Repository: dorukdogular/vitreos

# Vitreos 🔬
> Machine learning model that predicts glass transition temperature, density, and refractive index from oxide composition.

## Live Website
[🚀 Launch Vitreos](https://vitreos.streamlit.app)

## What It Does
Input any oxide glass composition (mol%) → instantly get:
- 🌡️ Glass Transition Temperature (Tg) in K and °C
- ⚖️ Density in g/cm³
- 💡 Refractive Index
- 🧪 Glass Forming Ability probability

## Features
- Dynamic composition builder — add any of 22 oxides, normalize to 100%
- 5 built-in example compositions (soda-lime, borosilicate, fused silica...)
- Compare two glass compositions side by side
- Radar chart visualization
- Export predictions as CSV
- Model card with full training details

## Model Performance
| Property | Samples | R² | MAE |
|---|---|---|---|
| Tg | 76,377 | 0.89 | 32 K |
| Density | 31,173 | 0.90 | 0.21 g/cm³ |
| Refractive Index | 58,913 | 0.92 | 0.021 |
| GFA | 11,858 | — | 67% acc |

## Data
[SciGlass](https://github.com/epam/SciGlass) — 422,000+ inorganic glass compositions, ODbL license.
22 oxide features retained after cleaning (>95% sparsity threshold).

## Run Locally
```bash
git clone https://github.com/dorukdogular/vitreos
cd vitreos
conda create -n vitreos python=3.11
conda activate vitreos
pip install -r app/requirements.txt
streamlit run app/app.py
```

## Known Limitations
- P₂O₅-rich single-component glasses: Tg overestimated
- Heavy-oxide glasses (TeO₂, Bi₂O₃): density underpredicted
- GFA accuracy lower than element-based models (oxide features lose structural info)

## Built By
**Doruk Doğular** · [GitHub](https://github.com/dorukdogular) · 2026

Data from SciGlass under [ODbL](https://opendatacommons.org/licenses/odbl/) license.

# Data

## Source

Glass property data is sourced from the [SciGlass database](https://github.com/epam/SciGlass) (EPAM Systems), made available under the [Open Database License (ODbL)](https://opendatacommons.org/licenses/odbl/1-0/). Accessed via the [glasspy](https://github.com/drcassar/glasspy) Python library.

## Files tracked in git

| File | Description |
|---|---|
| `clean.csv` | Deduplicated glass-forming ability dataset (11858 rows) |
| `tg_dataset.csv` | 76377 glasses with Tg (K) and 22 oxide mol% features |
| `tg_density_dataset.csv` | 31173 glasses with both Tg (K) and density (g/cm³) |

## Regenerating all data

Run notebooks in order from the project root using the `vitreos` conda environment:

```bash
conda run -n vitreos python notebooks/01_data_collection.py
conda run -n vitreos python data/clean.py
conda run -n vitreos python notebooks/02_feature_engineering.py
conda run -n vitreos python notebooks/03_train_classifier.py
conda run -n vitreos python notebooks/04_clean_properties.py
conda run -n vitreos python notebooks/05_train_tg_regressor.py
conda run -n vitreos python notebooks/06_train_density_regressor.py
conda run -n vitreos python notebooks/07_evaluation.py
```

`data/sciglass_raw/` and model `.pkl` files are excluded from git (regenerable).

File: data/tg_dataset.csv (part 1 of 236)
SiO2,P2O5,ZrO2,Na2O,Al2O3,Fe2O3,CaO,MgO,K2O,B2O3,BaO,ZnO,Li2O,SrO,La2O3,TiO2,Nb2O5,PbO,Sb2O3,Bi2O3,TeO2,Se,Tg
0.4535,0.1134999999999999,0.0931,0.3399,0.0,0.0,0.0,0.0,0.0,0.0,0.0,0.0,0.0,0.0,0.0,0.0,0.0,0.0,0.0,0.0,0.0,0.0,1017.15
0.3998600139986002,0.1131886811318868,0.152984701529847,0.333966603339666,0.0,0.0,0.0,0.0,0.0,0.0,0.0,0.0,0.0,0.0,0.0,0.0,0.0,0.0,0.0,0.0,0.0,0.0,1096.15
0.4864486448644864,0.0897089708970897,0.1095109510951095,0.3143314331433143,0.0,0.0,0.0,0.0,0.0,0.0,0.0,0.0,0.0,0.0,0.0,0.0,0.0,0.0,0.0,0.0,0.0,0.0,1013.15
0.4824,0.0857,0.1259,0.306,0.0,0.0,0.0,0.0,0.0,0.0,0.0,0.0,0.0,0.0,0.0,0.0,0.0,0.0,0.0,0.0,0.0,0.0,1013.15
0.5449,0.074,0.0801,0.301,0.0,0.0,0.0,0.0,0.0,0.0,0.0,0.0,0.0,0.0,0.0,0.0,0.0,0.0,0.0,0.0,0.0,0.0,978.15
0.6,0.0,0.0,0.0,0.16,0.0,0.08,0.0,0.16,0.0,0.0,0.0,0.0,0.0,0.0,0.0,0.0,0.0,0.0,0.0,0.0,0.0,1044.15
0.6,0.0,0.0,0.032,0.16,0.0,0.08,0.0,0.128,0.0,0.0,0.0,0.0,0.0,0.0,0.0,0.0,0.0,0.0,0.0,0.0,0.0,985.15
0.6,0.0,0.0,0.064,0.16,0.0,0.08,0.0,0.096,0.0,0.0,0.0,0.0,0.0,0.0,0.0,0.0,0.0,0.0,0.0,0.0,0.0,946.15
0.6,0.0,0.0,0.096,0.16,0.0,0.08,0.0,0.064,0.0,0.0,0.0,0.0,0.0,0.0,0.0,0.0,0.0,0.0,0.0,0.0,0.0,927.15
0.6,0.0,0.0,0.128,0.16,0.0,0.08,0.0,0.032,0.0,0.0,0.0,0.0,0.0,0.0,0.0,0.0,0.0,0.0,0.0,0.0,0.0,925.15
0.6,0.0,0.0,0.16,0.16,0.0,0.08,0.0,0.0,0.0,0.0,0.0,0.0,0.0,0.0,0.0,0.0,0.0,0.0,0.0,0.0,0.0,923.15
0.75,0.0,0.0,0.05,0.0,0.0,0.1,0.0,0.0,0.1,0.0,0.0,0.0,0.0,0.0,0.0,0.0,0.0,0.0,0.0,0.0,0.0,833.15
0.7,0.0,0.0,0.05,0.0,0.0,0.1,0.0,0.0,0.15,0.0,0.0,0.0,0.0,0.0,0.0,0.0,0.0,0.0,0.0,0.0,0.0,793.15
0.65,0.0,0.0,0.05,0.0,0.0,0.1,0.0,0.0,0.2,0.0,0.0,0.0,0.0,0.0,0.0,0.0,0.0,0.0,0.0,0.0,0.0,773.15
0.55,0.0,0.0,0.05,0.0,0.0,0.1,0.0,0.0,0.3,0.0,0.0,0.0,0.0,0.0,0.0,0.0,0.0,0.0,0.0,0.0,0.0,733.15
0.7,0.0,0.0,0.1,0.0,0.0,0.1,0.0,0.0,0.1,0.0,0.0,0.0,0.0,0.0,0.0,0.0,0.0,0.0,0.0,0.0,0.0,883.15
0.65,0.0,0.0,0.1,0.0,0.0,0.1,0.0,0.0,0.15,0.0,0.0,0.0,0.0,0.0,0.0,0.0,0.0,0.0,0.0,0.0,0.0,833.15
0.6,0.0,0.0,0.1,0.0,0.0,0.1,0.0,0.0,0.2,0.0,0.0,0.0,0.0,0.0,0.0,0.0,0.0,0.0,0.0,0.0,0.0,803.15
0.5,0.0,0.0,0.1,0.0,0.0,0.1,0.0,0.0,0.3,0.0,0.0,0.0,0.0,0.0,0.0,0.0,0.0,0.0,0.0,0.0,0.0,773.15
0.45,0.0,0.0,0.1,0.0,0.0,0.1,0.0,0.0,0.35,0.0,0.0,0.0,0.0,0.0,0.0,0.0,0.0,0.0,0.0,0.0,0.0,748.15
0.55,0.0,0.0,0.15,0.0,0.0,0.1,0.0,0.0,0.2,0.0,0.0,0.0,0.0,0.0,0.0,0.0,0.0,0.0,0.0,0.0,0.0,833.15
0.5,0.0,0.0,0.15,0.0,0.0,0.1,0.0,0.0,0.25,0.0,0.0,0.0,0.0,0.0,0.0,0.0,0.0,0.0,0.0,0.0,0.0,808.15
0.45,0.0,0.0,0.15,0.0,0.0,0.1,0.0,0.0,0.3,0.0,0.0,0.0,0.0,0.0,0.0,0.0,0.0,0.0,0.0,0.0,0.0,793.15
0.4,0.0,0.0,0.15,0.0,0.0,0.1,0.0,0.0,0.35,0.0,0.0,0.0,0.0,0.0,0.0,0.0,0.0,0.0,0.0,0.0,0.0,778.15
0.35,0.0,0.0,0.15,0.0,0.0,0.1,0.0,0.0,0.4,0.0,0.0,0.0,0.0,0.0,0.0,0.0,0.0,0.0,0.0,0.0,0.0,773.15
0.3,0.0,0.0,0.15,0.0,0.0,0.1,0.0,0.0,0.45,0.0,0.0,0.0,0.0,0.0,0.0,0.0,0.0,0.0,0.0,0.0,0.0,748.15
0.45,0.0,0.0,0.2,0.0,0.0,0.1,0.0,0.0,0.25,0.0,0.0,0.0,0.0,0.0,0.0,0.0,0.0,0.0,0.0,0.0,0.0,833.15
0.4,0.0,0.0,0.2,0.0,0.0,0.1,0.0,0.0,0.3,0.0,0.0,0.0,0.0,0.0,0.0,0.0,0.0,0.0,0.0,0.0,0.0,813.15
0.35,0.0,0.0,0.2,0.0,0.0,0.1,0.0,0.0,0.35,0.0,0.0,0.0,0.0,0.0,0.0,0.0,0.0,0.0,0.0,0.0,0.0,798.15
0.3,0.0,0.0,0.2,0.0,0.0,0.1,0.0,0.0,0.4,0.0,0.0,0.0,0.0,0.0,0.0,0.0,0.0,0.0,0.0,0.0,0.0,788.15
0.41,0.0,0.0,0.075,0.0,0.0,0.2,0.0,0.0,0.315,0.0,0.0,0.0,0.0,0.0,0.0,0.0,0.0,0.0,0.0,0.0,0.0,773.15
0.8,0.0,0.0,0.075,0.0,0.0,0.05,0.0,0.0,0.075,0.0,0.0,0.0,0.0,0.0,0.0,0.0,0.0,0.0,0.0,0.0,0.0,858.15
0.75,0.0,0.0,0.075,0.0,0.0,0.05,0.0,0.0,0.125,0.0,0.0,0.0,0.0,0.0,0.0,0.0,0.0,0.0,0.0,0.0,0.0,828.15
0.7,0.0,0.0,0.075,0.0,0.0,0.05,0.0,0.0,0.175,0.0,0.0,0.0,0.0,0.0,0.0,0.0,0.0,0.0,0.0,0.0,0.0,798.15
0.65,0.0,0.0,0.075,0.0,0.0,0.05,0.0,0.0,0.225,0.0,0.0,0.0,0.0,0.0,0.0,0.0,0.0,0.0,0.0,0.0,0.0,768.15
0.7,0.0,0.0,0.075,0.0,0.0,0.1,0.0,0.0,0.125,0.0,0.0,0.0,0.0,0.0,0.0,0.0,0.0,0.0,0.0,0.0,0.0,833.15
0.65,0.0,0.0,0.075,0.0,0.0,0.1,0.0,0.0,0.175,0.0,0.0,0.0,0.0,0.0,0.0,0.0,0.0,0.0,0.0,0.0,0.0,803.15
0.625,0.0,0.0,0.075,0.0,0.0,0.1,0.0,0.0,0.2,0.0,0.0,0.0,0.0,0.0,0.0,0.0,0.0,0.0,0.0,0.0,0.0,793.15
0.575,0.0,0.0,0.075,0.0,0.0,0.1,0.0,0.0,0.25,0.0,0.0,0.0,0.0,0.0,0.0,0.0,0.0,0.0,0.0,0.0,0.0,773.15
0.525,0.0,0.0,0.075,0.0,0.0,0.1,0.0,0.0,0.3,0.0,0.0,0.0,0.0,0.0,0.0,0.0,0.0,0.0,0.0,0.0,0.0,748.15
0.65,0.0,0.0,0.075,0.0,0.0,0.15,0.0,0.0,0.125,0.0,0.0,0.0,0.0,0.0,0.0,0.0,0.0,0.0,0.0,0.0,0.0,838.15
0.6,0.0,0.0,0.075,0.0,0.0,0.15,0.0,0.0,0.175,0.0,0.0,0.0,0.0,0.0,0.0,0.0,0.0,0.0,0.0,0.0,0.0,813.15
0.55,0.0,0.0,0.075,0.0,0.0,0.15,0.0,0.0,0.225,0.0,0.0,0.0,0.0,0.0,0.0,0.0,0.0,0.0,0.0,0.0,0.0,793.15
0.49,0.0,0.0,0.075,0.0,0.0,0.15,0.0,0.0,0.285,0.0,0.0,0.0,0.0,0.0,0.0,0.0,0.0,0.0,0.0,0.0,0.0,773.15
0.5,0.0,0.0,0.075,0.0,0.0,0.15,0.0,0.0,0.275,0.0,0.0,0.0,0.0,0.0,0.0,0.0,0.0,0.0,0.0,0.0,0.0,778.15
0.45,0.0,0.0,0.075,0.0,0.0,0.15,0.0,0.0,0.325,0.0,0.0,0.0,0.0,0.0,0.0,0.0,0.0,0.0,0.0,0.0,0.0,738.15
0.6,0.0,0.0,0.075,0.0,0.0,0.2,0.0,0.0,0.125,0.0,0.0,0.0,0.0,0.0,0.0,0.0,0.0,0.0,0.0,0.0,0.0,808.15
0.55,0.0,0.0,0.075,0.0,0.0,0.2,0.0,0.0,0.175,0.0,0.0,0.0,0.0,0.0,0.0,0.0,0.0,0.0,0.0,0.0,0.0,818.15
0.45,0.0,0.0,0.075,0.0,0.0,0.2,0.0,0.0,0.275,0.0,0.0,0.0,0.0,0.0,0.0,0.0,0.0,0.0,0.0,0.0,0.0,783.15
0.4,0.0,0.0,0.075,0.0,0.0,0.2,0.0,0.0,0.325,0.0,0.0,0.0,0.0,0.0,0.0,0.0,0.0,0.0,0.0,0.0,0.0,768.15
0.525,0.0,0.0,0.075,0.0,0.0,0.25,0.0,0.0,0.15,0.0,0.0,0.0,0.0,0.0,0.0,0.0,0.0,0.0,0.0,0.0,0.0,833.15
0.45,0.0,0.0,0.075,0.0,0.0,0.25,0.0,0.0,0.225,0.0,0.0,0.0,0.0,0.0,0.0,0.0,0.0,0.0,0.0,0.0,0.0,798.15
0.695,0.0,0.0,0.0,0.0,0.0,0.0,0.0,0.075,0.0,0.0,0.0,0.0,0.0,0.0,0.0,0.0,0.23,0.0,0.0,0.0,0.0,733.15
0.695,0.0,0.0,0.0,0.0,0.0,0.0,0.0,0.075,0.0,0.0,0.0,0.05,0.0,0.0,0.0,0.0,0.18,0.0,0.0,0.0,0.0,708.15
0.695,0.0,0.0,0.0,0.0,0.0,0.0,0.0,0.075,0.0,0.0,0.0,0.1,0.0,0.0,0.0,0.0,0.13,0.0,0.0,0.0,0.0,693.15
0.695,0.0,0.0,0.0,0.0,0.0,0.0,0.0,0.075,0.0,0.0,0.0,0.15,0.0,0.0,0.0,0.0,0.08,0.0,0.0,0.0,0.0,708.15
0.695,0.0,0.0,0.0,0.0,0.0,0.0,0.0,0.075,0.0,0.0,0.0,0.2,0.0,0.0,0.0,0.0,0.03,0.0,0.0,0.0,0.0,723.15
0.695,0.0,0.0,0.0,0.0,0.0,0.0,0.0,0.075,0.0,0.0,0.0,0.23,0.0,0.0,0.0,0.0,0.0,0.0,0.0,0.0,0.0,738.15
0.695,0.0,0.0,0.05,0.0,0.0,0.0,0.0,0.075,0.0,0.0,0.0,0.0,0.0,0.0,0.0,0.0,0.18,0.0,0.0,0.0,0.0,693.15
0.695,0.0,0.0,0.1,0.0,0.0,0.0,0.0,0.075,0.0,0.0,0.0,0.0,0.0,0.0,0.0,0.0,0.13,0.0,0.0,0.0,0.0,683.15
0.695,0.0,0.0,0.15,0.0,0.0,0.0,0.0,0.075,0.0,0.0,0.0,0.0,0.0,0.0,0.0,0.0,0.08,0.0,0.0,0.0,0.0,663.15
0.695,0.0,0.0,0.2,0.0,0.0,0.0,0.0,0.075,0.0,0.0,0.0,0.0,0.0,0.0,0.0,0.0,0.03,0.0,0.0,0.0,0.0,683.15
0.695,0.0,0.0,0.23,0.0,0.0,0.0,0.0,0.075,0.0,0.0,0.0,0.0,0.0,0.0,0.0,0.0,0.0,0.0,0.0,0.0,0.0,713.15
0.695,0.0,0.0,0.0,0.0,0.0,0.0,0.0,0.125,0.0,0.0,0.0,0.0,0.0,0.0,0.0,0.0,0.18,0.0,0.0,0.0,0.0,718.15
0.695,0.0,0.0,0.0,0.0,0.0,0.0,0.0,0.175,0.0,0.0,0.0,0.0,0.0,0.0,0.0,0.0,0.13,0.0,0.0,0.0,0.0,728.15
0.695,0.0,0.0,0.0,0.0,0.0,0.0,0.0,0.225,0.0,0.0,0.0,0.0,0.0,0.0,0.0,0.0,0.08,0.0,0.0,0.0,0.0,738.15
0.695,0.0,0.0,0.0,0.0,0.0,0.0,0.0,0.275,0.0,0.0,0.0,0.0,0.0,0.0,0.0,0.0,0.03,0.0,0.0,0.0,0.0,753.15
0.4965496549654966,0.0,0.0,0.0,0.041004100410041,0.0,0.025002500250025,0.0,0.0,0.2222222222222222,0.2002200220022002,0.015001500150015,0.0,0.0,0.0,0.0,0.0,0.0,0.0,0.0,0.0,0.0,913.15
0.4965,0.0,0.0,0.0,0.0409999999999999,0.0,0.025,0.0,0.0,0.2221999999999999,0.1502,0.015,0.0501,0.0,0.0,0.0,0.0,0.0,0.0,0.0,0.0,0.0,838.15
0.4965496549654964,0.0,0.0,0.0,0.0410041004100409,0.0,0.025002500250025,0.0,0.0,0.2222222222222221,0.1001100110011001,0.015001500150015,0.1001100110011001,0.0,0.0,0.0,0.0,0.0,0.0,0.0,0.0,0.0,803.15
0.4965,0.0,0.0,0.0,0.0409999999999999,0.0,0.025,0.0,0.0,0.2221999999999999,0.0501,0.015,0.1502,0.0,0.0,0.0,0.0,0.0,0.0,0.0,0.0,0.0,778.15
0.4965496549654966,0.0,0.0,0.0,0.041004100410041,0.0,0.025002500250025,0.0,0.0,0.2222222222222222,0.0,0.015001500150015,0.2002200220022002,0.0,0.0,0.0,0.0,0.0,0.0,0.0,0.0,0.0,763.15
0.4965,0.0,0.0,0.0501,0.041,0.0,0.025,0.0,0.0,0.2222,0.1502,0.015,0.0,0.0,0.0,0.0,0.0,0.0,0.0,0.0,0.0,0.0,863.15
0.4965496549654966,0.0,0.0,0.1001100110011001,0.041004100410041,0.0,0.025002500250025,0.0,0.0,0.2222222222222222,0.1001100110011001,0.015001500150015,0.0,0.0,0.0,0.0,0.0,0.0,0.0,0.0,0.0,0.0,836.15
0.4965,0.0,0.0,0.1502,0.0409999999999999,0.0,0.025,0.0,0.0,0.2221999999999999,0.0501,0.015,0.0,0.0,0.0,0.0,0.0,0.0,0.0,0.0,0.0,0.0,809.15
0.4965496549654966,0.0,0.0,0.2002200220022002,0.041004100410041,0.0,0.025002500250025,0.0,0.0,0.2222222222222222,0.0,0.015001500150015,0.0,0.0,0.0,0.0,0.0,0.0,0.0,0.0,0.0,0.0,793.15
0.4965,0.0,0.0,0.0,0.041,0.0,0.025,0.0,0.0501,0.2222,0.1502,0.015,0.0,0.0,0.0,0.0,0.0,0.0,0.0,0.0,0.0,0.0,903.15
0.4965496549654964,0.0,0.0,0.0,0.0410041004100409,0.0,0.025002500250025,0.0,0.1001100110011001,0.2222222222222221,0.1001100110011001,0.015001500150015,0.0,0.0,0.0,0.0,0.0,0.0,0.0,0.0,0.0,0.0,863.15
0.4965,0.0,0.0,0.0,0.0409999999999999,0.0,0.025,0.0,0.1502,0.2221999999999999,0.0501,0.015,0.0,0.0,0.0,0.0,0.0,0.0,0.0,0.0,0.0,0.0,838.15
0.4965496549654966,0.0,0.0,0.0,0.041004100410041,0.0,0.025002500250025,0.0,0.2002200220022002,0.2222222222222222,0.0,0.015001500150015,0.0,0.0,0.0,0.0,0.0,0.0,0.0,0.0,0.0,0.0,823.15
0.8,0.0,0.0,0.1,0.0,0.0,0.0,0.0,0.0,0.1,0.0,0.0,0.0,0.0,0.0,0.0,0.0,0.0,0.0,0.0,0.0,0.0,866.15
0.65,0.0,0.0,0.1,0.0,0.0,0.0,0.0,0.0,0.25,0.0,0.0,0.0,0.0,0.0,0.0,0.0,0.0,0.0,0.0,0.0,0.0,784.15
0.5670000000000001,0.0,0.0,0.1,0.0,0.0,0.0,0.0,0.0,0.3329999999999999,0.0,0.0,0.0,0.0,0.0,0.0,0.0,0.0,0.0,0.0,0.0,0.0,738.15
0.4,0.0,0.0,0.1,0.0,0.0,0.0,0.0,0.0,0.5,0.0,0.0,0.0,0.0,0.0,0.0,0.0,0.0,0.0,0.0,0.0,0.0,699.15
0.667,0.0,0.0,0.1169999999999999,0.0,0.0,0.0,0.0,0.0,0.216,0.0,0.0,0.0,0.0,0.0,0.0,0.0,0.0,0.0,0.0,0.0,0.0,833.15
0.68,0.0,0.0,0.12,0.0,0.0,0.0,0.0,0.0,0.2,0.0,0.0,0.0,0.0,0.0,0.0,0.0,0.0,0.0,0.0,0.0,0.0,843.15
0.75,0.0,0.0,0.125,0.0,0.0,0.0,0.0,0.0,0.125,0.0,0.0,0.0,0.0,0.0,0.0,0.0,0.0,0.0,0.0,0.0,0.0,863.15
0.7160000000000001,0.0,0.0,0.126,0.0,0.0,0.0,0.0,0.0,0.158,0.0,0.0,0.0,0.0,0.0,0.0,0.0,0.0,0.0,0.0,0.0,0.0,865.15
0.723,0.0,0.0,0.127,0.0,0.0,0.0,0.0,0.0,0.15,0.0,0.0,0.0,0.0,0.0,0.0,0.0,0.0,0.0,0.0,0.0,0.0,869.15
0.74,0.0,0.0,0.13,0.0,0.0,0.0,0.0,0.0,0.13,0.0,0.0,0.0,0.0,0.0,0.0,0.0,0.0,0.0,0.0,0.0,0.0,868.15
0.75,0.0,0.0,0.132,0.0,0.0,0.0,0.0,0.0,0.118,0.0,0.0,0.0,0.0,0.0,0.0,0.0,0.0,0.0,0.0,0.0,0.0,875.15
0.756,0.0,0.0,0.133,0.0,0.0,0.0,0.0,0.0,0.111,0.0,0.0,0.0,0.0,0.0,0.0,0.0,0.0,0.0,0.0,0.0,0.0,869.15
0.534,0.0,0.0,0.133,0.0,0.0,0.0,0.0,0.0,0.3329999999999999,0.0,0.0,0.0,0.0,0.0,0.0,0.0,0.0,0.0,0.0,0.0,0.0,780.15
0.7730000000000001,0.0,0.0,0.136,0.0,0.0,0.0,0.0,0.0,0.091,0.0,0.0,0.0,0.0,0.0,0.0,0.0,0.0,0.0,0.0,0.0,0.0,859.15
0.56,0.0,0.0,0.14,0.0,0.0,0.0,0.0,0.0,0.3,0.0,0.0,0.0,0.0,0.0,0.0,0.0,0.0,0.0,0.0,0.0,0.0,803.15
0.8079999999999999,0.0,0.0,0.142,0.0,0.0,0.0,0.0,0.0,0.05,0.0,0.0,0.0,0.0,0.0,0.0,0.0,0.0,0.0,0.0,0.0,0.0,811.15
0.5710000000000001,0.0,0.0,0.143,0.0,0.0,0.0,0.0,0.0,0.286,0.0,0.0,0.0,0.0,0.0,0.0,0.0,0.0,0.0,0.0,0.0,0.0,814.15
0.7,0.0,0.0,0.15,0.0,0.0,0.0,0.0,0.0,0.15,0.0,0.0,0.0,0.0,0.0,0.0,0.0,0.0,0.0,0.0,0.0,0.0,863.15
0.6,0.0,0.0,0.15,0.0,0.0,0.0,0.0,0.0,0.25,0.0,0.0,0.0,0.0,0.0,0.0,0.0,0.0,0.0,0.0,0.0,0.0,837.15
0.45,0.0,0.0,0.15,0.0,0.0,0.0,0.0,0.0,0.4,0.0,0.0,0.0,0.0,0.0,0.0,0.0,0.0,0.0,0.0,0.0,0.0,769.15
0.64,0.0,0.0,0.16,0.0,0.0,0.0,0.0,0.0,0.2,0.0,0.0,0.0,0.0,0.0,0.0,0.0,0.0,0.0,0.0,0.0,0.0,862.15
0.65,0.0,0.0,0.163,0.0,0.0,0.0,0.0,0.0,0.187,0.0,0.0,0.0,0.0,0.0,0.0,0.0,0.0,0.0,0.0,0.0,0.0,848.15
0.66,0.0,0.0,0.165,0.0,0.0,0.0,0.0,0.0,0.175,0.0,0.0,0.0,0.0,0.0,0.0,0.0,0.0,0.0,0.0,0.0,0.0,864.15
0.6659999999999999,0.0,0.0,0.1669999999999999,0.0,0.0,0.0,0.0,0.0,0.1669999999999999,0.0,0.0,0.0,0.0,0.0,0.0,0.0,0.0,0.0,0.0,0.0,0.0,856.15
0.68,0.0,0.0,0.17,0.0,0.0,0.0,0.0,0.0,0.15,0.0,0.0,0.0,0.0,0.0,0.0,0.0,0.0,0.0,0.0,0.0,0.0,861.15
0.686,0.0,0.0,0.171,0.0,0.0,0.0,0.0,0.0,0.143,0.0,0.0,0.0,0.0,0.0,0.0,0.0,0.0,0.0,0.0,0.0,0.0,853.15
0.7,0.0,0.0,0.175,0.0,0.0,0.0,0.0,0.0,0.125,0.0,0.0,0.0,0.0,0.0,0.0,0.0,0.0,0.0,0.0,0.0,0.0,854.15
0.65,0.0,0.0,0.175,0.0,0.0,0.0,0.0,0.0,0.175,0.0,0.0,0.0,0.0,0.0,0.0,0.0,0.0,0.0,0.0,0.0,0.0,856.15
0.525,0.0,0.0,0.175,0.0,0.0,0.0,0.0,0.0,0.3,0.0,0.0,0.0,0.0,0.0,0.0,0.0,0.0,0.0,0.0,0.0,0.0,824.15
0.7060000000000001,0.0,0.0,0.176,0.0,0.0,0.0,0.0,0.0,0.118,0.0,0.0,0.0,0.0,0.0,0.0,0.0,0.0,0.0,0.0,0.0,0.0,843.15
0.72,0.0,0.0,0.18,0.0,0.0,0.0,0.0,0.0,0.1,0.0,0.0,0.0,0.0,0.0,0.0,0.0,0.0,0.0,0.0,0.0,0.0,842.15
0.727,0.0,0.0,0.182,0.0,0.0,0.0,0.0,0.0,0.091,0.0,0.0,0.0,0.0,0.0,0.0,0.0,0.0,0.0,0.0,0.0,0.0,830.15
0.75,0.0,0.0,0.187,0.0,0.0,0.0,0.0,0.0,0.063,0.0,0.0,0.0,0.0,0.0,0.0,0.0,0.0,0.0,0.0,0.0,0.0,807.15
0.5625,0.0,0.0,0.1875,0.0,0.0,0.0,0.0,0.0,0.25,0.0,0.0,0.0,0.0,0.0,0.0,0.0,0.0,0.0,0.0,0.0,0.0,838.15
0.76,0.0,0.0,0.19,0.0,0.0,0.0,0.0,0.0,0.05,0.0,0.0,0.0,0.0,0.0,0.0,0.0,0.0,0.0,0.0,0.0,0.0,798.15
0.62,0.0,0.0,0.19,0.0,0.0,0.0,0.0,0.0,0.19,0.0,0.0,0.0,0.0,0.0,0.0,0.0,0.0,0.0,0.0,0.0,0.0,847.15
0.775,0.0,0.0,0.1939999999999999,0.0,0.0,0.0,0.0,0.0,0.031,0.0,0.0,0.0,0.0,0.0,0.0,0.0,0.0,0.0,0.0,0.0,0.0,777.15
0.6,0.0,0.0,0.2,0.0,0.0,0.0,0.0,0.0,0.2,0.0,0.0,0.0,0.0,0.0,0.0,0.0,0.0,0.0,0.0,0.0,0.0,846.15
0.58,0.0,0.0,0.21,0.0,0.0,0.0,0.0,0.0,0.21,0.0,0.0,0.0,0.0,0.0,0.0,0.0,0.0,0.0,0.0,0.0,0.0,839.15
0.6375,0.0,0.0,0.2125,0.0,0.0,0.0,0.0,0.0,0.15,0.0,0.0,0.0,0.0,0.0,0.0,0.0,0.0,0.0,0.0,0.0,0.0,838.15
0.55,0.0,0.0,0.225,0.0,0.0,0.0,0.0,0.0,0.225,0.0,0.0,0.0,0.0,0.0,0.0,0.0,0.0,0.0,0.0,0.0,0.0,823.15
0.54,0.0,0.0,0.23,0.0,0.0,0.0,0.0,0.0,0.23,0.0,0.0,0.0,0.0,0.0,0.0,0.0,0.0,0.0,0.0,0.0,0.0,825.15
0.7125,0.0,0.0,0.2375,0.0,0.0,0.0,0.0,0.0,0.05,0.0,0.0,0.0,0.0,0.0,0.0,0.0,0.0,0.0,0.0,0.0,0.0,786.15
0.52,0.0,0.0,0.24,0.0,0.0,0.0,0.0,0.0,0.24,0.0,0.0,0.0,0.0,0.0,0.0,0.0,0.0,0.0,0.0,0.0,0.0,820.15
0.5,0.0,0.0,0.25,0.0,0.0,0.0,0.0,0.0,0.25,0.0,0.0,0.0,0.0,0.0,0.0,0.0,0.0,0.0,0.0,0.0,0.0,820.15
0.45,0.0,0.0,0.275,0.0,0.0,0.0,0.0,0.0,0.275,0.0,0.0,0.0,0.0,0.0,0.0,0.0,0.0,0.0,0.0,0.0,0.0,799.15
0.4,0.0,0.0,0.3,0.0,0.0,0.0,0.0,0.0,0.3,0.0,0.0,0.0,0.0,0.0,0.0,0.0,0.0,0.0,0.0,0.0,0.0,782.15
0.334,0.0,0.0,0.333,0.0,0.0,0.0,0.0,0.0,0.333,0.0,0.0,0.0,0.0,0.0,0.0,0.0,0.0,0.0,0.0,0.0,0.0,758.15
0.8,0.0,0.0,0.0,0.0,0.0,0.0,0.0,0.1,0.1,0.0,0.0,0.0,0.0,0.0,0.0,0.0,0.0,0.0,0.0,0.0,0.0,931.15
0.774,0.0,0.0,0.0,0.0,0.0,0.0,0.0,0.113,0.113,0.0,0.0,0.0,0.0,0.0,0.0,0.0,0.0,0.0,0.0,0.0,0.0,923.15
0.75,0.0,0.0,0.0,0.0,0.0,0.0,0.0,0.125,0.125,0.0,0.0,0.0,0.0,0.0,0.0,0.0,0.0,0.0,0.0,0.0,0.0,911.15
0.7,0.0,0.0,0.0,0.0,0.0,0.0,0.0,0.15,0.15,0.0,0.0,0.0,0.0,0.0,0.0,0.0,0.0,0.0,0.0,0.0,0.0,905.15
0.6659999999999999,0.0,0.0,0.0,0.0,0.0,0.0,0.0,0.1669999999999999,0.1669999999999999,0.0,0.0,0.0,0.0,0.0,0.0,0.0,0.0,0.0,0.0,0.0,0.0,903.15
0.6559999999999999,0.0,0.0,0.0,0.0,0.0,0.0,0.0,0.172,0.172,0.0,0.0,0.0,0.0,0.0,0.0,0.0,0.0,0.0,0.0,0.0,0.0,897.15
0.65,0.0,0.0,0.0,0.0,0.0,0.0,0.0,0.175,0.175,0.0,0.0,0.0,0.0,0.0,0.0,0.0,0.0,0.0,0.0,0.0,0.0,896.15
0.636,0.0,0.0,0.0,0.0,0.0,0.0,0.0,0.182,0.182,0.0,0.0,0.0,0.0,0.0,0.0,0.0,0.0,0.0,0.0,0.0,0.0,886.15
0.62,0.0,0.0,0.0,0.0,0.0,0.0,0.0,0.19,0.19,0.0,0.0,0.0,0.0,0.0,0.0,0.0,0.0,0.0,0.0,0.0,0.0,881.15
0.58,0.0,0.0,0.0,0.0,0.0,0.0,0.0,0.21,0.21,0.0,0.0,0.0,0.0,0.0,0.0,0.0,0.0,0.0,0.0,0.0,0.0,851.15
0.56,0.0,0.0,0.0,0.0,0.0,0.0,0.0,0.22,0.22,0.0,0.0,0.0,0.0,0.0,0.0,0.0,0.0,0.0,0.0,0.0,0.0,828.15
0.55,0.0,0.0,0.0,0.0,0.0,0.0,0.0,0.225,0.225,0.0,0.0,0.0,0.0,0.0,0.0,0.0,0.0,0.0,0.0,0.0,0.0,814.15
0.54,0.0,0.0,0.0,0.0,0.0,0.0,0.0,0.23,0.23,0.0,0.0,0.0,0.0,0.0,0.0,0.0,0.0,0.0,0.0,0.0,0.0,811.15
0.45,0.0,0.0,0.0,0.0,0.0,0.0,0.0,0.275,0.275,0.0,0.0,0.0,0.0,0.0,0.0,0.0,0.0,0.0,0.0,0.0,0.0,781.15
0.51,0.0,0.0,0.0,0.0,0.0,0.0,0.0,0.255,0.235,0.0,0.0,0.0,0.0,0.0,0.0,0.0,0.0,0.0,0.0,0.0,0.0,773.15
0.467,0.0,0.0,0.0,0.0,0.0,0.0,0.0,0.233,0.3,0.0,0.0,0.0,0.0,0.0,0.0,0.0,0.0,0.0,0.0,0.0,0.0,807.15
0.675,0.0,0.0,0.0,0.0,0.0,0.0,0.0,0.225,0.1,0.0,0.0,0.0,0.0,0.0,0.0,0.0,0.0,0.0,0.0,0.0,0.0,869.15
0.667,0.0,0.0,0.0,0.0,0.0,0.0,0.0,0.222,0.111,0.0,0.0,0.0,0.0,0.0,0.0,0.0,0.0,0.0,0.0,0.0,0.0,857.15
0.45,0.0,0.0,0.0,0.0,0.0,0.0,0.0,0.15,0.4,0.0,0.0,0.0,0.0,0.0,0.0,0.0,0.0,0.0,0.0,0.0,0.0,755.15
0.775,0.0,0.0,0.0,0.0,0.0,0.0,0.0,0.1939999999999999,0.031,0.0,0.0,0.0,0.0,0.0,0.0,0.0,0.0,0.0,0.0,0.0,0.0,835.15
0.76,0.0,0.0,0.0,0.0,0.0,0.0,0.0,0.19,0.05,0.0,0.0,0.0,0.0,0.0,0.0,0.0,0.0,0.0,0.0,0.0,0.0,851.15
0.75,0.0,0.0,0.0,0.0,0.0,0.0,0.0,0.188,0.062,0.0,0.0,0.0,0.0,0.0,0.0,0.0,0.0,0.0,0.0,0.0,0.0,861.15
0.727,0.0,0.0,0.0,0.0,0.0,0.0,0.0,0.182,0.091,0.0,0.0,0.0,0.0,0.0,0.0,0.0,0.0,0.0,0.0,0.0,0.0,881.15
0.72,0.0,0.0,0.0,0.0,0.0,0.0,0.0,0.18,0.1,0.0,0.0,0.0,0.0,0.0,0.0,0.0,0.0,0.0,0.0,0.0,0.0,883.15
0.686,0.0,0.0,0.0,0.0,0.0,0.0,0.0,0.171,0.143,0.0,0.0,0.0,0.0,0.0,0.0,0.0,0.0,0.0,0.0,0.0,0.0,898.15
0.68,0.0,0.0,0.0,0.0,0.0,0.0,0.0,0.17,0.15,0.0,0.0,0.0,0.0,0.0,0.0,0.0,0.0,0.0,0.0,0.0,0.0,914.15
0.66,0.0,0.0,0.0,0.0,0.0,0.0,0.0,0.165,0.175,0.0,0.0,0.0,0.0,0.0,0.0,0.0,0.0,0.0,0.0,0.0,0.0,907.15
0.65,0.0,0.0,0.0,0.0,0.0,0.0,0.0,0.163,0.187,0.0,0.0,0.0,0.0,0.0,0.0,0.0,0.0,0.0,0.0,0.0,0.0,908.15
0.64,0.0,0.0,0.0,0.0,0.0,0.0,0.0,0.16,0.2,0.0,0.0,0.0,0.0,0.0,0.0,0.0,0.0,0.0,0.0,0.0,0.0,896.15
0.628,0.0,0.0,0.0,0.0,0.0,0.0,0.0,0.157,0.215,0.0,0.0,0.0,0.0,0.0,0.0,0.0,0.0,0.0,0.0,0.0,0.0,878.15
0.615,0.0,0.0,0.0,0.0,0.0,0.0,0.0,0.154,0.231,0.0,0.0,0.0,0.0,0.0,0.0,0.0,0.0,0.0,0.0,0.0,0.0,865.15
0.6,0.0,0.0,0.0,0.0,0.0,0.0,0.0,0.15,0.25,0.0,0.0,0.0,0.0,0.0,0.0,0.0,0.0,0.0,0.0,0.0,0.0,848.15
0.5710000000000001,0.0,0.0,0.0,0.0,0.0,0.0,0.0,0.143,0.286,0.0,0.0,0.0,0.0,0.0,0.0,0.0,0.0,0.0,0.0,0.0,0.0,819.15
0.56,0.0,0.0,0.0,0.0,0.0,0.0,0.0,0.14,0.3,0.0,0.0,0.0,0.0,0.0,0.0,0.0,0.0,0.0,0.0,0.0,0.0,811.15
0.534,0.0,0.0,0.0,0.0,0.0,0.0,0.0,0.133,0.3329999999999999,0.0,0.0,0.0,0.0,0.0,0.0,0.0,0.0,0.0,0.0,0.0,0.0,786.15
0.49,0.0,0.0,0.0,0.0,0.0,0.0,0.0,0.102,0.408,0.0,0.0,0.0,0.0,0.0,0.0,0.0,0.0,0.0,0.0,0.0,0.0,712.15
0.4,0.0,0.0,0.0,0.0,0.0,0.0,0.0,0.1,0.5,0.0,0.0,0.0,0.0,0.0,0.0,0.0,0.0,0.0,0.0,0.0,0.0,681.15
0.75,0.0,0.0,0.0,0.0,0.0,0.0,0.0,0.132,0.118,0.0,0.0,0.0,0.0,0.0,0.0,0.0,0.0,0.0,0.0,0.0,0.0,922.15
0.601,0.0,0.0,0.0,0.0,0.0,0.0,0.0,0.105,0.294,0.0,0.0,0.0,0.0,0.0,0.0,0.0,0.0,0.0,0.0,0.0,0.0,760.15
0.74,0.0,0.0,0.0,0.0,0.0,0.0,0.0,0.13,0.13,0.0,0.0,0.0,0.0,0.0,0.0,0.0,0.0,0.0,0.0,0.0,0.0,924.15
0.6,0.0,0.0,0.0,0.0,0.0,0.0,0.0,0.2,0.2,0.0,0.0,0.0,0.0,0.0,0.0,0.0,0.0,0.0,0.0,0.0,0.0,880.15
0.5,0.0,0.0,0.0,0.0,0.0,0.0,0.0,0.25,0.25,0.0,0.0,0.0,0.0,0.0,0.0,0.0,0.0,0.0,0.0,0.0,0.0,783.15
0.56,0.0,0.0,0.0,0.0,0.0,0.0,0.0,0.28,0.16,0.0,0.0,0.0,0.0,0.0,0.0,0.0,0.0,0.0,0.0,0.0,0.0,801.15
0.483,0.0,0.0,0.0,0.0,0.0,0.0,0.0,0.242,0.275,0.0,0.0,0.0,0.0,0.0,0.0,0.0,0.0,0.0,0.0,0.0,0.0,801.15
0.445,0.0,0.0,0.0,0.0,0.0,0.0,0.0,0.222,0.3329999999999999,0.0,0.0,0.0,0.0,0.0,0.0,0.0,0.0,0.0,0.0,0.0,0.0,815.15
0.4,0.0,0.0,0.0,0.0,0.0,0.0,0.0,0.2,0.4,0.0,0.0,0.0,0.0,0.0,0.0,0.0,0.0,0.0,0.0,0.0,0.0,811.15
0.7,0.0,0.0,0.0,0.0,0.0,0.0,0.0,0.233,0.067,0.0,0.0,0.0,0.0,0.0,0.0,0.0,0.0,0.0,0.0,0.0,0.0,839.15
0.643,0.0,0.0,0.0,0.0,0.0,0.0,0.0,0.214,0.143,0.0,0.0,0.0,0.0,0.0,0.0,0.0,0.0,0.0,0.0,0.0,0.0,871.15
0.5720000000000001,0.0,0.0,0.0,0.0,0.0,0.0,0.0,0.19,0.238,0.0,0.0,0.0,0.0,0.0,0.0,0.0,0.0,0.0,0.0,0.0,0.0,867.15
0.563,0.0,0.0,0.0,0.0,0.0,0.0,0.0,0.187,0.25,0.0,0.0,0.0,0.0,0.0,0.0,0.0,0.0,0.0,0.0,0.0,0.0,859.15
0.55,0.0,0.0,0.0,0.0,0.0,0.0,0.0,0.183,0.267,0.0,0.0,0.0,0.0,0.0,0.0,0.0,0.0,0.0,0.0,0.0,0.0,853.15
0.525,0.0,0.0,0.0,0.0,0.0,0.0,0.0,0.175,0.3,0.0,0.0,0.0,0.0,0.0,0.0,0.0,0.0,0.0,0.0,0.0,0.0,825.15
0.5,0.0,0.0,0.0,0.0,0.0,0.0,0.0,0.1669999999999999,0.3329999999999999,0.0,0.0,0.0,0.0,0.0,0.0,0.0,0.0,0.0,0.0,0.0,0.0,811.15
0.7060000000000001,0.0,0.0,0.0,0.0,0.0,0.0,0.0,0.176,0.118,0.0,0.0,0.0,0.0,0.0,0.0,0.0,0.0,0.0,0.0,0.0,0.0,896.15
0.7,0.0,0.0,0.0,0.0,0.0,0.0,0.0,0.175,0.125,0.0,0.0,0.0,0.0,0.0,0.0,0.0,0.0,0.0,0.0,0.0,0.0,909.15
0.82,0.0,0.0,0.0,0.0,0.0,0.0,0.0,0.144,0.036,0.0,0.0,0.0,0.0,0.0,0.0,0.0,0.0,0.0,0.0,0.0,0.0,849.15
0.7909999999999999,0.0,0.0,0.0,0.0,0.0,0.0,0.0,0.139,0.07,0.0,0.0,0.0,0.0,0.0,0.0,0.0,0.0,0.0,0.0,0.0,0.0,896.15
0.7730000000000001,0.0,0.0,0.0,0.0,0.0,0.0,0.0,0.136,0.091,0.0,0.0,0.0,0.0,0.0,0.0,0.0,0.0,0.0,0.0,0.0,0.0,917.15
0.7659999999999999,0.0,0.0,0.0,0.0,0.0,0.0,0.0,0.134,0.1,0.0,0.0,0.0,0.0,0.0,0.0,0.0,0.0,0.0,0.0,0.0,0.0,941.15
0.756,0.0,0.0,0.0,0.0,0.0,0.0,0.0,0.133,0.111,0.0,0.0,0.0,0.0,0.0,0.0,0.0,0.0,0.0,0.0,0.0,0.0,928.15
0.723,0.0,0.0,0.0,0.0,0.0,0.0,0.0,0.127,0.15,0.0,0.0,0.0,0.0,0.0,0.0,0.0,0.0,0.0,0.0,0.0,0.0,920.15
0.7160000000000001,0.0,0.0,0.0,0.0,0.0,0.0,0.0,0.126,0.158,0.0,0.0,0.0,0.0,0.0,0.0,0.0,0.0,0.0,0.0,0.0,0.0,915.15
0.7,0.0,0.0,0.0,0.0,0.0,0.0,0.0,0.123,0.177,0.0,0.0,0.0,0.0,0.0,0.0,0.0,0.0,0.0,0.0,0.0,0.0,880.15
0.6809999999999999,0.0,0.0,0.0,0.0,0.0,0.0,0.0,0.119,0.2,0.0,0.0,0.0,0.0,0.0,0.0,0.0,0.0,0.0,0.0,0.0,0.0,849.15
0.667,0.0,0.0,0.0,0.0,0.0,0.0,0.0,0.1169999999999999,0.216,0.0,0.0,0.0,0.0,0.0,0.0,0.0,0.0,0.0,0.0,0.0,0.0,837.15
0.6509999999999999,0.0,0.0,0.0,0.0,0.0,0.0,0.0,0.114,0.235,0.0,0.0,0.0,0.0,0.0,0.0,0.0,0.0,0.0,0.0,0.0,0.0,815.15
0.638,0.0,0.0,0.0,0.0,0.0,0.0,0.0,0.1119999999999999,0.25,0.0,0.0,0.0,0.0,0.0,0.0,0.0,0.0,0.0,0.0,0.0,0.0,817.15
0.617,0.0,0.0,0.0,0.0,0.0,0.0,0.0,0.108,0.275,0.0,0.0,0.0,0.0,0.0,0.0,0.0,0.0,0.0,0.0,0.0,0.0,788.15
0.596,0.0,0.0,0.0,0.0,0.0,0.0,0.0,0.104,0.3,0.0,0.0,0.0,0.0,0.0,0.0,0.0,0.0,0.0,0.0,0.0,0.0,766.15
0.5670000000000001,0.0,0.0,0.0,0.0,0.0,0.0,0.0,0.1,0.3329999999999999,0.0,0.0,0.0,0.0,0.0,0.0,0.0,0.0,0.0,0.0,0.0,0.0,769.15
0.8,0.0,0.0,0.05,0.0,0.0,0.0,0.0,0.0,0.15,0.0,0.0,0.0,0.0,0.0,0.0,0.0,0.0,0.0,0.0,0.0,0.0,778.15
0.75,0.0,0.0,0.05,0.0,0.0,0.0,0.0,0.0,0.2,0.0,0.0,0.0,0.0,0.0,0.0,0.0,0.0,0.0,0.0,0.0,0.0,733.15
0.7390000000000001,0.0,0.0,0.05,0.0,0.0,0.0,0.0,0.0,0.211,0.0,0.0,0.0,0.0,0.0,0.0,0.0,0.0,0.0,0.0,0.0,0.0,733.15
0.7,0.0,0.0,0.05,0.0,0.0,0.0,0.0,0.0,0.25,0.0,0.0,0.0,0.0,0.0,0.0,0.0,0.0,0.0,0.0,0.0,0.0,719.15
0.667,0.0,0.0,0.05,0.0,0.0,0.0,0.0,0.0,0.283,0.0,0.0,0.0,0.0,0.0,0.0,0.0,0.0,0.0,0.0,0.0,0.0,699.15
0.65,0.0,0.0,0.05,0.0,0.0,0.0,0.0,0.0,0.3,0.0,0.0,0.0,0.0,0.0,0.0,0.0,0.0,0.0,0.0,0.0,0.0,683.15
0.775,0.0,0.0,0.075,0.0,0.0,0.0,0.0,0.0,0.15,0.0,0.0,0.0,0.0,0.0,0.0,0.0,0.0,0.0,0.0,0.0,0.0,814.15
0.75,0.0,0.0,0.083,0.0,0.0,0.0,0.0,0.0,0.1669999999999999,0.0,0.0,0.0,0.0,0.0,0.0,0.0,0.0,0.0,0.0,0.0,0.0,813.15
0.825,0.0,0.0,0.088,0.0,0.0,0.0,0.0,0.0,0.087,0.0,0.0,0.0,0.0,0.0,0.0,0.0,0.0,0.0,0.0,0.0,0.0,867.15
0.85,0.0,0.0,0.1,0.0,0.0,0.0,0.0,0.0,0.05,0.0,0.0,0.0,0.0,0.0,0.0,0.0,0.0,0.0,0.0,0.0,0.0,822.15
0.833,0.0,0.0,0.1,0.0,0.0,0.0,0.0,0.0,0.067,0.0,0.0,0.0,0.0,0.0,0.0,0.0,0.0,0.0,0.0,0.0,0.0,853.15
0.8170000000000001,0.0,0.0,0.1,0.0,0.0,0.0,0.0,0.0,0.083,0.0,0.0,0.0,0.0,0.0,0.0,0.0,0.0,0.0,0.0,0.0,0.0,870.15
0.775,0.0,0.0,0.1,0.0,0.0,0.0,0.0,0.0,0.125,0.0,0.0,0.0,0.0,0.0,0.0,0.0,0.0,0.0,0.0,0.0,0.0,861.15
0.75,0.0,0.0,0.1,0.0,0.0,0.0,0.0,0.0,0.15,0.0,0.0,0.0,0.0,0.0,0.0,0.0,0.0,0.0,0.0,0.0,0.0,853.15
0.7,0.0,0.0,0.1,0.0,0.0,0.0,0.0,0.0,0.2,0.0,0.0,0.0,0.0,0.0,0.0,0.0,0.0,0.0,0.0,0.0,0.0,813.15
0.667,0.0,0.0,0.1,0.0,0.0,0.0,0.0,0.0,0.233,0.0,0.0,0.0,0.0,0.0,0.0,0.0,0.0,0.0,0.0,0.0,0.0,789.15
0.625,0.0,0.0,0.1,0.0,0.0,0.0,0.0,0.0,0.275,0.0,0.0,0.0,0.0,0.0,0.0,0.0,0.0,0.0,0.0,0.0,0.0,765.15
0.6,0.0,0.0,0.1,0.0,0.0,0.0,0.0,0.0,0.3,0.0,0.0,0.0,0.0,0.0,0.0,0.0,0.0,0.0,0.0,0.0,0.0,758.15
0.595,0.0,0.0,0.105,0.0,0.0,0.0,0.0,0.0,0.3,0.0,0.0,0.0,0.0,0.0,0.0,0.0,0.0,0.0,0.0,0.0,0.0,763.15
0.6,0.0,0.0,0.106,0.0,0.0,0.0,0.0,0.0,0.294,0.0,0.0,0.0,0.0,0.0,0.0,0.0,0.0,0.0,0.0,0.0,0.0,771.15
0.616,0.0,0.0,0.109,0.0,0.0,0.0,0.0,0.0,0.275,0.0,0.0,0.0,0.0,0.0,0.0,0.0,0.0,0.0,0.0,0.0,0.0,779.15
0.75,0.0,0.0,0.111,0.0,0.0,0.0,0.0,0.0,0.139,0.0,0.0,0.0,0.0,0.0,0.0,0.0,0.0,0.0,0.0,0.0,0.0,863.15
0.667,0.0,0.0,0.111,0.0,0.0,0.0,0.0,0.0,0.222,0.0,0.0,0.0,0.0,0.0,0.0,0.0,0.0,0.0,0.0,0.0,0.0,841.15
0.775,0.0,0.0,0.113,0.0,0.0,0.0,0.0,0.0,0.1119999999999999,0.0,0.0,0.0,0.0,0.0,0.0,0.0,0.0,0.0,0.0,0.0,0.0,865.15
0.637,0.0,0.0,0.113,0.0,0.0,0.0,0.0,0.0,0.25,0.0,0.0,0.0,0.0,0.0,0.0,0.0,0.0,0.0,0.0,0.0,0.0,796.15
0.65,0.0,0.0,0.115,0.0,0.0,0.0,0.0,0.0,0.235,0.0,0.0,0.0,0.0,0.0,0.0,0.0,0.0,0.0,0.0,0.0,0.0,813.15
0.8,0.0,0.0,0.12,0.0,0.0,0.0,0.0,0.0,0.08,0.0,0.0,0.0,0.0,0.0,0.0,0.0,0.0,0.0,0.0,0.0,0.0,853.15
0.73,0.0,0.0,0.12,0.0,0.0,0.0,0.0,0.0,0.15,0.0,0.0,0.0,0.0,0.0,0.0,0.0,0.0,0.0,0.0,0.0,0.0,863.15
0.775,0.0,0.0,0.123,0.0,0.0,0.0,0.0,0.0,0.102,0.0,0.0,0.0,0.0,0.0,0.0,0.0,0.0,0.0,0.0,0.0,0.0,868.15
0.7,0.0,0.0,0.123,0.0,0.0,0.0,0.0,0.0,0.177,0.0,0.0,0.0,0.0,0.0,0.0,0.0,0.0,0.0,0.0,0.0,0.0,863.15
0.625,0.0,0.0,0.125,0.0,0.0,0.0,0.0,0.0,0.25,0.0,0.0,0.0,0.0,0.0,0.0,0.0,0.0,0.0,0.0,0.0,0.0,814.15
0.7709999999999999,0.0,0.0,0.129,0.0,0.0,0.0,0.0,0.0,0.1,0.0,0.0,0.0,0.0,0.0,0.0,0.0,0.0,0.0,0.0,0.0,0.0,869.15
0.677,0.0,0.0,0.129,0.0,0.0,0.0,0.0,0.0,0.1939999999999999,0.0,0.0,0.0,0.0,0.0,0.0,0.0,0.0,0.0,0.0,0.0,0.0,855.15
0.7,0.0,0.0,0.133,0.0,0.0,0.0,0.0,0.0,0.1669999999999999,0.0,0.0,0.0,0.0,0.0,0.0,0.0,0.0,0.0,0.0,0.0,0.0,864.15
0.6,0.0,0.0,0.133,0.0,0.0,0.0,0.0,0.0,0.267,0.0,0.0,0.0,0.0,0.0,0.0,0.0,0.0,0.0,0.0,0.0,0.0,817.15
0.765,0.0,0.0,0.135,0.0,0.0,0.0,0.0,0.0,0.1,0.0,0.0,0.0,0.0,0.0,0.0,0.0,0.0,0.0,0.0,0.0,0.0,858.15
0.79,0.0,0.0,0.14,0.0,0.0,0.0,0.0,0.0,0.07,0.0,0.0,0.0,0.0,0.0,0.0,0.0,0.0,0.0,0.0,0.0,0.0,836.15
0.8190000000000001,0.0,0.0,0.145,0.0,0.0,0.0,0.0,0.0,0.036,0.0,0.0,0.0,0.0,0.0,0.0,0.0,0.0,0.0,0.0,0.0,0.0,797.15
0.8,0.0,0.0,0.15,0.0,0.0,0.0,0.0,0.0,0.05,0.0,0.0,0.0,0.0,0.0,0.0,0.0,0.0,0.0,0.0,0.0,0.0,810.15
0.775,0.0,0.0,0.15,0.0,0.0,0.0,0.0,0.0,0.075,0.0,0.0,0.0,0.0,0.0,0.0,0.0,0.0,0.0,0.0,0.0,0.0,835.15
0.75,0.0,0.0,0.15,0.0,0.0,0.0,0.0,0.0,0.1,0.0,0.0,0.0,0.0,0.0,0.0,0.0,0.0,0.0,0.0,0.0,0.0,850.15
0.725,0.0,0.0,0.15,0.0,0.0,0.0,0.0,0.0,0.125,0.0,0.0,0.0,0.0,0.0,0.0,0.0,0.0,0.0,0.0,0.0,0.0,860.15
0.667,0.0,0.0,0.15,0.0,0.0,0.0,0.0,0.0,0.183,0.0,0.0,0.0,0.0,0.0,0.0,0.0,0.0,0.0,0.0,0.0,0.0,865.15
0.6629999999999999,0.0,0.0,0.15,0.0,0.0,0.0,0.0,0.0,0.187,0.0,0.0,0.0,0.0,0.0,0.0,0.0,0.0,0.0,0.0,0.0,0.0,860.15
0.65,0.0,0.0,0.15,0.0,0.0,0.0,0.0,0.0,0.2,0.0,0.0,0.0,0.0,0.0,0.0,0.0,0.0,0.0,0.0,0.0,0.0,851.15
0.575,0.0,0.0,0.15,0.0,0.0,0.0,0.0,0.0,0.275,0.0,0.0,0.0,0.0,0.0,0.0,0.0,0.0,0.0,0.0,0.0,0.0,824.15
0.55,0.0,0.0,0.15,0.0,0.0,0.0,0.0,0.0,0.3,0.0,0.0,0.0,0.0,0.0,0.0,0.0,0.0,0.0,0.0,0.0,0.0,802.15
0.628,0.0,0.0,0.157,0.0,0.0,0.0,0.0,0.0,0.215,0.0,0.0,0.0,0.0,0.0,0.0,0.0,0.0,0.0,0.0,0.0,0.0,845.15
0.7,0.0,0.0,0.1639999999999999,0.0,0.0,0.0,0.0,0.0,0.136,0.0,0.0,0.0,0.0,0.0,0.0,0.0,0.0,0.0,0.0,0.0,0.0,859.15
0.75,0.0,0.0,0.1669999999999999,0.0,0.0,0.0,0.0,0.0,0.083,0.0,0.0,0.0,0.0,0.0,0.0,0.0,0.0,0.0,0.0,0.0,0.0,834.15
0.5,0.0,0.0,0.1669999999999999,0.0,0.0,0.0,0.0,0.0,0.3329999999999999,0.0,0.0,0.0,0.0,0.0,0.0,0.0,0.0,0.0,0.0,0.0,0.0,795.15
0.6579999999999999,0.0,0.0,0.171,0.0,0.0,0.0,0.0,0.0,0.171,0.0,0.0,0.0,0.0,0.0,0.0,0.0,0.0,0.0,0.0,0.0,0.0,849.15
0.6,0.0,0.0,0.178,0.0,0.0,0.0,0.0,0.0,0.222,0.0,0.0,0.0,0.0,0.0,0.0,0.0,0.0,0.0,0.0,0.0,0.0,849.15
0.7,0.0,0.0,0.18,0.0,0.0,0.0,0.0,0.0,0.12,0.0,0.0,0.0,0.0,0.0,0.0,0.0,0.0,0.0,0.0,0.0,0.0,842.15
0.667,0.0,0.0,0.182,0.0,0.0,0.0,0.0,0.0,0.151,0.0,0.0,0.0,0.0,0.0,0.0,0.0,0.0,0.0,0.0,0.0,0.0,847.15
0.636,0.0,0.0,0.182,0.0,0.0,0.0,0.0,0.0,0.182,0.0,0.0,0.0,0.0,0.0,0.0,0.0,0.0,0.0,0.0,0.0,0.0,845.15
0.551,0.0,0.0,0.182,0.0,0.0,0.0,0.0,0.0,0.267,0.0,0.0,0.0,0.0,0.0,0.0,0.0,0.0,0.0,0.0,0.0,0.0,836.15
0.5720000000000001,0.0,0.0,0.19,0.0,0.0,0.0,0.0,0.0,0.238,0.0,0.0,0.0,0.0,0.0,0.0,0.0,0.0,0.0,0.0,0.0,0.0,840.15
0.65,0.0,0.0,0.191,0.0,0.0,0.0,0.0,0.0,0.159,0.0,0.0,0.0,0.0,0.0,0.0,0.0,0.0,0.0,0.0,0.0,0.0,845.15
0.755,0.0,0.0,0.195,0.0,0.0,0.0,0.0,0.0,0.05,0.0,0.0,0.0,0.0,0.0,0.0,0.0,0.0,0.0,0.0,0.0,0.0,791.15
0.589,0.0,0.0,0.196,0.0,0.0,0.0,0.0,0.0,0.215,0.0,0.0,0.0,0.0,0.0,0.0,0.0,0.0,0.0,0.0,0.0,0.0,849.15
0.75,0.0,0.0,0.2,0.0,0.0,0.0,0.0,0.0,0.05,0.0,0.0,0.0,0.0,0.0,0.0,0.0,0.0,0.0,0.0,0.0,0.0,791.15
0.7,0.0,0.0,0.2,0.0,0.0,0.0,0.0,0.0,0.1,0.0,0.0,0.0,0.0,0.0,0.0,0.0,0.0,0.0,0.0,0.0,0.0,828.15
0.667,0.0,0.0,0.2,0.0,0.0,0.0,0.0,0.0,0.133,0.0,0.0,0.0,0.0,0.0,0.0,0.0,0.0,0.0,0.0,0.0,0.0,845.15
0.65,0.0,0.0,0.2,0.0,0.0,0.0,0.0,0.0,0.15,0.0,0.0,0.0,0.0,0.0,0.0,0.0,0.0,0.0,0.0,0.0,0.0,845.15
0.633,0.0,0.0,0.2,0.0,0.0,0.0,0.0,0.0,0.1669999999999999,0.0,0.0,0.0,0.0,0.0,0.0,0.0,0.0,0.0,0.0,0.0,0.0,845.15
0.622,0.0,0.0,0.2,0.0,0.0,0.0,0.0,0.0,0.178,0.0,0.0,0.0,0.0,0.0,0.0,0.0,0.0,0.0,0.0,0.0,0.0,845.15
0.55,0.0,0.0,0.2,0.0,0.0,0.0,0.0,0.0,0.25,0.0,0.0,0.0,0.0,0.0,0.0,0.0,0.0,0.0,0.0,0.0,0.0,840.15
0.5,0.0,0.0,0.2,0.0,0.0,0.0,0.0,0.0,0.3,0.0,0.0,0.0,0.0,0.0,0.0,0.0,0.0,0.0,0.0,0.0,0.0,828.15
0.4,0.0,0.0,0.2,0.0,0.0,0.0,0.0,0.0,0.4,0.0,0.0,0.0,0.0,0.0,0.0,0.0,0.0,0.0,0.0,0.0,0.0,782.15
0.608,0.0,0.0,0.2019999999999999,0.0,0.0,0.0,0.0,0.0,0.19,0.0,0.0,0.0,0.0,0.0,0.0,0.0,0.0,0.0,0.0,0.0,0.0,849.15
0.621,0.0,0.0,0.207,0.0,0.0,0.0,0.0,0.0,0.172,0.0,0.0,0.0,0.0,0.0,0.0,0.0,0.0,0.0,0.0,0.0,0.0,844.15
0.643,0.0,0.0,0.214,0.0,0.0,0.0,0.0,0.0,0.143,0.0,0.0,0.0,0.0,0.0,0.0,0.0,0.0,0.0,0.0,0.0,0.0,846.15
0.65,0.0,0.0,0.217,0.0,0.0,0.0,0.0,0.0,0.133,0.0,0.0,0.0,0.0,0.0,0.0,0.0,0.0,0.0,0.0,0.0,0.0,828.15
0.6,0.0,0.0,0.218,0.0,0.0,0.0,0.0,0.0,0.182,0.0,0.0,0.0,0.0,0.0,0.0,0.0,0.0,0.0,0.0,0.0,0.0,844.15
0.667,0.0,0.0,0.222,0.0,0.0,0.0,0.0,0.0,0.111,0.0,0.0,0.0,0.0,0.0,0.0,0.0,0.0,0.0,0.0,0.0,0.0,816.15
0.5,0.0,0.0,0.222,0.0,0.0,0.0,0.0,0.0,0.278,0.0,0.0,0.0,0.0,0.0,0.0,0.0,0.0,0.0,0.0,0.0,0.0,822.15
0.445,0.0,0.0,0.222,0.0,0.0,0.0,0.0,0.0,0.3329999999999999,0.0,0.0,0.0,0.0,0.0,0.0,0.0,0.0,0.0,0.0,0.0,0.0,807.15
0.675,0.0,0.0,0.225,0.0,0.0,0.0,0.0,0.0,0.1,0.0,0.0,0.0,0.0,0.0,0.0,0.0,0.0,0.0,0.0,0.0,0.0,798.15
0.625,0.0,0.0,0.225,0.0,0.0,0.0,0.0,0.0,0.15,0.0,0.0,0.0,0.0,0.0,0.0,0.0,0.0,0.0,0.0,0.0,0.0,832.15
0.575,0.0,0.0,0.225,0.0,0.0,0.0,0.0,0.0,0.2,0.0,0.0,0.0,0.0,0.0,0.0,0.0,0.0,0.0,0.0,0.0,0.0,848.15
0.525,0.0,0.0,0.225,0.0,0.0,0.0,0.0,0.0,0.25,0.0,0.0,0.0,0.0,0.0,0.0,0.0,0.0,0.0,0.0,0.0,0.0,838.15
0.6,0.0,0.0,0.2289999999999999,0.0,0.0,0.0,0.0,0.0,0.171,0.0,0.0,0.0,0.0,0.0,0.0,0.0,0.0,0.0,0.0,0.0,0.0,828.15
0.703,0.0,0.0,0.23,0.0,0.0,0.0,0.0,0.0,0.067,0.0,0.0,0.0,0.0,0.0,0.0,0.0,0.0,0.0,0.0,0.0,0.0,790.15
0.65,0.0,0.0,0.233,0.0,0.0,0.0,0.0,0.0,0.1169999999999999,0.0,0.0,0.0,0.0,0.0,0.0,0.0,0.0,0.0,0.0,0.0,0.0,814.15
0.467,0.0,0.0,0.233,0.0,0.0,0.0,0.0,0.0,0.3,0.0,0.0,0.0,0.0,0.0,0.0,0.0,0.0,0.0,0.0,0.0,0.0,819.15
0.483,0.0,0.0,0.242,0.0,0.0,0.0,0.0,0.0,0.275,0.0,0.0,0.0,0.0,0.0,0.0,0.0,0.0,0.0,0.0,0.0,0.0,818.15
0.7,0.0,0.0,0.25,0.0,0.0,0.0,0.0,0.0,0.05,0.0,0.0,0.0,0.0,0.0,0.0,0.0,0.0,0.0,0.0,0.0,0.0,780.15
0.667,0.0,0.0,0.25,0.0,0.0,0.0,0.0,0.0,0.083,0.0,0.0,0.0,0.0,0.0,0.0,0.0,0.0,0.0,0.0,0.0,0.0,791.15
0.65,0.0,0.0,0.25,0.0,0.0,0.0,0.0,0.0,0.1,0.0,0.0,0.0,0.0,0.0,0.0,0.0,0.0,0.0,0.0,0.0,0.0,796.15
0.625,0.0,0.0,0.25,0.0,0.0,0.0,0.0,0.0,0.125,0.0,0.0,0.0,0.0,0.0,0.0,0.0,0.0,0.0,0.0,0.0,0.0,800.15
0.6,0.0,0.0,0.25,0.0,0.0,0.0,0.0,0.0,0.15,0.0,0.0,0.0,0.0,0.0,0.0,0.0,0.0,0.0,0.0,0.0,0.0,812.15
0.583,0.0,0.0,0.25,0.0,0.0,0.0,0.0,0.0,0.1669999999999999,0.0,0.0,0.0,0.0,0.0,0.0,0.0,0.0,0.0,0.0,0.0,0.0,819.15
0.55,0.0,0.0,0.25,0.0,0.0,0.0,0.0,0.0,0.2,0.0,0.0,0.0,0.0,0.0,0.0,0.0,0.0,0.0,0.0,0.0,0.0,821.15
0.542,0.0,0.0,0.25,0.0,0.0,0.0,0.0,0.0,0.208,0.0,0.0,0.0,0.0,0.0,0.0,0.0,0.0,0.0,0.0,0.0,0.0,818.15
0.475,0.0,0.0,0.25,0.0,0.0,0.0,0.0,0.0,0.275,0.0,0.0,0.0,0.0,0.0,0.0,0.0,0.0,0.0,0.0,0.0,0.0,820.15
0.45,0.0,0.0,0.25,0.0,0.0,0.0,0.0,0.0,0.3,0.0,0.0,0.0,0.0,0.0,0.0,0.0,0.0,0.0,0.0,0.0,0.0,815.15
0.417,0.0,0.0,0.25,0.0,0.0,0.0,0.0,0.0,0.3329999999999999,0.0,0.0,0.0,0.0,0.0,0.0,0.0,0.0,0.0,0.0,0.0,0.0,808.15
0.375,0.0,0.0,0.25,0.0,0.0,0.0,0.0,0.0,0.375,0.0,0.0,0.0,0.0,0.0,0.0,0.0,0.0,0.0,0.0,0.0,0.0,795.15
0.51,0.0,0.0,0.255,0.0,0.0,0.0,0.0,0.0,0.235,0.0,0.0,0.0,0.0,0.0,0.0,0.0,0.0,0.0,0.0,0.0,0.0,818.15
0.5219999999999999,0.0,0.0,0.2609999999999999,0.0,0.0,0.0,0.0,0.0,0.2169999999999999,0.0,0.0,0.0,0.0,0.0,0.0,0.0,0.0,0.0,0.0,0.0,0.0,807.15
0.6,0.0,0.0,0.267,0.0,0.0,0.0,0.0,0.0,0.133,0.0,0.0,0.0,0.0,0.0,0.0,0.0,0.0,0.0,0.0,0.0,0.0,790.15
0.5329999999999999,0.0,0.0,0.267,0.0,0.0,0.0,0.0,0.0,0.2,0.0,0.0,0.0,0.0,0.0,0.0,0.0,0.0,0.0,0.0,0.0,0.0,802.15
0.545,0.0,0.0,0.273,0.0,0.0,0.0,0.0,0.0,0.182,0.0,0.0,0.0,0.0,0.0,0.0,0.0,0.0,0.0,0.0,0.0,0.0,799.15
0.5,0.0,0.0,0.273,0.0,0.0,0.0,0.0,0.0,0.2269999999999999,0.0,0.0,0.0,0.0,0.0,0.0,0.0,0.0,0.0,0.0,0.0,0.0,799.15
0.478,0.0,0.0,0.273,0.0,0.0,0.0,0.0,0.0,0.249,0.0,0.0,0.0,0.0,0.0,0.0,0.0,0.0,0.0,0.0,0.0,0.0,808.15
0.475,0.0,0.0,0.275,0.0,0.0,0.0,0.0,0.0,0.25,0.0,0.0,0.0,0.0,0.0,0.0,0.0,0.0,0.0,0.0,0.0,0.0,808.15
0.425,0.0,0.0,0.275,0.0,0.0,0.0,0.0,0.0,0.3,0.0,0.0,0.0,0.0,0.0,0.0,0.0,0.0,0.0,0.0,0.0,0.0,788.15
0.56,0.0,0.0,0.28,0.0,0.0,0.0,0.0,0.0,0.16,0.0,0.0,0.0,0.0,0.0,0.0,0.0,0.0,0.0,0.0,0.0,0.0,792.15
0.667,0.0,0.0,0.283,0.0,0.0,0.0,0.0,0.0,0.05,0.0,0.0,0.0,0.0,0.0,0.0,0.0,0.0,0.0,0.0,0.0,0.0,762.15
0.5670000000000001,0.0,0.0,0.283,0.0,0.0,0.0,0.0,0.0,0.15,0.0,0.0,0.0,0.0,0.0,0.0,0.0,0.0,0.0,0.0,0.0,0.0,789.15
0.6,0.0,0.0,0.3,0.0,0.0,0.0,0.0,0.0,0.1,0.0,0.0,0.0,0.0,0.0,0.0,0.0,0.0,0.0,0.0,0.0,0.0,770.15
0.55,0.0,0.0,0.3,0.0,0.0,0.0,0.0,0.0,0.15,0.0,0.0,0.0,0.0,0.0,0.0,0.0,0.0,0.0,0.0,0.0,0.0,777.15
0.545,0.0,0.0,0.3,0.0,0.0,0.0,0.0,0.0,0.155,0.0,0.0,0.0,0.0,0.0,0.0,0.0,0.0,0.0,0.0,0.0,0.0,783.15
0.5,0.0,0.0,0.3,0.0,0.0,0.0,0.0,0.0,0.2,0.0,0.0,0.0,0.0,0.0,0.0,0.0,0.0,0.0,0.0,0.0,0.0,782.15
0.45,0.0,0.0,0.3,0.0,0.0,0.0,0.0,0.0,0.25,0.0,0.0,0.0,0.0,0.0,0.0,0.0,0.0,0.0,0.0,0.0,0.0,781.15
0.425,0.0,0.0,0.3,0.0,0.0,0.0,0.0,0.0,0.275,0.0,0.0,0.0,0.0,0.0,0.0,0.0,0.0,0.0,0.0,0.0,0.0,782.15
0.367,0.0,0.0,0.3,0.0,0.0,0.0,0.0,0.0,0.3329999999999999,0.0,0.0,0.0,0.0,0.0,0.0,0.0,0.0,0.0,0.0,0.0,0.0,781.15
0.325,0.0,0.0,0.3,0.0,0.0,0.0,0.0,0.0,0.375,0.0,0.0,0.0,0.0,0.0,0.0,0.0,0.0,0.0,0.0,0.0,0.0,777.15
0.634,0.0,0.0,0.316,0.0,0.0,0.0,0.0,0.0,0.05,0.0,0.0,0.0,0.0,0.0,0.0,0.0,0.0,0.0,0.0,0.0,0.0,748.15
0.34,0.0,0.0,0.36,0.0,0.0,0.0,0.0,0.0,0.3,0.0,0.0,0.0,0.0,0.0,0.0,0.0,0.0,0.0,0.0,0.0,0.0,732.15
0.375,0.0,0.0,0.375,0.0,0.0,0.0,0.0,0.0,0.25,0.0,0.0,0.0,0.0,0.0,0.0,0.0,0.0,0.0,0.0,0.0,0.0,735.15
0.467,0.0,0.0,0.4,0.0,0.0,0.0,0.0,0.0,0.133,0.0,0.0,0.0,0.0,0.0,0.0,0.0,0.0,0.0,0.0,0.0,0.0,710.15
0.4,0.0,0.0,0.4,0.0,0.0,0.0,0.0,0.0,0.2,0.0,0.0,0.0,0.0,0.0,0.0,0.0,0.0,0.0,0.0,0.0,0.0,697.15
0.0,0.0151984801519848,0.0,0.0,0.0,0.0,0.0,0.0,0.0,0.0,0.0,0.0,0.0,0.0,0.0,0.0,0.0,0.0,0.0,0.0,0.0,0.0,701.15
0.0,0.0638,0.0,0.0,0.0,0.0,0.0,0.0,0.0,0.0,0.0,0.0,0.0,0.0,0.0,0.0,0.0,0.0,0.0,0.0,0.0,0.0,698.15
0.0,0.1079999999999999,0.0,0.0,0.0,0.0,0.0,0.0,0.0,0.0,0.0,0.0,0.0,0.0,0.0,0.0,0.0,0.0,0.0,0.0,0.0,0.0,694.15
0.0,0.031,0.0,0.0,0.0,0.0,0.0,0.0,0.0,0.0,0.0,0.0,0.0,0.0,0.0,0.0,0.0,0.0,0.0,0.0,0.0,0.0,702.15
0.0,0.0724,0.0,0.0,0.0,0.0,0.0,0.0,0.0,0.0,0.0,0.0,0.0,0.0,0.0,0.0,0.0,0.0,0.0,0.0,0.0,0.0,697.15
0.0,0.1268,0.0,0.0,0.0,0.0,0.0,0.0,0.0,0.0,0.0,0.0,0.0,0.0,0.0,0.0,0.0,0.0,0.0,0.0,0.0,0.0,689.15
0.8,0.0,0.0,0.0,0.0,0.0,0.0,0.0,0.0,0.1,0.0,0.0,0.0,0.0,0.0,0.0,0.0,0.0,0.0,0.0,0.0,0.0,969.15
0.7,0.0,0.0,0.0,0.0,0.0,0.0,0.0,0.0,0.15,0.0,0.0,0.0,0.0,0.0,0.0,0.0,0.0,0.0,0.0,0.0,0.0,917.15
0.6659999999999999,0.0,0.0,0.0,0.0,0.0,0.0,0.0,0.0,0.1669999999999999,0.0,0.0,0.0,0.0,0.0,0.0,0.0,0.0,0.0,0.0,0.0,0.0,911.15
0.65,0.0,0.0,0.0,0.0,0.0,0.0,0.0,0.0,0.175,0.0,0.0,0.0,0.0,0.0,0.0,0.0,0.0,0.0,0.0,0.0,0.0,877.15
0.6,0.0,0.0,0.0,0.0,0.0,0.0,0.0,0.0,0.2,0.0,0.0,0.0,0.0,0.0,0.0,0.0,0.0,0.0,0.0,0.0,0.0,853.15
0.55,0.0,0.0,0.0,0.0,0.0,0.0,0.0,0.0,0.225,0.0,0.0,0.0,0.0,0.0,0.0,0.0,0.0,0.0,0.0,0.0,0.0,836.15
0.5,0.0,0.0,0.0,0.0,0.0,0.0,0.0,0.0,0.25,0.0,0.0,0.0,0.0,0.0,0.0,0.0,0.0,0.0,0.0,0.0,0.0,838.15
0.76,0.0,0.0,0.0,0.0,0.0,0.0,0.0,0.0,0.05,0.0,0.0,0.0,0.0,0.0,0.0,0.0,0.0,0.0,0.0,0.0,0.0,860.15
0.72,0.0,0.0,0.0,0.0,0.0,0.0,0.0,0.0,0.1,0.0,0.0,0.0,0.0,0.0,0.0,0.0,0.0,0.0,0.0,0.0,0.0,885.15
0.64,0.0,0.0,0.0,0.0,0.0,0.0,0.0,0.0,0.2,0.0,0.0,0.0,0.0,0.0,0.0,0.0,0.0,0.0,0.0,0.0,0.0,900.15
0.6,0.0,0.0,0.0,0.0,0.0,0.0,0.0,0.0,0.25,0.0,0.0,0.0,0.0,0.0,0.0,0.0,0.0,0.0,0.0,0.0,0.0,842.15
0.6659999999999999,0.0,0.0,0.0,0.0,0.0,0.0,0.0,0.0,0.1669999999999999,0.0,0.0,0.0,0.0,0.0,0.0,0.0,0.0,0.0,0.0,0.0,0.0,873.15
0.6,0.0,0.0,0.0,0.0,0.0,0.0,0.0,0.0,0.2,0.0,0.0,0.0,0.0,0.0,0.0,0.0,0.0,0.0,0.0,0.0,0.0,818.15
0.55,0.0,0.0,0.0,0.0,0.0,0.0,0.0,0.0,0.225,0.0,0.0,0.0,0.0,0.0,0.0,0.0,0.0,0.0,0.0,0.0,0.0,797.15
0.5,0.0,0.0,0.0,0.0,0.0,0.0,0.0,0.0,0.25,0.0,0.0,0.0,0.0,0.0,0.0,0.0,0.0,0.0,0.0,0.0,0.0,743.15
0.72,0.0,0.0,0.0,0.0,0.0,0.0,0.0,0.0,0.1,0.0,0.0,0.0,0.0,0.0,0.0,0.0,0.0,0.0,0.0,0.0,0.0,873.15
0.64,0.0,0.0,0.0,0.0,0.0,0.0,0.0,0.0,0.2,0.0,0.0,0.0,0.0,0.0,0.0,0.0,0.0,0.0,0.0,0.0,0.0,875.15
0.56,0.0,0.0,0.0,0.0,0.0,0.0,0.0,0.0,0.3,0.0,0.0,0.0,0.0,0.0,0.0,0.0,0.0,0.0,0.0,0.0,0.0,775.15
0.8,0.0,0.0,0.0,0.0,0.0,0.0,0.0,0.0,0.1,0.0,0.0,0.05,0.0,0.0,0.0,0.0,0.0,0.0,0.0,0.0,0.0,813.15
0.75,0.0,0.0,0.0,0.0,0.0,0.0,0.0,0.0,0.125,0.0,0.0,0.0625,0.0,0.0,0.0,0.0,0.0,0.0,0.0,0.0,0.0,805.15
0.7,0.0,0.0,0.0,0.0,0.0,0.0,0.0,0.0,0.15,0.0,0.0,0.075,0.0,0.0,0.0,0.0,0.0,0.0,0.0,0.0,0.0,805.15
0.65,0.0,0.0,0.0,0.0,0.0,0.0,0.0,0.0,0.175,0.0,0.0,0.0875,0.0,0.0,0.0,0.0,0.0,0.0,0.0,0.0,0.0,773.15
0.6,0.0,0.0,0.0,0.0,0.0,0.0,0.0,0.0,0.2,0.0,0.0,0.1,0.0,0.0,0.0,0.0,0.0,0.0,0.0,0.0,0.0,765.15
0.55,0.0,0.0,0.0,0.0,0.0,0.0,0.0,0.0,0.225,0.0,0.0,0.1125,0.0,0.0,0.0,0.0,0.0,0.0,0.0,0.0,0.0,743.15
0.5,0.0,0.0,0.0,0.0,0.0,0.0,0.0,0.0,0.25,0.0,0.0,0.125,0.0,0.0,0.0,0.0,0.0,0.0,0.0,0.0,0.0,734.15
0.45,0.0,0.0,0.0,0.0,0.0,0.0,0.0,0.0,0.275,0.0,0.0,0.1375,0.0,0.0,0.0,0.0,0.0,0.0,0.0,0.0,0.0,716.15
0.35,0.025,0.0,0.0,0.0,0.0,0.0,0.0,0.0,0.025,0.0,0.0,0.0,0.0,0.0,0.0,0.0,0.6,0.0,0.0,0.0,0.0,595.15
0.3,0.025,0.0,0.0,0.0,0.0,0.0,0.0,0.0,0.025,0.0,0.0,0.0,0.0,0.0,0.0,0.0,0.65,0.0,0.0,0.0,0.0,578.15
0.25,0.025,0.0,0.0,0.0,0.0,0.0,0.0,0.0,0.025,0.0,0.0,0.0,0.0,0.0,0.0,0.0,0.7,0.0,0.0,0.0,0.0,559.15
0.2,0.025,0.0,0.0,0.0,0.0,0.0,0.0,0.0,0.025,0.0,0.0,0.0,0.0,0.0,0.0,0.0,0.75,0.0,0.0,0.0,0.0,541.15
0.15,0.025,0.0,0.0,0.0,0.0,0.0,0.0,0.0,0.025,0.0,0.0,0.0,0.0,0.0,0.0,0.0,0.8,0.0,0.0,0.0,0.0,523.15
0.7,0.0,0.0,0.2,0.0,0.0,0.1,0.0,0.0,0.0,0.0,0.0,0.0,0.0,0.0,0.0,0.0,0.0,0.0,0.0,0.0,0.0,773.15
0.5,0.0,0.0,0.0,0.0,0.0,0.0,0.0,0.0,0.0,0.0,0.0,0.0,0.0,0.0,0.0,0.0,0.5,0.0,0.0,0.0,0.0,702.15
0.8,0.0,0.0,0.0,0.0,0.0,0.0,0.0,0.2,0.0,0.0,0.0,0.0,0.0,0.0,0.0,0.0,0.0,0.0,0.0,0.0,0.0,726.15
0.7306,0.0,0.0,0.0874,0.0,0.0,0.1288,0.0,0.0509,0.0,0.0,0.0,0.0,0.0,0.0,0.0,0.0,0.0,0.0023,0.0,0.0,0.0,810.15
0.7166,0.0,0.0,0.0378,0.0,0.0,0.0,0.0,0.0556,0.0,0.0,0.0,0.0,0.0,0.0,0.0,0.0,0.19,0.0,0.0,0.0,0.0,720.15
0.748,0.0,0.0,0.0498,0.0136,0.0,0.0,0.0,0.0794,0.0,0.0,0.0,0.0,0.0,0.0,0.0,0.0,0.1092,0.0,0.0,0.0,0.0,714.15
0.7137286271372862,0.0,0.0,0.1381861813818618,0.0094990500949905,0.0,0.0695930406959304,0.0594940505949405,0.0094990500949905,0.0,0.0,0.0,0.0,0.0,0.0,0.0,0.0,0.0,0.0,0.0,0.0,0.0,793.15
0.026,0.022,0.0,0.0,0.023,0.0,0.0,0.0,0.0,0.4036,0.0,0.5179,0.0,0.0,0.0,0.0,0.0,0.0,0.0,0.0,0.0,0.0,848.15
0.0269,0.0569,0.0,0.0,0.0237999999999999,0.0,0.0,0.0,0.0,0.3483,0.0,0.5363,0.0,0.0,0.0,0.0,0.0,0.0,0.0,0.0,0.0,0.0,832.15
0.0277,0.088,0.0,0.0,0.0245,0.0,0.0,0.0,0.0,0.2991,0.0,0.5526,0.0,0.0,0.0,0.0,0.0,0.0,0.0,0.0,0.0,0.0,823.15
0.65,0.0,0.0,0.15,0.0,0.0,0.2,0.0,0.0,0.0,0.0,0.0,0.0,0.0,0.0,0.0,0.0,0.0,0.0,0.0,0.0,0.0,861.15
0.6451645164516453,0.0,0.0,0.1489148914891489,0.0,0.0,0.1985198519851985,0.0,0.0,0.0,0.0,0.0,0.0,0.0,0.0,0.0074007400740074,0.0,0.0,0.0,0.0,0.0,0.0,856.15
0.6404000000000001,0.0,0.0,0.1478,0.0,0.0,0.1971,0.0,0.0,0.0,0.0,0.0,0.0,0.0,0.0,0.0147,0.0,0.0,0.0,0.0,0.0,0.0,864.15
0.6310999999999999,0.0,0.0,0.1456999999999999,0.0,0.0,0.1941999999999999,0.0,0.0,0.0,0.0,0.0,0.0,0.0,0.0,0.0289999999999999,0.0,0.0,0.0,0.0,0.0,0.0,873.15
0.5966,0.0,0.0,0.1377,0.0,0.0,0.1835999999999999,0.0,0.0,0.0,0.0,0.0,0.0,0.0,0.0,0.0821,0.0,0.0,0.0,0.0,0.0,0.0,873.15
0.5807,0.0,0.0,0.134,0.0,0.0,0.1787,0.0,0.0,0.0,0.0,0.0,0.0,0.0,0.0,0.1066,0.0,0.0,0.0,0.0,0.0,0.0,873.15
0.5655434456554345,0.0,0.0,0.1305869413058694,0.0,0.0,0.1740825917408259,0.0,0.0,0.0,0.0,0.0,0.0,0.0,0.0,0.1297870212978702,0.0,0.0,0.0,0.0,0.0,0.0,890.15
0.5584,0.0,0.0,0.1289,0.0,0.0,0.1718,0.0,0.0,0.0,0.0,0.0,0.0,0.0,0.0,0.1409,0.0,0.0,0.0,0.0,0.0,0.0,906.15
0.5311,0.0,0.0,0.1226,0.0,0.0,0.1635,0.0,0.0,0.0,0.0,0.0,0.0,0.0,0.0,0.1828,0.0,0.0,0.0,0.0,0.0,0.0,910.15
0.5005499450054994,0.0,0.0,0.1155884411558844,0.0,0.0,0.1540845915408459,0.0,0.0,0.0,0.0,0.0,0.0,0.0,0.0,0.2297770222977702,0.0,0.0,0.0,0.0,0.0,0.0,915.15
