Repository: dorukdogular/vitreos

# Vitreos 🔬
> Machine learning model that predicts glass transition temperature, density, and refractive index from oxide composition.

## Live Website
[🚀 Launch Vitreos](https://vitreos.streamlit.app)

## What It Does
Input any oxide glass composition (mol%) → instantly get:
- 🌡️ Glass Transition Temperature (Tg) in K and °C
- ⚖️ Density in g/cm³
- 💡 Refractive Index
- 🧪 Glass Forming Ability probability

## Features
- Dynamic composition builder — add any of 22 oxides, normalize to 100%
- 5 built-in example compositions (soda-lime, borosilicate, fused silica...)
- Compare two glass compositions side by side
- Radar chart visualization
- Export predictions as CSV
- Model card with full training details

## Model Performance
| Property | Samples | R² | MAE |
|---|---|---|---|
| Tg | 76,377 | 0.89 | 32 K |
| Density | 31,173 | 0.90 | 0.21 g/cm³ |
| Refractive Index | 58,913 | 0.92 | 0.021 |
| GFA | 11,858 | — | 67% acc |

## Data
[SciGlass](https://github.com/epam/SciGlass) — 422,000+ inorganic glass compositions, ODbL license.
22 oxide features retained after cleaning (>95% sparsity threshold).

## Run Locally
```bash
git clone https://github.com/dorukdogular/vitreos
cd vitreos
conda create -n vitreos python=3.11
conda activate vitreos
pip install -r app/requirements.txt
streamlit run app/app.py
```

## Known Limitations
- P₂O₅-rich single-component glasses: Tg overestimated
- Heavy-oxide glasses (TeO₂, Bi₂O₃): density underpredicted
- GFA accuracy lower than element-based models (oxide features lose structural info)

## Built By
**Doruk Doğular** · [GitHub](https://github.com/dorukdogular) · 2026

Data from SciGlass under [ODbL](https://opendatacommons.org/licenses/odbl/) license.

# Data

## Source

Glass property data is sourced from the [SciGlass database](https://github.com/epam/SciGlass) (EPAM Systems), made available under the [Open Database License (ODbL)](https://opendatacommons.org/licenses/odbl/1-0/). Accessed via the [glasspy](https://github.com/drcassar/glasspy) Python library.

## Files tracked in git

| File | Description |
|---|---|
| `clean.csv` | Deduplicated glass-forming ability dataset (11858 rows) |
| `tg_dataset.csv` | 76377 glasses with Tg (K) and 22 oxide mol% features |
| `tg_density_dataset.csv` | 31173 glasses with both Tg (K) and density (g/cm³) |

## Regenerating all data

Run notebooks in order from the project root using the `vitreos` conda environment:

```bash
conda run -n vitreos python notebooks/01_data_collection.py
conda run -n vitreos python data/clean.py
conda run -n vitreos python notebooks/02_feature_engineering.py
conda run -n vitreos python notebooks/03_train_classifier.py
conda run -n vitreos python notebooks/04_clean_properties.py
conda run -n vitreos python notebooks/05_train_tg_regressor.py
conda run -n vitreos python notebooks/06_train_density_regressor.py
conda run -n vitreos python notebooks/07_evaluation.py
```

`data/sciglass_raw/` and model `.pkl` files are excluded from git (regenerable).

File: data/tg_density_dataset.csv (part 1 of 109)
SiO2,P2O5,ZrO2,Na2O,Al2O3,Fe2O3,CaO,MgO,K2O,B2O3,BaO,ZnO,Li2O,SrO,La2O3,TiO2,Nb2O5,PbO,Sb2O3,Bi2O3,TeO2,Se,Tg,density
0.6,0.0,0.0,0.0,0.16,0.0,0.08,0.0,0.16,0.0,0.0,0.0,0.0,0.0,0.0,0.0,0.0,0.0,0.0,0.0,0.0,0.0,1044.15,2.492000102996826
0.6,0.0,0.0,0.032,0.16,0.0,0.08,0.0,0.128,0.0,0.0,0.0,0.0,0.0,0.0,0.0,0.0,0.0,0.0,0.0,0.0,0.0,985.15,2.499000072479248
0.6,0.0,0.0,0.064,0.16,0.0,0.08,0.0,0.096,0.0,0.0,0.0,0.0,0.0,0.0,0.0,0.0,0.0,0.0,0.0,0.0,0.0,946.15,2.509999990463257
0.6,0.0,0.0,0.096,0.16,0.0,0.08,0.0,0.064,0.0,0.0,0.0,0.0,0.0,0.0,0.0,0.0,0.0,0.0,0.0,0.0,0.0,927.15,2.513000011444092
0.6,0.0,0.0,0.16,0.16,0.0,0.08,0.0,0.0,0.0,0.0,0.0,0.0,0.0,0.0,0.0,0.0,0.0,0.0,0.0,0.0,0.0,923.15,2.5169999599456787
0.695,0.0,0.0,0.0,0.0,0.0,0.0,0.0,0.075,0.0,0.0,0.0,0.0,0.0,0.0,0.0,0.0,0.23,0.0,0.0,0.0,0.0,733.15,3.79800009727478
0.695,0.0,0.0,0.0,0.0,0.0,0.0,0.0,0.075,0.0,0.0,0.0,0.05,0.0,0.0,0.0,0.0,0.18,0.0,0.0,0.0,0.0,708.15,3.575000047683716
0.695,0.0,0.0,0.0,0.0,0.0,0.0,0.0,0.075,0.0,0.0,0.0,0.1,0.0,0.0,0.0,0.0,0.13,0.0,0.0,0.0,0.0,693.15,3.252000093460083
0.695,0.0,0.0,0.0,0.0,0.0,0.0,0.0,0.075,0.0,0.0,0.0,0.15,0.0,0.0,0.0,0.0,0.08,0.0,0.0,0.0,0.0,708.15,2.936000108718872
0.695,0.0,0.0,0.0,0.0,0.0,0.0,0.0,0.075,0.0,0.0,0.0,0.2,0.0,0.0,0.0,0.0,0.03,0.0,0.0,0.0,0.0,723.15,2.5929999351501465
0.695,0.0,0.0,0.0,0.0,0.0,0.0,0.0,0.075,0.0,0.0,0.0,0.23,0.0,0.0,0.0,0.0,0.0,0.0,0.0,0.0,0.0,738.15,2.367000102996826
0.695,0.0,0.0,0.05,0.0,0.0,0.0,0.0,0.075,0.0,0.0,0.0,0.0,0.0,0.0,0.0,0.0,0.18,0.0,0.0,0.0,0.0,693.15,3.5239999294281006
0.695,0.0,0.0,0.1,0.0,0.0,0.0,0.0,0.075,0.0,0.0,0.0,0.0,0.0,0.0,0.0,0.0,0.13,0.0,0.0,0.0,0.0,683.15,3.2750000953674316
0.695,0.0,0.0,0.15,0.0,0.0,0.0,0.0,0.075,0.0,0.0,0.0,0.0,0.0,0.0,0.0,0.0,0.08,0.0,0.0,0.0,0.0,663.15,2.950000047683716
0.695,0.0,0.0,0.2,0.0,0.0,0.0,0.0,0.075,0.0,0.0,0.0,0.0,0.0,0.0,0.0,0.0,0.03,0.0,0.0,0.0,0.0,683.15,2.6489999294281006
0.695,0.0,0.0,0.23,0.0,0.0,0.0,0.0,0.075,0.0,0.0,0.0,0.0,0.0,0.0,0.0,0.0,0.0,0.0,0.0,0.0,0.0,713.15,2.4769999980926514
0.695,0.0,0.0,0.0,0.0,0.0,0.0,0.0,0.125,0.0,0.0,0.0,0.0,0.0,0.0,0.0,0.0,0.18,0.0,0.0,0.0,0.0,718.15,3.4489998817443848
0.695,0.0,0.0,0.0,0.0,0.0,0.0,0.0,0.175,0.0,0.0,0.0,0.0,0.0,0.0,0.0,0.0,0.13,0.0,0.0,0.0,0.0,728.15,3.194999933242798
0.695,0.0,0.0,0.0,0.0,0.0,0.0,0.0,0.225,0.0,0.0,0.0,0.0,0.0,0.0,0.0,0.0,0.08,0.0,0.0,0.0,0.0,738.15,2.943000078201294
0.695,0.0,0.0,0.0,0.0,0.0,0.0,0.0,0.275,0.0,0.0,0.0,0.0,0.0,0.0,0.0,0.0,0.03,0.0,0.0,0.0,0.0,753.15,2.621000051498413
0.4965496549654966,0.0,0.0,0.0,0.041004100410041,0.0,0.025002500250025,0.0,0.0,0.2222222222222222,0.2002200220022002,0.015001500150015,0.0,0.0,0.0,0.0,0.0,0.0,0.0,0.0,0.0,0.0,913.15,3.242000102996826
0.4965,0.0,0.0,0.0,0.0409999999999999,0.0,0.025,0.0,0.0,0.2221999999999999,0.1502,0.015,0.0501,0.0,0.0,0.0,0.0,0.0,0.0,0.0,0.0,0.0,838.15,3.065999984741211
0.4965496549654964,0.0,0.0,0.0,0.0410041004100409,0.0,0.025002500250025,0.0,0.0,0.2222222222222221,0.1001100110011001,0.015001500150015,0.1001100110011001,0.0,0.0,0.0,0.0,0.0,0.0,0.0,0.0,0.0,803.15,2.861000061035156
0.4965,0.0,0.0,0.0,0.0409999999999999,0.0,0.025,0.0,0.0,0.2221999999999999,0.0501,0.015,0.1502,0.0,0.0,0.0,0.0,0.0,0.0,0.0,0.0,0.0,778.15,2.6470000743865967
0.4965496549654966,0.0,0.0,0.0,0.041004100410041,0.0,0.025002500250025,0.0,0.0,0.2222222222222222,0.0,0.015001500150015,0.2002200220022002,0.0,0.0,0.0,0.0,0.0,0.0,0.0,0.0,0.0,763.15,2.4539999961853027
0.4965,0.0,0.0,0.0501,0.041,0.0,0.025,0.0,0.0,0.2222,0.1502,0.015,0.0,0.0,0.0,0.0,0.0,0.0,0.0,0.0,0.0,0.0,863.15,3.068000078201294
0.4965496549654966,0.0,0.0,0.1001100110011001,0.041004100410041,0.0,0.025002500250025,0.0,0.0,0.2222222222222222,0.1001100110011001,0.015001500150015,0.0,0.0,0.0,0.0,0.0,0.0,0.0,0.0,0.0,0.0,836.15,2.882999897003174
0.4965,0.0,0.0,0.1502,0.0409999999999999,0.0,0.025,0.0,0.0,0.2221999999999999,0.0501,0.015,0.0,0.0,0.0,0.0,0.0,0.0,0.0,0.0,0.0,0.0,809.15,2.7070000171661377
0.4965496549654966,0.0,0.0,0.2002200220022002,0.041004100410041,0.0,0.025002500250025,0.0,0.0,0.2222222222222222,0.0,0.015001500150015,0.0,0.0,0.0,0.0,0.0,0.0,0.0,0.0,0.0,0.0,793.15,2.515000104904175
0.4965,0.0,0.0,0.0,0.041,0.0,0.025,0.0,0.0501,0.2222,0.1502,0.015,0.0,0.0,0.0,0.0,0.0,0.0,0.0,0.0,0.0,0.0,903.15,3.01200008392334
0.4965496549654964,0.0,0.0,0.0,0.0410041004100409,0.0,0.025002500250025,0.0,0.1001100110011001,0.2222222222222221,0.1001100110011001,0.015001500150015,0.0,0.0,0.0,0.0,0.0,0.0,0.0,0.0,0.0,0.0,863.15,2.805000066757202
0.4965,0.0,0.0,0.0,0.0409999999999999,0.0,0.025,0.0,0.1502,0.2221999999999999,0.0501,0.015,0.0,0.0,0.0,0.0,0.0,0.0,0.0,0.0,0.0,0.0,838.15,2.61299991607666
0.4965496549654966,0.0,0.0,0.0,0.041004100410041,0.0,0.025002500250025,0.0,0.2002200220022002,0.2222222222222222,0.0,0.015001500150015,0.0,0.0,0.0,0.0,0.0,0.0,0.0,0.0,0.0,0.0,823.15,2.427000045776367
0.8,0.0,0.0,0.1,0.0,0.0,0.0,0.0,0.0,0.1,0.0,0.0,0.0,0.0,0.0,0.0,0.0,0.0,0.0,0.0,0.0,0.0,866.15,2.3919999599456787
0.65,0.0,0.0,0.1,0.0,0.0,0.0,0.0,0.0,0.25,0.0,0.0,0.0,0.0,0.0,0.0,0.0,0.0,0.0,0.0,0.0,0.0,784.15,2.2950000762939453
0.5670000000000001,0.0,0.0,0.1,0.0,0.0,0.0,0.0,0.0,0.3329999999999999,0.0,0.0,0.0,0.0,0.0,0.0,0.0,0.0,0.0,0.0,0.0,0.0,738.15,2.236000061035156
0.4,0.0,0.0,0.1,0.0,0.0,0.0,0.0,0.0,0.5,0.0,0.0,0.0,0.0,0.0,0.0,0.0,0.0,0.0,0.0,0.0,0.0,699.15,2.1659998893737793
0.68,0.0,0.0,0.12,0.0,0.0,0.0,0.0,0.0,0.2,0.0,0.0,0.0,0.0,0.0,0.0,0.0,0.0,0.0,0.0,0.0,0.0,843.15,2.3940000534057617
0.75,0.0,0.0,0.125,0.0,0.0,0.0,0.0,0.0,0.125,0.0,0.0,0.0,0.0,0.0,0.0,0.0,0.0,0.0,0.0,0.0,0.0,863.15,2.444000005722046
0.74,0.0,0.0,0.13,0.0,0.0,0.0,0.0,0.0,0.13,0.0,0.0,0.0,0.0,0.0,0.0,0.0,0.0,0.0,0.0,0.0,0.0,868.15,2.4519999027252197
0.56,0.0,0.0,0.14,0.0,0.0,0.0,0.0,0.0,0.3,0.0,0.0,0.0,0.0,0.0,0.0,0.0,0.0,0.0,0.0,0.0,0.0,803.15,2.388999938964844
0.7,0.0,0.0,0.15,0.0,0.0,0.0,0.0,0.0,0.15,0.0,0.0,0.0,0.0,0.0,0.0,0.0,0.0,0.0,0.0,0.0,0.0,863.15,2.4820001125335693
0.6,0.0,0.0,0.15,0.0,0.0,0.0,0.0,0.0,0.25,0.0,0.0,0.0,0.0,0.0,0.0,0.0,0.0,0.0,0.0,0.0,0.0,837.15,2.443000078201294
0.45,0.0,0.0,0.15,0.0,0.0,0.0,0.0,0.0,0.4,0.0,0.0,0.0,0.0,0.0,0.0,0.0,0.0,0.0,0.0,0.0,0.0,769.15,2.3299999237060547
0.64,0.0,0.0,0.16,0.0,0.0,0.0,0.0,0.0,0.2,0.0,0.0,0.0,0.0,0.0,0.0,0.0,0.0,0.0,0.0,0.0,0.0,862.15,2.486999988555908
0.6659999999999999,0.0,0.0,0.1669999999999999,0.0,0.0,0.0,0.0,0.0,0.1669999999999999,0.0,0.0,0.0,0.0,0.0,0.0,0.0,0.0,0.0,0.0,0.0,0.0,856.15,2.500999927520752
0.68,0.0,0.0,0.17,0.0,0.0,0.0,0.0,0.0,0.15,0.0,0.0,0.0,0.0,0.0,0.0,0.0,0.0,0.0,0.0,0.0,0.0,861.15,2.500999927520752
0.7,0.0,0.0,0.175,0.0,0.0,0.0,0.0,0.0,0.125,0.0,0.0,0.0,0.0,0.0,0.0,0.0,0.0,0.0,0.0,0.0,0.0,854.15,2.496999979019165
0.65,0.0,0.0,0.175,0.0,0.0,0.0,0.0,0.0,0.175,0.0,0.0,0.0,0.0,0.0,0.0,0.0,0.0,0.0,0.0,0.0,0.0,856.15,2.509000062942505
0.525,0.0,0.0,0.175,0.0,0.0,0.0,0.0,0.0,0.3,0.0,0.0,0.0,0.0,0.0,0.0,0.0,0.0,0.0,0.0,0.0,0.0,824.15,2.4660000801086426
0.72,0.0,0.0,0.18,0.0,0.0,0.0,0.0,0.0,0.1,0.0,0.0,0.0,0.0,0.0,0.0,0.0,0.0,0.0,0.0,0.0,0.0,842.15,2.4839999675750732
0.76,0.0,0.0,0.19,0.0,0.0,0.0,0.0,0.0,0.05,0.0,0.0,0.0,0.0,0.0,0.0,0.0,0.0,0.0,0.0,0.0,0.0,798.15,2.444999933242798
0.62,0.0,0.0,0.19,0.0,0.0,0.0,0.0,0.0,0.19,0.0,0.0,0.0,0.0,0.0,0.0,0.0,0.0,0.0,0.0,0.0,0.0,847.15,2.5220000743865967
0.6,0.0,0.0,0.2,0.0,0.0,0.0,0.0,0.0,0.2,0.0,0.0,0.0,0.0,0.0,0.0,0.0,0.0,0.0,0.0,0.0,0.0,846.15,2.5269999504089355
0.58,0.0,0.0,0.21,0.0,0.0,0.0,0.0,0.0,0.21,0.0,0.0,0.0,0.0,0.0,0.0,0.0,0.0,0.0,0.0,0.0,0.0,839.15,2.5329999923706055
0.55,0.0,0.0,0.225,0.0,0.0,0.0,0.0,0.0,0.225,0.0,0.0,0.0,0.0,0.0,0.0,0.0,0.0,0.0,0.0,0.0,0.0,823.15,2.5390000343322754
0.54,0.0,0.0,0.23,0.0,0.0,0.0,0.0,0.0,0.23,0.0,0.0,0.0,0.0,0.0,0.0,0.0,0.0,0.0,0.0,0.0,0.0,825.15,2.5399999618530273
0.52,0.0,0.0,0.24,0.0,0.0,0.0,0.0,0.0,0.24,0.0,0.0,0.0,0.0,0.0,0.0,0.0,0.0,0.0,0.0,0.0,0.0,820.15,2.5429999828338623
0.5,0.0,0.0,0.25,0.0,0.0,0.0,0.0,0.0,0.25,0.0,0.0,0.0,0.0,0.0,0.0,0.0,0.0,0.0,0.0,0.0,0.0,820.15,2.5439999103546143
0.45,0.0,0.0,0.275,0.0,0.0,0.0,0.0,0.0,0.275,0.0,0.0,0.0,0.0,0.0,0.0,0.0,0.0,0.0,0.0,0.0,0.0,799.15,2.5439999103546143
0.4,0.0,0.0,0.3,0.0,0.0,0.0,0.0,0.0,0.3,0.0,0.0,0.0,0.0,0.0,0.0,0.0,0.0,0.0,0.0,0.0,0.0,782.15,2.5399999618530273
0.334,0.0,0.0,0.333,0.0,0.0,0.0,0.0,0.0,0.333,0.0,0.0,0.0,0.0,0.0,0.0,0.0,0.0,0.0,0.0,0.0,0.0,758.15,2.5230000019073486
0.8,0.0,0.0,0.0,0.0,0.0,0.0,0.0,0.1,0.1,0.0,0.0,0.0,0.0,0.0,0.0,0.0,0.0,0.0,0.0,0.0,0.0,931.15,2.421999931335449
0.774,0.0,0.0,0.0,0.0,0.0,0.0,0.0,0.113,0.113,0.0,0.0,0.0,0.0,0.0,0.0,0.0,0.0,0.0,0.0,0.0,0.0,923.15,2.430999994277954
0.75,0.0,0.0,0.0,0.0,0.0,0.0,0.0,0.125,0.125,0.0,0.0,0.0,0.0,0.0,0.0,0.0,0.0,0.0,0.0,0.0,0.0,911.15,2.4590001106262207
0.7,0.0,0.0,0.0,0.0,0.0,0.0,0.0,0.15,0.15,0.0,0.0,0.0,0.0,0.0,0.0,0.0,0.0,0.0,0.0,0.0,0.0,905.15,2.484999895095825
0.6659999999999999,0.0,0.0,0.0,0.0,0.0,0.0,0.0,0.1669999999999999,0.1669999999999999,0.0,0.0,0.0,0.0,0.0,0.0,0.0,0.0,0.0,0.0,0.0,0.0,903.15,2.494999885559082
0.6559999999999999,0.0,0.0,0.0,0.0,0.0,0.0,0.0,0.172,0.172,0.0,0.0,0.0,0.0,0.0,0.0,0.0,0.0,0.0,0.0,0.0,0.0,897.15,2.496000051498413
0.65,0.0,0.0,0.0,0.0,0.0,0.0,0.0,0.175,0.175,0.0,0.0,0.0,0.0,0.0,0.0,0.0,0.0,0.0,0.0,0.0,0.0,896.15,2.496999979019165
0.636,0.0,0.0,0.0,0.0,0.0,0.0,0.0,0.182,0.182,0.0,0.0,0.0,0.0,0.0,0.0,0.0,0.0,0.0,0.0,0.0,0.0,886.15,2.497999906539917
0.62,0.0,0.0,0.0,0.0,0.0,0.0,0.0,0.19,0.19,0.0,0.0,0.0,0.0,0.0,0.0,0.0,0.0,0.0,0.0,0.0,0.0,881.15,2.500999927520752
0.58,0.0,0.0,0.0,0.0,0.0,0.0,0.0,0.21,0.21,0.0,0.0,0.0,0.0,0.0,0.0,0.0,0.0,0.0,0.0,0.0,0.0,851.15,2.500999927520752
0.56,0.0,0.0,0.0,0.0,0.0,0.0,0.0,0.22,0.22,0.0,0.0,0.0,0.0,0.0,0.0,0.0,0.0,0.0,0.0,0.0,0.0,828.15,2.490999937057495
0.55,0.0,0.0,0.0,0.0,0.0,0.0,0.0,0.225,0.225,0.0,0.0,0.0,0.0,0.0,0.0,0.0,0.0,0.0,0.0,0.0,0.0,814.15,2.490000009536743
0.54,0.0,0.0,0.0,0.0,0.0,0.0,0.0,0.23,0.23,0.0,0.0,0.0,0.0,0.0,0.0,0.0,0.0,0.0,0.0,0.0,0.0,811.15,2.486999988555908
0.45,0.0,0.0,0.0,0.0,0.0,0.0,0.0,0.275,0.275,0.0,0.0,0.0,0.0,0.0,0.0,0.0,0.0,0.0,0.0,0.0,0.0,781.15,2.4679999351501465
0.51,0.0,0.0,0.0,0.0,0.0,0.0,0.0,0.255,0.235,0.0,0.0,0.0,0.0,0.0,0.0,0.0,0.0,0.0,0.0,0.0,0.0,773.15,2.489000082015991
0.467,0.0,0.0,0.0,0.0,0.0,0.0,0.0,0.233,0.3,0.0,0.0,0.0,0.0,0.0,0.0,0.0,0.0,0.0,0.0,0.0,0.0,807.15,2.4800000190734863
0.667,0.0,0.0,0.0,0.0,0.0,0.0,0.0,0.222,0.111,0.0,0.0,0.0,0.0,0.0,0.0,0.0,0.0,0.0,0.0,0.0,0.0,857.15,2.4820001125335693
0.45,0.0,0.0,0.0,0.0,0.0,0.0,0.0,0.15,0.4,0.0,0.0,0.0,0.0,0.0,0.0,0.0,0.0,0.0,0.0,0.0,0.0,755.15,2.302999973297119
0.775,0.0,0.0,0.0,0.0,0.0,0.0,0.0,0.1939999999999999,0.031,0.0,0.0,0.0,0.0,0.0,0.0,0.0,0.0,0.0,0.0,0.0,0.0,835.15,2.4170000553131104
0.76,0.0,0.0,0.0,0.0,0.0,0.0,0.0,0.19,0.05,0.0,0.0,0.0,0.0,0.0,0.0,0.0,0.0,0.0,0.0,0.0,0.0,851.15,2.434000015258789
0.75,0.0,0.0,0.0,0.0,0.0,0.0,0.0,0.188,0.062,0.0,0.0,0.0,0.0,0.0,0.0,0.0,0.0,0.0,0.0,0.0,0.0,861.15,2.440000057220459
0.727,0.0,0.0,0.0,0.0,0.0,0.0,0.0,0.182,0.091,0.0,0.0,0.0,0.0,0.0,0.0,0.0,0.0,0.0,0.0,0.0,0.0,881.15,2.446000099182129
0.72,0.0,0.0,0.0,0.0,0.0,0.0,0.0,0.18,0.1,0.0,0.0,0.0,0.0,0.0,0.0,0.0,0.0,0.0,0.0,0.0,0.0,883.15,2.4700000286102295
0.686,0.0,0.0,0.0,0.0,0.0,0.0,0.0,0.171,0.143,0.0,0.0,0.0,0.0,0.0,0.0,0.0,0.0,0.0,0.0,0.0,0.0,898.15,2.49399995803833
0.68,0.0,0.0,0.0,0.0,0.0,0.0,0.0,0.17,0.15,0.0,0.0,0.0,0.0,0.0,0.0,0.0,0.0,0.0,0.0,0.0,0.0,914.15,2.490000009536743
0.66,0.0,0.0,0.0,0.0,0.0,0.0,0.0,0.165,0.175,0.0,0.0,0.0,0.0,0.0,0.0,0.0,0.0,0.0,0.0,0.0,0.0,907.15,2.493000030517578
0.65,0.0,0.0,0.0,0.0,0.0,0.0,0.0,0.163,0.187,0.0,0.0,0.0,0.0,0.0,0.0,0.0,0.0,0.0,0.0,0.0,0.0,908.15,2.4800000190734863
0.64,0.0,0.0,0.0,0.0,0.0,0.0,0.0,0.16,0.2,0.0,0.0,0.0,0.0,0.0,0.0,0.0,0.0,0.0,0.0,0.0,0.0,896.15,2.4719998836517334
0.628,0.0,0.0,0.0,0.0,0.0,0.0,0.0,0.157,0.215,0.0,0.0,0.0,0.0,0.0,0.0,0.0,0.0,0.0,0.0,0.0,0.0,878.15,2.4679999351501465
0.615,0.0,0.0,0.0,0.0,0.0,0.0,0.0,0.154,0.231,0.0,0.0,0.0,0.0,0.0,0.0,0.0,0.0,0.0,0.0,0.0,0.0,865.15,2.447000026702881
0.6,0.0,0.0,0.0,0.0,0.0,0.0,0.0,0.15,0.25,0.0,0.0,0.0,0.0,0.0,0.0,0.0,0.0,0.0,0.0,0.0,0.0,848.15,2.428999900817871
0.5710000000000001,0.0,0.0,0.0,0.0,0.0,0.0,0.0,0.143,0.286,0.0,0.0,0.0,0.0,0.0,0.0,0.0,0.0,0.0,0.0,0.0,0.0,819.15,2.388999938964844
0.56,0.0,0.0,0.0,0.0,0.0,0.0,0.0,0.14,0.3,0.0,0.0,0.0,0.0,0.0,0.0,0.0,0.0,0.0,0.0,0.0,0.0,811.15,2.3529999256134033
0.534,0.0,0.0,0.0,0.0,0.0,0.0,0.0,0.133,0.3329999999999999,0.0,0.0,0.0,0.0,0.0,0.0,0.0,0.0,0.0,0.0,0.0,0.0,786.15,2.316999912261963
0.49,0.0,0.0,0.0,0.0,0.0,0.0,0.0,0.102,0.408,0.0,0.0,0.0,0.0,0.0,0.0,0.0,0.0,0.0,0.0,0.0,0.0,712.15,2.2139999866485596
0.4,0.0,0.0,0.0,0.0,0.0,0.0,0.0,0.1,0.5,0.0,0.0,0.0,0.0,0.0,0.0,0.0,0.0,0.0,0.0,0.0,0.0,681.15,2.1600000858306885
0.75,0.0,0.0,0.0,0.0,0.0,0.0,0.0,0.132,0.118,0.0,0.0,0.0,0.0,0.0,0.0,0.0,0.0,0.0,0.0,0.0,0.0,922.15,2.461999893188477
0.74,0.0,0.0,0.0,0.0,0.0,0.0,0.0,0.13,0.13,0.0,0.0,0.0,0.0,0.0,0.0,0.0,0.0,0.0,0.0,0.0,0.0,924.15,2.4560000896453857
0.6,0.0,0.0,0.0,0.0,0.0,0.0,0.0,0.2,0.2,0.0,0.0,0.0,0.0,0.0,0.0,0.0,0.0,0.0,0.0,0.0,0.0,880.15,2.500999927520752
0.5,0.0,0.0,0.0,0.0,0.0,0.0,0.0,0.25,0.25,0.0,0.0,0.0,0.0,0.0,0.0,0.0,0.0,0.0,0.0,0.0,0.0,783.15,2.4800000190734863
0.56,0.0,0.0,0.0,0.0,0.0,0.0,0.0,0.28,0.16,0.0,0.0,0.0,0.0,0.0,0.0,0.0,0.0,0.0,0.0,0.0,0.0,801.15,2.486000061035156
0.483,0.0,0.0,0.0,0.0,0.0,0.0,0.0,0.242,0.275,0.0,0.0,0.0,0.0,0.0,0.0,0.0,0.0,0.0,0.0,0.0,0.0,801.15,2.484999895095825
0.445,0.0,0.0,0.0,0.0,0.0,0.0,0.0,0.222,0.3329999999999999,0.0,0.0,0.0,0.0,0.0,0.0,0.0,0.0,0.0,0.0,0.0,0.0,815.15,2.4649999141693115
0.4,0.0,0.0,0.0,0.0,0.0,0.0,0.0,0.2,0.4,0.0,0.0,0.0,0.0,0.0,0.0,0.0,0.0,0.0,0.0,0.0,0.0,811.15,2.390000104904175
0.7,0.0,0.0,0.0,0.0,0.0,0.0,0.0,0.233,0.067,0.0,0.0,0.0,0.0,0.0,0.0,0.0,0.0,0.0,0.0,0.0,0.0,839.15,2.461999893188477
0.643,0.0,0.0,0.0,0.0,0.0,0.0,0.0,0.214,0.143,0.0,0.0,0.0,0.0,0.0,0.0,0.0,0.0,0.0,0.0,0.0,0.0,871.15,2.49399995803833
0.5720000000000001,0.0,0.0,0.0,0.0,0.0,0.0,0.0,0.19,0.238,0.0,0.0,0.0,0.0,0.0,0.0,0.0,0.0,0.0,0.0,0.0,0.0,867.15,2.484999895095825
0.563,0.0,0.0,0.0,0.0,0.0,0.0,0.0,0.187,0.25,0.0,0.0,0.0,0.0,0.0,0.0,0.0,0.0,0.0,0.0,0.0,0.0,859.15,2.4800000190734863
0.55,0.0,0.0,0.0,0.0,0.0,0.0,0.0,0.183,0.267,0.0,0.0,0.0,0.0,0.0,0.0,0.0,0.0,0.0,0.0,0.0,0.0,853.15,2.4690001010894775
0.525,0.0,0.0,0.0,0.0,0.0,0.0,0.0,0.175,0.3,0.0,0.0,0.0,0.0,0.0,0.0,0.0,0.0,0.0,0.0,0.0,0.0,825.15,2.421999931335449
0.5,0.0,0.0,0.0,0.0,0.0,0.0,0.0,0.1669999999999999,0.3329999999999999,0.0,0.0,0.0,0.0,0.0,0.0,0.0,0.0,0.0,0.0,0.0,0.0,811.15,2.38100004196167
0.7060000000000001,0.0,0.0,0.0,0.0,0.0,0.0,0.0,0.176,0.118,0.0,0.0,0.0,0.0,0.0,0.0,0.0,0.0,0.0,0.0,0.0,0.0,896.15,2.484999895095825
0.7,0.0,0.0,0.0,0.0,0.0,0.0,0.0,0.175,0.125,0.0,0.0,0.0,0.0,0.0,0.0,0.0,0.0,0.0,0.0,0.0,0.0,909.15,2.48799991607666
0.82,0.0,0.0,0.0,0.0,0.0,0.0,0.0,0.144,0.036,0.0,0.0,0.0,0.0,0.0,0.0,0.0,0.0,0.0,0.0,0.0,0.0,849.15,2.390000104904175
0.7909999999999999,0.0,0.0,0.0,0.0,0.0,0.0,0.0,0.139,0.07,0.0,0.0,0.0,0.0,0.0,0.0,0.0,0.0,0.0,0.0,0.0,0.0,896.15,2.428999900817871
0.7730000000000001,0.0,0.0,0.0,0.0,0.0,0.0,0.0,0.136,0.091,0.0,0.0,0.0,0.0,0.0,0.0,0.0,0.0,0.0,0.0,0.0,0.0,917.15,2.440999984741211
0.7659999999999999,0.0,0.0,0.0,0.0,0.0,0.0,0.0,0.134,0.1,0.0,0.0,0.0,0.0,0.0,0.0,0.0,0.0,0.0,0.0,0.0,0.0,941.15,2.440999984741211
0.756,0.0,0.0,0.0,0.0,0.0,0.0,0.0,0.133,0.111,0.0,0.0,0.0,0.0,0.0,0.0,0.0,0.0,0.0,0.0,0.0,0.0,928.15,2.4600000381469727
0.723,0.0,0.0,0.0,0.0,0.0,0.0,0.0,0.127,0.15,0.0,0.0,0.0,0.0,0.0,0.0,0.0,0.0,0.0,0.0,0.0,0.0,920.15,2.450999975204468
0.7160000000000001,0.0,0.0,0.0,0.0,0.0,0.0,0.0,0.126,0.158,0.0,0.0,0.0,0.0,0.0,0.0,0.0,0.0,0.0,0.0,0.0,0.0,915.15,2.4489998817443848
0.7,0.0,0.0,0.0,0.0,0.0,0.0,0.0,0.123,0.177,0.0,0.0,0.0,0.0,0.0,0.0,0.0,0.0,0.0,0.0,0.0,0.0,880.15,2.430000066757202
0.6809999999999999,0.0,0.0,0.0,0.0,0.0,0.0,0.0,0.119,0.2,0.0,0.0,0.0,0.0,0.0,0.0,0.0,0.0,0.0,0.0,0.0,0.0,849.15,2.3980000019073486
0.667,0.0,0.0,0.0,0.0,0.0,0.0,0.0,0.1169999999999999,0.216,0.0,0.0,0.0,0.0,0.0,0.0,0.0,0.0,0.0,0.0,0.0,0.0,837.15,2.385999917984009
0.6509999999999999,0.0,0.0,0.0,0.0,0.0,0.0,0.0,0.114,0.235,0.0,0.0,0.0,0.0,0.0,0.0,0.0,0.0,0.0,0.0,0.0,0.0,815.15,2.361000061035156
0.638,0.0,0.0,0.0,0.0,0.0,0.0,0.0,0.1119999999999999,0.25,0.0,0.0,0.0,0.0,0.0,0.0,0.0,0.0,0.0,0.0,0.0,0.0,817.15,2.3429999351501465
0.617,0.0,0.0,0.0,0.0,0.0,0.0,0.0,0.108,0.275,0.0,0.0,0.0,0.0,0.0,0.0,0.0,0.0,0.0,0.0,0.0,0.0,788.15,2.312000036239624
0.596,0.0,0.0,0.0,0.0,0.0,0.0,0.0,0.104,0.3,0.0,0.0,0.0,0.0,0.0,0.0,0.0,0.0,0.0,0.0,0.0,0.0,766.15,2.2799999713897705
0.5670000000000001,0.0,0.0,0.0,0.0,0.0,0.0,0.0,0.1,0.3329999999999999,0.0,0.0,0.0,0.0,0.0,0.0,0.0,0.0,0.0,0.0,0.0,0.0,769.15,2.253000020980835
0.7390000000000001,0.0,0.0,0.05,0.0,0.0,0.0,0.0,0.0,0.211,0.0,0.0,0.0,0.0,0.0,0.0,0.0,0.0,0.0,0.0,0.0,0.0,733.15,2.184999942779541
0.7,0.0,0.0,0.05,0.0,0.0,0.0,0.0,0.0,0.25,0.0,0.0,0.0,0.0,0.0,0.0,0.0,0.0,0.0,0.0,0.0,0.0,719.15,2.1640000343322754
0.667,0.0,0.0,0.05,0.0,0.0,0.0,0.0,0.0,0.283,0.0,0.0,0.0,0.0,0.0,0.0,0.0,0.0,0.0,0.0,0.0,0.0,699.15,2.1510000228881836
0.65,0.0,0.0,0.05,0.0,0.0,0.0,0.0,0.0,0.3,0.0,0.0,0.0,0.0,0.0,0.0,0.0,0.0,0.0,0.0,0.0,0.0,683.15,2.1449999809265137
0.75,0.0,0.0,0.083,0.0,0.0,0.0,0.0,0.0,0.1669999999999999,0.0,0.0,0.0,0.0,0.0,0.0,0.0,0.0,0.0,0.0,0.0,0.0,813.15,2.309999942779541
0.8170000000000001,0.0,0.0,0.1,0.0,0.0,0.0,0.0,0.0,0.083,0.0,0.0,0.0,0.0,0.0,0.0,0.0,0.0,0.0,0.0,0.0,0.0,870.15,2.384999990463257
0.775,0.0,0.0,0.1,0.0,0.0,0.0,0.0,0.0,0.125,0.0,0.0,0.0,0.0,0.0,0.0,0.0,0.0,0.0,0.0,0.0,0.0,861.15,2.388000011444092
0.75,0.0,0.0,0.1,0.0,0.0,0.0,0.0,0.0,0.15,0.0,0.0,0.0,0.0,0.0,0.0,0.0,0.0,0.0,0.0,0.0,0.0,853.15,2.372999906539917
0.7,0.0,0.0,0.1,0.0,0.0,0.0,0.0,0.0,0.2,0.0,0.0,0.0,0.0,0.0,0.0,0.0,0.0,0.0,0.0,0.0,0.0,813.15,2.3340001106262207
0.667,0.0,0.0,0.1,0.0,0.0,0.0,0.0,0.0,0.233,0.0,0.0,0.0,0.0,0.0,0.0,0.0,0.0,0.0,0.0,0.0,0.0,789.15,2.309000015258789
0.625,0.0,0.0,0.1,0.0,0.0,0.0,0.0,0.0,0.275,0.0,0.0,0.0,0.0,0.0,0.0,0.0,0.0,0.0,0.0,0.0,0.0,765.15,2.2780001163482666
0.6,0.0,0.0,0.1,0.0,0.0,0.0,0.0,0.0,0.3,0.0,0.0,0.0,0.0,0.0,0.0,0.0,0.0,0.0,0.0,0.0,0.0,758.15,2.259999990463257
0.8,0.0,0.0,0.12,0.0,0.0,0.0,0.0,0.0,0.08,0.0,0.0,0.0,0.0,0.0,0.0,0.0,0.0,0.0,0.0,0.0,0.0,853.15,2.4119999408721924
0.73,0.0,0.0,0.12,0.0,0.0,0.0,0.0,0.0,0.15,0.0,0.0,0.0,0.0,0.0,0.0,0.0,0.0,0.0,0.0,0.0,0.0,863.15,2.431999921798706
0.625,0.0,0.0,0.125,0.0,0.0,0.0,0.0,0.0,0.25,0.0,0.0,0.0,0.0,0.0,0.0,0.0,0.0,0.0,0.0,0.0,0.0,814.15,2.375
0.79,0.0,0.0,0.14,0.0,0.0,0.0,0.0,0.0,0.07,0.0,0.0,0.0,0.0,0.0,0.0,0.0,0.0,0.0,0.0,0.0,0.0,836.15,2.4210000038146973
0.775,0.0,0.0,0.15,0.0,0.0,0.0,0.0,0.0,0.075,0.0,0.0,0.0,0.0,0.0,0.0,0.0,0.0,0.0,0.0,0.0,0.0,835.15,2.440999984741211
0.75,0.0,0.0,0.15,0.0,0.0,0.0,0.0,0.0,0.1,0.0,0.0,0.0,0.0,0.0,0.0,0.0,0.0,0.0,0.0,0.0,0.0,850.15,2.4590001106262207
0.725,0.0,0.0,0.15,0.0,0.0,0.0,0.0,0.0,0.125,0.0,0.0,0.0,0.0,0.0,0.0,0.0,0.0,0.0,0.0,0.0,0.0,860.15,2.4769999980926514
0.667,0.0,0.0,0.15,0.0,0.0,0.0,0.0,0.0,0.183,0.0,0.0,0.0,0.0,0.0,0.0,0.0,0.0,0.0,0.0,0.0,0.0,865.15,2.4769999980926514
0.6629999999999999,0.0,0.0,0.15,0.0,0.0,0.0,0.0,0.0,0.187,0.0,0.0,0.0,0.0,0.0,0.0,0.0,0.0,0.0,0.0,0.0,0.0,860.15,2.4749999046325684
0.65,0.0,0.0,0.15,0.0,0.0,0.0,0.0,0.0,0.2,0.0,0.0,0.0,0.0,0.0,0.0,0.0,0.0,0.0,0.0,0.0,0.0,851.15,2.4700000286102295
0.575,0.0,0.0,0.15,0.0,0.0,0.0,0.0,0.0,0.275,0.0,0.0,0.0,0.0,0.0,0.0,0.0,0.0,0.0,0.0,0.0,0.0,824.15,2.4260001182556152
0.55,0.0,0.0,0.15,0.0,0.0,0.0,0.0,0.0,0.3,0.0,0.0,0.0,0.0,0.0,0.0,0.0,0.0,0.0,0.0,0.0,0.0,802.15,2.4089999198913574
0.5,0.0,0.0,0.1669999999999999,0.0,0.0,0.0,0.0,0.0,0.3329999999999999,0.0,0.0,0.0,0.0,0.0,0.0,0.0,0.0,0.0,0.0,0.0,0.0,795.15,2.4210000038146973
0.7,0.0,0.0,0.18,0.0,0.0,0.0,0.0,0.0,0.12,0.0,0.0,0.0,0.0,0.0,0.0,0.0,0.0,0.0,0.0,0.0,0.0,842.15,2.5
0.75,0.0,0.0,0.2,0.0,0.0,0.0,0.0,0.0,0.05,0.0,0.0,0.0,0.0,0.0,0.0,0.0,0.0,0.0,0.0,0.0,0.0,791.15,2.4539999961853027
0.7,0.0,0.0,0.2,0.0,0.0,0.0,0.0,0.0,0.1,0.0,0.0,0.0,0.0,0.0,0.0,0.0,0.0,0.0,0.0,0.0,0.0,828.15,2.5
0.667,0.0,0.0,0.2,0.0,0.0,0.0,0.0,0.0,0.133,0.0,0.0,0.0,0.0,0.0,0.0,0.0,0.0,0.0,0.0,0.0,0.0,845.15,2.5169999599456787
0.65,0.0,0.0,0.2,0.0,0.0,0.0,0.0,0.0,0.15,0.0,0.0,0.0,0.0,0.0,0.0,0.0,0.0,0.0,0.0,0.0,0.0,845.15,2.5239999294281006
0.633,0.0,0.0,0.2,0.0,0.0,0.0,0.0,0.0,0.1669999999999999,0.0,0.0,0.0,0.0,0.0,0.0,0.0,0.0,0.0,0.0,0.0,0.0,845.15,2.5280001163482666
0.622,0.0,0.0,0.2,0.0,0.0,0.0,0.0,0.0,0.178,0.0,0.0,0.0,0.0,0.0,0.0,0.0,0.0,0.0,0.0,0.0,0.0,845.15,2.5290000438690186
0.55,0.0,0.0,0.2,0.0,0.0,0.0,0.0,0.0,0.25,0.0,0.0,0.0,0.0,0.0,0.0,0.0,0.0,0.0,0.0,0.0,0.0,840.15,2.5179998874664307
0.5,0.0,0.0,0.2,0.0,0.0,0.0,0.0,0.0,0.3,0.0,0.0,0.0,0.0,0.0,0.0,0.0,0.0,0.0,0.0,0.0,0.0,828.15,2.494999885559082
0.4,0.0,0.0,0.2,0.0,0.0,0.0,0.0,0.0,0.4,0.0,0.0,0.0,0.0,0.0,0.0,0.0,0.0,0.0,0.0,0.0,0.0,782.15,2.437000036239624
0.675,0.0,0.0,0.225,0.0,0.0,0.0,0.0,0.0,0.1,0.0,0.0,0.0,0.0,0.0,0.0,0.0,0.0,0.0,0.0,0.0,0.0,798.15,2.51200008392334
0.625,0.0,0.0,0.225,0.0,0.0,0.0,0.0,0.0,0.15,0.0,0.0,0.0,0.0,0.0,0.0,0.0,0.0,0.0,0.0,0.0,0.0,832.15,2.5320000648498535
0.575,0.0,0.0,0.225,0.0,0.0,0.0,0.0,0.0,0.2,0.0,0.0,0.0,0.0,0.0,0.0,0.0,0.0,0.0,0.0,0.0,0.0,848.15,2.5399999618530273
0.525,0.0,0.0,0.225,0.0,0.0,0.0,0.0,0.0,0.25,0.0,0.0,0.0,0.0,0.0,0.0,0.0,0.0,0.0,0.0,0.0,0.0,838.15,2.5350000858306885
0.7,0.0,0.0,0.25,0.0,0.0,0.0,0.0,0.0,0.05,0.0,0.0,0.0,0.0,0.0,0.0,0.0,0.0,0.0,0.0,0.0,0.0,780.15,2.484999895095825
0.667,0.0,0.0,0.25,0.0,0.0,0.0,0.0,0.0,0.083,0.0,0.0,0.0,0.0,0.0,0.0,0.0,0.0,0.0,0.0,0.0,0.0,791.15,2.510999917984009
0.65,0.0,0.0,0.25,0.0,0.0,0.0,0.0,0.0,0.1,0.0,0.0,0.0,0.0,0.0,0.0,0.0,0.0,0.0,0.0,0.0,0.0,796.15,2.5199999809265137
0.625,0.0,0.0,0.25,0.0,0.0,0.0,0.0,0.0,0.125,0.0,0.0,0.0,0.0,0.0,0.0,0.0,0.0,0.0,0.0,0.0,0.0,800.15,2.5280001163482666
0.6,0.0,0.0,0.25,0.0,0.0,0.0,0.0,0.0,0.15,0.0,0.0,0.0,0.0,0.0,0.0,0.0,0.0,0.0,0.0,0.0,0.0,812.15,2.5390000343322754
0.583,0.0,0.0,0.25,0.0,0.0,0.0,0.0,0.0,0.1669999999999999,0.0,0.0,0.0,0.0,0.0,0.0,0.0,0.0,0.0,0.0,0.0,0.0,819.15,2.5439999103546143
0.55,0.0,0.0,0.25,0.0,0.0,0.0,0.0,0.0,0.2,0.0,0.0,0.0,0.0,0.0,0.0,0.0,0.0,0.0,0.0,0.0,0.0,821.15,2.546999931335449
0.542,0.0,0.0,0.25,0.0,0.0,0.0,0.0,0.0,0.208,0.0,0.0,0.0,0.0,0.0,0.0,0.0,0.0,0.0,0.0,0.0,0.0,818.15,2.546999931335449
0.475,0.0,0.0,0.25,0.0,0.0,0.0,0.0,0.0,0.275,0.0,0.0,0.0,0.0,0.0,0.0,0.0,0.0,0.0,0.0,0.0,0.0,820.15,2.5390000343322754
0.45,0.0,0.0,0.25,0.0,0.0,0.0,0.0,0.0,0.3,0.0,0.0,0.0,0.0,0.0,0.0,0.0,0.0,0.0,0.0,0.0,0.0,815.15,2.5339999198913574
0.417,0.0,0.0,0.25,0.0,0.0,0.0,0.0,0.0,0.3329999999999999,0.0,0.0,0.0,0.0,0.0,0.0,0.0,0.0,0.0,0.0,0.0,0.0,808.15,2.5239999294281006
0.375,0.0,0.0,0.25,0.0,0.0,0.0,0.0,0.0,0.375,0.0,0.0,0.0,0.0,0.0,0.0,0.0,0.0,0.0,0.0,0.0,0.0,795.15,2.506999969482422
0.475,0.0,0.0,0.275,0.0,0.0,0.0,0.0,0.0,0.25,0.0,0.0,0.0,0.0,0.0,0.0,0.0,0.0,0.0,0.0,0.0,0.0,808.15,2.5460000038146973
0.425,0.0,0.0,0.275,0.0,0.0,0.0,0.0,0.0,0.3,0.0,0.0,0.0,0.0,0.0,0.0,0.0,0.0,0.0,0.0,0.0,0.0,788.15,2.5399999618530273
0.56,0.0,0.0,0.28,0.0,0.0,0.0,0.0,0.0,0.16,0.0,0.0,0.0,0.0,0.0,0.0,0.0,0.0,0.0,0.0,0.0,0.0,792.15,2.5439999103546143
0.6,0.0,0.0,0.3,0.0,0.0,0.0,0.0,0.0,0.1,0.0,0.0,0.0,0.0,0.0,0.0,0.0,0.0,0.0,0.0,0.0,0.0,770.15,2.5299999713897705
0.55,0.0,0.0,0.3,0.0,0.0,0.0,0.0,0.0,0.15,0.0,0.0,0.0,0.0,0.0,0.0,0.0,0.0,0.0,0.0,0.0,0.0,777.15,2.5450000762939453
0.545,0.0,0.0,0.3,0.0,0.0,0.0,0.0,0.0,0.155,0.0,0.0,0.0,0.0,0.0,0.0,0.0,0.0,0.0,0.0,0.0,0.0,783.15,2.5429999828338623
0.5,0.0,0.0,0.3,0.0,0.0,0.0,0.0,0.0,0.2,0.0,0.0,0.0,0.0,0.0,0.0,0.0,0.0,0.0,0.0,0.0,0.0,782.15,2.549000024795532
0.45,0.0,0.0,0.3,0.0,0.0,0.0,0.0,0.0,0.25,0.0,0.0,0.0,0.0,0.0,0.0,0.0,0.0,0.0,0.0,0.0,0.0,781.15,2.5450000762939453
0.425,0.0,0.0,0.3,0.0,0.0,0.0,0.0,0.0,0.275,0.0,0.0,0.0,0.0,0.0,0.0,0.0,0.0,0.0,0.0,0.0,0.0,782.15,2.5429999828338623
0.367,0.0,0.0,0.3,0.0,0.0,0.0,0.0,0.0,0.3329999999999999,0.0,0.0,0.0,0.0,0.0,0.0,0.0,0.0,0.0,0.0,0.0,0.0,781.15,2.5299999713897705
0.325,0.0,0.0,0.3,0.0,0.0,0.0,0.0,0.0,0.375,0.0,0.0,0.0,0.0,0.0,0.0,0.0,0.0,0.0,0.0,0.0,0.0,777.15,2.5169999599456787
0.34,0.0,0.0,0.36,0.0,0.0,0.0,0.0,0.0,0.3,0.0,0.0,0.0,0.0,0.0,0.0,0.0,0.0,0.0,0.0,0.0,0.0,732.15,2.5190000534057617
0.375,0.0,0.0,0.375,0.0,0.0,0.0,0.0,0.0,0.25,0.0,0.0,0.0,0.0,0.0,0.0,0.0,0.0,0.0,0.0,0.0,0.0,735.15,2.5239999294281006
0.467,0.0,0.0,0.4,0.0,0.0,0.0,0.0,0.0,0.133,0.0,0.0,0.0,0.0,0.0,0.0,0.0,0.0,0.0,0.0,0.0,0.0,710.15,2.5250000953674316
0.4,0.0,0.0,0.4,0.0,0.0,0.0,0.0,0.0,0.2,0.0,0.0,0.0,0.0,0.0,0.0,0.0,0.0,0.0,0.0,0.0,0.0,697.15,2.5179998874664307
0.8,0.0,0.0,0.0,0.0,0.0,0.0,0.0,0.0,0.1,0.0,0.0,0.0,0.0,0.0,0.0,0.0,0.0,0.0,0.0,0.0,0.0,969.15,2.6689999103546143
0.7,0.0,0.0,0.0,0.0,0.0,0.0,0.0,0.0,0.15,0.0,0.0,0.0,0.0,0.0,0.0,0.0,0.0,0.0,0.0,0.0,0.0,917.15,2.825999975204468
0.6659999999999999,0.0,0.0,0.0,0.0,0.0,0.0,0.0,0.0,0.1669999999999999,0.0,0.0,0.0,0.0,0.0,0.0,0.0,0.0,0.0,0.0,0.0,0.0,911.15,2.8399999141693115
0.65,0.0,0.0,0.0,0.0,0.0,0.0,0.0,0.0,0.175,0.0,0.0,0.0,0.0,0.0,0.0,0.0,0.0,0.0,0.0,0.0,0.0,877.15,2.9070000648498535
0.6,0.0,0.0,0.0,0.0,0.0,0.0,0.0,0.0,0.2,0.0,0.0,0.0,0.0,0.0,0.0,0.0,0.0,0.0,0.0,0.0,0.0,853.15,2.950000047683716
0.55,0.0,0.0,0.0,0.0,0.0,0.0,0.0,0.0,0.225,0.0,0.0,0.0,0.0,0.0,0.0,0.0,0.0,0.0,0.0,0.0,0.0,836.15,2.9749999046325684
0.5,0.0,0.0,0.0,0.0,0.0,0.0,0.0,0.0,0.25,0.0,0.0,0.0,0.0,0.0,0.0,0.0,0.0,0.0,0.0,0.0,0.0,838.15,2.931999921798706
0.76,0.0,0.0,0.0,0.0,0.0,0.0,0.0,0.0,0.05,0.0,0.0,0.0,0.0,0.0,0.0,0.0,0.0,0.0,0.0,0.0,0.0,860.15,2.8350000381469727
0.72,0.0,0.0,0.0,0.0,0.0,0.0,0.0,0.0,0.1,0.0,0.0,0.0,0.0,0.0,0.0,0.0,0.0,0.0,0.0,0.0,0.0,885.15,2.885999917984009
0.64,0.0,0.0,0.0,0.0,0.0,0.0,0.0,0.0,0.2,0.0,0.0,0.0,0.0,0.0,0.0,0.0,0.0,0.0,0.0,0.0,0.0,900.15,2.802000045776367
0.6,0.0,0.0,0.0,0.0,0.0,0.0,0.0,0.0,0.25,0.0,0.0,0.0,0.0,0.0,0.0,0.0,0.0,0.0,0.0,0.0,0.0,842.15,2.7730000019073486
0.6659999999999999,0.0,0.0,0.0,0.0,0.0,0.0,0.0,0.0,0.1669999999999999,0.0,0.0,0.0,0.0,0.0,0.0,0.0,0.0,0.0,0.0,0.0,0.0,873.15,3.187999963760376
0.6,0.0,0.0,0.0,0.0,0.0,0.0,0.0,0.0,0.2,0.0,0.0,0.0,0.0,0.0,0.0,0.0,0.0,0.0,0.0,0.0,0.0,818.15,3.315000057220459
0.55,0.0,0.0,0.0,0.0,0.0,0.0,0.0,0.0,0.225,0.0,0.0,0.0,0.0,0.0,0.0,0.0,0.0,0.0,0.0,0.0,0.0,797.15,3.371999979019165
0.5,0.0,0.0,0.0,0.0,0.0,0.0,0.0,0.0,0.25,0.0,0.0,0.0,0.0,0.0,0.0,0.0,0.0,0.0,0.0,0.0,0.0,743.15,3.443000078201294
0.72,0.0,0.0,0.0,0.0,0.0,0.0,0.0,0.0,0.1,0.0,0.0,0.0,0.0,0.0,0.0,0.0,0.0,0.0,0.0,0.0,0.0,873.15,3.2209999561309814
0.64,0.0,0.0,0.0,0.0,0.0,0.0,0.0,0.0,0.2,0.0,0.0,0.0,0.0,0.0,0.0,0.0,0.0,0.0,0.0,0.0,0.0,875.15,3.138999938964844
0.56,0.0,0.0,0.0,0.0,0.0,0.0,0.0,0.0,0.3,0.0,0.0,0.0,0.0,0.0,0.0,0.0,0.0,0.0,0.0,0.0,0.0,775.15,2.9609999656677246
0.8,0.0,0.0,0.0,0.0,0.0,0.0,0.0,0.0,0.1,0.0,0.0,0.05,0.0,0.0,0.0,0.0,0.0,0.0,0.0,0.0,0.0,813.15,2.2160000801086426
0.75,0.0,0.0,0.0,0.0,0.0,0.0,0.0,0.0,0.125,0.0,0.0,0.0625,0.0,0.0,0.0,0.0,0.0,0.0,0.0,0.0,0.0,805.15,2.7070000171661377
0.7,0.0,0.0,0.0,0.0,0.0,0.0,0.0,0.0,0.15,0.0,0.0,0.075,0.0,0.0,0.0,0.0,0.0,0.0,0.0,0.0,0.0,805.15,2.753999948501587
0.65,0.0,0.0,0.0,0.0,0.0,0.0,0.0,0.0,0.175,0.0,0.0,0.0875,0.0,0.0,0.0,0.0,0.0,0.0,0.0,0.0,0.0,773.15,2.8299999237060547
0.6,0.0,0.0,0.0,0.0,0.0,0.0,0.0,0.0,0.2,0.0,0.0,0.1,0.0,0.0,0.0,0.0,0.0,0.0,0.0,0.0,0.0,765.15,2.888000011444092
0.55,0.0,0.0,0.0,0.0,0.0,0.0,0.0,0.0,0.225,0.0,0.0,0.1125,0.0,0.0,0.0,0.0,0.0,0.0,0.0,0.0,0.0,743.15,2.937999963760376
0.5,0.0,0.0,0.0,0.0,0.0,0.0,0.0,0.0,0.25,0.0,0.0,0.125,0.0,0.0,0.0,0.0,0.0,0.0,0.0,0.0,0.0,734.15,2.984999895095825
0.45,0.0,0.0,0.0,0.0,0.0,0.0,0.0,0.0,0.275,0.0,0.0,0.1375,0.0,0.0,0.0,0.0,0.0,0.0,0.0,0.0,0.0,716.15,3.0280001163482666
0.35,0.025,0.0,0.0,0.0,0.0,0.0,0.0,0.0,0.025,0.0,0.0,0.0,0.0,0.0,0.0,0.0,0.6,0.0,0.0,0.0,0.0,595.15,6.313000202178955
0.3,0.025,0.0,0.0,0.0,0.0,0.0,0.0,0.0,0.025,0.0,0.0,0.0,0.0,0.0,0.0,0.0,0.65,0.0,0.0,0.0,0.0,578.15,6.4670000076293945
0.25,0.025,0.0,0.0,0.0,0.0,0.0,0.0,0.0,0.025,0.0,0.0,0.0,0.0,0.0,0.0,0.0,0.7,0.0,0.0,0.0,0.0,559.15,6.6479997634887695
0.2,0.025,0.0,0.0,0.0,0.0,0.0,0.0,0.0,0.025,0.0,0.0,0.0,0.0,0.0,0.0,0.0,0.75,0.0,0.0,0.0,0.0,541.15,6.802999973297119
0.15,0.025,0.0,0.0,0.0,0.0,0.0,0.0,0.0,0.025,0.0,0.0,0.0,0.0,0.0,0.0,0.0,0.8,0.0,0.0,0.0,0.0,523.15,7.019000053405762
0.65,0.0,0.0,0.15,0.0,0.0,0.2,0.0,0.0,0.0,0.0,0.0,0.0,0.0,0.0,0.0,0.0,0.0,0.0,0.0,0.0,0.0,861.15,2.622999906539917
0.6451645164516453,0.0,0.0,0.1489148914891489,0.0,0.0,0.1985198519851985,0.0,0.0,0.0,0.0,0.0,0.0,0.0,0.0,0.0074007400740074,0.0,0.0,0.0,0.0,0.0,0.0,856.15,2.6429998874664307
0.6404000000000001,0.0,0.0,0.1478,0.0,0.0,0.1971,0.0,0.0,0.0,0.0,0.0,0.0,0.0,0.0,0.0147,0.0,0.0,0.0,0.0,0.0,0.0,864.15,2.6480000019073486
0.6310999999999999,0.0,0.0,0.1456999999999999,0.0,0.0,0.1941999999999999,0.0,0.0,0.0,0.0,0.0,0.0,0.0,0.0,0.0289999999999999,0.0,0.0,0.0,0.0,0.0,0.0,873.15,2.677999973297119
0.5966,0.0,0.0,0.1377,0.0,0.0,0.1835999999999999,0.0,0.0,0.0,0.0,0.0,0.0,0.0,0.0,0.0821,0.0,0.0,0.0,0.0,0.0,0.0,873.15,2.752000093460083
0.5807,0.0,0.0,0.134,0.0,0.0,0.1787,0.0,0.0,0.0,0.0,0.0,0.0,0.0,0.0,0.1066,0.0,0.0,0.0,0.0,0.0,0.0,873.15,2.7760000228881836
0.5655434456554345,0.0,0.0,0.1305869413058694,0.0,0.0,0.1740825917408259,0.0,0.0,0.0,0.0,0.0,0.0,0.0,0.0,0.1297870212978702,0.0,0.0,0.0,0.0,0.0,0.0,890.15,2.805999994277954
0.5584,0.0,0.0,0.1289,0.0,0.0,0.1718,0.0,0.0,0.0,0.0,0.0,0.0,0.0,0.0,0.1409,0.0,0.0,0.0,0.0,0.0,0.0,906.15,2.8310000896453857
0.5311,0.0,0.0,0.1226,0.0,0.0,0.1635,0.0,0.0,0.0,0.0,0.0,0.0,0.0,0.0,0.1828,0.0,0.0,0.0,0.0,0.0,0.0,910.15,2.865000009536743
0.5005499450054994,0.0,0.0,0.1155884411558844,0.0,0.0,0.1540845915408459,0.0,0.0,0.0,0.0,0.0,0.0,0.0,0.0,0.2297770222977702,0.0,0.0,0.0,0.0,0.0,0.0,915.15,2.9159998893737793
0.8029999999999999,0.0,0.0,0.0,0.0,0.0,0.0,0.0,0.1969999999999999,0.0,0.0,0.0,0.0,0.0,0.0,0.0,0.0,0.0,0.0,0.0,0.0,0.0,653.15,2.36899995803833
0.761,0.048,0.0,0.0,0.003,0.0,0.0,0.0,0.188,0.0,0.0,0.0,0.0,0.0,0.0,0.0,0.0,0.0,0.0,0.0,0.0,0.0,843.15,2.328000068664551
0.7170000000000001,0.092,0.0,0.0,0.011,0.0,0.0,0.0,0.18,0.0,0.0,0.0,0.0,0.0,0.0,0.0,0.0,0.0,0.0,0.0,0.0,0.0,963.15,2.308000087738037
0.6849999999999999,0.1389999999999999,0.0,0.0,0.0139999999999999,0.0,0.0,0.0,0.1619999999999999,0.0,0.0,0.0,0.0,0.0,0.0,0.0,0.0,0.0,0.0,0.0,0.0,0.0,1043.15,2.312000036239624
0.61,0.23,0.0,0.0,0.016,0.0,0.0,0.0,0.144,0.0,0.0,0.0,0.0,0.0,0.0,0.0,0.0,0.0,0.0,0.0,0.0,0.0,1103.15,2.322000026702881
0.568,0.287,0.0,0.0,0.012,0.0,0.0,0.0,0.133,0.0,0.0,0.0,0.0,0.0,0.0,0.0,0.0,0.0,0.0,0.0,0.0,0.0,668.15,2.3550000190734863
0.4879999999999999,0.3809999999999999,0.0,0.0,0.0139999999999999,0.0,0.0,0.0,0.1169999999999999,0.0,0.0,0.0,0.0,0.0,0.0,0.0,0.0,0.0,0.0,0.0,0.0,0.0,729.15,2.4170000553131104
0.422,0.4679999999999999,0.0,0.0,0.0139999999999999,0.0,0.0,0.0,0.096,0.0,0.0,0.0,0.0,0.0,0.0,0.0,0.0,0.0,0.0,0.0,0.0,0.0,763.15,2.4709999561309814
0.352,0.5509999999999999,0.0,0.0,0.018,0.0,0.0,0.0,0.0789999999999999,0.0,0.0,0.0,0.0,0.0,0.0,0.0,0.0,0.0,0.0,0.0,0.0,0.0,779.15,2.489000082015991
0.748,0.0,0.0,0.133,0.006,0.0,0.067,0.0,0.027,0.0,0.019,0.0,0.0,0.0,0.0,0.0,0.0,0.0,0.0,0.0,0.0,0.0,757.15,2.5360000133514404
0.714,0.0,0.0,0.1269999999999999,0.0049999999999999,0.0,0.064,0.0,0.026,0.0269999999999999,0.018,0.0189999999999999,0.0,0.0,0.0,0.0,0.0,0.0,0.0,0.0,0.0,0.0,809.15,2.6010000705718994
0.7070000000000002,0.0,0.0,0.126,0.006,0.0,0.063,0.0,0.026,0.026,0.018,0.028,0.0,0.0,0.0,0.0,0.0,0.0,0.0,0.0,0.0,0.0,813.15,2.6050000190734863
0.7000000000000001,0.0,0.0,0.125,0.006,0.0,0.063,0.0,0.025,0.026,0.018,0.037,0.0,0.0,0.0,0.0,0.0,0.0,0.0,0.0,0.0,0.0,825.15,2.617000102996826
0.6940000000000002,0.0,0.0,0.123,0.006,0.0,0.062,0.0,0.025,0.026,0.018,0.046,0.0,0.0,0.0,0.0,0.0,0.0,0.0,0.0,0.0,0.0,793.15,2.6449999809265137
0.675,0.0,0.0,0.12,0.005,0.0,0.06,0.0,0.025,0.025,0.018,0.072,0.0,0.0,0.0,0.0,0.0,0.0,0.0,0.0,0.0,0.0,817.15,2.513000011444092
0.6629999999999999,0.0,0.0,0.118,0.0049999999999999,0.0,0.059,0.0,0.0239999999999999,0.0249999999999999,0.0169999999999999,0.089,0.0,0.0,0.0,0.0,0.0,0.0,0.0,0.0,0.0,0.0,803.15,2.5169999599456787
0.651,0.0,0.0,0.116,0.005,0.0,0.058,0.0,0.023,0.026,0.017,0.104,0.0,0.0,0.0,0.0,0.0,0.0,0.0,0.0,0.0,0.0,817.15,2.75600004196167
0.634,0.0,0.0,0.113,0.005,0.0,0.057,0.0,0.023,0.034,0.016,0.118,0.0,0.0,0.0,0.0,0.0,0.0,0.0,0.0,0.0,0.0,805.15,2.7960000038146973
0.6199619961996199,0.0,0.0,0.1104110411041103,0.005000500050005,0.0,0.0557055705570557,0.0,0.0229022902290229,0.0328032803280328,0.0159015901590159,0.1373137313731373,0.0,0.0,0.0,0.0,0.0,0.0,0.0,0.0,0.0,0.0,817.15,2.822000026702881
0.6240000000000001,0.0,0.0,0.111,0.005,0.0,0.056,0.0,0.023,0.023,0.016,0.142,0.0,0.0,0.0,0.0,0.0,0.0,0.0,0.0,0.0,0.0,813.15,2.8480000495910645
0.6,0.0,0.0,0.0,0.0,0.0,0.0,0.0,0.0,0.0,0.0,0.0,0.0,0.0,0.0,0.0,0.0,0.4,0.0,0.0,0.0,0.0,729.15,5.210000038146973
0.5,0.0,0.0,0.0,0.0,0.0,0.0,0.0,0.0,0.0,0.0,0.0,0.0,0.0,0.0,0.0,0.0,0.5,0.0,0.0,0.0,0.0,676.15,6.050000190734863
0.4,0.0,0.0,0.0,0.0,0.0,0.0,0.0,0.0,0.0,0.0,0.0,0.0,0.0,0.0,0.0,0.0,0.6,0.0,0.0,0.0,0.0,637.15,6.809999942779541
0.66,0.0,0.0,0.34,0.0,0.0,0.0,0.0,0.0,0.0,0.0,0.0,0.0,0.0,0.0,0.0,0.0,0.0,0.0,0.0,0.0,0.0,748.15,2.430000066757202
0.66,0.0,0.0,0.0,0.0,0.0,0.0,0.0,0.0,0.0,0.0,0.0,0.34,0.0,0.0,0.0,0.0,0.0,0.0,0.0,0.0,0.0,724.15,2.3499999046325684
0.0,0.0,0.0,0.34,0.0,0.0,0.0,0.0,0.0,0.66,0.0,0.0,0.0,0.0,0.0,0.0,0.0,0.0,0.0,0.0,0.0,0.0,748.15,2.390000104904175
0.624,0.0,0.0,0.318,0.0579999999999999,0.0,0.0,0.0,0.0,0.0,0.0,0.0,0.0,0.0,0.0,0.0,0.0,0.0,0.0,0.0,0.0,0.0,750.15,2.502000093460083
0.624,0.0,0.0,0.254,0.0579999999999999,0.0,0.0,0.0,0.0,0.0,0.0,0.0,0.064,0.0,0.0,0.0,0.0,0.0,0.0,0.0,0.0,0.0,708.15,2.492000102996826
0.624,0.0,0.0,0.191,0.0579999999999999,0.0,0.0,0.0,0.0,0.0,0.0,0.0,0.127,0.0,0.0,0.0,0.0,0.0,0.0,0.0,0.0,0.0,702.15,2.4679999351501465
0.624,0.0,0.0,0.127,0.0579999999999999,0.0,0.0,0.0,0.0,0.0,0.0,0.0,0.191,0.0,0.0,0.0,0.0,0.0,0.0,0.0,0.0,0.0,703.15,2.444000005722046
0.624,0.0,0.0,0.064,0.0579999999999999,0.0,0.0,0.0,0.0,0.0,0.0,0.0,0.254,0.0,0.0,0.0,0.0,0.0,0.0,0.0,0.0,0.0,716.15,2.4049999713897705
0.624,0.0,0.0,0.0,0.0579999999999999,0.0,0.0,0.0,0.0,0.0,0.0,0.0,0.318,0.0,0.0,0.0,0.0,0.0,0.0,0.0,0.0,0.0,738.15,2.38700008392334
0.4,0.0,0.0,0.0,0.0,0.0,0.3,0.0,0.0,0.0,0.0,0.0,0.0,0.0,0.0,0.0,0.0,0.0,0.0,0.0,0.0,0.0,1026.15,3.6700000762939458
0.3,0.0,0.0,0.0,0.0,0.0,0.35,0.0,0.0,0.0,0.0,0.0,0.0,0.0,0.0,0.0,0.0,0.0,0.0,0.0,0.0,0.0,1016.15,3.880000114440918
0.2,0.0,0.0,0.0,0.0,0.0,0.4,0.0,0.0,0.0,0.0,0.0,0.0,0.0,0.0,0.0,0.0,0.0,0.0,0.0,0.0,0.0,1007.15,4.039999961853027
0.1,0.0,0.0,0.0,0.0,0.0,0.45,0.0,0.0,0.0,0.0,0.0,0.0,0.0,0.0,0.0,0.0,0.0,0.0,0.0,0.0,0.0,1007.15,4.190000057220459
0.55,0.0,0.0,0.0,0.0,0.0,0.45,0.0,0.0,0.0,0.0,0.0,0.0,0.0,0.0,0.0,0.0,0.0,0.0,0.0,0.0,0.0,1048.15,2.8499999046325684
0.4,0.0,0.0,0.0,0.0,0.0,0.45,0.0,0.0,0.0,0.0,0.0,0.0,0.0,0.0,0.0,0.0,0.0,0.0,0.0,0.0,0.0,1029.15,3.4000000953674316
0.3,0.0,0.0,0.0,0.0,0.0,0.45,0.0,0.0,0.0,0.0,0.0,0.0,0.0,0.0,0.0,0.0,0.0,0.0,0.0,0.0,0.0,1023.15,3.7200000286102295
0.2,0.0,0.0,0.0,0.0,0.0,0.45,0.0,0.0,0.0,0.0,0.0,0.0,0.0,0.0,0.0,0.0,0.0,0.0,0.0,0.0,0.0,1017.15,3.950000047683716
0.7,0.0,0.0,0.0,0.0,0.0,0.15,0.0,0.0,0.0,0.0,0.0,0.0,0.0,0.0,0.0,0.0,0.0,0.0,0.0,0.0,0.0,1054.15,2.990000009536743
0.6,0.0,0.0,0.0,0.0,0.0,0.2,0.0,0.0,0.0,0.0,0.0,0.0,0.0,0.0,0.0,0.0,0.0,0.0,0.0,0.0,0.0,1053.15,3.2300000190734863
0.5,0.0,0.0,0.0,0.0,0.0,0.25,0.0,0.0,0.0,0.0,0.0,0.0,0.0,0.0,0.0,0.0,0.0,0.0,0.0,0.0,0.0,1042.15,3.4600000381469727
0.5,0.0,0.0,0.0,0.25,0.0,0.0,0.0,0.0,0.0,0.0,0.0,0.0,0.0,0.0,0.0,0.0,0.0,0.0,0.0,0.0,0.0,1173.15,3.7200000286102295
0.398,0.0,0.0,0.0,0.101,0.0,0.244,0.0,0.0,0.02,0.0,0.126,0.0,0.0,0.0,0.111,0.0,0.0,0.0,0.0,0.0,0.0,945.15,3.109999895095825
0.43,0.0,0.0,0.0,0.095,0.0,0.231,0.0,0.0,0.019,0.0,0.119,0.0,0.0,0.0,0.106,0.0,0.0,0.0,0.0,0.0,0.0,948.15,3.059999942779541
0.367,0.0,0.0,0.0,0.106,0.0,0.256,0.0,0.0,0.021,0.0,0.133,0.0,0.0,0.0,0.1169999999999999,0.0,0.0,0.0,0.0,0.0,0.0,941.15,3.1600000858306885
0.389,0.0,0.0,0.0,0.122,0.0,0.238,0.0,0.0,0.019,0.0,0.123,0.0,0.0,0.0,0.109,0.0,0.0,0.0,0.0,0.0,0.0,947.15,3.0899999141693115
0.408,0.0,0.0,0.0,0.08,0.0,0.249,0.0,0.0,0.02,0.0,0.129,0.0,0.0,0.0,0.114,0.0,0.0,0.0,0.0,0.0,0.0,944.15,3.130000114440918
0.417,0.0,0.0,0.0,0.059,0.0,0.255,0.0,0.0,0.02,0.0,0.132,0.0,0.0,0.0,0.1169999999999999,0.0,0.0,0.0,0.0,0.0,0.0,942.15,3.140000104904175
0.3799999999999999,0.0,0.0,0.0,0.0959999999999999,0.0,0.2779999999999999,0.0,0.0,0.0189999999999999,0.0,0.1199999999999999,0.0,0.0,0.0,0.1069999999999999,0.0,0.0,0.0,0.0,0.0,0.0,949.15,3.130000114440918
0.416,0.0,0.0,0.0,0.105,0.0,0.209,0.0,0.0,0.021,0.0,0.132,0.0,0.0,0.0,0.1169999999999999,0.0,0.0,0.0,0.0,0.0,0.0,942.15,3.0899999141693115
0.387,0.0,0.0,0.0,0.098,0.0,0.236,0.0,0.0,0.019,0.0,0.152,0.0,0.0,0.0,0.108,0.0,0.0,0.0,0.0,0.0,0.0,938.15,3.1700000762939453
0.41,0.0,0.0,0.0,0.104,0.0,0.251,0.0,0.0,0.02,0.0,0.1,0.0,0.0,0.0,0.115,0.0,0.0,0.0,0.0,0.0,0.0,953.15,3.059999942779541
0.375,0.0,0.0,0.0,0.094,0.0,0.2289999999999999,0.0,0.0,0.019,0.0,0.119,0.0,0.0,0.0,0.1639999999999999,0.0,0.0,0.0,0.0,0.0,0.0,940.15,3.1500000953674316
0.387,0.0,0.0,0.0,0.098,0.0,0.236,0.0,0.0,0.019,0.0,0.122,0.0,0.0,0.0,0.138,0.0,0.0,0.0,0.0,0.0,0.0,942.15,3.130000114440918
0.41,0.0,0.0,0.0,0.104,0.0,0.251,0.0,0.0,0.02,0.0,0.13,0.0,0.0,0.0,0.085,0.0,0.0,0.0,0.0,0.0,0.0,947.15,3.0799999237060547
0.379,0.0,0.0,0.0,0.095,0.0,0.231,0.0,0.0,0.069,0.0,0.12,0.0,0.0,0.0,0.106,0.0,0.0,0.0,0.0,0.0,0.0,922.15,3.0299999713897705
0.7,0.0,0.0,0.17,0.043,0.0,0.0,0.0,0.0,0.0,0.0,0.0,0.0,0.0,0.0,0.0,0.0,0.0,0.0,0.0,0.0,0.0,994.15,2.8350000381469727
0.7,0.0,0.0,0.17,0.065,0.0,0.0,0.0,0.0,0.0,0.0,0.0,0.0,0.0,0.0,0.0,0.0,0.0,0.0,0.0,0.0,0.0,985.15,2.7130000591278076
0.7,0.0,0.0,0.17,0.076,0.0,0.0,0.0,0.0,0.0,0.0,0.0,0.0,0.0,0.0,0.0,0.0,0.0,0.0,0.0,0.0,0.0,983.15,2.677000045776367
0.7,0.0,0.0,0.17,0.087,0.0,0.0,0.0,0.0,0.0,0.0,0.0,0.0,0.0,0.0,0.0,0.0,0.0,0.0,0.0,0.0,0.0,993.15,2.609999895095825
0.66,0.0,0.0,0.21,0.043,0.0,0.0,0.0,0.0,0.0,0.0,0.0,0.0,0.0,0.0,0.0,0.0,0.0,0.0,0.0,0.0,0.0,967.15,2.8559999465942383
0.66,0.0,0.0,0.21,0.065,0.0,0.0,0.0,0.0,0.0,0.0,0.0,0.0,0.0,0.0,0.0,0.0,0.0,0.0,0.0,0.0,0.0,964.15,2.744999885559082
0.66,0.0,0.0,0.21,0.076,0.0,0.0,0.0,0.0,0.0,0.0,0.0,0.0,0.0,0.0,0.0,0.0,0.0,0.0,0.0,0.0,0.0,941.15,2.7070000171661377
0.66,0.0,0.0,0.21,0.087,0.0,0.0,0.0,0.0,0.0,0.0,0.0,0.0,0.0,0.0,0.0,0.0,0.0,0.0,0.0,0.0,0.0,944.15,2.6470000743865967
0.8430000000000001,0.0,0.0,0.0452,0.0124,0.0,0.0012,0.0,0.0084,0.0818,0.0,0.008,0.0,0.0,0.0,0.0,0.0,0.0,0.0,0.0,0.0,0.0,831.15,2.2899999618530273
0.8361999999999999,0.0,0.0,0.0448,0.0150999999999999,0.0,0.0058999999999999,0.0,0.0068,0.0832,0.0,0.008,0.0,0.0,0.0,0.0,0.0,0.0,0.0,0.0,0.0,0.0,829.15,2.2839999198913574
0.817081708170817,0.0,0.0,0.0356035603560356,0.0125012501250125,0.0,0.0055005500550055,0.0,0.0092009200920092,0.1117111711171117,0.0,0.0084008400840084,0.0,0.0,0.0,0.0,0.0,0.0,0.0,0.0,0.0,0.0,803.15,2.255000114440918
0.8263826382638265,0.0,0.0,0.0341034103410341,0.0152015201520152,0.0,0.0014001400140014,0.0,0.0057005700570057,0.1094109410941094,0.0,0.0078007800780078,0.0,0.0,0.0,0.0,0.0,0.0,0.0,0.0,0.0,0.0,797.15,2.236000061035156
0.831116888311169,0.0,0.0,0.0351964803519648,0.0124987501249875,0.0,0.0015998400159984,0.0,0.0062993700629937,0.0823917608239176,0.0,0.0308969103089691,0.0,0.0,0.0,0.0,0.0,0.0,0.0,0.0,0.0,0.0,808.15,2.2839999198913574
0.8195999999999999,0.0,0.0,0.0358,0.0154,0.0,0.0062,0.0,0.0086,0.0834999999999999,0.0,0.0308999999999999,0.0,0.0,0.0,0.0,0.0,0.0,0.0,0.0,0.0,0.0,811.15,2.302999973297119
0.791020897910209,0.0,0.0,0.0442955704429557,0.0124987501249875,0.0,0.0055994400559944,0.0,0.0062993700629937,0.1096890310968903,0.0,0.0305969403059694,0.0,0.0,0.0,0.0,0.0,0.0,0.0,0.0,0.0,0.0,786.15,2.309999942779541
0.7882,0.0,0.0,0.0448,0.0151,0.0,0.0013,0.0,0.0086,0.111,0.0,0.031,0.0,0.0,0.0,0.0,0.0,0.0,0.0,0.0,0.0,0.0,792.15,2.306999921798706
0.8170999999999999,0.0,0.0,0.0401,0.0141,0.0,0.0034,0.0,0.0078,0.0981,0.0,0.0194,0.0,0.0,0.0,0.0,0.0,0.0,0.0,0.0,0.0,0.0,796.15,2.2839999198913574
0.8163183681631836,0.0,0.0,0.0377962203779622,0.0146985301469853,0.0,0.0056994300569943,0.0,0.0067993200679932,0.0914908509149085,0.0,0.0271972802719728,0.0,0.0,0.0,0.0,0.0,0.0,0.0,0.0,0.0,0.0,809.15,2.2909998893737793
