Repository: dorukdogular/vitreos

# Data

## Source

Glass property data is sourced from the [SciGlass database](https://github.com/epam/SciGlass) (EPAM Systems), made available under the [Open Database License (ODbL)](https://opendatacommons.org/licenses/odbl/1-0/). Accessed via the [glasspy](https://github.com/drcassar/glasspy) Python library.

## Files tracked in git

| File | Description |
|---|---|
| `clean.csv` | Deduplicated glass-forming ability dataset (11858 rows) |
| `tg_dataset.csv` | 76377 glasses with Tg (K) and 22 oxide mol% features |
| `tg_density_dataset.csv` | 31173 glasses with both Tg (K) and density (g/cm³) |

File: data/tg_density_dataset.csv (part 2 of 109)
SiO2,P2O5,ZrO2,Na2O,Al2O3,Fe2O3,CaO,MgO,K2O,B2O3,BaO,ZnO,Li2O,SrO,La2O3,TiO2,Nb2O5,PbO,Sb2O3,Bi2O3,TeO2,Se,Tg,density
0.8276331053242131,0.0,0.0,0.0332013280531221,0.0134005360214408,0.0,0.000330013200528,0.0,0.0058002320092803,0.1194047761910476,0.0,0.000230009200368,0.0,0.0,0.0,0.0,0.0,0.0,0.0,0.0,0.0,0.0,793.15,2.2279999256134033
0.0,0.75,0.0,0.0,0.0,0.0,0.0,0.0,0.0,0.0,0.0,0.0,0.0,0.0,0.0,0.0,0.0,0.0,0.0,0.0,0.0,0.0,908.15,3.5799999237060547
0.0,0.75,0.0,0.0,0.0,0.0,0.0,0.0,0.0,0.0,0.0,0.0,0.0,0.0,0.0,0.0,0.0,0.0,0.0,0.0,0.0,0.0,932.15,3.651999950408935
0.0,0.75,0.0,0.0,0.0,0.0,0.0,0.0,0.0,0.0,0.0,0.0,0.0,0.0,0.0,0.0,0.0,0.0,0.0,0.0,0.0,0.0,956.15,3.740999937057495
0.0,0.75,0.0,0.0,0.0,0.0,0.0,0.0,0.0,0.0,0.0,0.0,0.0,0.0,0.0,0.0,0.0,0.0,0.0,0.0,0.0,0.0,956.15,3.7799999713897705
0.0,0.75,0.0,0.0,0.0,0.0,0.0,0.0,0.0,0.0,0.0,0.0,0.0,0.0,0.0,0.0,0.0,0.0,0.0,0.0,0.0,0.0,973.15,3.871999979019165
0.3667366736673668,0.0,0.0,0.1002100210021002,0.0,0.0,0.0,0.0,0.0,0.4669466946694669,0.0,0.0,0.0,0.0,0.0,0.0661066106610661,0.0,0.0,0.0,0.0,0.0,0.0,703.15,2.2860000133514404
0.5671567156715671,0.0,0.0,0.1002100210021001,0.0,0.0,0.0,0.0,0.0,0.1162116211621162,0.0,0.0,0.0,0.0,0.0,0.2164216421642164,0.0,0.0,0.0,0.0,0.0,0.0,748.15,2.624000072479248
0.5170517051705171,0.0,0.0,0.1002100210021002,0.0,0.0,0.0,0.0,0.0,0.2164216421642164,0.0,0.0,0.0,0.0,0.0,0.1663166316631663,0.0,0.0,0.0,0.0,0.0,0.0,791.15,2.510999917984009
0.4669466946694669,0.0,0.0,0.1002100210021002,0.0,0.0,0.0,0.0,0.0,0.3166316631663166,0.0,0.0,0.0,0.0,0.0,0.1162116211621162,0.0,0.0,0.0,0.0,0.0,0.0,707.15,2.4019999504089355
0.4168416841684169,0.0,0.0,0.1002100210021002,0.0,0.0,0.0,0.0,0.0,0.4168416841684169,0.0,0.0,0.0,0.0,0.0,0.0661066106610661,0.0,0.0,0.0,0.0,0.0,0.0,691.15,2.299999952316284
0.3066,0.0,0.0,0.1002,0.0,0.0,0.0,0.0,0.0,0.5571,0.0,0.0,0.0,0.0,0.0,0.0361,0.0,0.0,0.0,0.0,0.0,0.0,679.15,2.197000026702881
0.2164216421642164,0.0,0.0,0.1002100210021002,0.0,0.0,0.0,0.0,0.0,0.6673667366736674,0.0,0.0,0.0,0.0,0.0,0.016001600160016,0.0,0.0,0.0,0.0,0.0,0.0,569.15,2.1459999084472656
0.1162116211621162,0.0,0.0,0.1002100210021002,0.0,0.0,0.0,0.0,0.0,0.7675767576757676,0.0,0.0,0.0,0.0,0.0,0.016001600160016,0.0,0.0,0.0,0.0,0.0,0.0,623.15,2.0940001010894775
0.6172617261726173,0.0,0.0,0.1002100210021002,0.0,0.0,0.0,0.0,0.0,0.0661066106610661,0.0,0.0,0.0,0.0,0.0,0.2164216421642164,0.0,0.0,0.0,0.0,0.0,0.0,792.15,2.625
0.4168416841684169,0.0,0.0,0.1002100210021002,0.0,0.0,0.0,0.0,0.0,0.4669466946694669,0.0,0.0,0.0,0.0,0.0,0.016001600160016,0.0,0.0,0.0,0.0,0.0,0.0,617.15,2.1600000858306885
0.5170517051705171,0.0,0.0,0.1002100210021002,0.0,0.0,0.0,0.0,0.0,0.3667366736673668,0.0,0.0,0.0,0.0,0.0,0.016001600160016,0.0,0.0,0.0,0.0,0.0,0.0,622.15,2.190000057220459
0.6172617261726173,0.0,0.0,0.1002100210021002,0.0,0.0,0.0,0.0,0.0,0.2665266526652665,0.0,0.0,0.0,0.0,0.0,0.016001600160016,0.0,0.0,0.0,0.0,0.0,0.0,757.15,2.319000005722046
0.7174717471747175,0.0,0.0,0.1002100210021002,0.0,0.0,0.0,0.0,0.0,0.1663166316631663,0.0,0.0,0.0,0.0,0.0,0.016001600160016,0.0,0.0,0.0,0.0,0.0,0.0,791.15,2.4079999923706055
0.8176817681768178,0.0,0.0,0.1002100210021002,0.0,0.0,0.0,0.0,0.0,0.0661066106610661,0.0,0.0,0.0,0.0,0.0,0.016001600160016,0.0,0.0,0.0,0.0,0.0,0.0,823.15,2.240999937057495
0.4669466946694669,0.0,0.0,0.1002100210021002,0.0,0.0,0.0,0.0,0.0,0.3667366736673668,0.0,0.0,0.0,0.0,0.0,0.0661066106610661,0.0,0.0,0.0,0.0,0.0,0.0,731.15,2.2699999809265137
0.5671567156715672,0.0,0.0,0.1002100210021002,0.0,0.0,0.0,0.0,0.0,0.2665266526652665,0.0,0.0,0.0,0.0,0.0,0.0661066106610661,0.0,0.0,0.0,0.0,0.0,0.0,773.15,2.380000114440918
0.6673667366736674,0.0,0.0,0.1002100210021002,0.0,0.0,0.0,0.0,0.0,0.1663166316631663,0.0,0.0,0.0,0.0,0.0,0.0661066106610661,0.0,0.0,0.0,0.0,0.0,0.0,781.15,2.440000057220459
0.7675767576757676,0.0,0.0,0.1002100210021002,0.0,0.0,0.0,0.0,0.0,0.0661066106610661,0.0,0.0,0.0,0.0,0.0,0.0661066106610661,0.0,0.0,0.0,0.0,0.0,0.0,801.15,2.4590001106262207
0.517051705170517,0.0,0.0,0.1002100210021001,0.0,0.0,0.0,0.0,0.0,0.2665266526652665,0.0,0.0,0.0,0.0,0.0,0.1162116211621162,0.0,0.0,0.0,0.0,0.0,0.0,755.15,2.4210000038146973
0.6172617261726173,0.0,0.0,0.1002100210021002,0.0,0.0,0.0,0.0,0.0,0.1663166316631663,0.0,0.0,0.0,0.0,0.0,0.1162116211621162,0.0,0.0,0.0,0.0,0.0,0.0,771.15,2.490000009536743
0.7174717471747175,0.0,0.0,0.1002100210021002,0.0,0.0,0.0,0.0,0.0,0.0661066106610661,0.0,0.0,0.0,0.0,0.0,0.1162116211621162,0.0,0.0,0.0,0.0,0.0,0.0,737.15,2.5
0.5671567156715672,0.0,0.0,0.1002100210021002,0.0,0.0,0.0,0.0,0.0,0.1663166316631663,0.0,0.0,0.0,0.0,0.0,0.1663166316631663,0.0,0.0,0.0,0.0,0.0,0.0,695.15,2.513999938964844
0.6673667366736674,0.0,0.0,0.1002100210021002,0.0,0.0,0.0,0.0,0.0,0.0661066106610661,0.0,0.0,0.0,0.0,0.0,0.1663166316631663,0.0,0.0,0.0,0.0,0.0,0.0,813.15,2.553999900817871
0.033003300330033,0.0,0.0,0.2002200220022002,0.0,0.0,0.0,0.0,0.0,0.7337733773377338,0.0,0.0,0.0,0.0,0.0,0.033003300330033,0.0,0.0,0.0,0.0,0.0,0.0,630.15,1.6660000085830688
0.1832,0.0,0.0,0.2002,0.0,0.0,0.0,0.0,0.0,0.4835,0.0,0.0,0.0,0.0,0.0,0.1331,0.0,0.0,0.0,0.0,0.0,0.0,703.15,1.7269999980926514
0.2833,0.0,0.0,0.2002,0.0,0.0,0.0,0.0,0.0,0.3333,0.0,0.0,0.0,0.0,0.0,0.1832,0.0,0.0,0.0,0.0,0.0,0.0,727.15,1.7999999523162842
0.3834,0.0,0.0,0.2002,0.0,0.0,0.0,0.0,0.0,0.1331,0.0,0.0,0.0,0.0,0.0,0.2833,0.0,0.0,0.0,0.0,0.0,0.0,739.15,1.909999966621399
0.3834,0.0,0.0,0.2002,0.0,0.0,0.0,0.0,0.0,0.033,0.0,0.0,0.0,0.0,0.0,0.3834,0.0,0.0,0.0,0.0,0.0,0.0,787.15,2.066999912261963
0.3834,0.0,0.0,0.2002,0.0,0.0,0.0,0.0,0.0,0.2332,0.0,0.0,0.0,0.0,0.0,0.1832,0.0,0.0,0.0,0.0,0.0,0.0,837.15,1.8860000371932983
0.5335,0.0,0.0,0.2002,0.0,0.0,0.0,0.0,0.0,0.0831,0.0,0.0,0.0,0.0,0.0,0.1832,0.0,0.0,0.0,0.0,0.0,0.0,726.15,1.8389999866485596
0.3834,0.0,0.0,0.2002,0.0,0.0,0.0,0.0,0.0,0.2833,0.0,0.0,0.0,0.0,0.0,0.1331,0.0,0.0,0.0,0.0,0.0,0.0,696.15,1.7630000114440918
0.4835,0.0,0.0,0.2002,0.0,0.0,0.0,0.0,0.0,0.2332,0.0,0.0,0.0,0.0,0.0,0.0831,0.0,0.0,0.0,0.0,0.0,0.0,721.15,1.7649999856948853
0.3333333333333333,0.0,0.0,0.2002200220022002,0.0,0.0,0.0,0.0,0.0,0.4334433443344335,0.0,0.0,0.0,0.0,0.0,0.033003300330033,0.0,0.0,0.0,0.0,0.0,0.0,700.15,1.5740000009536743
0.1,0.0,0.0,0.3,0.0,0.0,0.0,0.0,0.0,0.55,0.0,0.0,0.0,0.0,0.0,0.05,0.0,0.0,0.0,0.0,0.0,0.0,738.15,2.444999933242798
0.2,0.0,0.0,0.3,0.0,0.0,0.0,0.0,0.0,0.45,0.0,0.0,0.0,0.0,0.0,0.05,0.0,0.0,0.0,0.0,0.0,0.0,748.15,2.5
0.45,0.0,0.0,0.3,0.0,0.0,0.0,0.0,0.0,0.2,0.0,0.0,0.0,0.0,0.0,0.05,0.0,0.0,0.0,0.0,0.0,0.0,763.15,2.575000047683716
0.1,0.0,0.0,0.3,0.0,0.0,0.0,0.0,0.0,0.5,0.0,0.0,0.0,0.0,0.0,0.1,0.0,0.0,0.0,0.0,0.0,0.0,768.15,2.634999990463257
0.2,0.0,0.0,0.3,0.0,0.0,0.0,0.0,0.0,0.4,0.0,0.0,0.0,0.0,0.0,0.1,0.0,0.0,0.0,0.0,0.0,0.0,748.15,2.5450000762939453
0.3,0.0,0.0,0.3,0.0,0.0,0.0,0.0,0.0,0.3,0.0,0.0,0.0,0.0,0.0,0.1,0.0,0.0,0.0,0.0,0.0,0.0,758.15,2.6050000190734863
0.4,0.0,0.0,0.3,0.0,0.0,0.0,0.0,0.0,0.2,0.0,0.0,0.0,0.0,0.0,0.1,0.0,0.0,0.0,0.0,0.0,0.0,773.15,2.630000114440918
0.5,0.0,0.0,0.3,0.0,0.0,0.0,0.0,0.0,0.1,0.0,0.0,0.0,0.0,0.0,0.1,0.0,0.0,0.0,0.0,0.0,0.0,763.15,2.619999885559082
0.1,0.0,0.0,0.3,0.0,0.0,0.0,0.0,0.0,0.4,0.0,0.0,0.0,0.0,0.0,0.2,0.0,0.0,0.0,0.0,0.0,0.0,743.15,2.640000104904175
0.2,0.0,0.0,0.3,0.0,0.0,0.0,0.0,0.0,0.3,0.0,0.0,0.0,0.0,0.0,0.2,0.0,0.0,0.0,0.0,0.0,0.0,758.15,2.684999942779541
0.3,0.0,0.0,0.3,0.0,0.0,0.0,0.0,0.0,0.2,0.0,0.0,0.0,0.0,0.0,0.2,0.0,0.0,0.0,0.0,0.0,0.0,758.15,2.7100000381469727
0.4,0.0,0.0,0.3,0.0,0.0,0.0,0.0,0.0,0.1,0.0,0.0,0.0,0.0,0.0,0.2,0.0,0.0,0.0,0.0,0.0,0.0,773.15,2.740000009536743
0.1,0.0,0.0,0.3,0.0,0.0,0.0,0.0,0.0,0.3,0.0,0.0,0.0,0.0,0.0,0.3,0.0,0.0,0.0,0.0,0.0,0.0,738.15,2.759999990463257
0.2,0.0,0.0,0.3,0.0,0.0,0.0,0.0,0.0,0.2,0.0,0.0,0.0,0.0,0.0,0.3,0.0,0.0,0.0,0.0,0.0,0.0,763.15,2.8399999141693115
0.3,0.0,0.0,0.3,0.0,0.0,0.0,0.0,0.0,0.1,0.0,0.0,0.0,0.0,0.0,0.3,0.0,0.0,0.0,0.0,0.0,0.0,758.15,2.869999885559082
0.1,0.0,0.0,0.3,0.0,0.0,0.0,0.0,0.0,0.25,0.0,0.0,0.0,0.0,0.0,0.35,0.0,0.0,0.0,0.0,0.0,0.0,738.15,2.8499999046325684
0.15,0.0,0.0,0.3,0.0,0.0,0.0,0.0,0.0,0.15,0.0,0.0,0.0,0.0,0.0,0.4,0.0,0.0,0.0,0.0,0.0,0.0,743.15,2.940000057220459
0.2,0.0,0.0,0.3,0.0,0.0,0.0,0.0,0.0,0.1,0.0,0.0,0.0,0.0,0.0,0.4,0.0,0.0,0.0,0.0,0.0,0.0,753.15,2.944999933242798
0.0,0.5,0.0,0.0,0.0,0.0,0.0,0.0,0.0,0.0,0.0,0.0,0.5,0.0,0.0,0.0,0.0,0.0,0.0,0.0,0.0,0.0,593.15,2.3399999141693115
0.0,0.375,0.0,0.0,0.0,0.0,0.0,0.0,0.0,0.0,0.0,0.0,0.375,0.0,0.0,0.0,0.0,0.0,0.0,0.0,0.25,0.0,598.15,3.2149999141693115
0.0,0.325,0.0,0.0,0.0,0.0,0.0,0.0,0.0,0.0,0.0,0.0,0.325,0.0,0.0,0.0,0.0,0.0,0.0,0.0,0.35,0.0,603.15,3.315999984741211
0.0,0.25,0.0,0.0,0.0,0.0,0.0,0.0,0.0,0.0,0.0,0.0,0.25,0.0,0.0,0.0,0.0,0.0,0.0,0.0,0.5,0.0,618.15,4.10099983215332
0.7085637707393666,0.0,0.0,0.1291116200458041,0.0090008100729065,0.0004100369033212,0.0853076776909921,0.0588052924763228,0.0035003150283525,0.0,0.0,0.0,0.0,0.0,0.0,0.0022001980178216,0.0,0.0,0.0,0.0,0.0,0.0,806.15,2.5
0.95,0.0,0.0,0.0,0.0,0.0,0.0,0.0,0.0,0.05,0.0,0.0,0.0,0.0,0.0,0.0,0.0,0.0,0.0,0.0,0.0,0.0,882.15,2.181999921798706
0.9,0.0,0.0,0.0,0.0,0.0,0.0,0.0,0.0,0.1,0.0,0.0,0.0,0.0,0.0,0.0,0.0,0.0,0.0,0.0,0.0,0.0,859.15,2.1429998874664307
0.85,0.0,0.0,0.0,0.0,0.0,0.0,0.0,0.0,0.15,0.0,0.0,0.0,0.0,0.0,0.0,0.0,0.0,0.0,0.0,0.0,0.0,784.15,2.134000062942505
0.8,0.0,0.0,0.0,0.0,0.0,0.0,0.0,0.0,0.2,0.0,0.0,0.0,0.0,0.0,0.0,0.0,0.0,0.0,0.0,0.0,0.0,771.15,2.109999895095825
0.7,0.0,0.0,0.0,0.0,0.0,0.0,0.0,0.0,0.3,0.0,0.0,0.0,0.0,0.0,0.0,0.0,0.0,0.0,0.0,0.0,0.0,710.15,2.055000066757202
0.5,0.0,0.0,0.0,0.0,0.0,0.0,0.0,0.0,0.5,0.0,0.0,0.0,0.0,0.0,0.0,0.0,0.0,0.0,0.0,0.0,0.0,618.15,1.9900000095367432
0.25,0.0,0.0,0.0,0.0,0.0,0.0,0.0,0.0,0.75,0.0,0.0,0.0,0.0,0.0,0.0,0.0,0.0,0.0,0.0,0.0,0.0,564.15,1.9049999713897705
0.0,0.0,0.0,0.0,0.0,0.0,0.0,0.0,0.0,1.0,0.0,0.0,0.0,0.0,0.0,0.0,0.0,0.0,0.0,0.0,0.0,0.0,552.15,1.843999981880188
1.0,0.0,0.0,0.0,0.0,0.0,0.0,0.0,0.0,0.0,0.0,0.0,0.0,0.0,0.0,0.0,0.0,0.0,0.0,0.0,0.0,0.0,1425.15,2.203000068664551
0.9047,0.0953,0.0,0.0,0.0,0.0,0.0,0.0,0.0,0.0,0.0,0.0,0.0,0.0,0.0,0.0,0.0,0.0,0.0,0.0,0.0,0.0,946.15,2.2039999961853027
0.8338,0.1662,0.0,0.0,0.0,0.0,0.0,0.0,0.0,0.0,0.0,0.0,0.0,0.0,0.0,0.0,0.0,0.0,0.0,0.0,0.0,0.0,839.15,2.322999954223633
0.7277,0.2723,0.0,0.0,0.0,0.0,0.0,0.0,0.0,0.0,0.0,0.0,0.0,0.0,0.0,0.0,0.0,0.0,0.0,0.0,0.0,0.0,883.15,2.4730000495910645
0.6701999999999999,0.3298,0.0,0.0,0.0,0.0,0.0,0.0,0.0,0.0,0.0,0.0,0.0,0.0,0.0,0.0,0.0,0.0,0.0,0.0,0.0,0.0,904.15,2.5840001106262207
0.6648999999999999,0.3350999999999999,0.0,0.0,0.0,0.0,0.0,0.0,0.0,0.0,0.0,0.0,0.0,0.0,0.0,0.0,0.0,0.0,0.0,0.0,0.0,0.0,916.15,2.586999893188477
0.0825,0.9175,0.0,0.0,0.0,0.0,0.0,0.0,0.0,0.0,0.0,0.0,0.0,0.0,0.0,0.0,0.0,0.0,0.0,0.0,0.0,0.0,558.15,2.430999994277954
0.0,1.0,0.0,0.0,0.0,0.0,0.0,0.0,0.0,0.0,0.0,0.0,0.0,0.0,0.0,0.0,0.0,0.0,0.0,0.0,0.0,0.0,542.15,2.384999990463257
0.9041,0.0959,0.0,0.0,0.0,0.0,0.0,0.0,0.0,0.0,0.0,0.0,0.0,0.0,0.0,0.0,0.0,0.0,0.0,0.0,0.0,0.0,1013.15,2.2899999618530273
0.8499,0.1501,0.0,0.0,0.0,0.0,0.0,0.0,0.0,0.0,0.0,0.0,0.0,0.0,0.0,0.0,0.0,0.0,0.0,0.0,0.0,0.0,917.15,2.3399999141693115
0.8031,0.1969,0.0,0.0,0.0,0.0,0.0,0.0,0.0,0.0,0.0,0.0,0.0,0.0,0.0,0.0,0.0,0.0,0.0,0.0,0.0,0.0,857.15,2.369999885559082
0.703,0.297,0.0,0.0,0.0,0.0,0.0,0.0,0.0,0.0,0.0,0.0,0.0,0.0,0.0,0.0,0.0,0.0,0.0,0.0,0.0,0.0,863.15,2.450000047683716
0.8,0.0,0.0,0.2,0.0,0.0,0.0,0.0,0.0,0.0,0.0,0.0,0.0,0.0,0.0,0.0,0.0,0.0,0.0,0.0,0.0,0.0,741.15,2.4030001163482666
0.8,0.0,0.0,0.0,0.0,0.0,0.0,0.0,0.0,0.0,0.0,0.0,0.0,0.0,0.0,0.0,0.0,0.0,0.0,0.0,0.0,0.0,781.15,2.8499999046325684
0.8,0.0,0.0,0.0,0.0,0.0,0.0,0.0,0.0,0.0,0.0,0.0,0.0,0.0,0.0,0.0,0.0,0.0,0.0,0.0,0.0,0.0,804.15,3.246999979019165
0.75,0.0,0.0,0.25,0.0,0.0,0.0,0.0,0.0,0.0,0.0,0.0,0.0,0.0,0.0,0.0,0.0,0.0,0.0,0.0,0.0,0.0,743.15,2.430000066757202
0.75,0.0,0.0,0.225,0.0,0.0,0.0,0.0,0.0,0.0,0.0,0.0,0.0,0.0,0.0,0.0,0.0,0.0,0.0,0.0,0.0,0.0,724.15,2.490000009536743
0.75,0.0,0.0,0.2,0.0,0.0,0.0,0.0,0.0,0.0,0.0,0.0,0.0,0.0,0.0,0.0,0.0,0.0,0.0,0.0,0.0,0.0,716.15,2.569999933242798
0.75,0.0,0.0,0.175,0.0,0.0,0.0,0.0,0.0,0.0,0.0,0.0,0.0,0.0,0.0,0.0,0.0,0.0,0.0,0.0,0.0,0.0,713.15,2.630000114440918
0.75,0.0,0.0,0.15,0.0,0.0,0.0,0.0,0.0,0.0,0.0,0.0,0.0,0.0,0.0,0.0,0.0,0.0,0.0,0.0,0.0,0.0,709.15,2.6500000953674316
0.75,0.0,0.0,0.125,0.0,0.0,0.0,0.0,0.0,0.0,0.0,0.0,0.0,0.0,0.0,0.0,0.0,0.0,0.0,0.0,0.0,0.0,710.15,2.680000066757202
0.75,0.0,0.0,0.1,0.0,0.0,0.0,0.0,0.0,0.0,0.0,0.0,0.0,0.0,0.0,0.0,0.0,0.0,0.0,0.0,0.0,0.0,730.15,2.819999933242798
0.75,0.0,0.0,0.075,0.0,0.0,0.0,0.0,0.0,0.0,0.0,0.0,0.0,0.0,0.0,0.0,0.0,0.0,0.0,0.0,0.0,0.0,731.15,2.880000114440918
0.75,0.0,0.0,0.05,0.0,0.0,0.0,0.0,0.0,0.0,0.0,0.0,0.0,0.0,0.0,0.0,0.0,0.0,0.0,0.0,0.0,0.0,744.15,2.930000066757202
0.75,0.0,0.0,0.025,0.0,0.0,0.0,0.0,0.0,0.0,0.0,0.0,0.0,0.0,0.0,0.0,0.0,0.0,0.0,0.0,0.0,0.0,751.15,2.9800000190734863
0.75,0.0,0.0,0.0,0.0,0.0,0.0,0.0,0.0,0.0,0.0,0.0,0.0,0.0,0.0,0.0,0.0,0.0,0.0,0.0,0.0,0.0,791.15,3.0
0.9387,0.0,0.0,0.0,0.0613,0.0,0.0,0.0,0.0,0.0,0.0,0.0,0.0,0.0,0.0,0.0,0.0,0.0,0.0,0.0,0.0,0.0,1003.15,2.250999927520752
0.3932,0.0,0.0,0.0,0.0,0.0,0.0,0.0,0.0,0.0,0.0,0.287,0.0,0.0,0.0,0.0,0.0,0.3198,0.0,0.0,0.0,0.0,713.15,4.340000152587891
0.107,0.0,0.0,0.0,0.0,0.0,0.0,0.0,0.0,0.2211,0.0,0.3009,0.0,0.0,0.0,0.0,0.0,0.371,0.0,0.0,0.0,0.0,642.15,5.789999961853027
0.0727,0.0,0.0,0.0,0.0,0.0,0.0,0.0,0.0,0.2618,0.0,0.1444,0.0,0.0,0.0,0.0,0.0,0.5211,0.0,0.0,0.0,0.0,603.15,6.309999942779541
0.0411,0.0,0.0,0.0,0.0,0.0,0.0,0.0,0.0,0.2441,0.0,0.2946999999999999,0.0,0.0,0.0,0.0,0.0,0.4201,0.0,0.0,0.0,0.0,615.15,6.03000020980835
0.0753,0.0,0.0,0.0,0.0148,0.0,0.0,0.0,0.0,0.195,0.0295,0.1853,0.0,0.0,0.0,0.0,0.0,0.5001,0.0,0.0,0.0,0.0,595.15,6.309999942779541
0.051005100510051,0.0,0.0,0.0,0.015001500150015,0.0,0.0,0.0,0.0,0.1981198119811981,0.0,0.2071207120712071,0.0,0.0,0.0,0.0,0.0,0.5287528752875288,0.0,0.0,0.0,0.0,589.15,6.46999979019165
0.2273,0.0,0.0,0.0,0.0723,0.0,0.0,0.0,0.0,0.1946999999999999,0.0,0.0,0.0,0.0,0.0,0.0,0.0,0.5057,0.0,0.0,0.0,0.0,642.15,5.679999828338623
0.2,0.0,0.0,0.0,0.0,0.0,0.0,0.0,0.0,0.2666,0.0,0.0,0.0,0.0,0.0,0.0,0.0,0.4,0.0,0.0,0.0,0.0,626.15,5.309999942779541
0.7731,0.0,0.0,0.0263,0.0,0.0,0.0,0.0,0.1046,0.0,0.008,0.0,0.0,0.0,0.0,0.0,0.0,0.088,0.0,0.0,0.0,0.0,707.15,2.9679999351501465
0.7774,0.0,0.0,0.0828999999999999,0.0,0.0,0.0574,0.0,0.0725,0.0,0.0098,0.0,0.0,0.0,0.0,0.0,0.0,0.0,0.0,0.0,0.0,0.0,783.15,2.492000102996826
0.7784221577842215,0.0,0.0,0.1026897310268973,0.010998900109989,0.0378962103789621,0.0160983901609839,0.0153984601539846,0.0341965803419658,0.0,0.0042995700429957,0.0,0.0,0.0,0.0,0.0,0.0,0.0,0.0,0.0,0.0,0.0,778.15,2.5399999618530273
0.5827,0.0,0.0,0.0,0.0936999999999999,0.002,0.2496999999999999,0.0078999999999999,0.0,0.064,0.0,0.0,0.0,0.0,0.0,0.0,0.0,0.0,0.0,0.0,0.0,0.0,956.15,2.5899999141693115
0.6696330366963303,0.0,0.0,0.1997800219978002,0.0060993900609939,0.0,0.0,0.0,0.0,0.1244875512448755,0.0,0.0,0.0,0.0,0.0,0.0,0.0,0.0,0.0,0.0,0.0,0.0,839.15,2.4800000190734863
0.5258999999999999,0.0,0.0,0.2067999999999999,0.0049999999999999,0.0,0.0010999999999999,0.0,0.0,0.2612,0.0,0.0,0.0,0.0,0.0,0.0,0.0,0.0,0.0,0.0,0.0,0.0,838.15,2.490000009536743
0.85,0.0,0.0,0.15,0.0,0.0,0.0,0.0,0.0,0.0,0.0,0.0,0.0,0.0,0.0,0.0,0.0,0.0,0.0,0.0,0.0,0.0,768.15,2.3499999046325684
0.8,0.0,0.0,0.15,0.0,0.0,0.0,0.0,0.0,0.0,0.0,0.0,0.0,0.0,0.0,0.0,0.0,0.0,0.0,0.0,0.0,0.0,801.15,2.509999990463257
0.75,0.0,0.0,0.15,0.0,0.0,0.0,0.0,0.0,0.0,0.0,0.0,0.0,0.0,0.0,0.0,0.0,0.0,0.0,0.0,0.0,0.0,865.15,2.6700000762939453
0.71,0.0,0.0,0.15,0.0,0.0,0.0,0.0,0.0,0.0,0.0,0.0,0.0,0.0,0.0,0.0,0.0,0.0,0.0,0.0,0.0,0.0,965.15,2.799999952316284
0.7,0.0,0.0,0.15,0.0,0.0,0.0,0.0,0.0,0.0,0.0,0.0,0.0,0.0,0.0,0.0,0.0,0.0,0.0,0.0,0.0,0.0,985.15,2.8499999046325684
0.69,0.0,0.0,0.15,0.0,0.0,0.0,0.0,0.0,0.0,0.0,0.0,0.0,0.0,0.0,0.0,0.0,0.0,0.0,0.0,0.0,0.0,999.15,2.9100000858306885
0.68,0.0,0.0,0.15,0.0,0.0,0.0,0.0,0.0,0.0,0.0,0.0,0.0,0.0,0.0,0.0,0.0,0.0,0.0,0.0,0.0,0.0,997.15,2.9600000381469727
0.67,0.0,0.0,0.15,0.0,0.0,0.0,0.0,0.0,0.0,0.0,0.0,0.0,0.0,0.0,0.0,0.0,0.0,0.0,0.0,0.0,0.0,993.15,2.9700000286102295
0.66,0.0,0.0,0.15,0.0,0.0,0.0,0.0,0.0,0.0,0.0,0.0,0.0,0.0,0.0,0.0,0.0,0.0,0.0,0.0,0.0,0.0,986.15,3.0
0.65,0.0,0.0,0.15,0.0,0.0,0.0,0.0,0.0,0.0,0.0,0.0,0.0,0.0,0.0,0.0,0.0,0.0,0.0,0.0,0.0,0.0,987.15,3.0399999618530273
0.6,0.0,0.0,0.4,0.0,0.0,0.0,0.0,0.0,0.0,0.0,0.0,0.0,0.0,0.0,0.0,0.0,0.0,0.0,0.0,0.0,0.0,711.15,2.5299999713897705
0.6,0.0,0.0,0.35,0.0,0.0,0.0,0.0,0.0,0.0,0.0,0.0,0.0,0.0,0.0,0.0,0.0,0.0,0.0,0.0,0.0,0.0,744.15,2.6600000858306885
0.6,0.0,0.0,0.3,0.0,0.0,0.0,0.0,0.0,0.0,0.0,0.0,0.0,0.0,0.0,0.0,0.0,0.0,0.0,0.0,0.0,0.0,785.15,2.819999933242798
0.6,0.0,0.0,0.25,0.0,0.0,0.0,0.0,0.0,0.0,0.0,0.0,0.0,0.0,0.0,0.0,0.0,0.0,0.0,0.0,0.0,0.0,819.15,2.950000047683716
0.6,0.0,0.0,0.21,0.0,0.0,0.0,0.0,0.0,0.0,0.0,0.0,0.0,0.0,0.0,0.0,0.0,0.0,0.0,0.0,0.0,0.0,912.15,3.0299999713897705
0.6,0.0,0.0,0.2,0.0,0.0,0.0,0.0,0.0,0.0,0.0,0.0,0.0,0.0,0.0,0.0,0.0,0.0,0.0,0.0,0.0,0.0,953.15,3.059999942779541
0.6,0.0,0.0,0.19,0.0,0.0,0.0,0.0,0.0,0.0,0.0,0.0,0.0,0.0,0.0,0.0,0.0,0.0,0.0,0.0,0.0,0.0,983.15,3.059999942779541
0.6,0.0,0.0,0.18,0.0,0.0,0.0,0.0,0.0,0.0,0.0,0.0,0.0,0.0,0.0,0.0,0.0,0.0,0.0,0.0,0.0,0.0,982.15,3.0899999141693115
0.6,0.0,0.0,0.17,0.0,0.0,0.0,0.0,0.0,0.0,0.0,0.0,0.0,0.0,0.0,0.0,0.0,0.0,0.0,0.0,0.0,0.0,973.15,3.130000114440918
0.6,0.0,0.0,0.16,0.0,0.0,0.0,0.0,0.0,0.0,0.0,0.0,0.0,0.0,0.0,0.0,0.0,0.0,0.0,0.0,0.0,0.0,971.15,3.1600000858306885
0.8,0.0,0.0,0.1,0.0,0.0,0.0,0.0,0.0,0.0,0.0,0.0,0.0,0.0,0.0,0.0,0.0,0.0,0.0,0.0,0.0,0.0,1013.15,2.6600000858306885
0.75,0.0,0.0,0.125,0.0,0.0,0.0,0.0,0.0,0.0,0.0,0.0,0.0,0.0,0.0,0.0,0.0,0.0,0.0,0.0,0.0,0.0,1000.15,2.7799999713897705
0.65,0.0,0.0,0.175,0.0,0.0,0.0,0.0,0.0,0.0,0.0,0.0,0.0,0.0,0.0,0.0,0.0,0.0,0.0,0.0,0.0,0.0,975.15,2.9700000286102295
0.55,0.0,0.0,0.225,0.0,0.0,0.0,0.0,0.0,0.0,0.0,0.0,0.0,0.0,0.0,0.0,0.0,0.0,0.0,0.0,0.0,0.0,921.15,3.1600000858306885
0.5,0.0,0.0,0.25,0.0,0.0,0.0,0.0,0.0,0.0,0.0,0.0,0.0,0.0,0.0,0.0,0.0,0.0,0.0,0.0,0.0,0.0,946.15,3.2699999809265137
0.6,0.0,0.0,0.0,0.0,0.0,0.0,0.0,0.3,0.0,0.0,0.0,0.0,0.0,0.0,0.0,0.0,0.0,0.0,0.0,0.0,0.0,841.15,2.740000009536743
0.6,0.0,0.0,0.0,0.0,0.0,0.0,0.0,0.25,0.0,0.0,0.0,0.0,0.0,0.0,0.0,0.0,0.0,0.0,0.0,0.0,0.0,916.15,2.859999895095825
0.6,0.0,0.0,0.0,0.0,0.0,0.0,0.0,0.21,0.0,0.0,0.0,0.0,0.0,0.0,0.0,0.0,0.0,0.0,0.0,0.0,0.0,1022.15,2.950000047683716
0.6,0.0,0.0,0.0,0.0,0.0,0.0,0.0,0.19,0.0,0.0,0.0,0.0,0.0,0.0,0.0,0.0,0.0,0.0,0.0,0.0,0.0,1070.15,2.9800000190734863
0.6,0.0,0.0,0.0,0.0,0.0,0.0,0.0,0.18,0.0,0.0,0.0,0.0,0.0,0.0,0.0,0.0,0.0,0.0,0.0,0.0,0.0,1040.15,3.0299999713897705
0.6,0.0,0.0,0.0,0.0,0.0,0.0,0.0,0.17,0.0,0.0,0.0,0.0,0.0,0.0,0.0,0.0,0.0,0.0,0.0,0.0,0.0,1032.15,3.0299999713897705
0.6,0.0,0.0,0.0,0.0,0.0,0.0,0.0,0.16,0.0,0.0,0.0,0.0,0.0,0.0,0.0,0.0,0.0,0.0,0.0,0.0,0.0,1051.15,3.069999933242798
0.75,0.0,0.0,0.0,0.0,0.0,0.0,0.0,0.125,0.0,0.0,0.0,0.0,0.0,0.0,0.0,0.0,0.0,0.0,0.0,0.0,0.0,1076.15,2.700000047683716
0.65,0.0,0.0,0.0,0.0,0.0,0.0,0.0,0.175,0.0,0.0,0.0,0.0,0.0,0.0,0.0,0.0,0.0,0.0,0.0,0.0,0.0,1077.15,2.890000104904175
0.55,0.0,0.0,0.0,0.0,0.0,0.0,0.0,0.225,0.0,0.0,0.0,0.0,0.0,0.0,0.0,0.0,0.0,0.0,0.0,0.0,0.0,1048.15,3.0
0.5,0.0,0.0,0.0,0.0,0.0,0.0,0.0,0.25,0.0,0.0,0.0,0.0,0.0,0.0,0.0,0.0,0.0,0.0,0.0,0.0,0.0,1063.15,3.0899999141693115
0.85,0.0,0.0,0.0,0.0,0.0,0.0,0.0,0.15,0.0,0.0,0.0,0.0,0.0,0.0,0.0,0.0,0.0,0.0,0.0,0.0,0.0,806.15,2.2899999618530273
0.8,0.0,0.0,0.0,0.0,0.0,0.0,0.0,0.15,0.0,0.0,0.0,0.0,0.0,0.0,0.0,0.0,0.0,0.0,0.0,0.0,0.0,841.15,2.509999990463257
0.75,0.0,0.0,0.0,0.0,0.0,0.0,0.0,0.15,0.0,0.0,0.0,0.0,0.0,0.0,0.0,0.0,0.0,0.0,0.0,0.0,0.0,913.15,2.6700000762939453
0.71,0.0,0.0,0.0,0.0,0.0,0.0,0.0,0.15,0.0,0.0,0.0,0.0,0.0,0.0,0.0,0.0,0.0,0.0,0.0,0.0,0.0,1006.15,2.759999990463257
0.7,0.0,0.0,0.0,0.0,0.0,0.0,0.0,0.15,0.0,0.0,0.0,0.0,0.0,0.0,0.0,0.0,0.0,0.0,0.0,0.0,0.0,1084.15,2.799999952316284
0.69,0.0,0.0,0.0,0.0,0.0,0.0,0.0,0.15,0.0,0.0,0.0,0.0,0.0,0.0,0.0,0.0,0.0,0.0,0.0,0.0,0.0,1088.15,2.809999942779541
0.68,0.0,0.0,0.0,0.0,0.0,0.0,0.0,0.15,0.0,0.0,0.0,0.0,0.0,0.0,0.0,0.0,0.0,0.0,0.0,0.0,0.0,1066.15,2.8299999237060547
0.67,0.0,0.0,0.0,0.0,0.0,0.0,0.0,0.15,0.0,0.0,0.0,0.0,0.0,0.0,0.0,0.0,0.0,0.0,0.0,0.0,0.0,1066.15,2.869999885559082
0.66,0.0,0.0,0.0,0.0,0.0,0.0,0.0,0.15,0.0,0.0,0.0,0.0,0.0,0.0,0.0,0.0,0.0,0.0,0.0,0.0,0.0,1066.15,2.9000000953674316
0.65,0.0,0.0,0.0,0.0,0.0,0.0,0.0,0.15,0.0,0.0,0.0,0.0,0.0,0.0,0.0,0.0,0.0,0.0,0.0,0.0,0.0,1053.15,2.9200000762939453
0.6,0.0,0.0,0.0,0.0,0.0,0.0,0.0,0.2,0.0,0.0,0.0,0.0,0.0,0.0,0.0,0.0,0.0,0.0,0.0,0.0,0.0,1078.15,2.9700000286102295
0.6,0.0,0.0,0.0,0.0,0.0,0.0,0.0,0.35,0.0,0.0,0.0,0.0,0.0,0.0,0.0,0.0,0.0,0.0,0.0,0.0,0.0,805.15,2.5299999713897705
0.048,0.286,0.0,0.0279999999999999,0.0,0.0,0.0,0.0,0.0,0.0,0.0,0.0,0.0,0.0,0.0,0.638,0.0,0.0,0.0,0.0,0.0,0.0,918.15,2.9700000286102295
0.048,0.238,0.0,0.0279999999999999,0.0,0.0,0.0,0.0,0.0,0.0,0.0,0.0,0.0,0.0,0.0,0.6859999999999999,0.0,0.0,0.0,0.0,0.0,0.0,908.15,3.049999952316284
0.5323,0.0,0.0,0.0,0.0553,0.0,0.4124,0.0,0.0,0.0,0.0,0.0,0.0,0.0,0.0,0.0,0.0,0.0,0.0,0.0,0.0,0.0,1044.15,2.7960000038146973
0.367,0.0,0.0,0.0,0.2709,0.0,0.3621,0.0,0.0,0.0,0.0,0.0,0.0,0.0,0.0,0.0,0.0,0.0,0.0,0.0,0.0,0.0,1070.15,2.809999942779541
0.4521,0.0,0.0,0.0,0.1164,0.0,0.4315,0.0,0.0,0.0,0.0,0.0,0.0,0.0,0.0,0.0,0.0,0.0,0.0,0.0,0.0,0.0,1066.15,2.8329999446868896
0.6074,0.0,0.0,0.0,0.0946,0.0,0.298,0.0,0.0,0.0,0.0,0.0,0.0,0.0,0.0,0.0,0.0,0.0,0.0,0.0,0.0,0.0,1057.15,2.6579999923706055
0.6119,0.0,0.0,0.0,0.0951,0.0,0.0066,0.2864,0.0,0.0,0.0,0.0,0.0,0.0,0.0,0.0,0.0,0.0,0.0,0.0,0.0,0.0,1078.15,2.569000005722046
0.5611,0.0,0.0,0.0,0.1048,0.0,0.0014,0.3327,0.0,0.0,0.0,0.0,0.0,0.0,0.0,0.0,0.0,0.0,0.0,0.0,0.0,0.0,1087.15,2.625999927520752
0.4902,0.0,0.0,0.0,0.1307,0.0,0.0009,0.3782,0.0,0.0,0.0,0.0,0.0,0.0,0.0,0.0,0.0,0.0,0.0,0.0,0.0,0.0,1064.15,2.7139999866485596
0.5115,0.0,0.0,0.0,0.1727999999999999,0.0,0.1744999999999999,0.1411999999999999,0.0,0.0,0.0,0.0,0.0,0.0,0.0,0.0,0.0,0.0,0.0,0.0,0.0,0.0,1072.15,2.693000078201294
0.4673999999999999,0.0,0.0,0.0,0.1526999999999999,0.0,0.2208999999999999,0.1589999999999999,0.0,0.0,0.0,0.0,0.0,0.0,0.0,0.0,0.0,0.0,0.0,0.0,0.0,0.0,1056.15,2.75600004196167
0.4982501749825018,0.0,0.0,0.0,0.0,0.0,0.2562743725627437,0.2454754524547545,0.0,0.0,0.0,0.0,0.0,0.0,0.0,0.0,0.0,0.0,0.0,0.0,0.0,0.0,1013.15,2.8510000705718994
0.4759,0.0,0.0,0.0,0.0,0.0,0.3529,0.1712,0.0,0.0,0.0,0.0,0.0,0.0,0.0,0.0,0.0,0.0,0.0,0.0,0.0,0.0,1013.15,2.8949999809265137
0.534,0.0,0.0,0.0447,0.2307,0.0,0.1906,0.0,0.0,0.0,0.0,0.0,0.0,0.0,0.0,0.0,0.0,0.0,0.0,0.0,0.0,0.0,1092.15,2.614000082015991
0.5501999999999999,0.0,0.0,0.0,0.0524999999999999,0.0,0.1726999999999999,0.1719999999999999,0.0525999999999999,0.0,0.0,0.0,0.0,0.0,0.0,0.0,0.0,0.0,0.0,0.0,0.0,0.0,1016.15,2.6470000743865967
0.6584,0.0,0.0,0.0,0.0559999999999999,0.0,0.0,0.0,0.2855999999999999,0.0,0.0,0.0,0.0,0.0,0.0,0.0,0.0,0.0,0.0,0.0,0.0,0.0,867.15,2.441999912261963
0.6747,0.0,0.0,0.1603,0.0,0.0,0.0,0.0,0.165,0.0,0.0,0.0,0.0,0.0,0.0,0.0,0.0,0.0,0.0,0.0,0.0,0.0,701.15,2.4790000915527344
0.5952000000000001,0.0,0.0,0.0,0.0,0.0,0.3051,0.0,0.0997,0.0,0.0,0.0,0.0,0.0,0.0,0.0,0.0,0.0,0.0,0.0,0.0,0.0,970.15,2.640000104904175
0.741,0.0,0.0,0.185,0.074,0.0,0.0,0.0,0.0,0.0,0.0,0.0,0.0,0.0,0.0,0.0,0.0,0.0,0.0,0.0,0.0,0.0,798.15,2.4000000953674316
0.704,0.0,0.0,0.1849999999999999,0.074,0.0,0.0,0.037,0.0,0.0,0.0,0.0,0.0,0.0,0.0,0.0,0.0,0.0,0.0,0.0,0.0,0.0,810.15,2.4200000762939453
0.6669999999999999,0.0,0.0,0.1849999999999999,0.074,0.0,0.0,0.074,0.0,0.0,0.0,0.0,0.0,0.0,0.0,0.0,0.0,0.0,0.0,0.0,0.0,0.0,831.15,2.440000057220459
0.63,0.0,0.0,0.185,0.074,0.0,0.0,0.111,0.0,0.0,0.0,0.0,0.0,0.0,0.0,0.0,0.0,0.0,0.0,0.0,0.0,0.0,828.15,2.450000047683716
0.704,0.0,0.0,0.1849999999999999,0.074,0.0,0.037,0.0,0.0,0.0,0.0,0.0,0.0,0.0,0.0,0.0,0.0,0.0,0.0,0.0,0.0,0.0,811.15,2.450000047683716
0.6669999999999999,0.0,0.0,0.1849999999999999,0.074,0.0,0.074,0.0,0.0,0.0,0.0,0.0,0.0,0.0,0.0,0.0,0.0,0.0,0.0,0.0,0.0,0.0,816.15,2.484999895095825
0.63,0.0,0.0,0.185,0.074,0.0,0.111,0.0,0.0,0.0,0.0,0.0,0.0,0.0,0.0,0.0,0.0,0.0,0.0,0.0,0.0,0.0,838.15,2.5199999809265137
0.704,0.0,0.0,0.1849999999999999,0.074,0.0,0.0,0.0,0.0,0.0,0.0,0.0,0.0,0.037,0.0,0.0,0.0,0.0,0.0,0.0,0.0,0.0,802.15,2.4800000190734863
0.6669999999999999,0.0,0.0,0.1849999999999999,0.074,0.0,0.0,0.0,0.0,0.0,0.0,0.0,0.0,0.074,0.0,0.0,0.0,0.0,0.0,0.0,0.0,0.0,805.15,2.5899999141693115
0.63,0.0,0.0,0.185,0.074,0.0,0.0,0.0,0.0,0.0,0.0,0.0,0.0,0.111,0.0,0.0,0.0,0.0,0.0,0.0,0.0,0.0,808.15,2.690000057220459
0.704,0.0,0.0,0.1849999999999999,0.074,0.0,0.0,0.0,0.0,0.0,0.037,0.0,0.0,0.0,0.0,0.0,0.0,0.0,0.0,0.0,0.0,0.0,791.15,2.565000057220459
0.6669999999999999,0.0,0.0,0.1849999999999999,0.074,0.0,0.0,0.0,0.0,0.0,0.074,0.0,0.0,0.0,0.0,0.0,0.0,0.0,0.0,0.0,0.0,0.0,775.15,2.7249999046325684
0.63,0.0,0.0,0.185,0.074,0.0,0.0,0.0,0.0,0.0,0.111,0.0,0.0,0.0,0.0,0.0,0.0,0.0,0.0,0.0,0.0,0.0,789.15,2.859999895095825
0.704,0.0,0.0,0.1849999999999999,0.074,0.0,0.0,0.0,0.0,0.0,0.0,0.037,0.0,0.0,0.0,0.0,0.0,0.0,0.0,0.0,0.0,0.0,807.15,2.490000009536743
0.6669999999999999,0.0,0.0,0.1849999999999999,0.074,0.0,0.0,0.0,0.0,0.0,0.0,0.074,0.0,0.0,0.0,0.0,0.0,0.0,0.0,0.0,0.0,0.0,824.15,2.559999942779541
0.63,0.0,0.0,0.185,0.074,0.0,0.0,0.0,0.0,0.0,0.0,0.111,0.0,0.0,0.0,0.0,0.0,0.0,0.0,0.0,0.0,0.0,841.15,2.630000114440918
0.4527,0.0,0.0,0.0,0.1519,0.0,0.0,0.3954,0.0,0.0,0.0,0.0,0.0,0.0,0.0,0.0,0.0,0.0,0.0,0.0,0.0,0.0,1051.15,2.765000104904175
0.439,0.0,0.0,0.0,0.119,0.0,0.0,0.396,0.0,0.0,0.0,0.0,0.0,0.0,0.0,0.0,0.0,0.0,0.0,0.0,0.0,0.0,1079.15,2.8519999980926514
0.42,0.0,0.0,0.0,0.121,0.0,0.0,0.3779999999999999,0.0,0.0,0.0,0.0,0.0,0.0,0.0,0.0,0.0,0.0,0.0,0.0,0.0,0.0,1110.15,2.881999969482422
0.667,0.0,0.0,0.111,0.0,0.0,0.0,0.0,0.0,0.222,0.0,0.0,0.0,0.0,0.0,0.0,0.0,0.0,0.0,0.0,0.0,0.0,818.15,2.378000020980835
0.659,0.0,0.0,0.11,0.0,0.0,0.0,0.011,0.0,0.22,0.0,0.0,0.0,0.0,0.0,0.0,0.0,0.0,0.0,0.0,0.0,0.0,819.15,2.381999969482422
0.659,0.0,0.0,0.11,0.011,0.0,0.0,0.0,0.0,0.22,0.0,0.0,0.0,0.0,0.0,0.0,0.0,0.0,0.0,0.0,0.0,0.0,798.15,2.299999952316284
0.3426657334266574,0.0,0.0,0.0,0.048995100489951,0.0233976602339766,0.534046595340466,0.030996900309969,0.0198980101989801,0.0,0.0,0.0,0.0,0.0,0.0,0.0,0.0,0.0,0.0,0.0,0.0,0.0,955.15,2.759999990463257
0.4183,0.0,0.0,0.0,0.0616,0.0275,0.4257999999999999,0.0467999999999999,0.02,0.0,0.0,0.0,0.0,0.0,0.0,0.0,0.0,0.0,0.0,0.0,0.0,0.0,958.15,2.819999933242798
0.4805,0.0,0.0,0.0,0.0692,0.0321,0.3432,0.0478,0.0272,0.0,0.0,0.0,0.0,0.0,0.0,0.0,0.0,0.0,0.0,0.0,0.0,0.0,982.15,2.9200000762939453
0.3962,0.0,0.0,0.0202,0.0553,0.0235,0.4022,0.0466,0.02,0.036,0.0,0.0,0.0,0.0,0.0,0.0,0.0,0.0,0.0,0.0,0.0,0.0,904.15,2.799999952316284
0.3880999999999999,0.0,0.0,0.0609999999999999,0.0555999999999999,0.0237,0.4045999999999999,0.0469,0.0200999999999999,0.0,0.0,0.0,0.0,0.0,0.0,0.0,0.0,0.0,0.0,0.0,0.0,0.0,892.15,2.809999942779541
0.4485,0.0,0.0,0.0,0.151,0.0,0.4004999999999999,0.0,0.0,0.0,0.0,0.0,0.0,0.0,0.0,0.0,0.0,0.0,0.0,0.0,0.0,0.0,1048.15,2.819999933242798
0.6677332266773323,0.0,0.1121887811218878,0.174982501749825,0.00999900009999,0.0,0.0350964903509649,0.0,0.0,0.0,0.0,0.0,0.0,0.0,0.0,0.0,0.0,0.0,0.0,0.0,0.0,0.0,965.15,2.740000009536743
0.7041,0.0,0.0,0.0448,0.0,0.0,0.0058,0.0,0.0588999999999999,0.0,0.0,0.0,0.0,0.0,0.0,0.0,0.0,0.1864,0.0,0.0,0.0,0.0,721.15,3.5850000381469727
0.7101710171017102,0.0,0.0,0.1213121312131213,0.0031003100310031,0.0,0.1301130113011301,0.0,0.0308030803080308,0.0045004500450045,0.0,0.0,0.0,0.0,0.0,0.0,0.0,0.0,0.0,0.0,0.0,0.0,813.15,2.5179998874664307
0.7176999999999999,0.0,0.0,0.0975999999999999,0.0024999999999999,0.0,0.0,0.0,0.0629,0.1108999999999999,0.0083999999999999,0.0,0.0,0.0,0.0,0.0,0.0,0.0,0.0,0.0,0.0,0.0,811.15,2.5290000438690186
0.5595,0.0,0.0,0.0,0.0044,0.0,0.0,0.0,0.0046999999999999,0.1878,0.2435999999999999,0.0,0.0,0.0,0.0,0.0,0.0,0.0,0.0,0.0,0.0,0.0,896.15,3.313999891281128
0.3,0.05,0.0,0.0,0.0,0.0,0.0,0.0,0.0,0.05,0.0,0.0,0.0,0.0,0.0,0.0,0.0,0.6,0.0,0.0,0.0,0.0,678.15,5.985000133514404
0.25,0.05,0.0,0.0,0.0,0.0,0.0,0.0,0.0,0.05,0.0,0.0,0.0,0.0,0.0,0.0,0.0,0.65,0.0,0.0,0.0,0.0,673.15,6.076000213623047
0.2,0.05,0.0,0.0,0.0,0.0,0.0,0.0,0.0,0.05,0.0,0.0,0.0,0.0,0.0,0.0,0.0,0.7,0.0,0.0,0.0,0.0,663.15,6.23199987411499
0.15,0.05,0.0,0.0,0.0,0.0,0.0,0.0,0.0,0.05,0.0,0.0,0.0,0.0,0.0,0.0,0.0,0.75,0.0,0.0,0.0,0.0,658.15,6.410999774932861
0.1,0.05,0.0,0.0,0.0,0.0,0.0,0.0,0.0,0.05,0.0,0.0,0.0,0.0,0.0,0.0,0.0,0.8,0.0,0.0,0.0,0.0,653.15,6.591000080108643
0.2,0.075,0.0,0.0,0.0,0.0,0.0,0.0,0.0,0.075,0.0,0.0,0.0,0.0,0.0,0.0,0.0,0.65,0.0,0.0,0.0,0.0,693.15,5.8379998207092285
0.1,0.175,0.0,0.0,0.0,0.0,0.0,0.0,0.0,0.175,0.0,0.0,0.0,0.0,0.0,0.0,0.0,0.55,0.0,0.0,0.0,0.0,733.15,4.968999862670898
0.05,0.175,0.0,0.0,0.0,0.0,0.0,0.0,0.0,0.175,0.0,0.0,0.0,0.0,0.0,0.0,0.0,0.6,0.0,0.0,0.0,0.0,708.15,5.3470001220703125
0.05,0.1875,0.0,0.0,0.0,0.0,0.0,0.0,0.0,0.1875,0.0,0.0,0.0,0.0,0.0,0.0,0.0,0.575,0.0,0.0,0.0,0.0,723.15,5.244999885559082
0.0,0.1875,0.0,0.0,0.0,0.0,0.0,0.0,0.0,0.1875,0.0,0.0,0.0,0.0,0.0,0.0,0.0,0.625,0.0,0.0,0.0,0.0,703.15,5.421999931335449
0.05,0.2,0.0,0.0,0.0,0.0,0.0,0.0,0.0,0.2,0.0,0.0,0.0,0.0,0.0,0.0,0.0,0.55,0.0,0.0,0.0,0.0,743.15,4.894000053405762
0.0,0.2,0.0,0.0,0.0,0.0,0.0,0.0,0.0,0.2,0.0,0.0,0.0,0.0,0.0,0.0,0.0,0.6,0.0,0.0,0.0,0.0,718.15,5.300000190734863
0.0,0.2125,0.0,0.0,0.0,0.0,0.0,0.0,0.0,0.2125,0.0,0.0,0.0,0.0,0.0,0.0,0.0,0.575,0.0,0.0,0.0,0.0,728.15,5.107999801635742
0.3,0.025,0.0,0.0,0.0,0.0,0.0,0.0,0.0,0.025,0.05,0.0,0.0,0.0,0.0,0.0,0.0,0.6,0.0,0.0,0.0,0.0,623.15,6.410999774932861
0.136,0.023,0.0,0.0,0.091,0.0,0.0,0.0,0.0,0.159,0.0,0.0,0.0,0.0,0.0,0.0,0.0,0.591,0.0,0.0,0.0,0.0,638.15,5.921000003814697
0.8332999999999999,0.0,0.0,0.0,0.0,0.0,0.0,0.0,0.0,0.0,0.0,0.0,0.1667,0.0,0.0,0.0,0.0,0.0,0.0,0.0,0.0,0.0,767.15,2.2739999294281006
0.7692,0.0,0.0,0.0,0.0,0.0,0.0,0.0,0.0,0.0,0.0,0.0,0.2307999999999999,0.0,0.0,0.0,0.0,0.0,0.0,0.0,0.0,0.0,750.15,2.296999931335449
0.7143,0.0,0.0,0.0,0.0,0.0,0.0,0.0,0.0,0.0,0.0,0.0,0.2857,0.0,0.0,0.0,0.0,0.0,0.0,0.0,0.0,0.0,756.15,2.3399999141693115
0.6667000000000001,0.0,0.0,0.0,0.0,0.0,0.0,0.0,0.0,0.0,0.0,0.0,0.3333,0.0,0.0,0.0,0.0,0.0,0.0,0.0,0.0,0.0,756.15,2.3550000190734863
0.5714,0.0,0.0,0.0,0.0,0.0,0.0,0.0,0.0,0.0,0.0,0.0,0.4286,0.0,0.0,0.0,0.0,0.0,0.0,0.0,0.0,0.0,736.15,2.3459999561309814
0.5556,0.0,0.0,0.0,0.0,0.0,0.0,0.0,0.0,0.0,0.0,0.0,0.4443999999999999,0.0,0.0,0.0,0.0,0.0,0.0,0.0,0.0,0.0,737.15,2.3510000705718994
0.5263,0.0,0.0,0.0,0.0,0.0,0.0,0.0,0.0,0.0,0.0,0.0,0.4736999999999999,0.0,0.0,0.0,0.0,0.0,0.0,0.0,0.0,0.0,732.15,2.3499999046325684
0.5,0.0,0.0,0.0,0.0,0.0,0.0,0.0,0.0,0.0,0.0,0.0,0.5,0.0,0.0,0.0,0.0,0.0,0.0,0.0,0.0,0.0,723.15,2.3440001010894775
0.4761999999999999,0.0,0.0,0.0,0.0,0.0,0.0,0.0,0.0,0.0,0.0,0.0,0.5238,0.0,0.0,0.0,0.0,0.0,0.0,0.0,0.0,0.0,727.15,2.3489999771118164
0.4545,0.0,0.0,0.0,0.0,0.0,0.0,0.0,0.0,0.0,0.0,0.0,0.5455,0.0,0.0,0.0,0.0,0.0,0.0,0.0,0.0,0.0,711.15,2.322000026702881
0.4443999999999999,0.0,0.0,0.0,0.0,0.0,0.0,0.0,0.0,0.0,0.0,0.0,0.5556,0.0,0.0,0.0,0.0,0.0,0.0,0.0,0.0,0.0,703.15,2.322999954223633
0.4347999999999999,0.0,0.0,0.0,0.0,0.0,0.0,0.0,0.0,0.0,0.0,0.0,0.5652,0.0,0.0,0.0,0.0,0.0,0.0,0.0,0.0,0.0,698.15,2.319000005722046
0.4,0.0,0.0,0.0,0.0,0.0,0.0,0.0,0.0,0.0,0.0,0.0,0.6,0.0,0.0,0.0,0.0,0.0,0.0,0.0,0.0,0.0,707.15,2.306999921798706
0.3636,0.0,0.0,0.0,0.0,0.0,0.0,0.0,0.0,0.0,0.0,0.0,0.6364,0.0,0.0,0.0,0.0,0.0,0.0,0.0,0.0,0.0,716.15,2.2960000038146973
0.7041,0.0,0.0,0.0504,0.0056,0.0,0.0,0.0,0.0,0.2398999999999999,0.0,0.0,0.0,0.0,0.0,0.0,0.0,0.0,0.0,0.0,0.0,0.0,733.15,2.259999990463257
0.7005,0.0,0.0,0.0494,0.0116999999999999,0.0,0.0,0.0,0.0,0.2384,0.0,0.0,0.0,0.0,0.0,0.0,0.0,0.0,0.0,0.0,0.0,0.0,713.15,2.246999979019165
0.6979000000000001,0.0,0.0,0.0494,0.0172,0.0,0.0,0.0,0.0,0.2355,0.0,0.0,0.0,0.0,0.0,0.0,0.0,0.0,0.0,0.0,0.0,0.0,703.15,2.257999897003174
0.6924,0.0,0.0,0.0491,0.0133,0.0,0.0392,0.0,0.0294,0.0,0.0,0.0,0.1489,0.0,0.0,0.0277,0.0,0.0,0.0,0.0,0.0,0.0,703.15,2.484999895095825
0.6757,0.0,0.0,0.0491,0.0133,0.0,0.0393,0.0,0.0295,0.0162,0.0,0.0,0.1491,0.0,0.0,0.0278,0.0,0.0,0.0,0.0,0.0,0.0,718.15,2.484999895095825
0.6591,0.0,0.0,0.0493,0.0133,0.0,0.0394,0.0,0.0296,0.0319,0.0,0.0,0.1496,0.0,0.0,0.0278,0.0,0.0,0.0,0.0,0.0,0.0,723.15,2.493000030517578
0.6418999999999999,0.0,0.0,0.0494,0.0133999999999999,0.0,0.0394999999999999,0.0,0.0296999999999999,0.0481999999999999,0.0,0.0,0.1499999999999999,0.0,0.0,0.0278999999999999,0.0,0.0,0.0,0.0,0.0,0.0,737.15,2.513999938964844
0.6251000000000001,0.0,0.0,0.0496,0.0134,0.0,0.0396,0.0,0.0297,0.0642,0.0,0.0,0.1504,0.0,0.0,0.028,0.0,0.0,0.0,0.0,0.0,0.0,741.15,2.5239999294281006
0.6074,0.0,0.0,0.0496999999999999,0.0135,0.0,0.0397,0.0,0.0297,0.0812,0.0,0.0,0.1507,0.0,0.0,0.0281,0.0,0.0,0.0,0.0,0.0,0.0,733.15,2.503000020980835
0.5905,0.0,0.0,0.0498,0.0135,0.0,0.0399,0.0,0.0299,0.0972,0.0,0.0,0.1511,0.0,0.0,0.0281,0.0,0.0,0.0,0.0,0.0,0.0,728.15,2.503000020980835
0.8539,0.0,0.0,0.1461,0.0,0.0,0.0,0.0,0.0,0.0,0.0,0.0,0.0,0.0,0.0,0.0,0.0,0.0,0.0,0.0,0.0,0.0,768.15,2.3429999351501465
0.8049,0.0,0.0,0.1951,0.0,0.0,0.0,0.0,0.0,0.0,0.0,0.0,0.0,0.0,0.0,0.0,0.0,0.0,0.0,0.0,0.0,0.0,763.15,2.388000011444092
0.7558,0.0,0.0,0.2442,0.0,0.0,0.0,0.0,0.0,0.0,0.0,0.0,0.0,0.0,0.0,0.0,0.0,0.0,0.0,0.0,0.0,0.0,753.15,2.430999994277954
0.6668999999999999,0.0,0.0,0.3331,0.0,0.0,0.0,0.0,0.0,0.0,0.0,0.0,0.0,0.0,0.0,0.0,0.0,0.0,0.0,0.0,0.0,0.0,738.15,2.490000009536743
0.667,0.0,0.0,0.0,0.0,0.0,0.0,0.0,0.3329999999999999,0.0,0.0,0.0,0.0,0.0,0.0,0.0,0.0,0.0,0.0,0.0,0.0,0.0,753.15,2.4649999141693115
0.6662,0.0,0.0,0.1669999999999999,0.0,0.0,0.0,0.0,0.0,0.0,0.0,0.0,0.1668,0.0,0.0,0.0,0.0,0.0,0.0,0.0,0.0,0.0,683.15,2.434999942779541
0.6663,0.0,0.0,0.0,0.0,0.0,0.0,0.0,0.1669999999999999,0.0,0.0,0.0,0.1667,0.0,0.0,0.0,0.0,0.0,0.0,0.0,0.0,0.0,733.15,2.421999931335449
0.3333,0.0,0.0,0.0,0.0,0.0,0.0,0.0,0.0,0.0,0.0,0.0,0.0,0.0,0.0,0.0,0.0,0.6667000000000001,0.0,0.0,0.0,0.0,623.15,6.670000076293945
0.3998,0.0,0.0,0.0,0.0,0.0,0.0,0.0,0.0,0.0,0.0,0.0,0.0,0.0,0.0,0.0,0.0,0.6002000000000001,0.0,0.0,0.0,0.0,645.15,6.340000152587891
0.5,0.0,0.0,0.0,0.0,0.0,0.0,0.0,0.0,0.0,0.0,0.0,0.0,0.0,0.0,0.0,0.0,0.5,0.0,0.0,0.0,0.0,683.15,5.670000076293945
0.0,0.3195319531953195,0.0,0.0,0.1423142314231423,0.0,0.0,0.0,0.0,0.0,0.0,0.0,0.0,0.0,0.0,0.0,0.0,0.512051205120512,0.0,0.0,0.0,0.0,761.15,5.400000095367432
0.0,0.2978,0.0,0.0,0.1326,0.0,0.0,0.0,0.0,0.0,0.1985,0.0,0.0,0.0,0.0,0.0,0.0,0.3711,0.0,0.0,0.0,0.0,801.15,5.199999809265137
0.0954961801527939,0.0,0.0,0.0,0.0,0.0,0.0,0.0,0.0,0.9037638494460222,0.0,0.0,0.0,0.0,0.0,0.0,0.0,0.0,0.0,0.0,0.0,0.0,539.15,1.8489999771118164
0.1072010720107201,0.0,0.0,0.0,0.0,0.0,0.0,0.0,0.0,0.8919089190891909,0.0,0.0,0.0,0.0,0.0,0.0,0.0,0.0,0.0,0.0,0.0,0.0,543.15,1.8589999675750732
0.1583984160158398,0.0,0.0,0.0,0.0,0.0,0.0,0.0,0.0,0.8406915930840692,0.0,0.0,0.0,0.0,0.0,0.0,0.0,0.0,0.0,0.0,0.0,0.0,545.15,1.871999979019165
0.2226955460890782,0.0,0.0,0.0,0.0,0.0,0.0,0.0,0.0,0.7764844703105939,0.0,0.0,0.0,0.0,0.0,0.0,0.0,0.0,0.0,0.0,0.0,0.0,557.15,1.8830000162124632
0.2939029390293903,0.0,0.0,0.0,0.0,0.0,0.0,0.0,0.0,0.7056070560705606,0.0,0.0,0.0,0.0,0.0,0.0,0.0,0.0,0.0,0.0,0.0,0.0,574.15,1.899999976158142
0.3534964650353496,0.0,0.0,0.0,0.0,0.0,0.0,0.0,0.0,0.6460935390646093,0.0,0.0,0.0,0.0,0.0,0.0,0.0,0.0,0.0,0.0,0.0,0.0,583.15,1.9229999780654907
0.4356869293921182,0.0,0.0,0.0,0.0,0.0,0.0,0.0,0.0,0.5637830865074048,0.0,0.0,0.0,0.0,0.0,0.0,0.0,0.0,0.0,0.0,0.0,0.0,595.15,1.9609999656677248
0.4836048360483605,0.0,0.0,0.0,0.0,0.0,0.0,0.0,0.0,0.5158051580515806,0.0,0.0,0.0,0.0,0.0,0.0,0.0,0.0,0.0,0.0,0.0,0.0,600.15,1.9780000448226929
0.5540110802216045,0.0,0.0,0.0,0.0,0.0,0.0,0.0,0.0,0.4455089101782036,0.0,0.0,0.0,0.0,0.0,0.0,0.0,0.0,0.0,0.0,0.0,0.0,616.15,2.007999897003174
0.6069364161849712,0.0,0.0,0.0,0.0,0.0,0.0,0.0,0.0,0.3926235574134448,0.0,0.0,0.0,0.0,0.0,0.0,0.0,0.0,0.0,0.0,0.0,0.0,628.15,2.0260000228881836
0.0217,0.0,0.0,0.0,0.0,0.0,0.0,0.0,0.0,0.9769,0.0,0.0,0.0,0.0,0.0,0.0,0.0,0.0,0.0,0.0,0.0,0.0,530.15,1.8489999771118164
0.0459013770413112,0.0,0.0,0.0,0.0,0.0,0.0,0.0,0.0,0.9531285938578158,0.0,0.0,0.0,0.0,0.0,0.0,0.0,0.0,0.0,0.0,0.0,0.0,531.15,1.85099995136261
0.0594988100237995,0.0,0.0,0.0,0.0,0.0,0.0,0.0,0.0,0.9396812063758724,0.0,0.0,0.0,0.0,0.0,0.0,0.0,0.0,0.0,0.0,0.0,0.0,537.15,1.8519999980926511
0.6472,0.0,0.0,0.0,0.0,0.0,0.0925,0.0,0.0,0.0,0.0,0.0,0.2603,0.0,0.0,0.0,0.0,0.0,0.0,0.0,0.0,0.0,708.15,2.453000068664551
0.6591,0.0,0.0,0.017,0.0,0.0,0.0942,0.0,0.0,0.0,0.0,0.0,0.2297,0.0,0.0,0.0,0.0,0.0,0.0,0.0,0.0,0.0,698.15,2.4549999237060547
0.6714,0.0,0.0,0.0347,0.0,0.0,0.0959,0.0,0.0,0.0,0.0,0.0,0.198,0.0,0.0,0.0,0.0,0.0,0.0,0.0,0.0,0.0,693.15,2.4630000591278076
0.6840999999999999,0.0,0.0,0.0530999999999999,0.0,0.0,0.0977,0.0,0.0,0.0,0.0,0.0,0.1651,0.0,0.0,0.0,0.0,0.0,0.0,0.0,0.0,0.0,703.15,2.4660000801086426
0.7042,0.0,0.0,0.0819,0.0,0.0,0.1006,0.0,0.0,0.0,0.0,0.0,0.1133,0.0,0.0,0.0,0.0,0.0,0.0,0.0,0.0,0.0,703.15,2.4739999771118164
0.7182718271827181,0.0,0.0,0.1021102110211021,0.0,0.0,0.1026102610261026,0.0,0.0,0.0,0.0,0.0,0.077007700770077,0.0,0.0,0.0,0.0,0.0,0.0,0.0,0.0,0.0,718.15,2.4830000400543213
0.7329,0.0,0.0,0.1230999999999999,0.0,0.0,0.1046999999999999,0.0,0.0,0.0,0.0,0.0,0.0392999999999999,0.0,0.0,0.0,0.0,0.0,0.0,0.0,0.0,0.0,743.15,2.4839999675750732
0.7481,0.0,0.0,0.145,0.0,0.0,0.1069,0.0,0.0,0.0,0.0,0.0,0.0,0.0,0.0,0.0,0.0,0.0,0.0,0.0,0.0,0.0,778.15,2.4809999465942383
0.6472,0.0,0.0,0.0,0.0,0.0,0.0925,0.0,0.0,0.0,0.0,0.0,0.2603,0.0,0.0,0.0,0.0,0.0,0.0,0.0,0.0,0.0,708.15,2.453000068664551
0.6711,0.0,0.0,0.0,0.0,0.0,0.0959,0.0,0.0171,0.0,0.0,0.0,0.2159,0.0,0.0,0.0,0.0,0.0,0.0,0.0,0.0,0.0,713.15,2.4489998817443848
0.6968,0.0,0.0,0.0,0.0,0.0,0.0994999999999999,0.0,0.0355999999999999,0.0,0.0,0.0,0.1680999999999999,0.0,0.0,0.0,0.0,0.0,0.0,0.0,0.0,0.0,723.15,2.443000078201294
0.7245,0.0,0.0,0.0,0.0,0.0,0.1035,0.0,0.0555,0.0,0.0,0.0,0.1165,0.0,0.0,0.0,0.0,0.0,0.0,0.0,0.0,0.0,743.15,2.441999912261963
0.7442744274427443,0.0,0.0,0.0,0.0,0.0,0.1063106310631063,0.0,0.0696069606960696,0.0,0.0,0.0,0.0798079807980798,0.0,0.0,0.0,0.0,0.0,0.0,0.0,0.0,0.0,768.15,2.440999984741211
0.7704229577042296,0.0,0.0,0.0,0.0,0.0,0.1100889911008899,0.0,0.0884911508849115,0.0,0.0,0.0,0.030996900309969,0.0,0.0,0.0,0.0,0.0,0.0,0.0,0.0,0.0,813.15,2.437999963760376
0.775922407759224,0.0,0.0,0.0,0.0,0.0,0.1108889111088891,0.0,0.0923907609239076,0.0,0.0,0.0,0.0207979202079792,0.0,0.0,0.0,0.0,0.0,0.0,0.0,0.0,0.0,808.15,2.437000036239624
0.7870999999999999,0.0,0.0,0.0,0.0,0.0,0.1125,0.0,0.1003999999999999,0.0,0.0,0.0,0.0,0.0,0.0,0.0,0.0,0.0,0.0,0.0,0.0,0.0,883.15,2.436000108718872
0.7481,0.0,0.0,0.145,0.0,0.0,0.1069,0.0,0.0,0.0,0.0,0.0,0.0,0.0,0.0,0.0,0.0,0.0,0.0,0.0,0.0,0.0,778.15,2.4809999465942383
0.7530999999999999,0.0,0.0,0.1264999999999999,0.0,0.0,0.1075999999999999,0.0,0.0127999999999999,0.0,0.0,0.0,0.0,0.0,0.0,0.0,0.0,0.0,0.0,0.0,0.0,0.0,773.15,2.4769999980926514
0.7581,0.0,0.0,0.1077999999999999,0.0,0.0,0.1083,0.0,0.0258,0.0,0.0,0.0,0.0,0.0,0.0,0.0,0.0,0.0,0.0,0.0,0.0,0.0,778.15,2.4730000495910645
0.7632763276327632,0.0,0.0,0.0888088808880888,0.0,0.0,0.109010901090109,0.0,0.0389038903890389,0.0,0.0,0.0,0.0,0.0,0.0,0.0,0.0,0.0,0.0,0.0,0.0,0.0,783.15,2.4670000076293945
0.7709999999999999,0.0,0.0,0.0598,0.0,0.0,0.1101999999999999,0.0,0.059,0.0,0.0,0.0,0.0,0.0,0.0,0.0,0.0,0.0,0.0,0.0,0.0,0.0,798.15,2.4590001106262207
0.7763776377637762,0.0,0.0,0.0401040104010401,0.0,0.0,0.1109110911091109,0.0,0.0726072607260726,0.0,0.0,0.0,0.0,0.0,0.0,0.0,0.0,0.0,0.0,0.0,0.0,0.0,818.15,2.453000068664551
0.7817000000000001,0.0,0.0,0.0202,0.0,0.0,0.1117,0.0,0.0864,0.0,0.0,0.0,0.0,0.0,0.0,0.0,0.0,0.0,0.0,0.0,0.0,0.0,848.15,2.441999912261963
0.7870999999999999,0.0,0.0,0.0,0.0,0.0,0.1125,0.0,0.1003999999999999,0.0,0.0,0.0,0.0,0.0,0.0,0.0,0.0,0.0,0.0,0.0,0.0,0.0,883.15,2.436000108718872
0.7870999999999999,0.0,0.0,0.0,0.0,0.0,0.1125,0.0,0.1003999999999999,0.0,0.0,0.0,0.0,0.0,0.0,0.0,0.0,0.0,0.0,0.0,0.0,0.0,883.15,2.436000108718872
0.7923999999999999,0.0,0.0,0.0,0.0,0.0,0.1131999999999999,0.0,0.0875999999999999,0.0,0.0,0.0,0.0,0.0,0.0,0.0,0.0,0.0,0.0,0.0,0.0,0.0,903.15,2.447999954223633
0.8004000000000001,0.0,0.0,0.0,0.0,0.0,0.1143,0.0,0.0681,0.0,0.0,0.0,0.0,0.0,0.0,0.0,0.0,0.0,0.0,0.0,0.0,0.0,913.15,2.4700000286102295
