Repository: dorukdogular/vitreos

# Data

## Source

Glass property data is sourced from the [SciGlass database](https://github.com/epam/SciGlass) (EPAM Systems), made available under the [Open Database License (ODbL)](https://opendatacommons.org/licenses/odbl/1-0/). Accessed via the [glasspy](https://github.com/drcassar/glasspy) Python library.

## Files tracked in git

| File | Description |
|---|---|
| `clean.csv` | Deduplicated glass-forming ability dataset (11858 rows) |
| `tg_dataset.csv` | 76377 glasses with Tg (K) and 22 oxide mol% features |
| `tg_density_dataset.csv` | 31173 glasses with both Tg (K) and density (g/cm³) |

File: data/tg_density_dataset.csv (part 3 of 109)
SiO2,P2O5,ZrO2,Na2O,Al2O3,Fe2O3,CaO,MgO,K2O,B2O3,BaO,ZnO,Li2O,SrO,La2O3,TiO2,Nb2O5,PbO,Sb2O3,Bi2O3,TeO2,Se,Tg,density
0.8086808680868087,0.0,0.0,0.0,0.0,0.0,0.1155115511551155,0.0,0.0481048104810481,0.0,0.0,0.0,0.0,0.0,0.0,0.0,0.0,0.0,0.0,0.0,0.0,0.0,933.15,2.490000009536743
0.8170000000000001,0.0,0.0,0.0,0.0,0.0,0.1167,0.0,0.0278,0.0,0.0,0.0,0.0,0.0,0.0,0.0,0.0,0.0,0.0,0.0,0.0,0.0,943.15,2.507999897003174
0.8284,0.0,0.0,0.0,0.0,0.0,0.1183,0.0,0.0,0.0,0.0,0.0,0.0,0.0,0.0,0.0,0.0,0.0,0.0,0.0,0.0,0.0,988.15,2.538000106811523
0.0,0.0,0.0,0.0,0.0,0.0,0.0,0.0,0.15,0.0,0.0,0.0,0.0,0.0,0.0,0.0,0.15,0.0,0.0,0.0,0.7,0.0,640.15,4.769000053405762
0.0,0.0,0.0,0.0,0.0,0.0,0.0,0.0,0.14,0.0,0.0,0.0,0.0,0.0,0.0,0.0,0.15,0.0,0.0,0.0,0.7,0.0,641.15,4.985000133514404
0.0,0.0,0.0,0.0,0.0,0.0,0.0,0.0,0.12,0.0,0.0,0.0,0.0,0.0,0.0,0.0,0.15,0.0,0.0,0.0,0.7,0.0,645.15,5.127999782562256
0.85,0.0,0.0,0.075,0.0,0.0,0.0,0.0,0.0,0.0,0.0,0.0,0.075,0.0,0.0,0.0,0.0,0.0,0.0,0.0,0.0,0.0,687.15,2.322999954223633
0.85,0.0,0.0,0.04,0.0,0.0,0.0,0.0,0.0,0.0,0.0,0.0,0.11,0.0,0.0,0.0,0.0,0.0,0.0,0.0,0.0,0.0,691.15,2.305999994277954
0.75,0.0,0.0,0.19,0.0,0.0,0.0,0.0,0.0,0.0,0.0,0.0,0.06,0.0,0.0,0.0,0.0,0.0,0.0,0.0,0.0,0.0,689.15,2.446000099182129
0.75,0.0,0.0,0.125,0.0,0.0,0.0,0.0,0.0,0.0,0.0,0.0,0.125,0.0,0.0,0.0,0.0,0.0,0.0,0.0,0.0,0.0,682.15,2.4070000648498535
0.75,0.0,0.0,0.06,0.0,0.0,0.0,0.0,0.0,0.0,0.0,0.0,0.19,0.0,0.0,0.0,0.0,0.0,0.0,0.0,0.0,0.0,692.15,2.372999906539917
0.65,0.0,0.0,0.26,0.0,0.0,0.0,0.0,0.0,0.0,0.0,0.0,0.09,0.0,0.0,0.0,0.0,0.0,0.0,0.0,0.0,0.0,665.15,2.496000051498413
0.65,0.0,0.0,0.175,0.0,0.0,0.0,0.0,0.0,0.0,0.0,0.0,0.175,0.0,0.0,0.0,0.0,0.0,0.0,0.0,0.0,0.0,660.15,2.4590001106262207
0.65,0.0,0.0,0.09,0.0,0.0,0.0,0.0,0.0,0.0,0.0,0.0,0.26,0.0,0.0,0.0,0.0,0.0,0.0,0.0,0.0,0.0,673.15,2.4140000343322754
0.85,0.0,0.0,0.0,0.0,0.0,0.0,0.0,0.11,0.0,0.0,0.0,0.04,0.0,0.0,0.0,0.0,0.0,0.0,0.0,0.0,0.0,738.15,2.3340001106262207
0.85,0.0,0.0,0.0,0.0,0.0,0.0,0.0,0.075,0.0,0.0,0.0,0.075,0.0,0.0,0.0,0.0,0.0,0.0,0.0,0.0,0.0,792.15,2.321000099182129
0.85,0.0,0.0,0.0,0.0,0.0,0.0,0.0,0.04,0.0,0.0,0.0,0.11,0.0,0.0,0.0,0.0,0.0,0.0,0.0,0.0,0.0,747.15,2.309999942779541
0.75,0.0,0.0,0.0,0.0,0.0,0.0,0.0,0.19,0.0,0.0,0.0,0.06,0.0,0.0,0.0,0.0,0.0,0.0,0.0,0.0,0.0,717.15,2.430000066757202
0.75,0.0,0.0,0.0,0.0,0.0,0.0,0.0,0.125,0.0,0.0,0.0,0.125,0.0,0.0,0.0,0.0,0.0,0.0,0.0,0.0,0.0,720.15,2.4019999504089355
0.75,0.0,0.0,0.0,0.0,0.0,0.0,0.0,0.06,0.0,0.0,0.0,0.19,0.0,0.0,0.0,0.0,0.0,0.0,0.0,0.0,0.0,717.15,2.368000030517578
0.65,0.0,0.0,0.0,0.0,0.0,0.0,0.0,0.175,0.0,0.0,0.0,0.175,0.0,0.0,0.0,0.0,0.0,0.0,0.0,0.0,0.0,693.15,2.440000057220459
0.65,0.0,0.0,0.0,0.0,0.0,0.0,0.0,0.09,0.0,0.0,0.0,0.26,0.0,0.0,0.0,0.0,0.0,0.0,0.0,0.0,0.0,703.15,2.4000000953674316
0.85,0.0,0.0,0.04,0.0,0.0,0.0,0.0,0.11,0.0,0.0,0.0,0.0,0.0,0.0,0.0,0.0,0.0,0.0,0.0,0.0,0.0,734.15,2.365000009536743
0.85,0.0,0.0,0.075,0.0,0.0,0.0,0.0,0.075,0.0,0.0,0.0,0.0,0.0,0.0,0.0,0.0,0.0,0.0,0.0,0.0,0.0,730.15,2.361999988555908
0.85,0.0,0.0,0.11,0.0,0.0,0.0,0.0,0.04,0.0,0.0,0.0,0.0,0.0,0.0,0.0,0.0,0.0,0.0,0.0,0.0,0.0,731.15,2.3589999675750732
0.75,0.0,0.0,0.19,0.0,0.0,0.0,0.0,0.06,0.0,0.0,0.0,0.0,0.0,0.0,0.0,0.0,0.0,0.0,0.0,0.0,0.0,697.15,2.447999954223633
0.65,0.0,0.0,0.26,0.0,0.0,0.0,0.0,0.09,0.0,0.0,0.0,0.0,0.0,0.0,0.0,0.0,0.0,0.0,0.0,0.0,0.0,665.15,2.513000011444092
0.8,0.0,0.0,0.0,0.0,0.0,0.0,0.0,0.0,0.0,0.0,0.0,0.2,0.0,0.0,0.0,0.0,0.0,0.0,0.0,0.0,0.0,728.15,2.2909998893737793
0.8,0.0,0.0,0.0,0.0,0.0,0.0,0.0,0.0,0.0,0.0,0.0,0.191,0.0,0.0,0.0,0.0,0.0,0.0,0.0,0.0,0.0,713.15,2.3410000801086426
0.8,0.0,0.0,0.0,0.0,0.0,0.0,0.0,0.0,0.0,0.0,0.0,0.182,0.0,0.0,0.0,0.0,0.0,0.0,0.0,0.0,0.0,718.15,2.3989999294281006
0.8,0.0,0.0,0.0,0.0,0.0,0.0,0.0,0.0,0.0,0.0,0.0,0.15,0.0,0.0,0.0,0.0,0.0,0.0,0.0,0.0,0.0,773.15,2.5789999961853027
0.8,0.0,0.0,0.0,0.0,0.0,0.0,0.0,0.0,0.0,0.0,0.0,0.1,0.0,0.0,0.0,0.0,0.0,0.0,0.0,0.0,0.0,788.15,2.8480000495910645
0.8,0.0,0.0,0.0,0.0,0.0,0.0,0.0,0.0,0.0,0.0,0.0,0.05,0.0,0.0,0.0,0.0,0.0,0.0,0.0,0.0,0.0,773.15,3.072999954223633
0.8,0.0,0.0,0.0,0.0,0.0,0.0,0.0,0.0,0.0,0.0,0.0,0.0,0.0,0.0,0.0,0.0,0.0,0.0,0.0,0.0,0.0,793.15,3.2679998874664307
0.8,0.0,0.0,0.182,0.0,0.0,0.0,0.0,0.0,0.0,0.0,0.0,0.0,0.0,0.0,0.0,0.0,0.0,0.0,0.0,0.0,0.0,738.15,2.4010000228881836
0.8,0.0,0.0,0.16,0.0,0.0,0.0,0.0,0.0,0.0,0.0,0.0,0.0,0.0,0.0,0.0,0.0,0.0,0.0,0.0,0.0,0.0,743.15,2.492000102996826
0.8,0.0,0.0,0.133,0.0,0.0,0.0,0.0,0.0,0.0,0.0,0.0,0.0,0.0,0.0,0.0,0.0,0.0,0.0,0.0,0.0,0.0,758.15,2.6070001125335693
0.8,0.0,0.0,0.114,0.0,0.0,0.0,0.0,0.0,0.0,0.0,0.0,0.0,0.0,0.0,0.0,0.0,0.0,0.0,0.0,0.0,0.0,763.15,2.753000020980835
0.8,0.0,0.0,0.1,0.0,0.0,0.0,0.0,0.0,0.0,0.0,0.0,0.0,0.0,0.0,0.0,0.0,0.0,0.0,0.0,0.0,0.0,753.15,2.8389999866485596
0.8,0.0,0.0,0.08,0.0,0.0,0.0,0.0,0.0,0.0,0.0,0.0,0.0,0.0,0.0,0.0,0.0,0.0,0.0,0.0,0.0,0.0,758.15,2.9030001163482666
0.8,0.0,0.0,0.05,0.0,0.0,0.0,0.0,0.0,0.0,0.0,0.0,0.0,0.0,0.0,0.0,0.0,0.0,0.0,0.0,0.0,0.0,758.15,2.986999988555908
0.8,0.0,0.0,0.015,0.0,0.0,0.0,0.0,0.0,0.0,0.0,0.0,0.0,0.0,0.0,0.0,0.0,0.0,0.0,0.0,0.0,0.0,758.15,3.086999893188477
0.7459596767741419,0.0,0.0,0.2457196575726058,0.004100328026242,0.0002200176014081,0.004000320025602,0.0,0.0,0.0,0.0,0.0,0.0,0.0,0.0,0.0,0.0,0.0,0.0,0.0,0.0,0.0,698.15,2.434000015258789
0.7169645268074127,0.0,0.0,0.2310207918712684,0.0025002250202518,0.000110009900891,0.0036003240291626,0.0,0.0,0.0,0.0,0.0,0.0,0.0,0.0,0.0,0.0,0.0,0.0,0.0,0.0,0.0,728.15,2.4609999656677246
0.6836546923753901,0.0,0.0,0.2220177614209137,0.0025002000160012,0.000120009600768,0.0035002800224017,0.0,0.0,0.0,0.0,0.0,0.0,0.0,0.0,0.0,0.0,0.0,0.0,0.0,0.0,0.0,763.15,2.484999895095825
0.6541803745887623,0.0,0.0,0.2123936281911542,0.0024999250022499,0.0001299961001169,0.0031999040028799,0.0,0.0,0.0,0.0,0.0,0.0,0.0,0.0,0.0,0.0,0.0,0.0,0.0,0.0,0.0,793.15,2.505000114440918
0.626181214563563,0.0,0.0,0.2016939491815245,0.0023999280021599,0.0001299961001169,0.0033998980030599,0.0,0.0,0.0,0.0,0.0,0.0,0.0,0.0,0.0,0.0,0.0,0.0,0.0,0.0,0.0,818.15,2.5199999809265137
0.6032422269558868,0.0,0.0,0.1910133709359655,0.0022001540107807,0.000130009100637,0.0034002380166611,0.0,0.0,0.0,0.0,0.0,0.0,0.0,0.0,0.0,0.0,0.0,0.0,0.0,0.0,0.0,838.15,2.5309998989105225
0.5776942230577694,0.0,0.0,0.1898981010189898,0.0021999780002199,0.0001099989000109,0.0030999690003099,0.0,0.0,0.0,0.0,0.0,0.0,0.0,0.0,0.0,0.0,0.0,0.0,0.0,0.0,0.0,848.15,2.5409998893737793
0.5527552755275528,0.0,0.0,0.1839183918391839,0.0019001900190019,0.0001000100010001,0.0029002900290028,0.0,0.0,0.0,0.0,0.0,0.0,0.0,0.0,0.0,0.0,0.0,0.0,0.0,0.0,0.0,863.15,2.5420000553131104
0.5347465253474651,0.0,0.0,0.1776822317768223,0.0017998200179982,9.99900009999e-05,0.002999700029997,0.0,0.0,0.0,0.0,0.0,0.0,0.0,0.0,0.0,0.0,0.0,0.0,0.0,0.0,0.0,868.15,2.549999952316284
0.514051405140514,0.0,0.0,0.1715171517151714,0.0018001800180017,0.0001000100010001,0.0028002800280028,0.0,0.0,0.0,0.0,0.0,0.0,0.0,0.0,0.0,0.0,0.0,0.0,0.0,0.0,0.0,873.15,2.5480000972747803
0.7469850602987941,0.0,0.0,0.2190956180876382,0.0022999540009199,0.0001199976000479,0.0034999300013999,0.0,0.0,0.0,0.0,0.0,0.0,0.0,0.0,0.0,0.0,0.0,0.0,0.0,0.0,0.0,718.15,2.431999921798706
0.746585068298634,0.0,0.0,0.1967960640787184,0.0023999520009599,0.0001199976000479,0.0032999340013199,0.0,0.0,0.0,0.0,0.0,0.0,0.0,0.0,0.0,0.0,0.0,0.0,0.0,0.0,0.0,748.15,2.427999973297119
0.7496925030749693,0.0,0.0,0.1630983690163098,0.0023999760002399,0.0001099989000109,0.0036999630003699,0.0,0.0,0.0,0.0,0.0,0.0,0.0,0.0,0.0,0.0,0.0,0.0,0.0,0.0,0.0,778.15,2.427999973297119
0.7484272326295469,0.0,0.0,0.1432243481391836,0.0023003910664813,0.0001300221037576,0.0034005780982767,0.0,0.0,0.0,0.0,0.0,0.0,0.0,0.0,0.0,0.0,0.0,0.0,0.0,0.0,0.0,808.15,2.427000045776367
0.7045154581450225,0.0,0.0,0.2313722353317601,0.0025996880374355,0.0001199856017277,0.0038995320561532,0.0,0.0,0.0,0.0,0.0,0.0,0.0,0.0,0.0,0.0,0.0,0.0,0.0,0.0,0.0,743.15,2.4670000076293945
0.6577526202096169,0.0,0.0,0.2218177454196336,0.002100168013441,0.000120009600768,0.0024001920153612,0.0,0.0,0.0,0.0,0.0,0.0,0.0,0.0,0.0,0.0,0.0,0.0,0.0,0.0,0.0,783.15,2.496999979019165
0.7092645367731615,0.0,0.0,0.2273886305684715,0.0023998800059997,0.0001499925003749,0.0030998450077496,0.0576971151442427,0.0,0.0,0.0,0.0,0.0,0.0,0.0,0.0,0.0,0.0,0.0,0.0,0.0,0.0,708.15,2.4609999656677246
0.6656600603963762,0.0,0.0,0.2158870467771933,0.0036997780133192,0.0001599904005759,0.0020998740075595,0.1124932504049757,0.0,0.0,0.0,0.0,0.0,0.0,0.0,0.0,0.0,0.0,0.0,0.0,0.0,0.0,723.15,2.4790000915527344
0.7113786586402407,0.0,0.0,0.2265932022039339,0.0024999250022499,0.0001299961001169,0.0593982180534584,0.0,0.0,0.0,0.0,0.0,0.0,0.0,0.0,0.0,0.0,0.0,0.0,0.0,0.0,0.0,728.15,2.496000051498413
0.6645534812563122,0.0,0.0,0.2126851120421571,0.0037997340186186,0.0001699881008329,0.1187916845820793,0.0,0.0,0.0,0.0,0.0,0.0,0.0,0.0,0.0,0.0,0.0,0.0,0.0,0.0,0.0,753.15,2.555999994277954
0.7206711731530738,0.0,0.0,0.2146914123435062,0.0608975640974361,0.0001399944002239,0.0035998560057597,0.0,0.0,0.0,0.0,0.0,0.0,0.0,0.0,0.0,0.0,0.0,0.0,0.0,0.0,0.0,738.15,2.444000005722046
0.6689929611262198,0.0,0.0,0.2121660534314509,0.1146816509358502,0.0001599744040953,0.0039993601023836,0.0,0.0,0.0,0.0,0.0,0.0,0.0,0.0,0.0,0.0,0.0,0.0,0.0,0.0,0.0,798.15,2.444000005722046
0.7,0.0,0.0,0.15,0.0,0.0,0.0,0.15,0.0,0.0,0.0,0.0,0.0,0.0,0.0,0.0,0.0,0.0,0.0,0.0,0.0,0.0,789.15,2.424999952316284
0.57,0.0,0.0,0.106,0.0,0.0,0.0,0.324,0.0,0.0,0.0,0.0,0.0,0.0,0.0,0.0,0.0,0.0,0.0,0.0,0.0,0.0,883.15,2.4110000133514404
0.65,0.0,0.0,0.258,0.0,0.0,0.0,0.092,0.0,0.0,0.0,0.0,0.0,0.0,0.0,0.0,0.0,0.0,0.0,0.0,0.0,0.0,689.15,2.4649999141693115
0.65,0.0,0.0,0.1169999999999999,0.0,0.0,0.0,0.233,0.0,0.0,0.0,0.0,0.0,0.0,0.0,0.0,0.0,0.0,0.0,0.0,0.0,0.0,887.15,2.4089999198913574
0.57,0.0,0.0,0.27,0.0,0.0,0.0,0.16,0.0,0.0,0.0,0.0,0.0,0.0,0.0,0.0,0.0,0.0,0.0,0.0,0.0,0.0,723.15,2.505000114440918
0.57,0.0,0.0,0.2319999999999999,0.0,0.0,0.0,0.198,0.0,0.0,0.0,0.0,0.0,0.0,0.0,0.0,0.0,0.0,0.0,0.0,0.0,0.0,773.15,2.489000082015991
0.57,0.0,0.0,0.222,0.0,0.0,0.0,0.208,0.0,0.0,0.0,0.0,0.0,0.0,0.0,0.0,0.0,0.0,0.0,0.0,0.0,0.0,813.15,2.4709999561309814
0.7614,0.0,0.0,0.2266,0.012,0.0,0.0,0.0,0.0,0.0,0.0,0.0,0.0,0.0,0.0,0.0,0.0,0.0,0.0,0.0,0.0,0.0,763.15,2.4179999828338623
0.773,0.0,0.0,0.196,0.031,0.0,0.0,0.0,0.0,0.0,0.0,0.0,0.0,0.0,0.0,0.0,0.0,0.0,0.0,0.0,0.0,0.0,775.15,2.4019999504089355
0.7702000000000001,0.0,0.0,0.2127,0.0171,0.0,0.0,0.0,0.0,0.0,0.0,0.0,0.0,0.0,0.0,0.0,0.0,0.0,0.0,0.0,0.0,0.0,768.15,2.4140000343322754
0.5277527752775278,0.0,0.0,0.4292429242924293,0.043004300430043,0.0,0.0,0.0,0.0,0.0,0.0,0.0,0.0,0.0,0.0,0.0,0.0,0.0,0.0,0.0,0.0,0.0,720.15,2.549000024795532
0.5301,0.0,0.0,0.4286999999999999,0.0412,0.0,0.0,0.0,0.0,0.0,0.0,0.0,0.0,0.0,0.0,0.0,0.0,0.0,0.0,0.0,0.0,0.0,720.15,2.5480000972747803
0.5365,0.0,0.0,0.4040999999999999,0.0594,0.0,0.0,0.0,0.0,0.0,0.0,0.0,0.0,0.0,0.0,0.0,0.0,0.0,0.0,0.0,0.0,0.0,728.15,2.5409998893737793
0.5271472852714728,0.0,0.0,0.4430556944305569,0.0297970202979702,0.0,0.0,0.0,0.0,0.0,0.0,0.0,0.0,0.0,0.0,0.0,0.0,0.0,0.0,0.0,0.0,0.0,708.15,2.552999973297119
0.5822582258225822,0.0,0.0,0.3567356735673567,0.061006100610061,0.0,0.0,0.0,0.0,0.0,0.0,0.0,0.0,0.0,0.0,0.0,0.0,0.0,0.0,0.0,0.0,0.0,750.15,2.5179998874664307
0.5787,0.0,0.0,0.3787,0.0426,0.0,0.0,0.0,0.0,0.0,0.0,0.0,0.0,0.0,0.0,0.0,0.0,0.0,0.0,0.0,0.0,0.0,730.15,2.5250000953674316
0.5720000000000001,0.0,0.0,0.4106,0.0174,0.0,0.0,0.0,0.0,0.0,0.0,0.0,0.0,0.0,0.0,0.0,0.0,0.0,0.0,0.0,0.0,0.0,713.15,2.5360000133514404
0.5778,0.0,0.0,0.3928,0.0294,0.0,0.0,0.0,0.0,0.0,0.0,0.0,0.0,0.0,0.0,0.0,0.0,0.0,0.0,0.0,0.0,0.0,718.15,2.5299999713897705
0.6258999999999999,0.0,0.0,0.3445999999999999,0.0295,0.0,0.0,0.0,0.0,0.0,0.0,0.0,0.0,0.0,0.0,0.0,0.0,0.0,0.0,0.0,0.0,0.0,738.15,2.503000020980835
0.6216999999999999,0.0,0.0,0.3612999999999999,0.0169999999999999,0.0,0.0,0.0,0.0,0.0,0.0,0.0,0.0,0.0,0.0,0.0,0.0,0.0,0.0,0.0,0.0,0.0,728.15,2.510999917984009
0.6397999999999999,0.0,0.0,0.3007999999999999,0.0594,0.0,0.0,0.0,0.0,0.0,0.0,0.0,0.0,0.0,0.0,0.0,0.0,0.0,0.0,0.0,0.0,0.0,768.15,2.489000082015991
0.6574000000000001,0.0,0.0,0.3365,0.0061,0.0,0.0,0.0,0.0,0.0,0.0,0.0,0.0,0.0,0.0,0.0,0.0,0.0,0.0,0.0,0.0,0.0,731.15,2.490999937057495
0.6842,0.0,0.0,0.2541,0.0617,0.0,0.0,0.0,0.0,0.0,0.0,0.0,0.0,0.0,0.0,0.0,0.0,0.0,0.0,0.0,0.0,0.0,783.15,2.4609999656677246
0.6763,0.0,0.0,0.2949,0.0288,0.0,0.0,0.0,0.0,0.0,0.0,0.0,0.0,0.0,0.0,0.0,0.0,0.0,0.0,0.0,0.0,0.0,748.15,2.4739999771118164
0.6907309269073092,0.0,0.0,0.250974902509749,0.0582941705829417,0.0,0.0,0.0,0.0,0.0,0.0,0.0,0.0,0.0,0.0,0.0,0.0,0.0,0.0,0.0,0.0,0.0,778.15,2.4579999446868896
0.6733326667333267,0.0,0.0,0.3093690630936906,0.0172982701729827,0.0,0.0,0.0,0.0,0.0,0.0,0.0,0.0,0.0,0.0,0.0,0.0,0.0,0.0,0.0,0.0,0.0,743.15,2.4830000400543213
0.6757324267573244,0.0,0.0,0.3120687931206879,0.0121987801219878,0.0,0.0,0.0,0.0,0.0,0.0,0.0,0.0,0.0,0.0,0.0,0.0,0.0,0.0,0.0,0.0,0.0,743.15,2.4800000190734863
0.706,0.0,0.0,0.2528,0.0412,0.0,0.0,0.0,0.0,0.0,0.0,0.0,0.0,0.0,0.0,0.0,0.0,0.0,0.0,0.0,0.0,0.0,766.15,2.453000068664551
0.7090000000000001,0.0,0.0,0.2852,0.0058,0.0,0.0,0.0,0.0,0.0,0.0,0.0,0.0,0.0,0.0,0.0,0.0,0.0,0.0,0.0,0.0,0.0,743.15,2.4609999656677246
0.7131000000000001,0.0,0.0,0.2747,0.0121999999999999,0.0,0.0,0.0,0.0,0.0,0.0,0.0,0.0,0.0,0.0,0.0,0.0,0.0,0.0,0.0,0.0,0.0,749.15,2.4570000171661377
0.7229,0.0,0.0,0.2476,0.0295,0.0,0.0,0.0,0.0,0.0,0.0,0.0,0.0,0.0,0.0,0.0,0.0,0.0,0.0,0.0,0.0,0.0,763.15,2.444000005722046
0.7264,0.0,0.0,0.2438,0.0298,0.0,0.0,0.0,0.0,0.0,0.0,0.0,0.0,0.0,0.0,0.0,0.0,0.0,0.0,0.0,0.0,0.0,763.15,2.441999912261963
0.7334,0.0,0.0,0.2269999999999999,0.0395999999999999,0.0,0.0,0.0,0.0,0.0,0.0,0.0,0.0,0.0,0.0,0.0,0.0,0.0,0.0,0.0,0.0,0.0,773.15,2.434000015258789
0.7437,0.0,0.0,0.1987999999999999,0.0575,0.0,0.0,0.0,0.0,0.0,0.0,0.0,0.0,0.0,0.0,0.0,0.0,0.0,0.0,0.0,0.0,0.0,795.15,2.4210000038146973
0.7576242375762424,0.0,0.0,0.213978602139786,0.0283971602839716,0.0,0.0,0.0,0.0,0.0,0.0,0.0,0.0,0.0,0.0,0.0,0.0,0.0,0.0,0.0,0.0,0.0,775.15,2.4179999828338623
0.7584000000000001,0.0,0.0,0.2352,0.0064,0.0,0.0,0.0,0.0,0.0,0.0,0.0,0.0,0.0,0.0,0.0,0.0,0.0,0.0,0.0,0.0,0.0,754.15,2.4230000972747803
0.5023,0.0,0.0,0.4302,0.0,0.0,0.0,0.0,0.0,0.0675,0.0,0.0,0.0,0.0,0.0,0.0,0.0,0.0,0.0,0.0,0.0,0.0,633.15,2.5429999828338623
0.4721,0.0,0.0,0.3949,0.0,0.0,0.0,0.0,0.0,0.133,0.0,0.0,0.0,0.0,0.0,0.0,0.0,0.0,0.0,0.0,0.0,0.0,653.15,2.5390000343322754
0.4257000000000001,0.0,0.0,0.3791,0.0,0.0,0.0,0.0,0.0,0.1952,0.0,0.0,0.0,0.0,0.0,0.0,0.0,0.0,0.0,0.0,0.0,0.0,713.15,2.5369999408721924
0.3654634536546345,0.0,0.0,0.3498650134986502,0.0,0.0,0.0,0.0,0.0,0.2846715328467153,0.0,0.0,0.0,0.0,0.0,0.0,0.0,0.0,0.0,0.0,0.0,0.0,743.15,2.5320000648498535
0.5524,0.0,0.0,0.2563,0.0,0.0,0.0,0.0,0.0,0.1913,0.0,0.0,0.0,0.0,0.0,0.0,0.0,0.0,0.0,0.0,0.0,0.0,773.15,2.5450000762939453
0.5379,0.0,0.0,0.2362,0.0,0.0,0.0,0.0,0.0,0.2259,0.0,0.0,0.0,0.0,0.0,0.0,0.0,0.0,0.0,0.0,0.0,0.0,743.15,2.5399999618530273
0.3581,0.0,0.0,0.2544,0.0,0.0,0.0,0.0,0.0,0.3875,0.0,0.0,0.0,0.0,0.0,0.0,0.0,0.0,0.0,0.0,0.0,0.0,733.15,2.486999988555908
0.2101,0.0,0.0,0.251,0.0,0.0,0.0,0.0,0.0,0.5389,0.0,0.0,0.0,0.0,0.0,0.0,0.0,0.0,0.0,0.0,0.0,0.0,743.15,2.3310000896453857
0.1467853214678532,0.0,0.0,0.1802819718028197,0.0,0.0,0.0,0.0,0.0,0.6729327067293271,0.0,0.0,0.0,0.0,0.0,0.0,0.0,0.0,0.0,0.0,0.0,0.0,633.15,2.183000087738037
0.0344,0.0,0.0,0.0803,0.0,0.0,0.0,0.0,0.0,0.8853,0.0,0.0,0.0,0.0,0.0,0.0,0.0,0.0,0.0,0.0,0.0,0.0,553.15,1.972000002861023
0.033,0.0,0.0,0.0218,0.0,0.0,0.0,0.0,0.0,0.9452,0.0,0.0,0.0,0.0,0.0,0.0,0.0,0.0,0.0,0.0,0.0,0.0,523.15,1.906000018119812
0.223,0.0,0.0,0.3882,0.0,0.0,0.0,0.0,0.0,0.3888,0.0,0.0,0.0,0.0,0.0,0.0,0.0,0.0,0.0,0.0,0.0,0.0,668.15,2.4719998836517334
0.3276,0.0,0.0,0.3535999999999999,0.0,0.0,0.0,0.0,0.0,0.3188,0.0,0.0,0.0,0.0,0.0,0.0,0.0,0.0,0.0,0.0,0.0,0.0,673.15,2.513999938964844
0.4478,0.0,0.0,0.2683,0.0,0.0,0.0,0.0,0.0,0.2839,0.0,0.0,0.0,0.0,0.0,0.0,0.0,0.0,0.0,0.0,0.0,0.0,748.15,2.5299999713897705
0.5518,0.0,0.0,0.2085,0.0,0.0,0.0,0.0,0.0,0.2397,0.0,0.0,0.0,0.0,0.0,0.0,0.0,0.0,0.0,0.0,0.0,0.0,798.15,2.5320000648498535
0.6808319168083191,0.0,0.0,0.1696830316968303,0.0,0.0,0.0,0.0,0.0,0.1494850514948505,0.0,0.0,0.0,0.0,0.0,0.0,0.0,0.0,0.0,0.0,0.0,0.0,833.15,2.490999937057495
0.7602999999999999,0.0,0.0,0.1120999999999999,0.0,0.0,0.0,0.0,0.0,0.1276,0.0,0.0,0.0,0.0,0.0,0.0,0.0,0.0,0.0,0.0,0.0,0.0,833.15,2.440000057220459
0.8228,0.0,0.0,0.0907,0.0,0.0,0.0,0.0,0.0,0.0865,0.0,0.0,0.0,0.0,0.0,0.0,0.0,0.0,0.0,0.0,0.0,0.0,858.15,2.369999885559082
0.6408640864086409,0.0,0.0,0.3281328132813281,0.031003100310031,0.0,0.0,0.0,0.0,0.0,0.0,0.0,0.0,0.0,0.0,0.0,0.0,0.0,0.0,0.0,0.0,0.0,703.15,2.496999979019165
0.6034,0.0,0.0,0.3075,0.0891,0.0,0.0,0.0,0.0,0.0,0.0,0.0,0.0,0.0,0.0,0.0,0.0,0.0,0.0,0.0,0.0,0.0,698.15,2.496999979019165
0.5703,0.0,0.0,0.2888,0.1409,0.0,0.0,0.0,0.0,0.0,0.0,0.0,0.0,0.0,0.0,0.0,0.0,0.0,0.0,0.0,0.0,0.0,808.15,2.503000020980835
0.5323,0.0,0.0,0.2796,0.1881,0.0,0.0,0.0,0.0,0.0,0.0,0.0,0.0,0.0,0.0,0.0,0.0,0.0,0.0,0.0,0.0,0.0,983.15,2.502000093460083
0.5235,0.0,0.0,0.2498,0.2267,0.0,0.0,0.0,0.0,0.0,0.0,0.0,0.0,0.0,0.0,0.0,0.0,0.0,0.0,0.0,0.0,0.0,1013.15,2.503000020980835
0.5027,0.0,0.0,0.2505,0.2468,0.0,0.0,0.0,0.0,0.0,0.0,0.0,0.0,0.0,0.0,0.0,0.0,0.0,0.0,0.0,0.0,0.0,1003.15,2.497999906539917
0.4772522747725227,0.0,0.0,0.2527747225277472,0.26997300269973,0.0,0.0,0.0,0.0,0.0,0.0,0.0,0.0,0.0,0.0,0.0,0.0,0.0,0.0,0.0,0.0,0.0,1013.15,2.503000020980835
0.4687999999999999,0.0,0.0,0.2435999999999999,0.2875999999999999,0.0,0.0,0.0,0.0,0.0,0.0,0.0,0.0,0.0,0.0,0.0,0.0,0.0,0.0,0.0,0.0,0.0,1033.15,2.505000114440918
0.6471,0.0,0.0,0.3402,0.0,0.0,0.0,0.0,0.0,0.0,0.0,0.0,0.0,0.0,0.0,0.0,0.0,0.0,0.0,0.0127,0.0,0.0,693.15,2.680999994277954
0.5483,0.0,0.0,0.3987,0.0,0.0,0.0,0.0,0.0,0.0,0.0,0.0,0.0,0.0,0.0,0.0,0.0,0.0,0.0,0.053,0.0,0.0,653.15,3.253000020980835
0.5435,0.0,0.0,0.3763999999999999,0.0,0.0,0.0,0.0,0.0,0.0,0.0,0.0,0.0,0.0,0.0,0.0,0.0,0.0,0.0,0.0800999999999999,0.0,0.0,668.15,3.5899999141693115
0.6243000000000001,0.0,0.0,0.3261,0.0,0.0,0.0,0.0,0.0,0.0,0.0,0.0,0.0,0.0,0.0,0.0,0.0,0.0,0.0,0.0496,0.0,0.0,718.15,3.1710000038146973
0.5373,0.0,0.0,0.3472,0.0,0.0,0.0,0.0,0.0,0.0,0.0,0.0,0.0,0.0,0.0,0.0,0.0,0.0,0.0,0.1155,0.0,0.0,678.15,4.004000186920166
0.6825,0.0,0.0,0.2647,0.0,0.0,0.0,0.0,0.0,0.0,0.0,0.0,0.0,0.0,0.0,0.0,0.0,0.0,0.0,0.0528,0.0,0.0,722.15,3.2149999141693115
0.6955,0.0,0.0,0.2248,0.0,0.0,0.0,0.0,0.0,0.0,0.0,0.0,0.0,0.0,0.0,0.0,0.0,0.0,0.0,0.0797,0.0,0.0,731.15,3.563999891281128
0.5803419658034197,0.0,0.0,0.2250774922507749,0.0,0.0,0.0,0.0,0.0,0.0,0.0,0.0,0.0,0.0,0.0,0.0,0.0,0.0,0.0,0.1945805419458054,0.0,0.0,699.15,4.75600004196167
0.6325,0.0,0.0,0.2044,0.0,0.0,0.0,0.0,0.0,0.0,0.0,0.0,0.0,0.0,0.0,0.0,0.0,0.0,0.0,0.1631,0.0,0.0,717.15,4.480999946594238
0.7125,0.0,0.0,0.1727,0.0,0.0,0.0,0.0,0.0,0.0,0.0,0.0,0.0,0.0,0.0,0.0,0.0,0.0,0.0,0.1148,0.0,0.0,733.15,3.930999994277954
0.7354999999999999,0.0,0.0,0.1018999999999999,0.0,0.0,0.0,0.0,0.0,0.0,0.0,0.0,0.0,0.0,0.0,0.0,0.0,0.0,0.0,0.1626,0.0,0.0,738.15,4.367000102996826
0.7490000000000001,0.0,0.0,0.1227999999999999,0.1282,0.0,0.0,0.0,0.0,0.0,0.0,0.0,0.0,0.0,0.0,0.0,0.0,0.0,0.0,0.0,0.0,0.0,1036.15,2.381999969482422
0.732026797320268,0.0,0.0,0.110988901109889,0.1326867313268673,0.0,0.0242975702429757,0.0,0.0,0.0,0.0,0.0,0.0,0.0,0.0,0.0,0.0,0.0,0.0,0.0,0.0,0.0,1025.15,2.3989999294281006
0.6943000000000001,0.0,0.0,0.1004,0.1579,0.0,0.0474,0.0,0.0,0.0,0.0,0.0,0.0,0.0,0.0,0.0,0.0,0.0,0.0,0.0,0.0,0.0,1029.15,2.437999963760376
0.6914,0.0,0.0,0.0917,0.152,0.0,0.0649,0.0,0.0,0.0,0.0,0.0,0.0,0.0,0.0,0.0,0.0,0.0,0.0,0.0,0.0,0.0,1036.15,2.453000068664551
0.6528999999999999,0.0,0.0,0.0754,0.1737,0.0,0.0979999999999999,0.0,0.0,0.0,0.0,0.0,0.0,0.0,0.0,0.0,0.0,0.0,0.0,0.0,0.0,0.0,1041.15,2.494999885559082
0.6308,0.0,0.0,0.0632,0.186,0.0,0.12,0.0,0.0,0.0,0.0,0.0,0.0,0.0,0.0,0.0,0.0,0.0,0.0,0.0,0.0,0.0,1051.15,2.5269999504089355
0.6017601760176017,0.0,0.0,0.0511051105110511,0.2025202520252025,0.0,0.1446144614461446,0.0,0.0,0.0,0.0,0.0,0.0,0.0,0.0,0.0,0.0,0.0,0.0,0.0,0.0,0.0,1053.15,2.5769999027252197
0.5826,0.0,0.0,0.0378,0.2112,0.0,0.1684,0.0,0.0,0.0,0.0,0.0,0.0,0.0,0.0,0.0,0.0,0.0,0.0,0.0,0.0,0.0,1065.15,2.6050000190734863
0.5543,0.0,0.0,0.0253,0.2269999999999999,0.0,0.1934,0.0,0.0,0.0,0.0,0.0,0.0,0.0,0.0,0.0,0.0,0.0,0.0,0.0,0.0,0.0,1069.15,2.63700008392334
0.5335,0.0,0.0,0.0116999999999999,0.2373999999999999,0.0,0.2173999999999999,0.0,0.0,0.0,0.0,0.0,0.0,0.0,0.0,0.0,0.0,0.0,0.0,0.0,0.0,0.0,1078.15,2.6689999103546143
0.5053,0.0,0.0,0.0,0.2526,0.0,0.2421,0.0,0.0,0.0,0.0,0.0,0.0,0.0,0.0,0.0,0.0,0.0,0.0,0.0,0.0,0.0,1086.15,2.700999975204468
0.7531,0.0,0.0,0.0007,0.129,0.0,0.0,0.0,0.1172,0.0,0.0,0.0,0.0,0.0,0.0,0.0,0.0,0.0,0.0,0.0,0.0,0.0,1178.15,2.369999885559082
0.6517000000000001,0.0,0.0,0.0,0.0,0.0,0.0,0.0,0.0,0.0,0.0,0.0,0.3483,0.0,0.0,0.0,0.0,0.0,0.0,0.0,0.0,0.0,723.15,2.378000020980835
0.6417,0.0,0.0,0.0,0.0,0.01,0.0,0.0,0.0,0.0,0.0,0.0,0.3483,0.0,0.0,0.0,0.0,0.0,0.0,0.0,0.0,0.0,720.15,2.4100000858306885
0.6317,0.0,0.0,0.0,0.0,0.02,0.0,0.0,0.0,0.0,0.0,0.0,0.3483,0.0,0.0,0.0,0.0,0.0,0.0,0.0,0.0,0.0,708.15,2.4590001106262207
0.6217,0.0,0.0,0.0,0.0,0.03,0.0,0.0,0.0,0.0,0.0,0.0,0.3483,0.0,0.0,0.0,0.0,0.0,0.0,0.0,0.0,0.0,713.15,2.500999927520752
0.6117,0.0,0.0,0.0,0.0,0.04,0.0,0.0,0.0,0.0,0.0,0.0,0.3483,0.0,0.0,0.0,0.0,0.0,0.0,0.0,0.0,0.0,712.15,2.5429999828338623
0.6202,0.0,0.0,0.3256,0.0,0.0,0.0,0.0,0.0,0.0541999999999999,0.0,0.0,0.0,0.0,0.0,0.0,0.0,0.0,0.0,0.0,0.0,0.0,713.15,2.510999917984009
0.6,0.0,0.0,0.3,0.0,0.0,0.0,0.0,0.0,0.1,0.0,0.0,0.0,0.0,0.0,0.0,0.0,0.0,0.0,0.0,0.0,0.0,737.15,2.513999938964844
0.6315999999999999,0.0,0.0,0.3157999999999999,0.0526,0.0,0.0,0.0,0.0,0.0,0.0,0.0,0.0,0.0,0.0,0.0,0.0,0.0,0.0,0.0,0.0,0.0,743.15,2.484999895095825
0.6,0.0,0.0,0.3,0.1,0.0,0.0,0.0,0.0,0.0,0.0,0.0,0.0,0.0,0.0,0.0,0.0,0.0,0.0,0.0,0.0,0.0,778.15,2.49399995803833
0.6315999999999999,0.0,0.0,0.3157999999999999,0.0,0.0526,0.0,0.0,0.0,0.0,0.0,0.0,0.0,0.0,0.0,0.0,0.0,0.0,0.0,0.0,0.0,0.0,703.15,2.63100004196167
0.6,0.0,0.0,0.3,0.0,0.1,0.0,0.0,0.0,0.0,0.0,0.0,0.0,0.0,0.0,0.0,0.0,0.0,0.0,0.0,0.0,0.0,703.15,2.7230000495910645
0.6667000000000001,0.0,0.0,0.2332999999999999,0.0,0.1,0.0,0.0,0.0,0.0,0.0,0.0,0.0,0.0,0.0,0.0,0.0,0.0,0.0,0.0,0.0,0.0,743.15,2.6989998817443848
0.6315999999999999,0.0,0.0,0.3157999999999999,0.0,0.0,0.0,0.0,0.0,0.0,0.0,0.0,0.0,0.0,0.0,0.0,0.0,0.0,0.0,0.0,0.0,0.0,728.15,2.6579999923706055
0.6,0.0,0.0,0.3,0.0,0.0,0.0,0.0,0.0,0.0,0.0,0.0,0.0,0.0,0.0,0.0,0.0,0.0,0.0,0.0,0.0,0.0,748.15,2.802000045776367
0.6667000000000001,0.0,0.0,0.2332999999999999,0.0,0.0,0.0,0.0,0.0,0.0,0.0,0.0,0.0,0.0,0.0,0.0,0.0,0.0,0.0,0.0,0.0,0.0,758.15,2.7829999923706055
0.6315999999999999,0.0,0.0,0.3157999999999999,0.0,0.0,0.0,0.0,0.0,0.0,0.0,0.0,0.0,0.0,0.0,0.0,0.0,0.0,0.0,0.0,0.0,0.0,864.15,2.611000061035156
0.6,0.0,0.0,0.3,0.0,0.0,0.0,0.0,0.0,0.0,0.0,0.0,0.0,0.0,0.0,0.0,0.0,0.0,0.0,0.0,0.0,0.0,959.15,2.7309999465942383
0.6667000000000001,0.0,0.0,0.2332999999999999,0.0,0.0,0.0,0.0,0.0,0.0,0.0,0.0,0.0,0.0,0.0,0.0,0.0,0.0,0.0,0.0,0.0,0.0,1002.15,2.6989998817443848
0.6315999999999999,0.0,0.0,0.3157999999999999,0.0,0.0,0.0,0.0,0.0,0.0,0.0,0.0,0.0,0.0,0.0,0.0,0.0,0.0,0.0,0.0,0.0,0.0,828.15,2.753999948501587
0.6,0.0,0.0,0.3,0.0,0.0,0.0,0.0,0.0,0.0,0.0,0.0,0.0,0.0,0.0,0.0,0.0,0.0,0.0,0.0,0.0,0.0,913.15,2.990000009536743
0.6667000000000001,0.0,0.0,0.2332999999999999,0.0,0.0,0.0,0.0,0.0,0.0,0.0,0.0,0.0,0.0,0.0,0.0,0.0,0.0,0.0,0.0,0.0,0.0,953.15,2.9630000591278076
0.6315999999999999,0.0,0.0,0.3157999999999999,0.0,0.0,0.0,0.0,0.0,0.0,0.0,0.0,0.0,0.0,0.0,0.0,0.0,0.0,0.0,0.0,0.0,0.0,824.15,2.8989999294281006
0.6,0.0,0.0,0.3,0.0,0.0,0.0,0.0,0.0,0.0,0.0,0.0,0.0,0.0,0.0,0.0,0.0,0.0,0.0,0.0,0.0,0.0,878.15,3.256999969482422
0.6667000000000001,0.0,0.0,0.2332999999999999,0.0,0.0,0.0,0.0,0.0,0.0,0.0,0.0,0.0,0.0,0.0,0.0,0.0,0.0,0.0,0.0,0.0,0.0,923.15,3.200999975204468
0.6315999999999999,0.0,0.0,0.3157999999999999,0.0,0.0,0.0,0.0,0.0,0.0,0.0,0.0,0.0,0.0,0.0526,0.0,0.0,0.0,0.0,0.0,0.0,0.0,778.15,2.946000099182129
0.6,0.0,0.0,0.3,0.0,0.0,0.0,0.0,0.0,0.0,0.0,0.0,0.0,0.0,0.1,0.0,0.0,0.0,0.0,0.0,0.0,0.0,818.15,3.2829999923706055
0.6667000000000001,0.0,0.0,0.2332999999999999,0.0,0.0,0.0,0.0,0.0,0.0,0.0,0.0,0.0,0.0,0.1,0.0,0.0,0.0,0.0,0.0,0.0,0.0,848.15,3.2730000019073486
0.6315999999999999,0.0,0.0,0.3157999999999999,0.0,0.0,0.0,0.0,0.0,0.0,0.0,0.0,0.0,0.0,0.0,0.0,0.0,0.0,0.0526,0.0,0.0,0.0,718.15,2.825000047683716
0.6,0.0,0.0,0.3,0.0,0.0,0.0,0.0,0.0,0.0,0.0,0.0,0.0,0.0,0.0,0.0,0.0,0.0,0.1,0.0,0.0,0.0,718.15,2.9769999980926514
0.6667000000000001,0.0,0.0,0.2332999999999999,0.0,0.0,0.0,0.0,0.0,0.0,0.0,0.0,0.0,0.0,0.0,0.0,0.0,0.0,0.1,0.0,0.0,0.0,708.15,2.98799991607666
0.6315999999999999,0.0,0.0,0.3157999999999999,0.0,0.0,0.0,0.0,0.0,0.0,0.0,0.0,0.0,0.0,0.0,0.0,0.0,0.0,0.0,0.0526,0.0,0.0,688.15,3.2090001106262207
0.6,0.0,0.0,0.3,0.0,0.0,0.0,0.0,0.0,0.0,0.0,0.0,0.0,0.0,0.0,0.0,0.0,0.0,0.0,0.1,0.0,0.0,708.15,3.628000020980835
0.6667000000000001,0.0,0.0,0.2332999999999999,0.0,0.0,0.0,0.0,0.0,0.0,0.0,0.0,0.0,0.0,0.0,0.0,0.0,0.0,0.0,0.1,0.0,0.0,716.15,3.986999988555908
0.825,0.0,0.025,0.15,0.0,0.0,0.0,0.0,0.0,0.0,0.0,0.0,0.0,0.0,0.0,0.0,0.0,0.0,0.0,0.0,0.0,0.0,803.15,2.4539999961853027
0.81,0.0,0.038,0.152,0.0,0.0,0.0,0.0,0.0,0.0,0.0,0.0,0.0,0.0,0.0,0.0,0.0,0.0,0.0,0.0,0.0,0.0,813.15,2.5169999599456787
0.7939999999999999,0.0,0.052,0.1539999999999999,0.0,0.0,0.0,0.0,0.0,0.0,0.0,0.0,0.0,0.0,0.0,0.0,0.0,0.0,0.0,0.0,0.0,0.0,843.15,2.562000036239624
0.7780000000000001,0.0,0.066,0.156,0.0,0.0,0.0,0.0,0.0,0.0,0.0,0.0,0.0,0.0,0.0,0.0,0.0,0.0,0.0,0.0,0.0,0.0,883.15,2.5940001010894775
0.762,0.0,0.08,0.158,0.0,0.0,0.0,0.0,0.0,0.0,0.0,0.0,0.0,0.0,0.0,0.0,0.0,0.0,0.0,0.0,0.0,0.0,903.15,2.625
0.746,0.0,0.094,0.16,0.0,0.0,0.0,0.0,0.0,0.0,0.0,0.0,0.0,0.0,0.0,0.0,0.0,0.0,0.0,0.0,0.0,0.0,933.15,2.6600000858306885
0.728,0.0,0.109,0.163,0.0,0.0,0.0,0.0,0.0,0.0,0.0,0.0,0.0,0.0,0.0,0.0,0.0,0.0,0.0,0.0,0.0,0.0,968.15,2.680000066757202
0.71,0.0,0.125,0.165,0.0,0.0,0.0,0.0,0.0,0.0,0.0,0.0,0.0,0.0,0.0,0.0,0.0,0.0,0.0,0.0,0.0,0.0,1003.15,2.700000047683716
0.762,0.0,0.072,0.166,0.0,0.0,0.0,0.0,0.0,0.0,0.0,0.0,0.0,0.0,0.0,0.0,0.0,0.0,0.0,0.0,0.0,0.0,853.15,2.6700000762939453
0.7090000000000001,0.0,0.08,0.211,0.0,0.0,0.0,0.0,0.0,0.0,0.0,0.0,0.0,0.0,0.0,0.0,0.0,0.0,0.0,0.0,0.0,0.0,853.15,2.691999912261963
0.682,0.0,0.08,0.238,0.0,0.0,0.0,0.0,0.0,0.0,0.0,0.0,0.0,0.0,0.0,0.0,0.0,0.0,0.0,0.0,0.0,0.0,853.15,2.7170000076293945
0.6559999999999999,0.0,0.08,0.264,0.0,0.0,0.0,0.0,0.0,0.0,0.0,0.0,0.0,0.0,0.0,0.0,0.0,0.0,0.0,0.0,0.0,0.0,853.15,2.736000061035156
0.629,0.0,0.08,0.291,0.0,0.0,0.0,0.0,0.0,0.0,0.0,0.0,0.0,0.0,0.0,0.0,0.0,0.0,0.0,0.0,0.0,0.0,843.15,2.750999927520752
0.602,0.0,0.08,0.318,0.0,0.0,0.0,0.0,0.0,0.0,0.0,0.0,0.0,0.0,0.0,0.0,0.0,0.0,0.0,0.0,0.0,0.0,833.15,2.7669999599456787
0.575,0.0,0.08,0.345,0.0,0.0,0.0,0.0,0.0,0.0,0.0,0.0,0.0,0.0,0.0,0.0,0.0,0.0,0.0,0.0,0.0,0.0,813.15,2.7850000858306885
0.5479999999999999,0.0,0.08,0.372,0.0,0.0,0.0,0.0,0.0,0.0,0.0,0.0,0.0,0.0,0.0,0.0,0.0,0.0,0.0,0.0,0.0,0.0,763.15,2.7960000038146973
0.522,0.0,0.08,0.3979999999999999,0.0,0.0,0.0,0.0,0.0,0.0,0.0,0.0,0.0,0.0,0.0,0.0,0.0,0.0,0.0,0.0,0.0,0.0,738.15,2.803999900817871
0.691,0.0,0.012,0.297,0.0,0.0,0.0,0.0,0.0,0.0,0.0,0.0,0.0,0.0,0.0,0.0,0.0,0.0,0.0,0.0,0.0,0.0,753.15,2.538000106811523
0.6990000000000001,0.0,0.025,0.276,0.0,0.0,0.0,0.0,0.0,0.0,0.0,0.0,0.0,0.0,0.0,0.0,0.0,0.0,0.0,0.0,0.0,0.0,773.15,2.571000099182129
0.708,0.0,0.038,0.254,0.0,0.0,0.0,0.0,0.0,0.0,0.0,0.0,0.0,0.0,0.0,0.0,0.0,0.0,0.0,0.0,0.0,0.0,813.15,2.5920000076293945
0.7170000000000001,0.0,0.051,0.2319999999999999,0.0,0.0,0.0,0.0,0.0,0.0,0.0,0.0,0.0,0.0,0.0,0.0,0.0,0.0,0.0,0.0,0.0,0.0,833.15,2.6059999465942383
0.735,0.0,0.08,0.185,0.0,0.0,0.0,0.0,0.0,0.0,0.0,0.0,0.0,0.0,0.0,0.0,0.0,0.0,0.0,0.0,0.0,0.0,873.15,2.625999927520752
0.746,0.0,0.094,0.16,0.0,0.0,0.0,0.0,0.0,0.0,0.0,0.0,0.0,0.0,0.0,0.0,0.0,0.0,0.0,0.0,0.0,0.0,893.15,2.63700008392334
0.84,0.0,0.012,0.148,0.0,0.0,0.0,0.0,0.0,0.0,0.0,0.0,0.0,0.0,0.0,0.0,0.0,0.0,0.0,0.0,0.0,0.0,793.15,2.3399999141693115
0.75,0.0,0.0,0.25,0.0,0.0,0.0,0.0,0.0,0.0,0.0,0.0,0.0,0.0,0.0,0.0,0.0,0.0,0.0,0.0,0.0,0.0,731.15,2.437000036239624
0.7020000000000001,0.0,0.0,0.25,0.0,0.0,0.0,0.0,0.0,0.0,0.0,0.0,0.0,0.0,0.0,0.0,0.0,0.0,0.0,0.0,0.048,0.0,712.15,2.5920000076293945
0.652,0.0,0.0,0.25,0.0,0.0,0.0,0.0,0.0,0.0,0.0,0.0,0.0,0.0,0.0,0.0,0.0,0.0,0.0,0.0,0.098,0.0,685.15,2.756999969482422
0.5539999999999999,0.0,0.0,0.25,0.0,0.0,0.0,0.0,0.0,0.0,0.0,0.0,0.0,0.0,0.0,0.0,0.0,0.0,0.0,0.0,0.196,0.0,631.15,3.069999933242798
0.501,0.0,0.0,0.25,0.0,0.0,0.0,0.0,0.0,0.0,0.0,0.0,0.0,0.0,0.0,0.0,0.0,0.0,0.0,0.0,0.249,0.0,609.15,3.211999893188477
0.7,0.0,0.0,0.3,0.0,0.0,0.0,0.0,0.0,0.0,0.0,0.0,0.0,0.0,0.0,0.0,0.0,0.0,0.0,0.0,0.0,0.0,721.15,2.4690001010894775
0.652,0.0,0.0,0.3,0.0,0.0,0.0,0.0,0.0,0.0,0.0,0.0,0.0,0.0,0.0,0.0,0.0,0.0,0.0,0.0,0.048,0.0,691.15,2.63100004196167
0.6,0.0,0.0,0.3,0.0,0.0,0.0,0.0,0.0,0.0,0.0,0.0,0.0,0.0,0.0,0.0,0.0,0.0,0.0,0.0,0.1,0.0,668.15,2.7929999828338623
0.55,0.0,0.0,0.3,0.0,0.0,0.0,0.0,0.0,0.0,0.0,0.0,0.0,0.0,0.0,0.0,0.0,0.0,0.0,0.0,0.15,0.0,643.15,2.950000047683716
0.498,0.0,0.0,0.3,0.0,0.0,0.0,0.0,0.0,0.0,0.0,0.0,0.0,0.0,0.0,0.0,0.0,0.0,0.0,0.0,0.2019999999999999,0.0,617.15,3.1070001125335693
0.451,0.0,0.0,0.3,0.0,0.0,0.0,0.0,0.0,0.0,0.0,0.0,0.0,0.0,0.0,0.0,0.0,0.0,0.0,0.0,0.249,0.0,593.15,3.240000009536743
0.65,0.0,0.0,0.35,0.0,0.0,0.0,0.0,0.0,0.0,0.0,0.0,0.0,0.0,0.0,0.0,0.0,0.0,0.0,0.0,0.0,0.0,710.15,2.499000072479248
0.6,0.0,0.0,0.35,0.0,0.0,0.0,0.0,0.0,0.0,0.0,0.0,0.0,0.0,0.0,0.0,0.0,0.0,0.0,0.0,0.05,0.0,690.15,2.6559998989105225
0.55,0.0,0.0,0.35,0.0,0.0,0.0,0.0,0.0,0.0,0.0,0.0,0.0,0.0,0.0,0.0,0.0,0.0,0.0,0.0,0.1,0.0,655.15,2.812999963760376
0.6,0.0,0.0,0.4,0.0,0.0,0.0,0.0,0.0,0.0,0.0,0.0,0.0,0.0,0.0,0.0,0.0,0.0,0.0,0.0,0.0,0.0,702.15,2.5260000228881836
0.55,0.0,0.0,0.4,0.0,0.0,0.0,0.0,0.0,0.0,0.0,0.0,0.0,0.0,0.0,0.0,0.0,0.0,0.0,0.0,0.05,0.0,668.15,2.677000045776367
0.55,0.0,0.0,0.45,0.0,0.0,0.0,0.0,0.0,0.0,0.0,0.0,0.0,0.0,0.0,0.0,0.0,0.0,0.0,0.0,0.0,0.0,696.15,2.5510001182556152
0.5,0.0,0.0,0.45,0.0,0.0,0.0,0.0,0.0,0.0,0.0,0.0,0.0,0.0,0.0,0.0,0.0,0.0,0.0,0.0,0.05,0.0,663.15,2.691999912261963
0.5,0.0,0.0,0.5,0.0,0.0,0.0,0.0,0.0,0.0,0.0,0.0,0.0,0.0,0.0,0.0,0.0,0.0,0.0,0.0,0.0,0.0,694.15,2.5789999961853027
0.452,0.0,0.0,0.5,0.0,0.0,0.0,0.0,0.0,0.0,0.0,0.0,0.0,0.0,0.0,0.0,0.0,0.0,0.0,0.0,0.048,0.0,653.15,2.7070000171661377
0.8356,0.0,0.0,0.1232,0.0,0.0,0.0,0.0,0.0,0.0,0.0,0.0,0.0,0.0,0.0,0.0,0.0,0.0,0.0,0.0,0.0,0.0,733.15,2.5799999237060547
0.826,0.0,0.0,0.1067999999999999,0.0,0.0,0.0,0.0,0.0,0.0,0.0,0.0,0.0,0.0,0.0,0.0,0.0,0.0,0.0,0.0,0.0,0.0,757.15,2.7100000381469727
0.8295999999999999,0.0,0.0,0.0926,0.0,0.0,0.0,0.0,0.0,0.0,0.0,0.0,0.0,0.0,0.0,0.0,0.0,0.0,0.0,0.0,0.0,0.0,768.15,2.7899999618530273
0.8321,0.0,0.0,0.0723,0.0,0.0,0.0,0.0,0.0,0.0,0.0,0.0,0.0,0.0,0.0,0.0,0.0,0.0,0.0,0.0,0.0,0.0,766.15,2.869999885559082
0.8238000000000001,0.0,0.0,0.056,0.0,0.0,0.0,0.0,0.0,0.0,0.0,0.0,0.0,0.0,0.0,0.0,0.0,0.0,0.0,0.0,0.0,0.0,771.15,2.940000057220459
0.8268826882688268,0.0,0.0,0.0378037803780378,0.0,0.0,0.0,0.0,0.0,0.0,0.0,0.0,0.0,0.0,0.0,0.0,0.0,0.0,0.0,0.0,0.0,0.0,781.15,3.009999990463257
0.8391160883911608,0.0,0.0,0.0177982201779822,0.0,0.0,0.0,0.0,0.0,0.0,0.0,0.0,0.0,0.0,0.0,0.0,0.0,0.0,0.0,0.0,0.0,0.0,797.15,3.0799999237060547
0.8367,0.0,0.0,0.0,0.0,0.0,0.0,0.0,0.0,0.0,0.0,0.0,0.0,0.0,0.0,0.0,0.0,0.0,0.0,0.0,0.0,0.0,828.15,3.1500000953674316
0.123,0.0,0.0,0.0,0.0,0.0,0.0,0.0,0.0,0.296,0.0,0.0,0.0,0.0,0.0,0.0,0.0,0.0,0.0,0.0,0.0,0.0,745.15,5.0
0.58,0.0,0.0,0.0,0.2952,0.0,0.0,0.0,0.0,0.0,0.0,0.0,0.0,0.0,0.1248,0.0,0.0,0.0,0.0,0.0,0.0,0.0,1028.15,3.4600000381469727
0.7351000000000001,0.0,0.0,0.0,0.1444,0.0,0.0,0.0,0.0,0.0,0.0,0.0,0.0,0.0,0.1205,0.0,0.0,0.0,0.0,0.0,0.0,0.0,1098.15,3.2200000286102295
0.539,0.0,0.0,0.0,0.2697,0.0,0.0,0.0,0.0,0.0,0.0,0.0,0.0,0.0,0.1913,0.0,0.0,0.0,0.0,0.0,0.0,0.0,883.15,2.940000057220459
0.0,0.0,0.0,0.0,0.0,0.0,0.0,0.0,0.0,1.0,0.0,0.0,0.0,0.0,0.0,0.0,0.0,0.0,0.0,0.0,0.0,0.0,555.15,1.8179999589920044
0.0,0.0,0.0,0.0,0.0,0.0,0.0,0.0,0.0,1.0,0.0,0.0,0.0,0.0,0.0,0.0,0.0,0.0,0.0,0.0,0.0,0.0,537.15,1.866000056266785
0.0,0.0,0.0,0.0,0.0,0.0,0.0,0.0,0.0,1.0,0.0,0.0,0.0,0.0,0.0,0.0,0.0,0.0,0.0,0.0,0.0,0.0,570.15,1.8040000200271609
0.0,0.0,0.0,0.0,0.0,0.0,0.0,0.0,0.0,1.0,0.0,0.0,0.0,0.0,0.0,0.0,0.0,0.0,0.0,0.0,0.0,0.0,565.15,1.805999994277954
0.0,0.0,0.0,0.0,0.0,0.0,0.0,0.0,0.0,1.0,0.0,0.0,0.0,0.0,0.0,0.0,0.0,0.0,0.0,0.0,0.0,0.0,570.15,1.825999975204468
0.0,0.0,0.0,0.0,0.0,0.0,0.0,0.0,0.0,1.0,0.0,0.0,0.0,0.0,0.0,0.0,0.0,0.0,0.0,0.0,0.0,0.0,569.15,1.8229999542236328
0.0,0.0,0.0,0.0,0.0,0.0,0.0,0.0,0.0,1.0,0.0,0.0,0.0,0.0,0.0,0.0,0.0,0.0,0.0,0.0,0.0,0.0,568.15,1.8339999914169312
0.0,0.0,0.0,0.0,0.0,0.0,0.0,0.0,0.0,0.0,0.0,0.0,0.0,0.0,0.0,0.0,0.0,0.0,0.0,0.0,0.8,0.0,603.15,5.267000198364258
0.0,0.0,0.0,0.0,0.0,0.0,0.0,0.0,0.0,0.0,0.0,0.0,0.0,0.0,0.0,0.0,0.0,0.0,0.0,0.0,0.8,0.0,623.15,5.869999885559082
0.0513999999999999,0.1125999999999999,0.0,0.0,0.0,0.0,0.0,0.0,0.0,0.0,0.0,0.0,0.0,0.0,0.0,0.0,0.0,0.0,0.0,0.0,0.0,0.0,787.15,3.6040000915527344
0.0258,0.1934,0.0,0.0,0.0,0.0,0.0,0.0,0.0,0.0,0.0,0.0,0.0,0.0,0.0,0.0,0.0,0.0,0.0,0.0,0.0,0.0,853.15,3.555000066757202
0.0622062206220622,0.2185218521852185,0.0,0.0,0.0,0.0,0.0,0.0,0.0,0.0,0.0,0.0,0.0,0.0,0.0,0.0,0.0,0.0,0.0,0.0,0.0,0.0,891.15,3.5220000743865967
0.1769,0.2852,0.0,0.0,0.0,0.0,0.0,0.0,0.0,0.0,0.0,0.0,0.0,0.0,0.0,0.0,0.0,0.0,0.0,0.0,0.0,0.0,967.15,3.375
0.3189,0.1969999999999999,0.0,0.0,0.0,0.0,0.0,0.0,0.0,0.0,0.0,0.0,0.0,0.0,0.0,0.0,0.0,0.0,0.0,0.0,0.0,0.0,928.15,3.2300000190734863
0.4255,0.0,0.0,0.0,0.188,0.0,0.2279,0.1586,0.0,0.0,0.0,0.0,0.0,0.0,0.0,0.0,0.0,0.0,0.0,0.0,0.0,0.0,1054.15,2.7669999599456787
0.4255,0.0,0.0,0.0,0.188,0.0,0.2279,0.1586,0.0,0.0,0.0,0.0,0.0,0.0,0.0,0.0,0.0,0.0,0.0,0.0,0.0,0.0,1078.15,2.7950000762939453
0.4255,0.0,0.0,0.0,0.188,0.0,0.2279,0.1586,0.0,0.0,0.0,0.0,0.0,0.0,0.0,0.0,0.0,0.0,0.0,0.0,0.0,0.0,1085.15,2.813999891281128
0.4255,0.0,0.0,0.0,0.188,0.0,0.2279,0.1586,0.0,0.0,0.0,0.0,0.0,0.0,0.0,0.0,0.0,0.0,0.0,0.0,0.0,0.0,1099.15,2.8410000801086426
0.4255,0.0,0.0,0.0,0.188,0.0,0.2279,0.1586,0.0,0.0,0.0,0.0,0.0,0.0,0.0,0.0,0.0,0.0,0.0,0.0,0.0,0.0,1125.15,2.881999969482422
0.4255,0.0,0.0,0.0,0.188,0.0,0.2279,0.1586,0.0,0.0,0.0,0.0,0.0,0.0,0.0,0.0,0.0,0.0,0.0,0.0,0.0,0.0,1142.15,2.882999897003174
0.7636236376362364,0.0,0.0,0.1500849915008499,0.0,0.0,0.0,0.0,0.0,0.0862913708629137,0.0,0.0,0.0,0.0,0.0,0.0,0.0,0.0,0.0,0.0,0.0,0.0,843.15,2.440000057220459
0.7309,0.0,0.0,0.1497,0.0,0.0,0.0,0.0,0.0,0.1193999999999999,0.0,0.0,0.0,0.0,0.0,0.0,0.0,0.0,0.0,0.0,0.0,0.0,843.15,2.4600000381469727
0.6868,0.0,0.0,0.1411999999999999,0.0,0.0,0.0,0.0,0.0,0.1719999999999999,0.0,0.0,0.0,0.0,0.0,0.0,0.0,0.0,0.0,0.0,0.0,0.0,873.15,2.4700000286102295
0.855,0.0,0.0,0.0432,0.0,0.0,0.0,0.0,0.0,0.1018,0.0,0.0,0.0,0.0,0.0,0.0,0.0,0.0,0.0,0.0,0.0,0.0,833.15,2.2699999809265137
0.7023999999999999,0.0,0.0,0.1782,0.0,0.0,0.0,0.0,0.0,0.1193999999999999,0.0,0.0,0.0,0.0,0.0,0.0,0.0,0.0,0.0,0.0,0.0,0.0,833.15,2.5
0.6238623862386239,0.0,0.0,0.2259225922592259,0.0,0.0,0.0,0.0,0.0,0.1502150215021502,0.0,0.0,0.0,0.0,0.0,0.0,0.0,0.0,0.0,0.0,0.0,0.0,783.15,2.5299999713897705
0.6706329367063294,0.0,0.0,0.2782721727827217,0.0,0.0,0.0,0.0,0.0,0.0510948905109489,0.0,0.0,0.0,0.0,0.0,0.0,0.0,0.0,0.0,0.0,0.0,0.0,723.15,2.5
0.5413,0.0,0.0,0.2722,0.0,0.0,0.0,0.0,0.0,0.1865,0.0,0.0,0.0,0.0,0.0,0.0,0.0,0.0,0.0,0.0,0.0,0.0,783.15,2.5299999713897705
0.636,0.0,0.0,0.0,0.0,0.0,0.0,0.0,0.171,0.0,0.0,0.0,0.0,0.0,0.0,0.0,0.0,0.0,0.0,0.0,0.0,0.0,823.15,2.5829999446868896
0.674,0.0,0.0,0.0,0.0,0.0,0.0,0.0,0.213,0.0,0.0,0.0,0.0,0.0,0.0,0.0,0.0,0.0,0.0,0.0,0.0,0.0,783.15,2.5290000438690186
0.7014,0.0,0.0,0.0,0.0,0.0,0.0,0.0,0.2441,0.0,0.0,0.0,0.0,0.0,0.0,0.0,0.0,0.0,0.0,0.0,0.0,0.0,813.15,2.4590001106262207
0.4913,0.0,0.0,0.0,0.0,0.0,0.0,0.0,0.2489,0.0,0.0,0.0,0.0,0.0,0.0,0.0,0.0,0.0,0.0,0.0,0.0,0.0,758.15,2.618000030517578
0.5432,0.0,0.0,0.0,0.0,0.0,0.0,0.0,0.3018,0.0,0.0,0.0,0.0,0.0,0.0,0.0,0.0,0.0,0.0,0.0,0.0,0.0,728.15,2.553999900817871
0.8639999999999999,0.0,0.0,0.0,0.0,0.0,0.0,0.0,0.0839999999999999,0.0,0.0,0.0,0.0,0.0,0.0,0.0,0.0,0.0,0.0,0.0,0.0,0.0,853.15,2.375
0.815,0.0,0.0,0.0,0.0,0.0,0.0,0.0,0.079,0.0,0.0,0.0,0.0,0.0,0.0,0.0,0.0,0.0,0.0,0.0,0.0,0.0,858.15,2.441999912261963
0.7569999999999999,0.0,0.0,0.0,0.0,0.0,0.0,0.0,0.0939999999999999,0.0,0.0,0.0,0.0,0.0,0.0,0.0,0.0,0.0,0.0,0.0,0.0,0.0,863.15,2.48799991607666
0.747,0.0,0.0,0.0,0.0,0.0,0.0,0.0,0.13,0.0,0.0,0.0,0.0,0.0,0.0,0.0,0.0,0.0,0.0,0.0,0.0,0.0,858.15,2.505000114440918
0.805,0.0,0.0,0.0,0.0,0.0,0.0,0.0,0.141,0.0,0.0,0.0,0.0,0.0,0.0,0.0,0.0,0.0,0.0,0.0,0.0,0.0,831.15,2.4210000038146973
0.692,0.0,0.0,0.0,0.0,0.0,0.0,0.0,0.1539999999999999,0.0,0.0,0.0,0.0,0.0,0.0,0.0,0.0,0.0,0.0,0.0,0.0,0.0,843.15,2.3529999256134033
0.5643,0.0,0.0,0.0,0.0,0.0,0.0,0.0,0.1435,0.0,0.0,0.0,0.0,0.0,0.0,0.0,0.0,0.0,0.0,0.0,0.0,0.0,813.15,2.6059999465942383
0.5246999999999999,0.0,0.0,0.0,0.0,0.0,0.0,0.0,0.1877,0.0,0.0,0.0,0.0,0.0,0.0,0.0,0.0,0.0,0.0,0.0,0.0,0.0,813.15,2.6410000324249268
0.6047,0.0,0.0,0.0,0.0,0.0,0.0,0.0,0.2437,0.0,0.0,0.0,0.0,0.0,0.0,0.0,0.0,0.0,0.0,0.0,0.0,0.0,778.15,2.555999994277954
0.4548,0.0,0.0,0.0,0.0,0.0,0.0,0.0,0.32,0.0,0.0,0.0,0.0,0.0,0.0,0.0,0.0,0.0,0.0,0.0,0.0,0.0,653.15,2.571000099182129
0.6179,0.0,0.0,0.0,0.0,0.0,0.0,0.0,0.3429999999999999,0.0,0.0,0.0,0.0,0.0,0.0,0.0,0.0,0.0,0.0,0.0,0.0,0.0,733.15,2.4790000915527344
0.5175,0.0,0.0,0.0,0.0,0.0,0.0,0.0,0.3477,0.0,0.0,0.0,0.0,0.0,0.0,0.0,0.0,0.0,0.0,0.0,0.0,0.0,658.15,2.5420000553131104
0.42,0.0,0.0,0.0,0.0,0.0,0.0,0.0,0.0,0.0,0.0,0.0,0.48,0.0,0.0,0.0,0.1,0.0,0.0,0.0,0.0,0.0,754.15,2.9800000190734863
0.4,0.0,0.0,0.0,0.0,0.0,0.0,0.0,0.0,0.0,0.0,0.0,0.45,0.0,0.0,0.0,0.15,0.0,0.0,0.0,0.0,0.0,774.15,3.197999954223633
0.38,0.0,0.0,0.0,0.0,0.0,0.0,0.0,0.0,0.0,0.0,0.0,0.42,0.0,0.0,0.0,0.2,0.0,0.0,0.0,0.0,0.0,804.15,3.4100000858306885
0.35,0.0,0.0,0.0,0.0,0.0,0.0,0.0,0.0,0.0,0.0,0.0,0.4,0.0,0.0,0.0,0.25,0.0,0.0,0.0,0.0,0.0,819.15,3.568000078201294
0.33,0.0,0.0,0.0,0.0,0.0,0.0,0.0,0.0,0.0,0.0,0.0,0.37,0.0,0.0,0.0,0.3,0.0,0.0,0.0,0.0,0.0,814.15,3.7190001010894775
0.47,0.0,0.0,0.0,0.0,0.0,0.0,0.0,0.0,0.0,0.0,0.0,0.48,0.0,0.0,0.0,0.05,0.0,0.0,0.0,0.0,0.0,733.15,2.7100000381469727
0.45,0.0,0.0,0.0,0.0,0.0,0.0,0.0,0.0,0.0,0.0,0.0,0.45,0.0,0.0,0.0,0.1,0.0,0.0,0.0,0.0,0.0,759.15,3.00600004196167
0.42,0.0,0.0,0.0,0.0,0.0,0.0,0.0,0.0,0.0,0.0,0.0,0.43,0.0,0.0,0.0,0.15,0.0,0.0,0.0,0.0,0.0,784.15,3.2209999561309814
0.4,0.0,0.0,0.0,0.0,0.0,0.0,0.0,0.0,0.0,0.0,0.0,0.4,0.0,0.0,0.0,0.2,0.0,0.0,0.0,0.0,0.0,814.15,3.4140000343322754
0.37,0.0,0.0,0.0,0.0,0.0,0.0,0.0,0.0,0.0,0.0,0.0,0.38,0.0,0.0,0.0,0.25,0.0,0.0,0.0,0.0,0.0,824.15,3.5820000171661377
0.35,0.0,0.0,0.0,0.0,0.0,0.0,0.0,0.0,0.0,0.0,0.0,0.35,0.0,0.0,0.0,0.3,0.0,0.0,0.0,0.0,0.0,819.15,3.7209999561309814
0.5,0.0,0.0,0.0,0.0,0.0,0.0,0.0,0.0,0.0,0.0,0.0,0.45,0.0,0.0,0.0,0.05,0.0,0.0,0.0,0.0,0.0,738.15,2.746000051498413
0.47,0.0,0.0,0.0,0.0,0.0,0.0,0.0,0.0,0.0,0.0,0.0,0.43,0.0,0.0,0.0,0.1,0.0,0.0,0.0,0.0,0.0,769.15,3.0250000953674316
0.45,0.0,0.0,0.0,0.0,0.0,0.0,0.0,0.0,0.0,0.0,0.0,0.4,0.0,0.0,0.0,0.15,0.0,0.0,0.0,0.0,0.0,800.15,3.26200008392334
0.42,0.0,0.0,0.0,0.0,0.0,0.0,0.0,0.0,0.0,0.0,0.0,0.38,0.0,0.0,0.0,0.2,0.0,0.0,0.0,0.0,0.0,820.15,3.433000087738037
0.4,0.0,0.0,0.0,0.0,0.0,0.0,0.0,0.0,0.0,0.0,0.0,0.35,0.0,0.0,0.0,0.25,0.0,0.0,0.0,0.0,0.0,814.15,3.5940001010894775
0.52,0.0,0.0,0.0,0.0,0.0,0.0,0.0,0.0,0.0,0.0,0.0,0.43,0.0,0.0,0.0,0.05,0.0,0.0,0.0,0.0,0.0,748.15,2.788000106811523
0.5,0.0,0.0,0.0,0.0,0.0,0.0,0.0,0.0,0.0,0.0,0.0,0.4,0.0,0.0,0.0,0.1,0.0,0.0,0.0,0.0,0.0,779.15,3.0439999103546143
0.47,0.0,0.0,0.0,0.0,0.0,0.0,0.0,0.0,0.0,0.0,0.0,0.38,0.0,0.0,0.0,0.15,0.0,0.0,0.0,0.0,0.0,809.15,3.256999969482422
0.44,0.0,0.0,0.0,0.0,0.0,0.0,0.0,0.0,0.0,0.0,0.0,0.36,0.0,0.0,0.0,0.2,0.0,0.0,0.0,0.0,0.0,829.15,3.440000057220459
0.41,0.0,0.0,0.0,0.0,0.0,0.0,0.0,0.0,0.0,0.0,0.0,0.34,0.0,0.0,0.0,0.25,0.0,0.0,0.0,0.0,0.0,826.15,3.5409998893737793
0.5,0.0,0.0,0.0,0.0,0.0,0.0,0.0,0.0,0.0,0.25,0.0,0.0,0.0,0.0,0.0,0.0,0.0,0.0,0.0,0.0,0.0,929.15,3.7100000381469727
