Repository: dorukdogular/vitreos

# Data

## Source

Glass property data is sourced from the [SciGlass database](https://github.com/epam/SciGlass) (EPAM Systems), made available under the [Open Database License (ODbL)](https://opendatacommons.org/licenses/odbl/1-0/). Accessed via the [glasspy](https://github.com/drcassar/glasspy) Python library.

## Files tracked in git

| File | Description |
|---|---|
| `clean.csv` | Deduplicated glass-forming ability dataset (11858 rows) |
| `tg_dataset.csv` | 76377 glasses with Tg (K) and 22 oxide mol% features |
| `tg_density_dataset.csv` | 31173 glasses with both Tg (K) and density (g/cm³) |

File: data/tg_density_dataset.csv (part 4 of 109)
SiO2,P2O5,ZrO2,Na2O,Al2O3,Fe2O3,CaO,MgO,K2O,B2O3,BaO,ZnO,Li2O,SrO,La2O3,TiO2,Nb2O5,PbO,Sb2O3,Bi2O3,TeO2,Se,Tg,density
0.334,0.0,0.0,0.0,0.0,0.0,0.0,0.0,0.0,0.0,0.333,0.0,0.0,0.0,0.0,0.0,0.0,0.0,0.0,0.0,0.0,0.0,968.15,4.199999809265137
0.4,0.0,0.0,0.0,0.0,0.0,0.0,0.0,0.0,0.0,0.35,0.0,0.0,0.0,0.0,0.0,0.0,0.0,0.0,0.0,0.0,0.0,969.15,4.090000152587891
0.0,0.35,0.0,0.0,0.0,0.0,0.0,0.0,0.0,0.0,0.0,0.0,0.0,0.0,0.0,0.0,0.0,0.0,0.0,0.0,0.0,0.0,398.15,4.980000019073486
0.0,0.3,0.0,0.0,0.0,0.0,0.0,0.0,0.0,0.0,0.0,0.0,0.0,0.0,0.0,0.0,0.0,0.0,0.0,0.0,0.0,0.0,375.15,5.199999809265137
0.0,0.25,0.0,0.0,0.0,0.0,0.0,0.0,0.0,0.0,0.0,0.0,0.0,0.0,0.0,0.0,0.0,0.0,0.0,0.0,0.0,0.0,356.15,5.409999847412109
0.685,0.0,0.0,0.215,0.1,0.0,0.0,0.0,0.0,0.0,0.0,0.0,0.0,0.0,0.0,0.0,0.0,0.0,0.0,0.0,0.0,0.0,898.15,2.430999994277954
0.52,0.0,0.0,0.33,0.15,0.0,0.0,0.0,0.0,0.0,0.0,0.0,0.0,0.0,0.0,0.0,0.0,0.0,0.0,0.0,0.0,0.0,823.15,2.5199999809265137
0.43,0.0,0.0,0.42,0.15,0.0,0.0,0.0,0.0,0.0,0.0,0.0,0.0,0.0,0.0,0.0,0.0,0.0,0.0,0.0,0.0,0.0,783.15,2.569000005722046
0.78,0.0,0.0,0.16,0.06,0.0,0.0,0.0,0.0,0.0,0.0,0.0,0.0,0.0,0.0,0.0,0.0,0.0,0.0,0.0,0.0,0.0,753.15,2.447000026702881
0.8,0.0,0.0,0.2,0.0,0.0,0.0,0.0,0.0,0.0,0.0,0.0,0.0,0.0,0.0,0.0,0.0,0.0,0.0,0.0,0.0,0.0,739.15,2.390000104904175
0.7,0.0,0.0,0.2,0.0,0.0,0.0,0.0,0.0,0.0,0.0,0.0,0.0,0.0,0.0,0.0,0.0,0.0,0.0,0.0,0.0,0.0,753.15,2.617000102996826
0.6,0.0,0.0,0.2,0.0,0.0,0.0,0.0,0.0,0.0,0.0,0.0,0.0,0.0,0.0,0.0,0.0,0.0,0.0,0.0,0.0,0.0,769.15,2.8329999446868896
0.5,0.0,0.0,0.2,0.0,0.0,0.0,0.0,0.0,0.0,0.0,0.0,0.0,0.0,0.0,0.0,0.0,0.0,0.0,0.0,0.0,0.0,777.15,3.063999891281128
0.4,0.0,0.0,0.2,0.0,0.0,0.0,0.0,0.0,0.0,0.0,0.0,0.0,0.0,0.0,0.0,0.0,0.0,0.0,0.0,0.0,0.0,784.15,3.2750000953674316
0.3,0.0,0.0,0.2,0.0,0.0,0.0,0.0,0.0,0.0,0.0,0.0,0.0,0.0,0.0,0.0,0.0,0.0,0.0,0.0,0.0,0.0,784.15,3.4709999561309814
0.2,0.0,0.0,0.2,0.0,0.0,0.0,0.0,0.0,0.0,0.0,0.0,0.0,0.0,0.0,0.0,0.0,0.0,0.0,0.0,0.0,0.0,795.15,3.6649999618530273
0.1,0.0,0.0,0.2,0.0,0.0,0.0,0.0,0.0,0.0,0.0,0.0,0.0,0.0,0.0,0.0,0.0,0.0,0.0,0.0,0.0,0.0,786.15,3.8519999980926514
0.0,0.0,0.0,0.2,0.0,0.0,0.0,0.0,0.0,0.0,0.0,0.0,0.0,0.0,0.0,0.0,0.0,0.0,0.0,0.0,0.0,0.0,782.15,4.025000095367432
0.7,0.0,0.0,0.3,0.0,0.0,0.0,0.0,0.0,0.0,0.0,0.0,0.0,0.0,0.0,0.0,0.0,0.0,0.0,0.0,0.0,0.0,721.15,2.4690001010894775
0.6,0.0,0.0,0.3,0.0,0.0,0.0,0.0,0.0,0.0,0.0,0.0,0.0,0.0,0.0,0.0,0.0,0.0,0.0,0.0,0.0,0.0,716.15,2.6540000438690186
0.5,0.0,0.0,0.3,0.0,0.0,0.0,0.0,0.0,0.0,0.0,0.0,0.0,0.0,0.0,0.0,0.0,0.0,0.0,0.0,0.0,0.0,715.15,2.8350000381469727
0.4,0.0,0.0,0.3,0.0,0.0,0.0,0.0,0.0,0.0,0.0,0.0,0.0,0.0,0.0,0.0,0.0,0.0,0.0,0.0,0.0,0.0,724.15,3.0169999599456787
0.3,0.0,0.0,0.3,0.0,0.0,0.0,0.0,0.0,0.0,0.0,0.0,0.0,0.0,0.0,0.0,0.0,0.0,0.0,0.0,0.0,0.0,725.15,3.211999893188477
0.2,0.0,0.0,0.3,0.0,0.0,0.0,0.0,0.0,0.0,0.0,0.0,0.0,0.0,0.0,0.0,0.0,0.0,0.0,0.0,0.0,0.0,725.15,3.378000020980835
0.1,0.0,0.0,0.3,0.0,0.0,0.0,0.0,0.0,0.0,0.0,0.0,0.0,0.0,0.0,0.0,0.0,0.0,0.0,0.0,0.0,0.0,728.15,3.562000036239624
0.0,0.0,0.0,0.3,0.0,0.0,0.0,0.0,0.0,0.0,0.0,0.0,0.0,0.0,0.0,0.0,0.0,0.0,0.0,0.0,0.0,0.0,720.15,3.7269999980926514
0.75,0.0,0.0,0.2,0.0,0.0,0.0,0.0,0.0,0.0,0.0,0.0,0.0,0.0,0.0,0.05,0.0,0.0,0.0,0.0,0.0,0.0,785.15,2.4809999465942383
0.7,0.0,0.0,0.2,0.0,0.0,0.0,0.0,0.0,0.0,0.0,0.0,0.0,0.0,0.0,0.1,0.0,0.0,0.0,0.0,0.0,0.0,838.15,2.575999975204468
0.65,0.0,0.0,0.2,0.0,0.0,0.0,0.0,0.0,0.0,0.0,0.0,0.0,0.0,0.0,0.15,0.0,0.0,0.0,0.0,0.0,0.0,847.15,2.6610000133514404
0.6,0.0,0.0,0.2,0.0,0.0,0.0,0.0,0.0,0.0,0.0,0.0,0.0,0.0,0.0,0.2,0.0,0.0,0.0,0.0,0.0,0.0,863.15,2.734999895095825
0.55,0.0,0.0,0.2,0.0,0.0,0.0,0.0,0.0,0.0,0.0,0.0,0.0,0.0,0.0,0.25,0.0,0.0,0.0,0.0,0.0,0.0,871.15,2.799000024795532
0.5,0.0,0.0,0.2,0.0,0.0,0.0,0.0,0.0,0.0,0.0,0.0,0.0,0.0,0.0,0.3,0.0,0.0,0.0,0.0,0.0,0.0,875.15,2.861999988555908
0.4,0.0,0.0,0.2,0.0,0.0,0.0,0.0,0.0,0.0,0.0,0.0,0.0,0.0,0.0,0.4,0.0,0.0,0.0,0.0,0.0,0.0,870.15,2.9809999465942383
0.65,0.0,0.0,0.3,0.0,0.0,0.0,0.0,0.0,0.0,0.0,0.0,0.0,0.0,0.0,0.05,0.0,0.0,0.0,0.0,0.0,0.0,761.15,2.5439999103546143
0.6,0.0,0.0,0.3,0.0,0.0,0.0,0.0,0.0,0.0,0.0,0.0,0.0,0.0,0.0,0.1,0.0,0.0,0.0,0.0,0.0,0.0,771.15,2.617000102996826
0.55,0.0,0.0,0.3,0.0,0.0,0.0,0.0,0.0,0.0,0.0,0.0,0.0,0.0,0.0,0.15,0.0,0.0,0.0,0.0,0.0,0.0,785.15,2.680999994277954
0.5,0.0,0.0,0.3,0.0,0.0,0.0,0.0,0.0,0.0,0.0,0.0,0.0,0.0,0.0,0.2,0.0,0.0,0.0,0.0,0.0,0.0,799.15,2.757999897003174
0.45,0.0,0.0,0.3,0.0,0.0,0.0,0.0,0.0,0.0,0.0,0.0,0.0,0.0,0.0,0.25,0.0,0.0,0.0,0.0,0.0,0.0,801.15,2.8329999446868896
0.4,0.0,0.0,0.3,0.0,0.0,0.0,0.0,0.0,0.0,0.0,0.0,0.0,0.0,0.0,0.3,0.0,0.0,0.0,0.0,0.0,0.0,803.15,2.877000093460083
0.3,0.0,0.0,0.3,0.0,0.0,0.0,0.0,0.0,0.0,0.0,0.0,0.0,0.0,0.0,0.4,0.0,0.0,0.0,0.0,0.0,0.0,798.15,2.992000102996826
0.75,0.0,0.0,0.2,0.0,0.0,0.0,0.0,0.0,0.0,0.0,0.0,0.0,0.0,0.0,0.0,0.0,0.0,0.0,0.0,0.0,0.0,791.15,2.618000030517578
0.7,0.0,0.0,0.2,0.0,0.0,0.0,0.0,0.0,0.0,0.0,0.0,0.0,0.0,0.0,0.0,0.0,0.0,0.0,0.0,0.0,0.0,919.15,2.8499999046325684
0.65,0.0,0.0,0.3,0.0,0.0,0.0,0.0,0.0,0.0,0.0,0.0,0.0,0.0,0.0,0.0,0.0,0.0,0.0,0.0,0.0,0.0,789.15,2.687000036239624
0.6,0.0,0.0,0.3,0.0,0.0,0.0,0.0,0.0,0.0,0.0,0.0,0.0,0.0,0.0,0.0,0.0,0.0,0.0,0.0,0.0,0.0,850.15,2.9110000133514404
0.75,0.0,0.05,0.2,0.0,0.0,0.0,0.0,0.0,0.0,0.0,0.0,0.0,0.0,0.0,0.0,0.0,0.0,0.0,0.0,0.0,0.0,799.15,2.5439999103546143
0.7,0.0,0.1,0.2,0.0,0.0,0.0,0.0,0.0,0.0,0.0,0.0,0.0,0.0,0.0,0.0,0.0,0.0,0.0,0.0,0.0,0.0,884.15,2.694000005722046
0.65,0.0,0.15,0.2,0.0,0.0,0.0,0.0,0.0,0.0,0.0,0.0,0.0,0.0,0.0,0.0,0.0,0.0,0.0,0.0,0.0,0.0,1013.15,2.871000051498413
0.65,0.0,0.05,0.3,0.0,0.0,0.0,0.0,0.0,0.0,0.0,0.0,0.0,0.0,0.0,0.0,0.0,0.0,0.0,0.0,0.0,0.0,769.15,2.624000072479248
0.6,0.0,0.1,0.3,0.0,0.0,0.0,0.0,0.0,0.0,0.0,0.0,0.0,0.0,0.0,0.0,0.0,0.0,0.0,0.0,0.0,0.0,814.15,2.750999927520752
0.75,0.0,0.0,0.2,0.0,0.0,0.0,0.0,0.0,0.0,0.0,0.0,0.0,0.0,0.0,0.0,0.0,0.0,0.0,0.0,0.0,0.0,803.15,2.8380000591278076
0.65,0.0,0.0,0.3,0.0,0.0,0.0,0.0,0.0,0.0,0.0,0.0,0.0,0.0,0.0,0.0,0.0,0.0,0.0,0.0,0.0,0.0,751.15,2.8929998874664307
0.75,0.0,0.0,0.0875,0.125,0.0,0.0,0.0,0.0375,0.0,0.0,0.0,0.0,0.0,0.0,0.0,0.0,0.0,0.0,0.0,0.0,0.0,1063.15,2.375
0.75,0.0,0.0,0.0625,0.125,0.0,0.0,0.0,0.0625,0.0,0.0,0.0,0.0,0.0,0.0,0.0,0.0,0.0,0.0,0.0,0.0,0.0,1083.15,2.371999979019165
0.7777,0.0,0.0,0.0779,0.111,0.0,0.0,0.0,0.0334,0.0,0.0,0.0,0.0,0.0,0.0,0.0,0.0,0.0,0.0,0.0,0.0,0.0,1073.15,2.361000061035156
0.7778,0.0,0.0,0.0556,0.111,0.0,0.0,0.0,0.0556,0.0,0.0,0.0,0.0,0.0,0.0,0.0,0.0,0.0,0.0,0.0,0.0,0.0,1073.15,2.3550000190734863
0.7778,0.0,0.0,0.0333,0.1110999999999999,0.0,0.0,0.0,0.0778,0.0,0.0,0.0,0.0,0.0,0.0,0.0,0.0,0.0,0.0,0.0,0.0,0.0,1108.15,2.3499999046325684
0.796,0.0,0.0,0.0857,0.0816,0.0,0.0,0.0,0.0367,0.0,0.0,0.0,0.0,0.0,0.0,0.0,0.0,0.0,0.0,0.0,0.0,0.0,873.15,2.365000009536743
0.7959999999999999,0.0,0.0,0.0612,0.0816,0.0,0.0,0.0,0.0612,0.0,0.0,0.0,0.0,0.0,0.0,0.0,0.0,0.0,0.0,0.0,0.0,0.0,858.15,2.365999937057495
0.7959999999999999,0.0,0.0,0.0366999999999999,0.0816,0.0,0.0,0.0,0.0857,0.0,0.0,0.0,0.0,0.0,0.0,0.0,0.0,0.0,0.0,0.0,0.0,0.0,873.15,2.36299991607666
0.796,0.0,0.0,0.0,0.0816,0.0,0.0,0.0,0.1224,0.0,0.0,0.0,0.0,0.0,0.0,0.0,0.0,0.0,0.0,0.0,0.0,0.0,883.15,2.3580000400543213
0.7997,0.0,0.0,0.0703,0.1,0.0,0.0,0.0,0.03,0.0,0.0,0.0,0.0,0.0,0.0,0.0,0.0,0.0,0.0,0.0,0.0,0.0,1083.15,2.336999893188477
0.7998000000000001,0.0,0.0,0.0501999999999999,0.1,0.0,0.0,0.0,0.05,0.0,0.0,0.0,0.0,0.0,0.0,0.0,0.0,0.0,0.0,0.0,0.0,0.0,1058.15,2.3399999141693115
0.7998999999999999,0.0,0.0,0.0301,0.1,0.0,0.0,0.0,0.07,0.0,0.0,0.0,0.0,0.0,0.0,0.0,0.0,0.0,0.0,0.0,0.0,0.0,1063.15,2.3410000801086426
0.8331000000000001,0.0,0.0,0.0419,0.0833,0.0,0.0,0.0,0.0417,0.0,0.0,0.0,0.0,0.0,0.0,0.0,0.0,0.0,0.0,0.0,0.0,0.0,1083.15,2.322000026702881
0.84,0.0,0.0,0.12,0.04,0.0,0.0,0.0,0.0,0.0,0.0,0.0,0.0,0.0,0.0,0.0,0.0,0.0,0.0,0.0,0.0,0.0,803.15,2.3380000591278076
0.84,0.0,0.0,0.084,0.04,0.0,0.0,0.0,0.036,0.0,0.0,0.0,0.0,0.0,0.0,0.0,0.0,0.0,0.0,0.0,0.0,0.0,783.15,2.3359999656677246
0.84,0.0,0.0,0.06,0.04,0.0,0.0,0.0,0.06,0.0,0.0,0.0,0.0,0.0,0.0,0.0,0.0,0.0,0.0,0.0,0.0,0.0,783.15,2.3410000801086426
0.84,0.0,0.0,0.036,0.04,0.0,0.0,0.0,0.084,0.0,0.0,0.0,0.0,0.0,0.0,0.0,0.0,0.0,0.0,0.0,0.0,0.0,788.15,2.3440001010894775
0.84,0.0,0.0,0.0,0.04,0.0,0.0,0.0,0.12,0.0,0.0,0.0,0.0,0.0,0.0,0.0,0.0,0.0,0.0,0.0,0.0,0.0,833.15,2.3410000801086426
0.8824,0.0,0.0,0.1176,0.0,0.0,0.0,0.0,0.0,0.0,0.0,0.0,0.0,0.0,0.0,0.0,0.0,0.0,0.0,0.0,0.0,0.0,739.15,2.3350000381469727
0.8824,0.0,0.0,0.0823,0.0,0.0,0.0,0.0,0.0353,0.0,0.0,0.0,0.0,0.0,0.0,0.0,0.0,0.0,0.0,0.0,0.0,0.0,727.15,2.3320000171661377
0.8824000000000001,0.0,0.0,0.0588,0.0,0.0,0.0,0.0,0.0588,0.0,0.0,0.0,0.0,0.0,0.0,0.0,0.0,0.0,0.0,0.0,0.0,0.0,709.15,2.319999933242798
0.8824,0.0,0.0,0.0353,0.0,0.0,0.0,0.0,0.0823,0.0,0.0,0.0,0.0,0.0,0.0,0.0,0.0,0.0,0.0,0.0,0.0,0.0,735.15,2.312999963760376
0.8824,0.0,0.0,0.0,0.0,0.0,0.0,0.0,0.1176,0.0,0.0,0.0,0.0,0.0,0.0,0.0,0.0,0.0,0.0,0.0,0.0,0.0,762.15,2.311000108718872
0.0,0.0,0.0,0.0,0.0,0.0,0.0,0.0,0.0,0.7875787578757876,0.0,0.0,0.0,0.0,0.0,0.0,0.0,0.0,0.0,0.0,0.0,0.0,521.15,1.830000042915344
0.0,0.0,0.0,0.0,0.0,0.0,0.0,0.0,0.0,0.4489,0.0,0.0,0.0,0.0,0.0,0.0,0.0,0.0,0.0,0.0,0.0,0.0,505.15,2.5299999713897705
0.0,0.0,0.0,0.0,0.0,0.0,0.0,0.0,0.0,0.2827717228277172,0.0,0.0,0.0,0.0,0.0,0.0,0.0,0.0,0.0,0.0,0.0,0.0,499.15,2.809999942779541
0.0,0.0,0.0,0.0,0.0,0.0,0.0,0.0,0.0,0.0987,0.0,0.0,0.0,0.0,0.0,0.0,0.0,0.0,0.0,0.0,0.0,0.0,496.15,2.990000009536743
0.75,0.0,0.0,0.25,0.0,0.0,0.0,0.0,0.0,0.0,0.0,0.0,0.0,0.0,0.0,0.0,0.0,0.0,0.0,0.0,0.0,0.0,751.15,2.4189999103546143
0.75,0.0,0.0,0.0,0.0,0.0,0.0,0.0,0.0,0.0,0.0,0.0,0.0,0.0,0.0,0.0,0.0,0.0,0.0,0.0,0.0,0.0,793.15,3.010999917984009
0.7,0.0,0.0,0.3,0.0,0.0,0.0,0.0,0.0,0.0,0.0,0.0,0.0,0.0,0.0,0.0,0.0,0.0,0.0,0.0,0.0,0.0,737.15,2.4590001106262207
0.7,0.0,0.0,0.0,0.0,0.0,0.0,0.0,0.0,0.0,0.0,0.0,0.0,0.0,0.0,0.0,0.0,0.0,0.0,0.0,0.0,0.0,792.15,3.13700008392334
0.65,0.0,0.0,0.35,0.0,0.0,0.0,0.0,0.0,0.0,0.0,0.0,0.0,0.0,0.0,0.0,0.0,0.0,0.0,0.0,0.0,0.0,721.15,2.490999937057495
0.75,0.0,0.0,0.1875,0.0,0.0,0.0,0.0,0.0,0.0,0.0,0.0,0.0,0.0,0.0,0.0,0.0,0.0,0.0,0.0,0.0,0.0,714.15,2.6059999465942383
0.75,0.0,0.0,0.125,0.0,0.0,0.0,0.0,0.0,0.0,0.0,0.0,0.0,0.0,0.0,0.0,0.0,0.0,0.0,0.0,0.0,0.0,721.15,2.759000062942505
0.75,0.0,0.0,0.0625,0.0,0.0,0.0,0.0,0.0,0.0,0.0,0.0,0.0,0.0,0.0,0.0,0.0,0.0,0.0,0.0,0.0,0.0,736.15,2.8980000019073486
0.7,0.0,0.0,0.225,0.0,0.0,0.0,0.0,0.0,0.0,0.0,0.0,0.0,0.0,0.0,0.0,0.0,0.0,0.0,0.0,0.0,0.0,700.15,2.6619999408721924
0.7,0.0,0.0,0.15,0.0,0.0,0.0,0.0,0.0,0.0,0.0,0.0,0.0,0.0,0.0,0.0,0.0,0.0,0.0,0.0,0.0,0.0,707.15,2.861000061035156
0.7,0.0,0.0,0.075,0.0,0.0,0.0,0.0,0.0,0.0,0.0,0.0,0.0,0.0,0.0,0.0,0.0,0.0,0.0,0.0,0.0,0.0,726.15,3.006999969482422
0.7280000000000001,0.0,0.0,0.136,0.0,0.0,0.0,0.0,0.0,0.0,0.0,0.0,0.0,0.0,0.0,0.0,0.0,0.0,0.0,0.0,0.0,0.0,717.15,2.806999921798706
0.65,0.0,0.0,0.175,0.0,0.0,0.0,0.0,0.0,0.0,0.0,0.0,0.0,0.0,0.0,0.0,0.0,0.0,0.0,0.0,0.0,0.0,687.15,2.9549999237060547
0.7501000000000001,0.0,0.0,0.143,0.0,0.0,0.1069,0.0,0.0,0.0,0.0,0.0,0.0,0.0,0.0,0.0,0.0,0.0,0.0,0.0,0.0,0.0,821.15,2.461999893188477
0.7498999999999999,0.0,0.0,0.1429,0.0,0.0,0.0,0.0,0.0,0.0,0.0,0.0,0.0,0.0,0.0,0.0,0.0,0.1072,0.0,0.0,0.0,0.0,718.15,3.069999933242798
0.6992300769923008,0.0,0.0,0.1428857114288571,0.0,0.0,0.1070892910708929,0.0,0.0,0.0507949205079492,0.0,0.0,0.0,0.0,0.0,0.0,0.0,0.0,0.0,0.0,0.0,0.0,836.15,2.5169999599456787
0.7872,0.0,0.0,0.146,0.0,0.0,0.0668,0.0,0.0,0.0,0.0,0.0,0.0,0.0,0.0,0.0,0.0,0.0,0.0,0.0,0.0,0.0,783.15,2.431999921798706
0.7872000000000001,0.0,0.0,0.0802,0.0,0.0,0.0668,0.0,0.0658,0.0,0.0,0.0,0.0,0.0,0.0,0.0,0.0,0.0,0.0,0.0,0.0,0.0,803.15,2.4170000553131104
0.7872,0.0,0.0,0.0,0.0,0.0,0.0668,0.0,0.146,0.0,0.0,0.0,0.0,0.0,0.0,0.0,0.0,0.0,0.0,0.0,0.0,0.0,833.15,2.371999979019165
0.62,0.0,0.0,0.0,0.009,0.0,0.0,0.0,0.0,0.0,0.0,0.0,0.2153999999999999,0.0,0.0,0.0,0.0,0.0,0.0,0.0,0.0,0.0,675.15,3.0840001106262207
0.5513999999999999,0.0,0.0,0.0,0.0166999999999999,0.0,0.0,0.0,0.0,0.0,0.0,0.0,0.2192999999999999,0.0,0.0,0.0,0.0,0.0,0.0,0.0,0.0,0.0,718.15,3.3559999465942383
0.4378562143785621,0.0,0.0,0.0,0.025997400259974,0.0,0.0,0.0,0.0,0.0,0.0,0.0,0.206979302069793,0.0,0.0,0.0,0.0,0.0,0.0,0.0,0.0,0.0,701.15,3.7179999351501465
0.6584,0.0,0.0,0.3415999999999999,0.0,0.0,0.0,0.0,0.0,0.0,0.0,0.0,0.0,0.0,0.0,0.0,0.0,0.0,0.0,0.0,0.0,0.0,700.15,2.493000030517578
0.6615,0.0,0.0,0.3258999999999999,0.0125999999999999,0.0,0.0,0.0,0.0,0.0,0.0,0.0,0.0,0.0,0.0,0.0,0.0,0.0,0.0,0.0,0.0,0.0,704.15,2.493000030517578
0.6472647264726472,0.0,0.0,0.3274327432743274,0.0253025302530253,0.0,0.0,0.0,0.0,0.0,0.0,0.0,0.0,0.0,0.0,0.0,0.0,0.0,0.0,0.0,0.0,0.0,712.15,2.496999979019165
0.6297999999999999,0.0,0.0,0.3253999999999999,0.0448,0.0,0.0,0.0,0.0,0.0,0.0,0.0,0.0,0.0,0.0,0.0,0.0,0.0,0.0,0.0,0.0,0.0,720.15,2.500999927520752
0.6244,0.0,0.0,0.3184,0.0572,0.0,0.0,0.0,0.0,0.0,0.0,0.0,0.0,0.0,0.0,0.0,0.0,0.0,0.0,0.0,0.0,0.0,734.15,2.49399995803833
0.6012,0.0,0.0,0.3112999999999999,0.0875,0.0,0.0,0.0,0.0,0.0,0.0,0.0,0.0,0.0,0.0,0.0,0.0,0.0,0.0,0.0,0.0,0.0,748.15,2.503999948501587
0.522,0.0,0.0,0.1159999999999999,0.0,0.0,0.0,0.0,0.0,0.362,0.0,0.0,0.0,0.0,0.0,0.0,0.0,0.0,0.0,0.0,0.0,0.0,731.15,2.288000106811523
0.525,0.0,0.0,0.2319999999999999,0.0,0.0,0.0,0.0,0.0,0.243,0.0,0.0,0.0,0.0,0.0,0.0,0.0,0.0,0.0,0.0,0.0,0.0,802.15,2.563999891281128
0.7290000000000001,0.0,0.0,0.0579999999999999,0.0,0.0,0.0,0.0,0.0,0.213,0.0,0.0,0.0,0.0,0.0,0.0,0.0,0.0,0.0,0.0,0.0,0.0,773.15,2.246999979019165
0.725,0.0,0.0,0.132,0.0,0.0,0.0,0.0,0.0,0.143,0.0,0.0,0.0,0.0,0.0,0.0,0.0,0.0,0.0,0.0,0.0,0.0,860.15,2.4730000495910645
0.65,0.0,0.0,0.08,0.125,0.0,0.0,0.0,0.0,0.045,0.0,0.0,0.1,0.0,0.0,0.0,0.0,0.0,0.0,0.0,0.0,0.0,783.15,2.4089999198913574
0.65,0.0,0.0,0.0,0.125,0.0,0.0,0.0,0.0,0.045,0.0,0.0,0.18,0.0,0.0,0.0,0.0,0.0,0.0,0.0,0.0,0.0,799.15,2.365999937057495
0.65,0.0,0.0,0.18,0.125,0.0,0.0,0.0,0.0,0.045,0.0,0.0,0.0,0.0,0.0,0.0,0.0,0.0,0.0,0.0,0.0,0.0,836.15,2.441999912261963
0.6,0.0,0.0,0.0,0.1,0.0,0.0,0.0,0.0,0.0,0.0,0.0,0.3,0.0,0.0,0.0,0.0,0.0,0.0,0.0,0.0,0.0,753.15,2.4019999504089355
0.6,0.0,0.0,0.3,0.1,0.0,0.0,0.0,0.0,0.0,0.0,0.0,0.0,0.0,0.0,0.0,0.0,0.0,0.0,0.0,0.0,0.0,765.15,2.500999927520752
0.0,0.0,0.0,0.1,0.0,0.0,0.0,0.0,0.0,0.0,0.0,0.0,0.0,0.0,0.0,0.0,0.1,0.0,0.0,0.0,0.8,0.0,614.15,4.929999828338623
0.667,0.0,0.0,0.3329999999999999,0.0,0.0,0.0,0.0,0.0,0.0,0.0,0.0,0.0,0.0,0.0,0.0,0.0,0.0,0.0,0.0,0.0,0.0,705.15,2.496000051498413
0.6,0.0,0.0,0.3,0.0,0.0,0.0,0.0,0.0,0.0,0.0,0.0,0.0,0.0,0.0,0.0,0.0,0.0,0.0,0.0,0.0,0.0,783.15,2.796999931335449
0.5329999999999999,0.0,0.0,0.267,0.0,0.0,0.0,0.0,0.0,0.0,0.0,0.0,0.0,0.0,0.0,0.0,0.0,0.0,0.0,0.0,0.0,0.0,883.15,3.065999984741211
0.5,0.0,0.0,0.25,0.0,0.0,0.0,0.0,0.0,0.0,0.0,0.0,0.0,0.0,0.0,0.0,0.0,0.0,0.0,0.0,0.0,0.0,956.15,3.197000026702881
0.467,0.0,0.0,0.233,0.0,0.0,0.0,0.0,0.0,0.0,0.0,0.0,0.0,0.0,0.0,0.0,0.0,0.0,0.0,0.0,0.0,0.0,948.15,3.322999954223633
0.45,0.0,0.0,0.45,0.0,0.0,0.0,0.0,0.0,0.0,0.0,0.0,0.0,0.0,0.0,0.0,0.0,0.0,0.0,0.0,0.0,0.0,762.15,2.865000009536743
0.4,0.0,0.0,0.4,0.0,0.0,0.0,0.0,0.0,0.0,0.0,0.0,0.0,0.0,0.0,0.0,0.0,0.0,0.0,0.0,0.0,0.0,814.15,3.109999895095825
0.35,0.0,0.0,0.35,0.0,0.0,0.0,0.0,0.0,0.0,0.0,0.0,0.0,0.0,0.0,0.0,0.0,0.0,0.0,0.0,0.0,0.0,888.15,3.3380000591278076
0.325,0.0,0.0,0.325,0.0,0.0,0.0,0.0,0.0,0.0,0.0,0.0,0.0,0.0,0.0,0.0,0.0,0.0,0.0,0.0,0.0,0.0,922.15,3.450999975204468
0.3,0.0,0.0,0.3,0.0,0.0,0.0,0.0,0.0,0.0,0.0,0.0,0.0,0.0,0.0,0.0,0.0,0.0,0.0,0.0,0.0,0.0,905.15,3.558000087738037
0.25,0.0,0.0,0.25,0.0,0.0,0.0,0.0,0.0,0.0,0.0,0.0,0.0,0.0,0.0,0.0,0.0,0.0,0.0,0.0,0.0,0.0,899.15,3.7660000324249263
0.82,0.0,0.0,0.1,0.0,0.0,0.08,0.0,0.0,0.0,0.0,0.0,0.0,0.0,0.0,0.0,0.0,0.0,0.0,0.0,0.0,0.0,839.15,2.4049999713897705
0.785,0.0,0.0,0.135,0.0,0.0,0.08,0.0,0.0,0.0,0.0,0.0,0.0,0.0,0.0,0.0,0.0,0.0,0.0,0.0,0.0,0.0,827.15,2.4210000038146973
0.76,0.0,0.0,0.16,0.0,0.0,0.08,0.0,0.0,0.0,0.0,0.0,0.0,0.0,0.0,0.0,0.0,0.0,0.0,0.0,0.0,0.0,817.15,2.4549999237060547
0.73,0.0,0.0,0.19,0.0,0.0,0.08,0.0,0.0,0.0,0.0,0.0,0.0,0.0,0.0,0.0,0.0,0.0,0.0,0.0,0.0,0.0,803.15,2.4489998817443848
0.705,0.0,0.0,0.215,0.0,0.0,0.08,0.0,0.0,0.0,0.0,0.0,0.0,0.0,0.0,0.0,0.0,0.0,0.0,0.0,0.0,0.0,801.15,2.502000093460083
0.705,0.0,0.0,0.11,0.0,0.0,0.185,0.0,0.0,0.0,0.0,0.0,0.0,0.0,0.0,0.0,0.0,0.0,0.0,0.0,0.0,0.0,873.15,2.5480000972747803
0.8,0.0,0.0,0.1,0.0,0.0,0.1,0.0,0.0,0.0,0.0,0.0,0.0,0.0,0.0,0.0,0.0,0.0,0.0,0.0,0.0,0.0,844.15,2.4230000972747803
0.705,0.0,0.0,0.045,0.0,0.0,0.25,0.0,0.0,0.0,0.0,0.0,0.0,0.0,0.0,0.0,0.0,0.0,0.0,0.0,0.0,0.0,918.15,2.562999963760376
0.765,0.0,0.0,0.1,0.0,0.0,0.135,0.0,0.0,0.0,0.0,0.0,0.0,0.0,0.0,0.0,0.0,0.0,0.0,0.0,0.0,0.0,860.15,2.4700000286102295
0.65,0.0,0.0,0.1,0.0,0.0,0.25,0.0,0.0,0.0,0.0,0.0,0.0,0.0,0.0,0.0,0.0,0.0,0.0,0.0,0.0,0.0,897.15,2.621999979019165
0.725,0.0,0.0,0.1,0.0,0.0,0.175,0.0,0.0,0.0,0.0,0.0,0.0,0.0,0.0,0.0,0.0,0.0,0.0,0.0,0.0,0.0,879.15,2.5260000228881836
0.705,0.0,0.0,0.175,0.0,0.0,0.12,0.0,0.0,0.0,0.0,0.0,0.0,0.0,0.0,0.0,0.0,0.0,0.0,0.0,0.0,0.0,826.15,2.5280001163482666
0.705,0.0,0.0,0.1,0.0,0.0,0.195,0.0,0.0,0.0,0.0,0.0,0.0,0.0,0.0,0.0,0.0,0.0,0.0,0.0,0.0,0.0,884.15,2.5480000972747803
0.705,0.0,0.0,0.075,0.0,0.0,0.22,0.0,0.0,0.0,0.0,0.0,0.0,0.0,0.0,0.0,0.0,0.0,0.0,0.0,0.0,0.0,901.15,2.566999912261963
0.785,0.0,0.0,0.1,0.0,0.0,0.115,0.0,0.0,0.0,0.0,0.0,0.0,0.0,0.0,0.0,0.0,0.0,0.0,0.0,0.0,0.0,859.15,2.444000005722046
0.75,0.0,0.0,0.1,0.0,0.0,0.15,0.0,0.0,0.0,0.0,0.0,0.0,0.0,0.0,0.0,0.0,0.0,0.0,0.0,0.0,0.0,870.15,2.490000009536743
0.625,0.0,0.0,0.1,0.0,0.0,0.275,0.0,0.0,0.0,0.0,0.0,0.0,0.0,0.0,0.0,0.0,0.0,0.0,0.0,0.0,0.0,898.15,2.6670000553131104
0.747,0.0,0.0,0.095,0.0,0.0,0.158,0.0,0.0,0.0,0.0,0.0,0.0,0.0,0.0,0.0,0.0,0.0,0.0,0.0,0.0,0.0,880.15,2.496999979019165
0.7020000000000001,0.0,0.0,0.1119999999999999,0.0,0.0,0.186,0.0,0.0,0.0,0.0,0.0,0.0,0.0,0.0,0.0,0.0,0.0,0.0,0.0,0.0,0.0,877.15,2.5480000972747803
0.4225,0.0,0.0,0.1032,0.0,0.0,0.0,0.0,0.0,0.4638,0.0,0.0,0.0,0.0,0.0,0.0,0.0,0.0,0.0,0.0,0.0,0.0,726.15,2.1489999294281006
0.4941494149414941,0.0,0.0,0.0452045204520452,0.0,0.0,0.0,0.0,0.0,0.4475447544754475,0.0,0.0,0.0,0.0,0.0,0.0,0.0,0.0,0.0,0.0,0.0,0.0,665.15,2.059999942779541
0.5832,0.0,0.0,0.0,0.0,0.0,0.0,0.0,0.0,0.4168,0.0,0.0,0.0,0.0,0.0,0.0,0.0,0.0,0.0,0.0,0.0,0.0,624.15,1.9700000286102295
0.275,0.0,0.0,0.161,0.0,0.0,0.0,0.0,0.0,0.561,0.0,0.0,0.0,0.0,0.0,0.0,0.0,0.0,0.0,0.0,0.0,0.0,742.15,2.263999938964844
0.3265,0.0,0.0,0.2068,0.0,0.0,0.0,0.0,0.0,0.4621,0.0,0.0,0.0,0.0,0.0,0.0,0.0,0.0,0.0,0.0,0.0,0.0,773.15,2.4000000953674316
0.6061,0.0,0.0,0.0909,0.0,0.0,0.0,0.0,0.0,0.303,0.0,0.0,0.0,0.0,0.0,0.0,0.0,0.0,0.0,0.0,0.0,0.0,771.15,2.236999988555908
0.597,0.0,0.0,0.1045,0.0,0.0,0.0,0.0,0.0,0.2985,0.0,0.0,0.0,0.0,0.0,0.0,0.0,0.0,0.0,0.0,0.0,0.0,787.15,2.2872774600982666
0.5882588258825883,0.0,0.0,0.1176117611761176,0.0,0.0,0.0,0.0,0.0,0.2941294129412941,0.0,0.0,0.0,0.0,0.0,0.0,0.0,0.0,0.0,0.0,0.0,0.0,799.15,2.308000087738037
0.5634,0.0,0.0,0.1549,0.0,0.0,0.0,0.0,0.0,0.2817,0.0,0.0,0.0,0.0,0.0,0.0,0.0,0.0,0.0,0.0,0.0,0.0,826.15,2.430000066757202
0.5555444455554445,0.0,0.0,0.1666833316668333,0.0,0.0,0.0,0.0,0.0,0.2777722227777222,0.0,0.0,0.0,0.0,0.0,0.0,0.0,0.0,0.0,0.0,0.0,0.0,831.15,2.450000047683716
0.5478999999999999,0.0,0.0,0.1780999999999999,0.0,0.0,0.0,0.0,0.0,0.2739999999999999,0.0,0.0,0.0,0.0,0.0,0.0,0.0,0.0,0.0,0.0,0.0,0.0,833.15,2.4709999561309814
0.5405,0.0,0.0,0.1892,0.0,0.0,0.0,0.0,0.0,0.2703,0.0,0.0,0.0,0.0,0.0,0.0,0.0,0.0,0.0,0.0,0.0,0.0,835.15,2.4800000190734863
0.5,0.0,0.0,0.25,0.0,0.0,0.0,0.0,0.0,0.25,0.0,0.0,0.0,0.0,0.0,0.0,0.0,0.0,0.0,0.0,0.0,0.0,812.15,2.5299999713897705
0.4650999999999999,0.0,0.0,0.3023,0.0,0.0,0.0,0.0,0.0,0.2326,0.0,0.0,0.0,0.0,0.0,0.0,0.0,0.0,0.0,0.0,0.0,0.0,775.15,2.5260000228881836
0.74,0.0,0.0,0.1534,0.0,0.0,0.1066,0.0,0.0,0.0,0.0,0.0,0.0,0.0,0.0,0.0,0.0,0.0,0.0,0.0,0.0,0.0,806.15,2.4639999866485596
0.4979,0.0,0.0,0.1679,0.0,0.0,0.3342,0.0,0.0,0.0,0.0,0.0,0.0,0.0,0.0,0.0,0.0,0.0,0.0,0.0,0.0,0.0,848.15,2.75
0.6346999999999999,0.0,0.0,0.3342999999999999,0.0164999999999999,0.0101999999999999,0.0,0.0,0.0,0.0,0.0,0.0,0.0,0.0,0.0,0.0,0.0,0.0,0.0,0.0,0.0,0.0,731.15,2.628999948501587
0.6471999999999999,0.0,0.0,0.3035999999999999,0.0264999999999999,0.0078999999999999,0.0,0.0,0.0,0.0,0.0,0.0,0.0,0.0,0.0,0.0,0.0,0.0,0.0,0.0,0.0,0.0,716.15,2.628999948501587
0.6452999999999999,0.0,0.0,0.3218,0.0329,0.0,0.0,0.0,0.0,0.0,0.0,0.0,0.0,0.0,0.0,0.0,0.0,0.0,0.0,0.0,0.0,0.0,753.15,2.49399995803833
0.6352,0.0,0.0,0.3378,0.0,0.0208999999999999,0.0,0.0,0.0,0.0,0.0,0.0,0.0,0.0,0.0,0.0,0.0,0.0,0.0,0.0,0.0,0.0,705.15,2.680999994277954
0.6408,0.0,0.0,0.2988,0.0,0.0144999999999999,0.0,0.0,0.0,0.0,0.0,0.0,0.0,0.0,0.0,0.0,0.0,0.0,0.0,0.0,0.0,0.0,683.15,2.680999994277954
0.6361318065903295,0.0,0.0,0.3274163708185409,0.0348017400870043,0.00078003900195,0.0,0.0,0.0,0.0,0.0,0.0,0.0,0.0,0.0,0.0,0.0,0.0,0.0,0.0,0.0,0.0,748.15,2.50600004196167
0.6378,0.0,0.0,0.3192,0.0378,0.0,0.0,0.0,0.0,0.0,0.0,0.0,0.0,0.0,0.0,0.0,0.0,0.0,0.0,0.0,0.0,0.0,743.15,2.50600004196167
0.8,0.0,0.0,0.2,0.0,0.0,0.0,0.0,0.0,0.0,0.0,0.0,0.0,0.0,0.0,0.0,0.0,0.0,0.0,0.0,0.0,0.0,750.15,2.4100000858306885
0.75,0.0,0.0,0.2,0.0,0.0,0.0,0.0,0.0,0.05,0.0,0.0,0.0,0.0,0.0,0.0,0.0,0.0,0.0,0.0,0.0,0.0,793.15,2.4600000381469727
0.7,0.0,0.0,0.2,0.0,0.0,0.0,0.0,0.0,0.1,0.0,0.0,0.0,0.0,0.0,0.0,0.0,0.0,0.0,0.0,0.0,0.0,826.15,2.5
0.6,0.0,0.0,0.2,0.0,0.0,0.0,0.0,0.0,0.2,0.0,0.0,0.0,0.0,0.0,0.0,0.0,0.0,0.0,0.0,0.0,0.0,829.15,2.509999990463257
0.4,0.0,0.0,0.2,0.0,0.0,0.0,0.0,0.0,0.4,0.0,0.0,0.0,0.0,0.0,0.0,0.0,0.0,0.0,0.0,0.0,0.0,791.15,2.430000066757202
0.2,0.0,0.0,0.2,0.0,0.0,0.0,0.0,0.0,0.6,0.0,0.0,0.0,0.0,0.0,0.0,0.0,0.0,0.0,0.0,0.0,0.0,740.15,2.2300000190734863
0.7136,0.0,0.0,0.1565,0.0,0.0,0.1299,0.0,0.0,0.0,0.0,0.0,0.0,0.0,0.0,0.0,0.0,0.0,0.0,0.0,0.0,0.0,814.15,2.5199999809265137
0.5832999999999999,0.0,0.0,0.0,0.0,0.0,0.4167,0.0,0.0,0.0,0.0,0.0,0.0,0.0,0.0,0.0,0.0,0.0,0.0,0.0,0.0,0.0,1025.15,2.7929999828338623
0.5329,0.0,0.0,0.0,0.0,0.0,0.4671,0.0,0.0,0.0,0.0,0.0,0.0,0.0,0.0,0.0,0.0,0.0,0.0,0.0,0.0,0.0,1033.15,2.8589999675750732
0.4828,0.0,0.0,0.0,0.0,0.0,0.5172,0.0,0.0,0.0,0.0,0.0,0.0,0.0,0.0,0.0,0.0,0.0,0.0,0.0,0.0,0.0,1050.15,2.9100000858306885
0.4982999999999999,0.0210999999999999,0.0,0.0,0.0,0.0,0.4806,0.0,0.0,0.0,0.0,0.0,0.0,0.0,0.0,0.0,0.0,0.0,0.0,0.0,0.0,0.0,1033.15,2.8570001125335693
0.4725527447255275,0.0210978902109789,0.0,0.0,0.0,0.0,0.5063493650634937,0.0,0.0,0.0,0.0,0.0,0.0,0.0,0.0,0.0,0.0,0.0,0.0,0.0,0.0,0.0,1045.15,2.88700008392334
0.4468999999999999,0.021,0.0,0.0,0.0,0.0,0.5321,0.0,0.0,0.0,0.0,0.0,0.0,0.0,0.0,0.0,0.0,0.0,0.0,0.0,0.0,0.0,1054.15,2.9140000343322754
0.4618,0.0434,0.0,0.0,0.0,0.0,0.4947999999999999,0.0,0.0,0.0,0.0,0.0,0.0,0.0,0.0,0.0,0.0,0.0,0.0,0.0,0.0,0.0,1037.15,2.86299991607666
0.409,0.0433,0.0,0.0,0.0,0.0,0.5477000000000001,0.0,0.0,0.0,0.0,0.0,0.0,0.0,0.0,0.0,0.0,0.0,0.0,0.0,0.0,0.0,1057.15,2.9200000762939453
0.3686999999999999,0.0669,0.0,0.0,0.0,0.0,0.5644,0.0,0.0,0.0,0.0,0.0,0.0,0.0,0.0,0.0,0.0,0.0,0.0,0.0,0.0,0.0,1057.15,2.9260001182556152
0.325967403259674,0.091990800919908,0.0,0.0,0.0,0.0,0.582041795820418,0.0,0.0,0.0,0.0,0.0,0.0,0.0,0.0,0.0,0.0,0.0,0.0,0.0,0.0,0.0,1052.15,2.931999921798706
0.75,0.0,0.0,0.125,0.0,0.0,0.0,0.0,0.0,0.0,0.0,0.0,0.0,0.0,0.0,0.0,0.0,0.0,0.0,0.0,0.0,0.0,714.15,2.6059999465942383
0.7,0.0,0.0,0.075,0.0,0.0,0.0,0.0,0.0,0.0,0.0,0.0,0.0,0.0,0.0,0.0,0.0,0.0,0.0,0.0,0.0,0.0,726.15,2.861000061035156
0.7,0.0,0.0,0.15,0.0,0.0,0.0,0.0,0.0,0.0,0.0,0.0,0.0,0.0,0.0,0.0,0.0,0.0,0.0,0.0,0.0,0.0,700.15,2.6619999408721924
0.75,0.0,0.0,0.0625,0.0,0.0,0.0,0.0,0.0,0.0,0.0,0.0,0.0,0.0,0.0,0.0,0.0,0.0,0.0,0.0,0.0,0.0,736.15,2.868000030517578
0.55,0.0,0.0,0.05,0.0,0.0,0.0,0.0,0.0,0.0,0.0,0.0,0.0,0.0,0.0,0.0,0.0,0.0,0.0,0.0,0.0,0.0,709.15,3.7200000286102295
0.4,0.0,0.0,0.2,0.0,0.0,0.0,0.0,0.0,0.0,0.0,0.0,0.0,0.0,0.0,0.0,0.0,0.0,0.0,0.0,0.0,0.0,699.15,3.509000062942505
0.35,0.0,0.0,0.25,0.0,0.0,0.0,0.0,0.0,0.0,0.0,0.0,0.0,0.0,0.0,0.0,0.0,0.0,0.0,0.0,0.0,0.0,693.15,3.4670000076293945
0.486,0.0,0.0,0.0,0.243,0.0,0.0,0.0,0.0,0.0,0.0,0.0,0.243,0.0,0.0,0.0279999999999999,0.0,0.0,0.0,0.0,0.0,0.0,923.15,2.450000047683716
0.4875487548754876,0.0,0.01000100010001,0.0,0.2432243224322432,0.0,0.0,0.0,0.0,0.0,0.0,0.0,0.2432243224322432,0.0,0.0,0.016001600160016,0.0,0.0,0.0,0.0,0.0,0.0,923.15,2.490000009536743
0.4008160326413056,0.0,0.0430017200688027,0.0151006040241609,0.0,0.0,0.0,0.0,0.0,0.0390015600624025,0.0597023880955238,0.0,0.1802072082883315,0.0532021280851234,0.0083003320132805,0.1306052242089683,0.0692027681107244,0.0,0.0,0.0,0.0,0.0,834.15,3.546999931335449
0.357585696572137,0.0,0.030698772049118,0.0191992320307187,0.0,0.0,0.0241990320387184,0.0133994640214391,0.0,0.0688972441102355,0.0526978920843166,0.0,0.1830926762929482,0.046698132074717,0.0097996080156793,0.124495020199192,0.0655973761049557,0.0,0.0,0.0,0.0,0.0,797.15,3.5260000228881836
0.3841576236435465,0.0,0.0265039755963394,0.0148022203330499,0.0,0.0,0.0298044706706005,0.0,0.0,0.049207381107166,0.0573085962894434,0.0205030754613191,0.1735260289043356,0.0508076211431714,0.0054008101215182,0.1151172675901385,0.072010801620243,0.0,0.0,0.0,0.0,0.0,812.15,3.546999931335449
0.3848846046158154,0.0,0.0482980680772769,0.014799408023679,0.0,0.0,0.0,0.0,0.0,0.0493980240790368,0.0573977040918363,0.0,0.201991920323187,0.0509979600815967,0.0053997840086396,0.1153953841846326,0.0705971761129554,0.0,0.0,0.0,0.0,0.0,817.15,3.5190000534057617
0.3957841686332547,0.0,0.0424983000679972,0.014799408023679,0.0,0.0,0.0,0.0,0.0,0.046898124075037,0.0589976400943962,0.0,0.1779928802847886,0.0524979000839966,0.0081996720131194,0.1393944242230311,0.062097516099356,0.0,0.0,0.0,0.0,0.0,822.15,3.5460000038146973
0.3970238214292857,0.0,0.0548032881972918,0.0148008880532831,0.0,0.0,0.0,0.0,0.0,0.037102226133568,0.0571034262055723,0.0,0.2009120547232833,0.0507030421825309,0.0028001680100806,0.1149068944136648,0.0690041402484149,0.0,0.0,0.0,0.0,0.0,820.15,3.509000062942505
0.3860347431268814,0.0,0.0335030152713744,0.0144012961166505,0.0,0.0,0.0419037713394205,0.0,0.0,0.0477042933864047,0.0555049954495904,0.0,0.1682151393625426,0.049404446400176,0.0052004680421237,0.1421127901511136,0.0552049684471602,0.0,0.0,0.0,0.0,0.0,824.15,3.4820001125335693
0.3827464155018297,0.0,0.0344951706761053,0.0147979282900393,0.0,0.0,0.0430939668446417,0.0,0.0,0.0490931269622252,0.0570920071190033,0.0,0.1728757973883656,0.0506929029935808,0.0,0.114783930249765,0.071789949407083,0.0,0.0,0.0,0.0,0.0,816.15,3.5209999084472656
0.3718297463797104,0.0,0.0335026802144171,0.0208016641331306,0.0,0.0,0.0491039283142651,0.0,0.0,0.0476038083046643,0.0554044323545883,0.0,0.168013441075286,0.0492039363149052,0.0052004160332826,0.1418113449075926,0.056704536362909,0.0,0.0,0.0,0.0,0.0,807.15,3.496999979019165
0.3836846526138954,0.0,0.0345986160553577,0.014799408023679,0.0,0.0,0.0431982720691172,0.0,0.0,0.0491980320787168,0.0571977120915163,0.0,0.1732930682772689,0.0507979680812767,0.0053997840086396,0.1149954001839926,0.0719971201151953,0.0,0.0,0.0,0.0,0.0,821.15,3.5299999713897705
0.72,0.0,0.0,0.0,0.0,0.0,0.0,0.0,0.28,0.0,0.0,0.0,0.0,0.0,0.0,0.0,0.0,0.0,0.0,0.0,0.0,0.0,796.15,2.380000114440918
0.67,0.0,0.0,0.0,0.0,0.0,0.0,0.0,0.28,0.0,0.0,0.0,0.0,0.0,0.0,0.0,0.05,0.0,0.0,0.0,0.0,0.0,876.15,2.609999895095825
0.62,0.0,0.0,0.0,0.0,0.0,0.0,0.0,0.28,0.0,0.0,0.0,0.0,0.0,0.0,0.0,0.1,0.0,0.0,0.0,0.0,0.0,936.15,2.8399999141693115
0.57,0.0,0.0,0.0,0.0,0.0,0.0,0.0,0.28,0.0,0.0,0.0,0.0,0.0,0.0,0.0,0.15,0.0,0.0,0.0,0.0,0.0,962.15,3.049999952316284
0.52,0.0,0.0,0.0,0.0,0.0,0.0,0.0,0.28,0.0,0.0,0.0,0.0,0.0,0.0,0.0,0.2,0.0,0.0,0.0,0.0,0.0,947.15,3.1500000953674316
0.47,0.0,0.0,0.0,0.0,0.0,0.0,0.0,0.28,0.0,0.0,0.0,0.0,0.0,0.0,0.0,0.25,0.0,0.0,0.0,0.0,0.0,962.15,3.2300000190734863
0.44,0.0,0.0,0.0,0.0,0.0,0.0,0.0,0.28,0.0,0.0,0.0,0.0,0.0,0.0,0.0,0.28,0.0,0.0,0.0,0.0,0.0,954.15,3.3499999046325684
0.67,0.0,0.0,0.0,0.0,0.0,0.0,0.0,0.33,0.0,0.0,0.0,0.0,0.0,0.0,0.0,0.0,0.0,0.0,0.0,0.0,0.0,795.15,2.4100000858306885
0.67,0.0,0.0,0.0,0.0,0.0,0.0,0.0,0.23,0.0,0.0,0.0,0.0,0.0,0.0,0.0,0.1,0.0,0.0,0.0,0.0,0.0,986.15,2.8299999237060547
0.67,0.0,0.0,0.0,0.0,0.0,0.0,0.0,0.18,0.0,0.0,0.0,0.0,0.0,0.0,0.0,0.15,0.0,0.0,0.0,0.0,0.0,1006.15,3.0299999713897705
0.67,0.0,0.0,0.0,0.0,0.0,0.0,0.0,0.13,0.0,0.0,0.0,0.0,0.0,0.0,0.0,0.2,0.0,0.0,0.0,0.0,0.0,990.15,2.890000104904175
0.2,0.0,0.0,0.0,0.0,0.0,0.0,0.0,0.4,0.0,0.0,0.0,0.0,0.0,0.0,0.0,0.4,0.0,0.0,0.0,0.0,0.0,860.15,3.5399999618530273
0.4,0.0,0.0,0.0,0.0,0.0,0.0,0.0,0.3,0.0,0.0,0.0,0.0,0.0,0.0,0.0,0.3,0.0,0.0,0.0,0.0,0.0,921.15,3.4100000858306885
0.25,0.0,0.0,0.0,0.0,0.0,0.0,0.0,0.0,0.0,0.0,0.0,0.0,0.0,0.0,0.0,0.0,0.75,0.0,0.0,0.0,0.0,604.15,7.402999877929688
0.25,0.0,0.0,0.0,0.0,0.0,0.0,0.0,0.0,0.0,0.0,0.0,0.0,0.0,0.0,0.0,0.0,0.73,0.0,0.0,0.0,0.0,601.15,7.296999931335449
0.25,0.0,0.0,0.0,0.0,0.0,0.0,0.0,0.0,0.0,0.0,0.0,0.0,0.0,0.0,0.0,0.0,0.7,0.0,0.0,0.0,0.0,602.15,7.135000228881836
0.25,0.0,0.0,0.0,0.0,0.0,0.0,0.0,0.0,0.0,0.0,0.0,0.0,0.0,0.0,0.0,0.0,0.65,0.0,0.0,0.0,0.0,599.15,6.9039998054504395
0.25,0.0,0.0,0.0,0.0,0.0,0.0,0.0,0.0,0.0,0.0,0.0,0.0,0.0,0.0,0.0,0.0,0.6,0.0,0.0,0.0,0.0,591.15,6.730999946594238
0.25,0.0,0.0,0.0,0.0,0.0,0.0,0.0,0.0,0.0,0.0,0.0,0.0,0.0,0.0,0.0,0.0,0.55,0.0,0.0,0.0,0.0,586.15,6.519999980926514
0.25,0.0,0.0,0.0,0.0,0.0,0.0,0.0,0.0,0.0,0.0,0.0,0.0,0.0,0.0,0.0,0.0,0.5,0.0,0.0,0.0,0.0,575.15,6.261000156402588
0.25,0.0,0.0,0.0,0.0,0.0,0.0,0.0,0.0,0.0,0.0,0.0,0.0,0.0,0.0,0.0,0.0,0.45,0.0,0.0,0.0,0.0,571.15,6.086999893188477
0.35,0.0,0.0,0.0,0.0,0.0,0.0,0.0,0.0,0.0,0.0,0.0,0.0,0.0,0.0,0.0,0.0,0.65,0.0,0.0,0.0,0.0,627.15,7.00600004196167
0.35,0.0,0.0,0.0,0.0,0.0,0.0,0.0,0.0,0.0,0.0,0.0,0.0,0.0,0.0,0.0,0.0,0.63,0.0,0.0,0.0,0.0,624.15,6.834000110626221
0.35,0.0,0.0,0.0,0.0,0.0,0.0,0.0,0.0,0.0,0.0,0.0,0.0,0.0,0.0,0.0,0.0,0.6,0.0,0.0,0.0,0.0,625.15,6.681000232696533
0.35,0.0,0.0,0.0,0.0,0.0,0.0,0.0,0.0,0.0,0.0,0.0,0.0,0.0,0.0,0.0,0.0,0.55,0.0,0.0,0.0,0.0,622.15,6.421999931335449
0.35,0.0,0.0,0.0,0.0,0.0,0.0,0.0,0.0,0.0,0.0,0.0,0.0,0.0,0.0,0.0,0.0,0.5,0.0,0.0,0.0,0.0,614.15,6.210999965667725
0.35,0.0,0.0,0.0,0.0,0.0,0.0,0.0,0.0,0.0,0.0,0.0,0.0,0.0,0.0,0.0,0.0,0.45,0.0,0.0,0.0,0.0,600.15,5.953000068664551
0.35,0.0,0.0,0.0,0.0,0.0,0.0,0.0,0.0,0.0,0.0,0.0,0.0,0.0,0.0,0.0,0.0,0.4,0.0,0.0,0.0,0.0,588.15,5.788000106811523
0.624,0.0,0.0,0.0,0.0579999999999999,0.0,0.0,0.0,0.318,0.0,0.0,0.0,0.0,0.0,0.0,0.0,0.0,0.0,0.0,0.0,0.0,0.0,828.15,2.4679999351501465
0.624,0.0,0.0,0.064,0.0579999999999999,0.0,0.0,0.0,0.254,0.0,0.0,0.0,0.0,0.0,0.0,0.0,0.0,0.0,0.0,0.0,0.0,0.0,761.15,2.486999988555908
0.624,0.0,0.0,0.127,0.0579999999999999,0.0,0.0,0.0,0.191,0.0,0.0,0.0,0.0,0.0,0.0,0.0,0.0,0.0,0.0,0.0,0.0,0.0,728.15,2.494999885559082
0.624,0.0,0.0,0.191,0.0579999999999999,0.0,0.0,0.0,0.127,0.0,0.0,0.0,0.0,0.0,0.0,0.0,0.0,0.0,0.0,0.0,0.0,0.0,709.15,2.497999906539917
0.624,0.0,0.0,0.254,0.0579999999999999,0.0,0.0,0.0,0.064,0.0,0.0,0.0,0.0,0.0,0.0,0.0,0.0,0.0,0.0,0.0,0.0,0.0,727.15,2.500999927520752
0.624,0.0,0.0,0.318,0.0579999999999999,0.0,0.0,0.0,0.0,0.0,0.0,0.0,0.0,0.0,0.0,0.0,0.0,0.0,0.0,0.0,0.0,0.0,750.15,2.50600004196167
0.8,0.0,0.0,0.0,0.05,0.0,0.0,0.0,0.0,0.0,0.0,0.0,0.15,0.0,0.0,0.0,0.0,0.0,0.0,0.0,0.0,0.0,796.15,2.315000057220459
0.775,0.0,0.0,0.0,0.075,0.0,0.0,0.0,0.0,0.0,0.0,0.0,0.15,0.0,0.0,0.0,0.0,0.0,0.0,0.0,0.0,0.0,822.15,2.3410000801086426
0.75,0.0,0.0,0.0,0.1,0.0,0.0,0.0,0.0,0.0,0.0,0.0,0.15,0.0,0.0,0.0,0.0,0.0,0.0,0.0,0.0,0.0,856.15,2.3550000190734863
0.725,0.0,0.0,0.0,0.125,0.0,0.0,0.0,0.0,0.0,0.0,0.0,0.15,0.0,0.0,0.0,0.0,0.0,0.0,0.0,0.0,0.0,897.15,2.365000009536743
0.71,0.0,0.0,0.0,0.14,0.0,0.0,0.0,0.0,0.0,0.0,0.0,0.15,0.0,0.0,0.0,0.0,0.0,0.0,0.0,0.0,0.0,942.15,2.375999927520752
0.7,0.0,0.0,0.0,0.15,0.0,0.0,0.0,0.0,0.0,0.0,0.0,0.15,0.0,0.0,0.0,0.0,0.0,0.0,0.0,0.0,0.0,983.15,2.377000093460083
0.69,0.0,0.0,0.0,0.16,0.0,0.0,0.0,0.0,0.0,0.0,0.0,0.15,0.0,0.0,0.0,0.0,0.0,0.0,0.0,0.0,0.0,1001.15,2.4000000953674316
0.675,0.0,0.0,0.0,0.175,0.0,0.0,0.0,0.0,0.0,0.0,0.0,0.15,0.0,0.0,0.0,0.0,0.0,0.0,0.0,0.0,0.0,1005.15,2.4040000438690186
0.775,0.0,0.0,0.0,0.0,0.0,0.0,0.0,0.0,0.0,0.0,0.0,0.15,0.0,0.0,0.0,0.0,0.0,0.0,0.0,0.0,0.0,786.15,2.565000057220459
0.75,0.0,0.0,0.0,0.0,0.0,0.0,0.0,0.0,0.0,0.0,0.0,0.15,0.0,0.0,0.0,0.0,0.0,0.0,0.0,0.0,0.0,809.15,2.6640000343322754
0.725,0.0,0.0,0.0,0.0,0.0,0.0,0.0,0.0,0.0,0.0,0.0,0.15,0.0,0.0,0.0,0.0,0.0,0.0,0.0,0.0,0.0,851.15,2.7699999809265137
0.71,0.0,0.0,0.0,0.0,0.0,0.0,0.0,0.0,0.0,0.0,0.0,0.15,0.0,0.0,0.0,0.0,0.0,0.0,0.0,0.0,0.0,871.15,2.865999937057495
0.7,0.0,0.0,0.0,0.0,0.0,0.0,0.0,0.0,0.0,0.0,0.0,0.15,0.0,0.0,0.0,0.0,0.0,0.0,0.0,0.0,0.0,900.15,2.9000000953674316
0.69,0.0,0.0,0.0,0.0,0.0,0.0,0.0,0.0,0.0,0.0,0.0,0.15,0.0,0.0,0.0,0.0,0.0,0.0,0.0,0.0,0.0,894.15,2.930000066757202
0.675,0.0,0.0,0.0,0.0,0.0,0.0,0.0,0.0,0.0,0.0,0.0,0.15,0.0,0.0,0.0,0.0,0.0,0.0,0.0,0.0,0.0,917.15,2.9769999980926514
0.67,0.0,0.0,0.0,0.0,0.0,0.0,0.0,0.0,0.0,0.0,0.0,0.15,0.0,0.0,0.0,0.0,0.0,0.0,0.0,0.0,0.0,909.15,3.078000068664551
0.65,0.0,0.0,0.0,0.0,0.0,0.0,0.0,0.0,0.0,0.0,0.0,0.15,0.0,0.0,0.0,0.0,0.0,0.0,0.0,0.0,0.0,903.15,3.1589999198913574
0.625,0.0,0.0,0.0,0.0,0.0,0.0,0.0,0.0,0.0,0.0,0.0,0.15,0.0,0.0,0.0,0.0,0.0,0.0,0.0,0.0,0.0,899.15,3.1710000038146973
0.8,0.0,0.0,0.0,0.04,0.0,0.0,0.0,0.0,0.0,0.0,0.0,0.15,0.0,0.0,0.0,0.0,0.0,0.0,0.0,0.0,0.0,788.15,2.3559999465942383
0.8,0.0,0.0,0.0,0.03,0.0,0.0,0.0,0.0,0.0,0.0,0.0,0.15,0.0,0.0,0.0,0.0,0.0,0.0,0.0,0.0,0.0,775.15,2.3940000534057617
0.8,0.0,0.0,0.0,0.02,0.0,0.0,0.0,0.0,0.0,0.0,0.0,0.15,0.0,0.0,0.0,0.0,0.0,0.0,0.0,0.0,0.0,779.15,2.433000087738037
0.8,0.0,0.0,0.0,0.01,0.0,0.0,0.0,0.0,0.0,0.0,0.0,0.15,0.0,0.0,0.0,0.0,0.0,0.0,0.0,0.0,0.0,755.15,2.4779999256134033
0.75,0.0,0.0,0.0,0.08,0.0,0.0,0.0,0.0,0.0,0.0,0.0,0.15,0.0,0.0,0.0,0.0,0.0,0.0,0.0,0.0,0.0,853.15,2.4200000762939453
0.75,0.0,0.0,0.0,0.06,0.0,0.0,0.0,0.0,0.0,0.0,0.0,0.15,0.0,0.0,0.0,0.0,0.0,0.0,0.0,0.0,0.0,832.15,2.500999927520752
0.75,0.0,0.0,0.0,0.05,0.0,0.0,0.0,0.0,0.0,0.0,0.0,0.15,0.0,0.0,0.0,0.0,0.0,0.0,0.0,0.0,0.0,833.15,2.5239999294281006
0.75,0.0,0.0,0.0,0.04,0.0,0.0,0.0,0.0,0.0,0.0,0.0,0.15,0.0,0.0,0.0,0.0,0.0,0.0,0.0,0.0,0.0,822.15,2.559999942779541
0.75,0.0,0.0,0.0,0.02,0.0,0.0,0.0,0.0,0.0,0.0,0.0,0.15,0.0,0.0,0.0,0.0,0.0,0.0,0.0,0.0,0.0,833.15,2.6549999713897705
0.7,0.0,0.0,0.0,0.12,0.0,0.0,0.0,0.0,0.0,0.0,0.0,0.15,0.0,0.0,0.0,0.0,0.0,0.0,0.0,0.0,0.0,941.15,2.4709999561309814
0.7,0.0,0.0,0.0,0.09,0.0,0.0,0.0,0.0,0.0,0.0,0.0,0.15,0.0,0.0,0.0,0.0,0.0,0.0,0.0,0.0,0.0,936.15,2.5820000171661377
0.7,0.0,0.0,0.0,0.075,0.0,0.0,0.0,0.0,0.0,0.0,0.0,0.15,0.0,0.0,0.0,0.0,0.0,0.0,0.0,0.0,0.0,932.15,2.624000072479248
0.7,0.0,0.0,0.0,0.06,0.0,0.0,0.0,0.0,0.0,0.0,0.0,0.15,0.0,0.0,0.0,0.0,0.0,0.0,0.0,0.0,0.0,927.15,2.6579999923706055
0.7,0.0,0.0,0.0,0.03,0.0,0.0,0.0,0.0,0.0,0.0,0.0,0.15,0.0,0.0,0.0,0.0,0.0,0.0,0.0,0.0,0.0,905.15,2.7769999504089355
0.65,0.0,0.0,0.0,0.0,0.0,0.0,0.0,0.0,0.0,0.3,0.0,0.0,0.0,0.0,0.0,0.0,0.0,0.0,0.0,0.0,0.0,991.15,3.680000066757202
0.6,0.0,0.0,0.0,0.0,0.0,0.0,0.0,0.0,0.0,0.3,0.0,0.0,0.0,0.0,0.0,0.0,0.0,0.0,0.0,0.0,0.0,1003.15,3.8299999237060542
0.55,0.0,0.0,0.0,0.0,0.0,0.0,0.0,0.0,0.0,0.3,0.0,0.0,0.0,0.0,0.0,0.0,0.0,0.0,0.0,0.0,0.0,1023.15,3.940000057220459
0.5,0.0,0.0,0.0,0.0,0.0,0.0,0.0,0.0,0.0,0.3,0.0,0.0,0.0,0.0,0.0,0.0,0.0,0.0,0.0,0.0,0.0,1038.15,4.090000152587891
0.45,0.0,0.0,0.0,0.0,0.0,0.0,0.0,0.0,0.0,0.3,0.0,0.0,0.0,0.0,0.0,0.0,0.0,0.0,0.0,0.0,0.0,1051.15,4.139999866485596
0.4,0.0,0.0,0.0,0.0,0.0,0.0,0.0,0.0,0.0,0.3,0.0,0.0,0.0,0.0,0.0,0.0,0.0,0.0,0.0,0.0,0.0,1049.15,4.269999980926514
0.35,0.0,0.0,0.0,0.0,0.0,0.0,0.0,0.0,0.0,0.3,0.0,0.0,0.0,0.0,0.0,0.0,0.0,0.0,0.0,0.0,0.0,1046.15,4.400000095367432
0.3,0.0,0.0,0.0,0.0,0.0,0.0,0.0,0.0,0.0,0.3,0.0,0.0,0.0,0.0,0.0,0.0,0.0,0.0,0.0,0.0,0.0,1036.15,4.46999979019165
0.25,0.0,0.0,0.0,0.0,0.0,0.0,0.0,0.0,0.0,0.3,0.0,0.0,0.0,0.0,0.0,0.0,0.0,0.0,0.0,0.0,0.0,1023.15,4.610000133514404
0.65,0.0,0.0,0.0,0.0,0.0,0.0,0.0,0.0,0.0,0.0,0.0,0.0,0.3,0.0,0.0,0.0,0.0,0.0,0.0,0.0,0.0,1013.15,3.3399999141693115
0.6,0.0,0.0,0.0,0.0,0.0,0.0,0.0,0.0,0.0,0.0,0.0,0.0,0.3,0.0,0.0,0.0,0.0,0.0,0.0,0.0,0.0,1022.15,3.490000009536743
0.5,0.0,0.0,0.0,0.0,0.0,0.0,0.0,0.0,0.0,0.0,0.0,0.0,0.3,0.0,0.0,0.0,0.0,0.0,0.0,0.0,0.0,1040.15,3.7200000286102295
0.45,0.0,0.0,0.0,0.0,0.0,0.0,0.0,0.0,0.0,0.0,0.0,0.0,0.3,0.0,0.0,0.0,0.0,0.0,0.0,0.0,0.0,1043.15,3.880000114440918
0.4,0.0,0.0,0.0,0.0,0.0,0.0,0.0,0.0,0.0,0.0,0.0,0.0,0.3,0.0,0.0,0.0,0.0,0.0,0.0,0.0,0.0,1041.15,4.0
0.35,0.0,0.0,0.0,0.0,0.0,0.0,0.0,0.0,0.0,0.0,0.0,0.0,0.3,0.0,0.0,0.0,0.0,0.0,0.0,0.0,0.0,1028.15,4.130000114440918
0.3,0.0,0.0,0.0,0.0,0.0,0.0,0.0,0.0,0.0,0.0,0.0,0.0,0.3,0.0,0.0,0.0,0.0,0.0,0.0,0.0,0.0,1023.15,4.260000228881836
0.6,0.0,0.0,0.0,0.0,0.0,0.3,0.0,0.0,0.0,0.0,0.0,0.0,0.0,0.0,0.0,0.0,0.0,0.0,0.0,0.0,0.0,1026.15,3.0199999809265137
0.55,0.0,0.0,0.0,0.0,0.0,0.3,0.0,0.0,0.0,0.0,0.0,0.0,0.0,0.0,0.0,0.0,0.0,0.0,0.0,0.0,0.0,1032.15,3.1700000762939453
0.5,0.0,0.0,0.0,0.0,0.0,0.3,0.0,0.0,0.0,0.0,0.0,0.0,0.0,0.0,0.0,0.0,0.0,0.0,0.0,0.0,0.0,1033.15,3.3499999046325684
0.45,0.0,0.0,0.0,0.0,0.0,0.3,0.0,0.0,0.0,0.0,0.0,0.0,0.0,0.0,0.0,0.0,0.0,0.0,0.0,0.0,0.0,1029.15,3.5299999713897705
0.4,0.0,0.0,0.0,0.0,0.0,0.3,0.0,0.0,0.0,0.0,0.0,0.0,0.0,0.0,0.0,0.0,0.0,0.0,0.0,0.0,0.0,1025.15,3.6700000762939458
0.6,0.0,0.0,0.0,0.1,0.0,0.3,0.0,0.0,0.0,0.0,0.0,0.0,0.0,0.0,0.0,0.0,0.0,0.0,0.0,0.0,0.0,1070.15,2.6500000953674316
0.5,0.0,0.0,0.0,0.2,0.0,0.3,0.0,0.0,0.0,0.0,0.0,0.0,0.0,0.0,0.0,0.0,0.0,0.0,0.0,0.0,0.0,1100.15,2.690000057220459
0.4,0.0,0.0,0.0,0.3,0.0,0.3,0.0,0.0,0.0,0.0,0.0,0.0,0.0,0.0,0.0,0.0,0.0,0.0,0.0,0.0,0.0,1141.15,2.7300000190734863
0.65,0.0,0.0,0.0,0.0,0.0,0.0,0.0,0.0,0.0,0.0,0.0,0.0,0.0,0.0,0.0,0.0,0.3,0.0,0.0,0.0,0.0,799.15,4.340000152587891
0.6,0.0,0.0,0.0,0.0,0.0,0.0,0.0,0.0,0.0,0.0,0.0,0.0,0.0,0.0,0.0,0.0,0.3,0.0,0.0,0.0,0.0,808.15,4.510000228881836
0.55,0.0,0.0,0.0,0.0,0.0,0.0,0.0,0.0,0.0,0.0,0.0,0.0,0.0,0.0,0.0,0.0,0.3,0.0,0.0,0.0,0.0,825.15,4.820000171661377
0.5,0.0,0.0,0.0,0.0,0.0,0.0,0.0,0.0,0.0,0.0,0.0,0.0,0.0,0.0,0.0,0.0,0.3,0.0,0.0,0.0,0.0,841.15,4.860000133514404
0.3,0.0,0.0,0.0,0.0,0.0,0.0,0.0,0.0,0.0,0.5,0.0,0.0,0.0,0.0,0.0,0.0,0.0,0.0,0.0,0.0,0.0,1027.15,4.78000020980835
0.3,0.0,0.0,0.0,0.0,0.0,0.0,0.0,0.0,0.0,0.45,0.0,0.0,0.0,0.0,0.0,0.0,0.0,0.0,0.0,0.0,0.0,1048.15,4.75
0.3,0.0,0.0,0.0,0.0,0.0,0.0,0.0,0.0,0.0,0.42,0.0,0.0,0.0,0.0,0.0,0.0,0.0,0.0,0.0,0.0,0.0,1048.15,4.739999771118164
0.3,0.0,0.0,0.0,0.0,0.0,0.0,0.0,0.0,0.0,0.4,0.0,0.0,0.0,0.0,0.0,0.0,0.0,0.0,0.0,0.0,0.0,1047.15,4.630000114440918
0.3,0.0,0.0,0.0,0.0,0.0,0.0,0.0,0.0,0.0,0.38,0.0,0.0,0.0,0.0,0.0,0.0,0.0,0.0,0.0,0.0,0.0,1045.15,4.639999866485596
0.3,0.0,0.0,0.0,0.0,0.0,0.0,0.0,0.0,0.0,0.35,0.0,0.0,0.0,0.0,0.0,0.0,0.0,0.0,0.0,0.0,0.0,1040.15,4.590000152587891
0.3,0.0,0.0,0.0,0.0,0.0,0.0,0.0,0.0,0.0,0.3,0.0,0.0,0.0,0.0,0.0,0.0,0.0,0.0,0.0,0.0,0.0,1025.15,4.550000190734863
0.4,0.0,0.0,0.0,0.0,0.0,0.0,0.0,0.0,0.0,0.3,0.0,0.0,0.0,0.0,0.0,0.0,0.0,0.0,0.0,0.0,0.0,1044.15,4.340000152587891
0.5,0.0,0.0,0.0,0.0,0.0,0.0,0.0,0.0,0.0,0.25,0.0,0.0,0.0,0.0,0.0,0.0,0.0,0.0,0.0,0.0,0.0,1050.15,4.079999923706055
0.6,0.0,0.0,0.0,0.0,0.0,0.0,0.0,0.0,0.0,0.4,0.0,0.0,0.0,0.0,0.0,0.0,0.0,0.0,0.0,0.0,0.0,988.15,4.019999980926514
0.6,0.0,0.0,0.0,0.0,0.0,0.0,0.0,0.0,0.0,0.38,0.0,0.0,0.0,0.0,0.0,0.0,0.0,0.0,0.0,0.0,0.0,988.15,4.0
0.6,0.0,0.0,0.0,0.0,0.0,0.0,0.0,0.0,0.0,0.35,0.0,0.0,0.0,0.0,0.0,0.0,0.0,0.0,0.0,0.0,0.0,990.15,3.990000009536743
0.6,0.0,0.0,0.0,0.0,0.0,0.0,0.0,0.0,0.0,0.3,0.0,0.0,0.0,0.0,0.0,0.0,0.0,0.0,0.0,0.0,0.0,1001.15,3.900000095367432
0.6,0.0,0.0,0.0,0.0,0.0,0.0,0.0,0.0,0.0,0.25,0.0,0.0,0.0,0.0,0.0,0.0,0.0,0.0,0.0,0.0,0.0,1037.15,3.7899999618530273
0.6,0.0,0.0,0.0,0.0,0.0,0.0,0.0,0.0,0.0,0.225,0.0,0.0,0.0,0.0,0.0,0.0,0.0,0.0,0.0,0.0,0.0,1055.15,3.7899999618530273
0.6,0.0,0.0,0.0,0.0,0.0,0.0,0.0,0.0,0.0,0.21,0.0,0.0,0.0,0.0,0.0,0.0,0.0,0.0,0.0,0.0,0.0,1061.15,3.819999933242798
0.6,0.0,0.0,0.0,0.0,0.0,0.0,0.0,0.0,0.0,0.2,0.0,0.0,0.0,0.0,0.0,0.0,0.0,0.0,0.0,0.0,0.0,1081.15,3.7699999809265137
0.6,0.0,0.0,0.0,0.0,0.0,0.0,0.0,0.0,0.0,0.19,0.0,0.0,0.0,0.0,0.0,0.0,0.0,0.0,0.0,0.0,0.0,1078.15,3.759999990463257
0.6,0.0,0.0,0.0,0.0,0.0,0.0,0.0,0.0,0.0,0.175,0.0,0.0,0.0,0.0,0.0,0.0,0.0,0.0,0.0,0.0,0.0,1075.15,3.8299999237060542
0.6,0.0,0.0,0.0,0.0,0.0,0.0,0.0,0.0,0.0,0.15,0.0,0.0,0.0,0.0,0.0,0.0,0.0,0.0,0.0,0.0,0.0,1053.15,3.7699999809265137
