Repository: dorukdogular/vitreos

# Data

## Source

Glass property data is sourced from the [SciGlass database](https://github.com/epam/SciGlass) (EPAM Systems), made available under the [Open Database License (ODbL)](https://opendatacommons.org/licenses/odbl/1-0/). Accessed via the [glasspy](https://github.com/drcassar/glasspy) Python library.

## Files tracked in git

| File | Description |
|---|---|
| `clean.csv` | Deduplicated glass-forming ability dataset (11858 rows) |
| `tg_dataset.csv` | 76377 glasses with Tg (K) and 22 oxide mol% features |
| `tg_density_dataset.csv` | 31173 glasses with both Tg (K) and density (g/cm³) |

File: data/tg_density_dataset.csv (part 5 of 109)
SiO2,P2O5,ZrO2,Na2O,Al2O3,Fe2O3,CaO,MgO,K2O,B2O3,BaO,ZnO,Li2O,SrO,La2O3,TiO2,Nb2O5,PbO,Sb2O3,Bi2O3,TeO2,Se,Tg,density
0.7197,0.0,0.0,0.0,0.1173,0.0,0.0,0.0,0.0,0.0,0.0,0.0,0.0,0.0,0.0,0.0,0.0,0.0,0.0,0.0,0.0,0.0,1165.15,3.2300000190734863
0.5144,0.0,0.0,0.0,0.3031,0.0,0.0,0.0,0.0,0.0,0.0,0.0,0.0,0.0,0.0,0.0,0.0,0.0,0.0,0.0,0.0,0.0,1158.15,3.4000000953674316
0.4861999999999999,0.0,0.0,0.0,0.2292,0.0,0.0,0.0,0.0,0.0,0.0,0.0,0.0,0.0,0.0,0.0,0.0,0.0,0.0,0.0,0.0,0.0,1159.15,3.809999942779541
0.5446,0.0,0.0,0.0,0.2139,0.0,0.0,0.0,0.0,0.0,0.0,0.0,0.0,0.0,0.0,0.0,0.0,0.0,0.0,0.0,0.0,0.0,1165.15,3.660000085830689
0.6407,0.0,0.0,0.0,0.1888,0.0,0.0,0.0,0.0,0.0,0.0,0.0,0.0,0.0,0.0,0.0,0.0,0.0,0.0,0.0,0.0,0.0,1157.15,3.2899999618530273
0.7489,0.0,0.0,0.0,0.1605,0.0,0.0,0.0,0.0,0.0,0.0,0.0,0.0,0.0,0.0,0.0,0.0,0.0,0.0,0.0,0.0,0.0,1163.15,2.8399999141693115
0.561,0.0,0.0,0.0,0.1653,0.0,0.0,0.0,0.0,0.0,0.0,0.0,0.0,0.0,0.0,0.0,0.0,0.0,0.0,0.0,0.0,0.0,1168.15,3.7899999618530273
0.5005,0.0,0.0,0.0,0.3440999999999999,0.0,0.0,0.0,0.0,0.0,0.0,0.0,0.0,0.0,0.0,0.0,0.0,0.0,0.0,0.0,0.0,0.0,1157.15,3.299999952316284
0.5602,0.0,0.0,0.0,0.2501,0.0,0.0,0.0,0.0,0.0,0.0,0.0,0.0,0.0,0.0,0.0,0.0,0.0,0.0,0.0,0.0,0.0,1157.15,3.430000066757202
0.684931506849315,0.0,0.0,0.0,0.1842815718428157,0.0,0.0,0.0,0.0,0.0,0.0,0.0,0.0,0.0,0.0,0.0,0.0,0.0,0.0,0.0,0.0,0.0,1162.15,3.059999942779541
0.55,0.0,0.0,0.0,0.0,0.0,0.0,0.0,0.0,0.0,0.0,0.0,0.0,0.0,0.0,0.0,0.0,0.0,0.0,0.0,0.0,0.0,1096.15,4.239999771118164
0.5,0.0,0.0,0.0,0.0,0.0,0.0,0.0,0.0,0.0,0.0,0.0,0.0,0.0,0.0,0.0,0.0,0.0,0.0,0.0,0.0,0.0,1089.15,4.340000152587891
0.45,0.0,0.0,0.0,0.0,0.0,0.0,0.0,0.0,0.0,0.0,0.0,0.0,0.0,0.0,0.0,0.0,0.0,0.0,0.0,0.0,0.0,1080.15,4.480000019073486
0.35,0.0,0.0,0.0,0.0,0.0,0.0,0.0,0.0,0.0,0.0,0.0,0.0,0.0,0.0,0.0,0.0,0.0,0.0,0.0,0.0,0.0,1070.15,4.679999828338623
0.3,0.0,0.0,0.0,0.0,0.0,0.0,0.0,0.0,0.0,0.0,0.0,0.0,0.0,0.0,0.0,0.0,0.0,0.0,0.0,0.0,0.0,1065.15,4.769999980926514
0.6,0.0,0.0,0.0,0.0,0.0,0.0,0.0,0.0,0.0,0.0,0.0,0.0,0.0,0.0,0.0,0.0,0.0,0.0,0.0,0.0,0.0,1133.15,4.130000114440918
0.55,0.0,0.0,0.0,0.0,0.0,0.0,0.0,0.0,0.0,0.0,0.0,0.0,0.0,0.0,0.0,0.0,0.0,0.0,0.0,0.0,0.0,1116.15,4.239999771118164
0.5,0.0,0.0,0.0,0.0,0.0,0.0,0.0,0.0,0.0,0.0,0.0,0.0,0.0,0.0,0.0,0.0,0.0,0.0,0.0,0.0,0.0,1102.15,4.400000095367432
0.45,0.0,0.0,0.0,0.0,0.0,0.0,0.0,0.0,0.0,0.0,0.0,0.0,0.0,0.0,0.0,0.0,0.0,0.0,0.0,0.0,0.0,1094.15,4.519999980926514
0.4,0.0,0.0,0.0,0.0,0.0,0.0,0.0,0.0,0.0,0.0,0.0,0.0,0.0,0.0,0.0,0.0,0.0,0.0,0.0,0.0,0.0,1082.15,4.610000133514404
0.35,0.0,0.0,0.0,0.0,0.0,0.0,0.0,0.0,0.0,0.0,0.0,0.0,0.0,0.0,0.0,0.0,0.0,0.0,0.0,0.0,0.0,1076.15,4.769999980926514
0.3,0.0,0.0,0.0,0.0,0.0,0.0,0.0,0.0,0.0,0.0,0.0,0.0,0.0,0.0,0.0,0.0,0.0,0.0,0.0,0.0,0.0,1073.15,4.840000152587891
0.5,0.0,0.0,0.0,0.0,0.0,0.0,0.0,0.0,0.0,0.0,0.0,0.0,0.0,0.0,0.0,0.0,0.0,0.0,0.0,0.0,0.0,1117.15,4.460000038146973
0.4,0.0,0.0,0.0,0.0,0.0,0.0,0.0,0.0,0.0,0.0,0.0,0.0,0.0,0.0,0.0,0.0,0.0,0.0,0.0,0.0,0.0,1096.15,4.679999828338623
0.35,0.0,0.0,0.0,0.0,0.0,0.0,0.0,0.0,0.0,0.0,0.0,0.0,0.0,0.0,0.0,0.0,0.0,0.0,0.0,0.0,0.0,1085.15,4.739999771118164
0.05,0.0,0.0,0.0,0.0,0.0,0.0,0.0,0.0,0.0,0.0,0.0,0.0,0.0,0.0,0.0,0.0,0.7,0.0,0.0,0.0,0.0,673.15,7.460000038146973
0.1,0.0,0.0,0.0,0.0,0.0,0.0,0.0,0.0,0.0,0.0,0.0,0.0,0.0,0.0,0.0,0.0,0.65,0.0,0.0,0.0,0.0,695.15,7.329999923706055
0.15,0.0,0.0,0.0,0.0,0.0,0.0,0.0,0.0,0.0,0.0,0.0,0.0,0.0,0.0,0.0,0.0,0.6,0.0,0.0,0.0,0.0,710.15,7.090000152587891
0.2,0.0,0.0,0.0,0.0,0.0,0.0,0.0,0.0,0.0,0.0,0.0,0.0,0.0,0.0,0.0,0.0,0.55,0.0,0.0,0.0,0.0,734.15,6.960000038146973
0.25,0.0,0.0,0.0,0.0,0.0,0.0,0.0,0.0,0.0,0.0,0.0,0.0,0.0,0.0,0.0,0.0,0.5,0.0,0.0,0.0,0.0,744.15,6.840000152587891
0.5,0.0,0.0,0.0,0.0,0.0,0.0,0.0,0.0,0.0,0.0,0.0,0.0,0.0,0.0,0.0,0.0,0.5,0.0,0.0,0.0,0.0,683.15,6.099999904632568
0.3333,0.0,0.0,0.0,0.0,0.0,0.0,0.0,0.0,0.0,0.0,0.0,0.0,0.0,0.0,0.0,0.0,0.6667000000000001,0.0,0.0,0.0,0.0,618.15,7.099999904632568
0.3333333333333333,0.0,0.0,0.0,0.0,0.0,0.0,0.0,0.0,0.0,0.0,0.0,0.0,0.0,0.0,0.0,0.0,0.3333333333333333,0.0,0.0,0.0,0.0,593.15,6.300000190734863
0.3333333333333333,0.0,0.0,0.0,0.0,0.0,0.0,0.0,0.0,0.0,0.0,0.0,0.0,0.0,0.0,0.0,0.0,0.3333333333333333,0.0,0.0,0.0,0.0,633.15,4.900000095367432
0.4,0.0,0.0,0.0,0.2,0.0,0.0,0.0,0.0,0.0,0.0,0.0,0.0,0.0,0.0,0.0,0.0,0.4,0.0,0.0,0.0,0.0,863.15,4.599999904632568
0.6,0.0,0.0,0.0,0.2,0.0,0.0,0.0,0.0,0.0,0.0,0.0,0.0,0.0,0.0,0.0,0.0,0.0,0.0,0.0,0.0,0.0,1134.15,4.03000020980835
0.6,0.0,0.0,0.0,0.2,0.0,0.0,0.0,0.0,0.0,0.0,0.0,0.0,0.0,0.0,0.0,0.0,0.0,0.0,0.0,0.0,0.0,1141.15,4.039999961853027
0.6,0.0,0.0,0.0,0.2,0.0,0.0,0.0,0.0,0.0,0.0,0.0,0.0,0.0,0.0,0.0,0.0,0.0,0.0,0.0,0.0,0.0,1149.15,4.170000076293945
0.6,0.0,0.0,0.0,0.2,0.0,0.0,0.0,0.0,0.0,0.0,0.0,0.0,0.0,0.0,0.0,0.0,0.0,0.0,0.0,0.0,0.0,1162.15,4.289999961853027
0.6,0.0,0.0,0.0,0.2,0.0,0.0,0.0,0.0,0.0,0.0,0.0,0.0,0.0,0.0,0.0,0.0,0.0,0.0,0.0,0.0,0.0,1163.15,4.309999942779541
0.6,0.0,0.0,0.0,0.2,0.0,0.0,0.0,0.0,0.0,0.0,0.0,0.0,0.0,0.0,0.0,0.0,0.0,0.0,0.0,0.0,0.0,1169.15,4.429999828338623
0.6,0.0,0.0,0.0,0.2,0.0,0.0,0.0,0.0,0.0,0.0,0.0,0.0,0.0,0.0,0.0,0.0,0.0,0.0,0.0,0.0,0.0,1172.15,4.559999942779541
0.6,0.0,0.0,0.0,0.2,0.0,0.0,0.0,0.0,0.0,0.0,0.0,0.0,0.0,0.0,0.0,0.0,0.0,0.0,0.0,0.0,0.0,1174.15,4.590000152587891
0.6,0.0,0.0,0.0,0.2,0.0,0.0,0.0,0.0,0.0,0.0,0.0,0.0,0.0,0.0,0.0,0.0,0.0,0.0,0.0,0.0,0.0,1183.15,4.650000095367432
0.74,0.0,0.0,0.25,0.0,0.0,0.0,0.0,0.0,0.0,0.0,0.0,0.0,0.0,0.01,0.0,0.0,0.0,0.0,0.0,0.0,0.0,764.15,2.5
0.73,0.0,0.0,0.25,0.0,0.0,0.0,0.0,0.0,0.0,0.0,0.0,0.0,0.0,0.02,0.0,0.0,0.0,0.0,0.0,0.0,0.0,774.15,2.5899999141693115
0.72,0.0,0.0,0.25,0.0,0.0,0.0,0.0,0.0,0.0,0.0,0.0,0.0,0.0,0.03,0.0,0.0,0.0,0.0,0.0,0.0,0.0,789.15,2.690000057220459
0.7,0.0,0.0,0.25,0.0,0.0,0.0,0.0,0.0,0.0,0.0,0.0,0.0,0.0,0.05,0.0,0.0,0.0,0.0,0.0,0.0,0.0,816.15,2.859999895095825
0.68,0.0,0.0,0.25,0.0,0.0,0.0,0.0,0.0,0.0,0.0,0.0,0.0,0.0,0.07,0.0,0.0,0.0,0.0,0.0,0.0,0.0,832.15,3.049999952316284
0.65,0.0,0.0,0.25,0.0,0.0,0.0,0.0,0.0,0.0,0.0,0.0,0.0,0.0,0.1,0.0,0.0,0.0,0.0,0.0,0.0,0.0,859.15,3.299999952316284
0.63,0.0,0.0,0.25,0.0,0.0,0.0,0.0,0.0,0.0,0.0,0.0,0.0,0.0,0.12,0.0,0.0,0.0,0.0,0.0,0.0,0.0,868.15,3.4600000381469727
0.75,0.0,0.0,0.25,0.0,0.0,0.0,0.0,0.0,0.0,0.0,0.0,0.0,0.0,0.0,0.0,0.0,0.0,0.0,0.0,0.0,0.0,755.15,2.4100000858306885
0.75,0.0,0.0,0.24,0.0,0.0,0.0,0.0,0.0,0.0,0.0,0.0,0.0,0.0,0.01,0.0,0.0,0.0,0.0,0.0,0.0,0.0,772.15,2.5
0.75,0.0,0.0,0.23,0.0,0.0,0.0,0.0,0.0,0.0,0.0,0.0,0.0,0.0,0.02,0.0,0.0,0.0,0.0,0.0,0.0,0.0,788.15,2.5899999141693115
0.75,0.0,0.0,0.22,0.0,0.0,0.0,0.0,0.0,0.0,0.0,0.0,0.0,0.0,0.03,0.0,0.0,0.0,0.0,0.0,0.0,0.0,813.15,2.640000104904175
0.75,0.0,0.0,0.2,0.0,0.0,0.0,0.0,0.0,0.0,0.0,0.0,0.0,0.0,0.05,0.0,0.0,0.0,0.0,0.0,0.0,0.0,840.15,2.8499999046325684
0.75,0.0,0.0,0.15,0.0,0.0,0.0,0.0,0.0,0.0,0.0,0.0,0.0,0.0,0.1,0.0,0.0,0.0,0.0,0.0,0.0,0.0,923.15,3.2899999618530273
0.75,0.0,0.0,0.13,0.0,0.0,0.0,0.0,0.0,0.0,0.0,0.0,0.0,0.0,0.12,0.0,0.0,0.0,0.0,0.0,0.0,0.0,941.15,3.440000057220459
0.75,0.0,0.0,0.12,0.0,0.0,0.0,0.0,0.0,0.0,0.0,0.0,0.0,0.0,0.13,0.0,0.0,0.0,0.0,0.0,0.0,0.0,953.15,3.5199999809265137
0.8,0.0,0.0,0.2,0.0,0.0,0.0,0.0,0.0,0.0,0.0,0.0,0.0,0.0,0.0,0.0,0.0,0.0,0.0,0.0,0.0,0.0,765.15,2.369999885559082
0.8,0.0,0.0,0.19,0.0,0.0,0.0,0.0,0.0,0.0,0.0,0.0,0.0,0.0,0.01,0.0,0.0,0.0,0.0,0.0,0.0,0.0,788.15,2.4700000286102295
0.8,0.0,0.0,0.18,0.0,0.0,0.0,0.0,0.0,0.0,0.0,0.0,0.0,0.0,0.02,0.0,0.0,0.0,0.0,0.0,0.0,0.0,809.15,2.5399999618530273
0.8,0.0,0.0,0.17,0.0,0.0,0.0,0.0,0.0,0.0,0.0,0.0,0.0,0.0,0.03,0.0,0.0,0.0,0.0,0.0,0.0,0.0,831.15,2.630000114440918
0.8,0.0,0.0,0.15,0.0,0.0,0.0,0.0,0.0,0.0,0.0,0.0,0.0,0.0,0.05,0.0,0.0,0.0,0.0,0.0,0.0,0.0,876.15,2.799999952316284
0.8,0.0,0.0,0.1,0.0,0.0,0.0,0.0,0.0,0.0,0.0,0.0,0.0,0.0,0.1,0.0,0.0,0.0,0.0,0.0,0.0,0.0,961.15,3.25
0.8,0.0,0.0,0.09,0.0,0.0,0.0,0.0,0.0,0.0,0.0,0.0,0.0,0.0,0.11,0.0,0.0,0.0,0.0,0.0,0.0,0.0,973.15,3.2899999618530273
0.65,0.0,0.0,0.0,0.0,0.0,0.0,0.0,0.2,0.0,0.1,0.0,0.0,0.0,0.0,0.0,0.05,0.0,0.0,0.0,0.0,0.0,888.15,3.5850000381469727
0.65,0.0,0.0,0.0,0.0,0.0,0.0,0.0,0.18,0.0,0.1,0.0,0.0,0.0,0.0,0.0,0.05,0.0,0.0,0.0,0.0,0.0,878.15,3.563999891281128
0.65,0.0,0.0,0.0,0.0,0.0,0.0,0.0,0.16,0.0,0.1,0.0,0.0,0.0,0.0,0.0,0.05,0.0,0.0,0.0,0.0,0.0,878.15,3.5460000038146973
0.65,0.0,0.0,0.0,0.0,0.0,0.0,0.0,0.14,0.0,0.1,0.0,0.0,0.0,0.0,0.0,0.05,0.0,0.0,0.0,0.0,0.0,883.15,3.5320000648498535
0.65,0.0,0.0,0.0,0.0,0.0,0.0,0.0,0.12,0.0,0.1,0.0,0.0,0.0,0.0,0.0,0.05,0.0,0.0,0.0,0.0,0.0,898.15,3.5269999504089355
0.65,0.0,0.0,0.0,0.0,0.0,0.0,0.0,0.1,0.0,0.1,0.0,0.0,0.0,0.0,0.0,0.05,0.0,0.0,0.0,0.0,0.0,903.15,3.5239999294281006
0.65,0.0,0.0,0.0,0.0,0.0,0.0,0.0,0.2,0.0,0.08,0.0,0.0,0.0,0.0,0.0,0.05,0.0,0.0,0.0,0.0,0.0,873.15,3.5309998989105225
0.65,0.0,0.0,0.0,0.0,0.0,0.0,0.0,0.2,0.0,0.06,0.0,0.0,0.0,0.0,0.0,0.05,0.0,0.0,0.0,0.0,0.0,878.15,3.513000011444092
0.65,0.0,0.0,0.0,0.0,0.0,0.0,0.0,0.2,0.0,0.04,0.0,0.0,0.0,0.0,0.0,0.05,0.0,0.0,0.0,0.0,0.0,898.15,3.506999969482422
0.65,0.0,0.0,0.0,0.0,0.0,0.0,0.0,0.2,0.0,0.02,0.0,0.0,0.0,0.0,0.0,0.05,0.0,0.0,0.0,0.0,0.0,893.15,3.5
0.7,0.0,0.0,0.1,0.0,0.0,0.05,0.0,0.1,0.0,0.05,0.0,0.0,0.0,0.0,0.0,0.0,0.0,0.0,0.0,0.0,0.0,763.15,2.6659998893737793
0.68,0.0,0.0,0.1,0.0,0.0,0.05,0.0,0.1,0.0,0.05,0.0,0.0,0.0,0.0,0.0,0.02,0.0,0.0,0.0,0.0,0.0,783.15,2.76200008392334
0.66,0.0,0.0,0.1,0.0,0.0,0.05,0.0,0.1,0.0,0.05,0.0,0.0,0.0,0.0,0.0,0.04,0.0,0.0,0.0,0.0,0.0,838.15,2.8389999866485596
0.64,0.0,0.0,0.1,0.0,0.0,0.05,0.0,0.1,0.0,0.05,0.0,0.0,0.0,0.0,0.0,0.06,0.0,0.0,0.0,0.0,0.0,873.15,2.890000104904175
0.62,0.0,0.0,0.1,0.0,0.0,0.05,0.0,0.1,0.0,0.05,0.0,0.0,0.0,0.0,0.0,0.08,0.0,0.0,0.0,0.0,0.0,883.15,2.9730000495910645
0.6,0.0,0.0,0.1,0.0,0.0,0.05,0.0,0.1,0.0,0.05,0.0,0.0,0.0,0.0,0.0,0.1,0.0,0.0,0.0,0.0,0.0,888.15,3.003000020980835
0.6451,0.0,0.0,0.0,0.0,0.0,0.0933,0.0,0.0,0.0,0.0,0.0,0.2616,0.0,0.0,0.0,0.0,0.0,0.0,0.0,0.0,0.0,708.15,2.453000068664551
0.7482,0.0,0.0,0.1426,0.0,0.0,0.1092,0.0,0.0,0.0,0.0,0.0,0.0,0.0,0.0,0.0,0.0,0.0,0.0,0.0,0.0,0.0,778.15,2.4809999465942383
0.7870212978702129,0.0,0.0,0.0,0.0,0.0,0.1128887111288871,0.0,0.1000899910008999,0.0,0.0,0.0,0.0,0.0,0.0,0.0,0.0,0.0,0.0,0.0,0.0,0.0,883.15,2.436000108718872
0.8278,0.0,0.0,0.0,0.0,0.0,0.1186,0.0,0.0,0.0,0.0,0.0,0.0,0.0,0.0,0.0,0.0,0.0,0.0,0.0,0.0,0.0,988.15,2.538000106811523
0.3774622537746225,0.0,0.138986101389861,0.2780721927807219,0.0,0.0,0.0,0.0,0.0,0.0,0.0,0.0,0.0,0.0,0.0,0.0,0.0,0.0,0.0,0.0,0.0,0.0,875.15,3.0399999618530273
0.1886188618861886,0.0,0.1589158915891589,0.2484248424842484,0.0,0.0,0.0,0.0,0.0,0.0,0.0,0.0,0.0,0.0,0.0,0.0,0.0,0.0,0.0,0.0,0.0,0.0,887.15,3.2200000286102295
0.1496164578103591,0.0,0.1497164688115693,0.1997219694166358,0.0,0.0,0.0,0.0,0.0,0.0,0.0,0.0,0.0,0.0,0.0,0.0,0.0,0.0,0.0,0.0,0.0,0.0,896.15,3.4100000858306885
0.3986800659967002,0.0,0.1494925253737313,0.2490875456227189,0.0,0.0,0.0,0.0,0.0,0.0,0.0,0.0,0.0,0.0,0.0,0.0,0.0,0.0,0.0,0.0,0.0,0.0,908.15,3.049999952316284
0.1986,0.0,0.149,0.2483,0.0,0.0,0.0,0.0,0.0,0.0,0.0,0.0,0.0,0.0,0.0,0.0,0.0,0.0,0.0,0.0,0.0,0.0,882.15,3.390000104904175
0.0495,0.0,0.0099,0.0992,0.0,0.0,0.0,0.0,0.0,0.0495,0.0,0.0,0.0979,0.0,0.0595,0.1289,0.0096,0.0,0.0,0.0,0.0,0.0,791.15,4.019999980926514
0.0497049704970497,0.0,0.0099009900990099,0.0199019901990199,0.0,0.0,0.0,0.0,0.0,0.0296029602960296,0.0,0.0,0.1999199919991999,0.0,0.0592059205920592,0.1095109510951095,0.0101010101010101,0.0,0.0,0.0,0.0,0.0,813.15,4.21999979019165
0.0493098619723944,0.0,0.0097019403880776,0.0503100620124024,0.0,0.0,0.0,0.0,0.0,0.0494098819763952,0.0,0.0,0.1483296659331866,0.0,0.0589117823564712,0.1095219043808761,0.0078015603120624,0.0,0.0,0.0,0.0,0.0,801.15,4.210000038146973
0.0462,0.0,0.01,0.0195,0.0,0.0,0.0,0.0,0.0,0.0499,0.0,0.0,0.1789,0.0,0.0595,0.1043,0.0,0.0,0.0,0.0,0.0,0.0,808.15,4.260000228881836
0.048995100489951,0.0,0.0,0.0553944605539446,0.0,0.0,0.0,0.0,0.0,0.0492950704929507,0.0,0.0,0.1574842515748425,0.0,0.058994100589941,0.1276872312768723,0.00999900009999,0.0,0.0,0.0,0.0,0.0,813.15,4.199999809265137
0.0495999999999999,0.0,0.0096999999999999,0.0391999999999999,0.0,0.0,0.0,0.0,0.0,0.0498999999999999,0.0,0.0,0.1544999999999999,0.0,0.0596999999999999,0.1291999999999999,0.0100999999999999,0.0,0.0,0.0,0.0,0.0,801.15,4.110000133514404
0.049509901980396,0.0,0.0099019803960792,0.039507901580316,0.0,0.0,0.0,0.0,0.0,0.049509901980396,0.0,0.0,0.1585317063412682,0.0,0.0594118823764753,0.1138227645529106,0.009501900380076,0.0,0.0,0.0,0.0,0.0,803.15,4.119999885559082
0.0494950504949505,0.0,0.0098990100989901,0.0198980101989801,0.0,0.0,0.0,0.0,0.0,0.0493950604939506,0.0,0.0,0.1784821517848215,0.0,0.0593940605939406,0.1187881211878812,0.0098990100989901,0.0,0.0,0.0,0.0,0.0,800.15,4.210000038146973
0.0495,0.0,0.0098999999999999,0.0197999999999999,0.0,0.0,0.0,0.0,0.0,0.0494,0.0,0.0,0.1785,0.0,0.0592,0.1094,0.0097,0.0,0.0,0.0,0.0,0.0,809.15,4.230000019073486
0.0492049204920492,0.0,0.0098009800980098,0.0183018301830183,0.0,0.0,0.0,0.0,0.0,0.0499049904990499,0.0,0.0,0.186118611861186,0.0,0.059005900590059,0.1009100910091009,0.0094009400940094,0.0,0.0,0.0,0.0,0.0,817.15,4.239999771118164
0.0484922412414013,0.0,0.0097984322508398,0.0196968485042393,0.0,0.0,0.0,0.0,0.0,0.0300951847704367,0.0,0.0,0.1964685650295952,0.0,0.0589905615101583,0.1038833786594144,0.007798752199648,0.0,0.0,0.0,0.0,0.0,813.15,4.21999979019165
0.0493034512415869,0.0,0.0100007000490034,0.0430030102107147,0.0,0.0,0.0,0.0,0.0,0.0492034442410968,0.0,0.0,0.157411018771314,0.0,0.0594041582910803,0.128308981628714,0.0099006930485133,0.0,0.0,0.0,0.0,0.0,811.15,4.199999809265137
0.7182502775194263,0.0,0.0,0.1408098566899683,0.0076005320372426,0.0037002590181312,0.0746052223655655,0.0519036332543278,0.0006300441030872,0.0,0.0,0.0,0.0,0.0,0.0,0.0,0.0,0.0,0.0,0.0,0.0,0.0,837.15,2.559999942779541
0.6826000000000001,0.0,0.0,0.1386,0.0147,0.0068,0.0857,0.067,0.0013,0.0,0.0,0.0,0.0,0.0,0.0,0.0,0.0,0.0,0.0,0.0,0.0,0.0,833.15,2.5799999237060547
0.6587000000000001,0.0,0.0,0.1384,0.0207,0.0095,0.0916,0.075,0.0019,0.0,0.0,0.0,0.0,0.0,0.0,0.0,0.0,0.0,0.0,0.0,0.0,0.0,830.15,2.5999999046325684
0.6793999999999999,0.0,0.0,0.1692999999999999,0.0,0.0,0.0,0.0,0.0,0.0783,0.0139999999999999,0.0264999999999999,0.0,0.0,0.0,0.0,0.0,0.0,0.0,0.0,0.0,0.0,818.15,2.859999895095825
0.679132086791321,0.0,0.0,0.1692830716928307,0.0,0.0,0.0,0.0,0.0,0.0783921607839216,0.0,0.0170982901709829,0.0,0.0,0.0,0.0,0.0,0.0,0.0,0.0,0.0,0.0,855.15,2.990000009536743
0.6792999999999999,0.0,0.0,0.1611999999999999,0.0,0.0,0.0,0.0,0.0,0.0783999999999999,0.0,0.0264999999999999,0.0,0.0,0.0,0.0,0.0,0.0,0.0,0.0,0.0,0.0,849.15,2.990000009536743
0.2505749425057494,0.0,0.0,0.0246975302469753,0.1364863513648635,0.0,0.0994900509949004,0.0,0.068993100689931,0.2887711228877112,0.0797920207979202,0.0,0.0511948805119488,0.0,0.0,0.0,0.0,0.0,0.0,0.0,0.0,0.0,760.15,2.746999979019165
0.2777277727772777,0.0,0.0,0.0283028302830283,0.1535153515351535,0.0,0.0994099409940994,0.0,0.0669066906690669,0.2468246824682468,0.0762076207620762,0.0,0.0511051105110511,0.0,0.0,0.0,0.0,0.0,0.0,0.0,0.0,0.0,756.15,2.736000061035156
0.3067999999999999,0.0,0.0,0.0486,0.1372,0.0,0.0978999999999999,0.0,0.0399,0.2376999999999999,0.0814999999999999,0.0,0.0503999999999999,0.0,0.0,0.0,0.0,0.0,0.0,0.0,0.0,0.0,765.15,2.7809998989105225
0.3007300730073007,0.0,0.0,0.0289028902890289,0.1619161916191619,0.0,0.0694069406940694,0.0,0.0769076907690769,0.2237223722372237,0.0863086308630863,0.0,0.0521052105210521,0.0,0.0,0.0,0.0,0.0,0.0,0.0,0.0,0.0,759.15,2.7929999828338623
0.3139313931393139,0.0,0.0,0.0292029202920292,0.1358135813581358,0.0,0.0706070607060706,0.0187018701870187,0.0593059305930593,0.2232223222322232,0.0861086108610861,0.0,0.0631063106310631,0.0,0.0,0.0,0.0,0.0,0.0,0.0,0.0,0.0,753.15,2.7809998989105225
0.5,0.0,0.0,0.25,0.0,0.0,0.0,0.0,0.0,0.0,0.0,0.0,0.25,0.0,0.0,0.0,0.0,0.0,0.0,0.0,0.0,0.0,603.15,2.552999973297119
0.7,0.0,0.0,0.15,0.0,0.0,0.0,0.0,0.0,0.0,0.15,0.0,0.0,0.0,0.0,0.0,0.0,0.0,0.0,0.0,0.0,0.0,753.15,3.0429999828338623
0.6,0.0,0.0,0.15,0.0,0.0,0.0,0.0,0.0,0.1,0.15,0.0,0.0,0.0,0.0,0.0,0.0,0.0,0.0,0.0,0.0,0.0,803.15,3.075000047683716
0.5,0.0,0.0,0.15,0.0,0.0,0.0,0.0,0.0,0.1,0.15,0.0,0.0,0.0,0.0,0.0,0.0,0.0,0.0,0.0,0.0,0.0,788.15,3.265000104904175
0.5,0.0,0.0,0.15,0.0,0.0,0.0,0.0,0.0,0.1,0.15,0.0,0.0,0.0,0.0,0.0,0.0,0.0,0.0,0.0,0.1,0.0,738.15,3.375999927520752
0.4,0.0,0.0,0.15,0.0,0.0,0.0,0.0,0.0,0.1,0.15,0.0,0.0,0.0,0.0,0.0,0.0,0.0,0.0,0.0,0.1,0.0,748.15,3.5309998989105225
0.6,0.0,0.0,0.15,0.0,0.0,0.0,0.0,0.0,0.0,0.15,0.0,0.0,0.0,0.0,0.0,0.0,0.0,0.0,0.0,0.0,0.0,749.15,3.2309999465942383
0.6,0.0,0.0,0.15,0.0,0.0,0.0,0.0,0.0,0.0,0.15,0.0,0.0,0.0,0.0,0.0,0.0,0.0,0.0,0.0,0.1,0.0,728.15,3.302000045776367
0.6,0.0,0.0,0.15,0.1,0.0,0.0,0.0,0.0,0.0,0.15,0.0,0.0,0.0,0.0,0.0,0.0,0.0,0.0,0.0,0.0,0.0,823.15,3.0290000438690186
0.6,0.0,0.0,0.15,0.0,0.0,0.0,0.0,0.0,0.0,0.15,0.0,0.0,0.0,0.0,0.0,0.0,0.0,0.0,0.0,0.0,0.0,801.15,3.3310000896453857
0.6,0.0,0.0,0.15,0.0,0.0,0.0,0.0,0.0,0.0,0.15,0.0,0.0,0.0,0.0,0.0,0.1,0.0,0.0,0.0,0.0,0.0,923.15,3.4579999446868896
0.4395,0.0,0.0,0.0,0.0,0.0,0.0,0.0,0.0,0.3927,0.0,0.0,0.0,0.0,0.0,0.0,0.0,0.0,0.0,0.0,0.0,0.0,687.15,3.7260000705718994
0.2743274327432743,0.0,0.0,0.0,0.0,0.0,0.0,0.0,0.0,0.4964496449644965,0.0,0.0,0.0,0.0,0.0,0.0,0.0,0.0,0.0,0.0,0.0,0.0,658.15,4.038000106811523
0.1611,0.0,0.0,0.0,0.0,0.0,0.0,0.0,0.0,0.5767,0.0,0.0,0.0,0.0,0.0,0.0,0.0,0.0,0.0,0.0,0.0,0.0,648.15,4.177999973297119
0.0808,0.0,0.0,0.0,0.0,0.0,0.0,0.0,0.0,0.6413,0.0,0.0,0.0,0.0,0.0,0.0,0.0,0.0,0.0,0.0,0.0,0.0,644.15,4.267000198364258
0.375,0.0,0.0,0.0,0.0,0.0,0.0,0.0,0.0,0.375,0.0,0.0,0.0,0.0,0.0,0.0,0.0,0.0,0.0,0.0,0.0,0.0,669.15,4.85699987411499
0.241,0.0,0.0,0.0,0.0,0.0,0.0,0.0,0.0,0.3796,0.0,0.0,0.0,0.0,0.0,0.0,0.0,0.0,0.0,0.0,0.0,0.0,617.15,5.313000202178955
0.1445144514451445,0.0,0.0,0.0,0.0,0.0,0.0,0.0,0.0,0.447044704470447,0.0,0.0,0.0,0.0,0.0,0.0,0.0,0.0,0.0,0.0,0.0,0.0,611.15,5.478000164031982
0.5124,0.0,0.0,0.0,0.0,0.0,0.0,0.0,0.0,0.1462,0.0,0.0,0.0,0.0,0.0,0.0,0.0,0.0,0.0,0.0,0.0,0.0,675.15,5.7210001945495605
0.3079,0.0,0.0,0.0,0.0,0.0,0.0,0.0,0.0,0.2128999999999999,0.0,0.0,0.0,0.0,0.0,0.0,0.0,0.0,0.0,0.0,0.0,0.0,584.15,6.15500020980835
0.2067,0.0,0.0,0.0,0.0,0.0,0.0,0.0,0.0,0.2542999999999999,0.0,0.0,0.0,0.0,0.0,0.0,0.0,0.0,0.0,0.0,0.0,0.0,509.15,6.388000011444092
0.1043999999999999,0.0,0.0,0.0,0.0,0.0,0.0,0.0,0.0,0.2813,0.0,0.0,0.0,0.0,0.0,0.0,0.0,0.0,0.0,0.0,0.0,0.0,525.15,6.479000091552734
0.6690999999999999,0.0,0.0,0.2569,0.0,0.0,0.0,0.0,0.0,0.074,0.0,0.0,0.0,0.0,0.0,0.0,0.0,0.0,0.0,0.0,0.0,0.0,783.15,2.5
0.6661999999999999,0.0,0.0,0.1820999999999999,0.0,0.0,0.0,0.0,0.0,0.1516999999999999,0.0,0.0,0.0,0.0,0.0,0.0,0.0,0.0,0.0,0.0,0.0,0.0,838.15,2.5
0.6788,0.0,0.0,0.1043999999999999,0.0,0.0,0.0,0.0,0.0,0.2168,0.0,0.0,0.0,0.0,0.0,0.0,0.0,0.0,0.0,0.0,0.0,0.0,808.15,2.359999895095825
0.7151,0.0,0.0,0.2486999999999999,0.0,0.0,0.0,0.0,0.0,0.0361999999999999,0.0,0.0,0.0,0.0,0.0,0.0,0.0,0.0,0.0,0.0,0.0,0.0,753.15,2.4600000381469727
0.7511,0.0,0.0,0.1737999999999999,0.0,0.0,0.0,0.0,0.0,0.0751,0.0,0.0,0.0,0.0,0.0,0.0,0.0,0.0,0.0,0.0,0.0,0.0,843.15,2.450000047683716
0.65,0.0,0.0,0.0,0.1,0.0,0.0,0.25,0.0,0.0,0.0,0.0,0.0,0.0,0.0,0.0,0.0,0.0,0.0,0.0,0.0,0.0,1083.15,2.549999952316284
0.55,0.0,0.0,0.0,0.1,0.0,0.0,0.35,0.0,0.0,0.0,0.0,0.0,0.0,0.0,0.0,0.0,0.0,0.0,0.0,0.0,0.0,1063.15,2.6600000858306885
0.55,0.0,0.0,0.0,0.05,0.0,0.0,0.4,0.0,0.0,0.0,0.0,0.0,0.0,0.0,0.0,0.0,0.0,0.0,0.0,0.0,0.0,1058.15,2.6700000762939453
0.5,0.0,0.0,0.0,0.1,0.0,0.0,0.4,0.0,0.0,0.0,0.0,0.0,0.0,0.0,0.0,0.0,0.0,0.0,0.0,0.0,0.0,1058.15,2.7200000286102295
0.45,0.0,0.0,0.0,0.15,0.0,0.0,0.4,0.0,0.0,0.0,0.0,0.0,0.0,0.0,0.0,0.0,0.0,0.0,0.0,0.0,0.0,1058.15,2.7699999809265137
0.45,0.0,0.0,0.0,0.1,0.0,0.0,0.45,0.0,0.0,0.0,0.0,0.0,0.0,0.0,0.0,0.0,0.0,0.0,0.0,0.0,0.0,1048.15,2.7799999713897705
0.4,0.0,0.0,0.0,0.1,0.0,0.0,0.5,0.0,0.0,0.0,0.0,0.0,0.0,0.0,0.0,0.0,0.0,0.0,0.0,0.0,0.0,1038.15,2.8399999141693115
0.65,0.0,0.0,0.0,0.1,0.0,0.25,0.0,0.0,0.0,0.0,0.0,0.0,0.0,0.0,0.0,0.0,0.0,0.0,0.0,0.0,0.0,1058.15,2.630000114440918
0.55,0.0,0.0,0.0,0.15,0.0,0.3,0.0,0.0,0.0,0.0,0.0,0.0,0.0,0.0,0.0,0.0,0.0,0.0,0.0,0.0,0.0,1073.15,2.7200000286102295
0.55,0.0,0.0,0.0,0.1,0.0,0.35,0.0,0.0,0.0,0.0,0.0,0.0,0.0,0.0,0.0,0.0,0.0,0.0,0.0,0.0,0.0,1068.15,2.75
0.55,0.0,0.0,0.0,0.05,0.0,0.4,0.0,0.0,0.0,0.0,0.0,0.0,0.0,0.0,0.0,0.0,0.0,0.0,0.0,0.0,0.0,1058.15,2.809999942779541
0.5,0.0,0.0,0.0,0.15,0.0,0.35,0.0,0.0,0.0,0.0,0.0,0.0,0.0,0.0,0.0,0.0,0.0,0.0,0.0,0.0,0.0,1078.15,2.7699999809265137
0.5,0.0,0.0,0.0,0.1,0.0,0.4,0.0,0.0,0.0,0.0,0.0,0.0,0.0,0.0,0.0,0.0,0.0,0.0,0.0,0.0,0.0,1073.15,2.809999942779541
0.45,0.0,0.0,0.0,0.2,0.0,0.35,0.0,0.0,0.0,0.0,0.0,0.0,0.0,0.0,0.0,0.0,0.0,0.0,0.0,0.0,0.0,1093.15,2.7799999713897705
0.45,0.0,0.0,0.0,0.15,0.0,0.4,0.0,0.0,0.0,0.0,0.0,0.0,0.0,0.0,0.0,0.0,0.0,0.0,0.0,0.0,0.0,1083.15,2.8299999237060547
0.45,0.0,0.0,0.0,0.1,0.0,0.45,0.0,0.0,0.0,0.0,0.0,0.0,0.0,0.0,0.0,0.0,0.0,0.0,0.0,0.0,0.0,1078.15,2.880000114440918
0.4,0.0,0.0,0.0,0.15,0.0,0.45,0.0,0.0,0.0,0.0,0.0,0.0,0.0,0.0,0.0,0.0,0.0,0.0,0.0,0.0,0.0,1088.15,2.869999885559082
0.4,0.0,0.0,0.0,0.1,0.0,0.5,0.0,0.0,0.0,0.0,0.0,0.0,0.0,0.0,0.0,0.0,0.0,0.0,0.0,0.0,0.0,1088.15,2.950000047683716
0.65,0.0,0.0,0.0,0.1,0.0,0.0,0.0,0.0,0.0,0.0,0.0,0.0,0.25,0.0,0.0,0.0,0.0,0.0,0.0,0.0,0.0,1053.15,3.0199999809265137
0.55,0.0,0.0,0.0,0.15,0.0,0.0,0.0,0.0,0.0,0.0,0.0,0.0,0.3,0.0,0.0,0.0,0.0,0.0,0.0,0.0,0.0,1088.15,3.1700000762939453
0.55,0.0,0.0,0.0,0.1,0.0,0.0,0.0,0.0,0.0,0.0,0.0,0.0,0.35,0.0,0.0,0.0,0.0,0.0,0.0,0.0,0.0,1063.15,3.2899999618530273
0.55,0.0,0.0,0.0,0.05,0.0,0.0,0.0,0.0,0.0,0.0,0.0,0.0,0.4,0.0,0.0,0.0,0.0,0.0,0.0,0.0,0.0,1043.15,3.4600000381469727
0.5,0.0,0.0,0.0,0.15,0.0,0.0,0.0,0.0,0.0,0.0,0.0,0.0,0.35,0.0,0.0,0.0,0.0,0.0,0.0,0.0,0.0,1098.15,3.299999952316284
0.5,0.0,0.0,0.0,0.1,0.0,0.0,0.0,0.0,0.0,0.0,0.0,0.0,0.4,0.0,0.0,0.0,0.0,0.0,0.0,0.0,0.0,1068.15,3.440000057220459
0.45,0.0,0.0,0.0,0.15,0.0,0.0,0.0,0.0,0.0,0.0,0.0,0.0,0.4,0.0,0.0,0.0,0.0,0.0,0.0,0.0,0.0,1103.15,3.430000066757202
0.45,0.0,0.0,0.0,0.1,0.0,0.0,0.0,0.0,0.0,0.0,0.0,0.0,0.45,0.0,0.0,0.0,0.0,0.0,0.0,0.0,0.0,1073.15,3.5899999141693115
0.4,0.0,0.0,0.0,0.15,0.0,0.0,0.0,0.0,0.0,0.0,0.0,0.0,0.45,0.0,0.0,0.0,0.0,0.0,0.0,0.0,0.0,1113.15,3.549999952316284
0.4,0.0,0.0,0.0,0.1,0.0,0.0,0.0,0.0,0.0,0.0,0.0,0.0,0.5,0.0,0.0,0.0,0.0,0.0,0.0,0.0,0.0,1078.15,3.75
0.65,0.0,0.0,0.0,0.1,0.0,0.0,0.0,0.0,0.0,0.25,0.0,0.0,0.0,0.0,0.0,0.0,0.0,0.0,0.0,0.0,0.0,1033.15,3.369999885559082
0.55,0.0,0.0,0.0,0.15,0.0,0.0,0.0,0.0,0.0,0.3,0.0,0.0,0.0,0.0,0.0,0.0,0.0,0.0,0.0,0.0,0.0,1073.15,3.5799999237060547
0.55,0.0,0.0,0.0,0.1,0.0,0.0,0.0,0.0,0.0,0.35,0.0,0.0,0.0,0.0,0.0,0.0,0.0,0.0,0.0,0.0,0.0,1048.15,3.759999990463257
0.55,0.0,0.0,0.0,0.05,0.0,0.0,0.0,0.0,0.0,0.4,0.0,0.0,0.0,0.0,0.0,0.0,0.0,0.0,0.0,0.0,0.0,1008.15,4.010000228881836
0.5,0.0,0.0,0.0,0.15,0.0,0.0,0.0,0.0,0.0,0.35,0.0,0.0,0.0,0.0,0.0,0.0,0.0,0.0,0.0,0.0,0.0,1083.15,3.740000009536743
0.5,0.0,0.0,0.0,0.1,0.0,0.0,0.0,0.0,0.0,0.4,0.0,0.0,0.0,0.0,0.0,0.0,0.0,0.0,0.0,0.0,0.0,1053.15,3.9700000286102295
0.45,0.0,0.0,0.0,0.15,0.0,0.0,0.0,0.0,0.0,0.4,0.0,0.0,0.0,0.0,0.0,0.0,0.0,0.0,0.0,0.0,0.0,1098.15,3.9200000762939458
0.45,0.0,0.0,0.0,0.1,0.0,0.0,0.0,0.0,0.0,0.45,0.0,0.0,0.0,0.0,0.0,0.0,0.0,0.0,0.0,0.0,0.0,1068.15,4.150000095367432
0.4,0.0,0.0,0.0,0.15,0.0,0.0,0.0,0.0,0.0,0.45,0.0,0.0,0.0,0.0,0.0,0.0,0.0,0.0,0.0,0.0,0.0,1113.15,4.090000152587891
0.4,0.0,0.0,0.0,0.1,0.0,0.0,0.0,0.0,0.0,0.5,0.0,0.0,0.0,0.0,0.0,0.0,0.0,0.0,0.0,0.0,0.0,1078.15,4.349999904632568
0.6,0.0,0.0,0.0,0.1,0.0,0.0,0.3,0.0,0.0,0.0,0.0,0.0,0.0,0.0,0.0,0.0,0.0,0.0,0.0,0.0,0.0,1073.15,2.609999895095825
0.6,0.0,0.0,0.0,0.1,0.0,0.3,0.0,0.0,0.0,0.0,0.0,0.0,0.0,0.0,0.0,0.0,0.0,0.0,0.0,0.0,0.0,1063.15,2.690000057220459
0.6,0.0,0.0,0.0,0.1,0.0,0.0,0.0,0.0,0.0,0.0,0.0,0.0,0.3,0.0,0.0,0.0,0.0,0.0,0.0,0.0,0.0,1058.15,3.1500000953674316
0.6,0.0,0.0,0.0,0.1,0.0,0.0,0.0,0.0,0.0,0.3,0.0,0.0,0.0,0.0,0.0,0.0,0.0,0.0,0.0,0.0,0.0,1038.15,3.569999933242798
0.1,0.0,0.0,0.0,0.0,0.0,0.0,0.0,0.0,0.64,0.0,0.0,0.0,0.0,0.0,0.0,0.0,0.0,0.0,0.0,0.0,0.0,633.15,4.507999897003174
0.1,0.0,0.0,0.0,0.0,0.0,0.0,0.0,0.05,0.64,0.0,0.0,0.0,0.0,0.0,0.0,0.0,0.0,0.0,0.0,0.0,0.0,636.15,4.127999782562256
0.1,0.0,0.0,0.0,0.0,0.0,0.0,0.0,0.1,0.64,0.0,0.0,0.0,0.0,0.0,0.0,0.0,0.0,0.0,0.0,0.0,0.0,642.15,3.690000057220459
0.1,0.0,0.0,0.0,0.0,0.0,0.0,0.0,0.15,0.64,0.0,0.0,0.0,0.0,0.0,0.0,0.0,0.0,0.0,0.0,0.0,0.0,661.15,3.259999990463257
0.1,0.0,0.0,0.0,0.0,0.0,0.0,0.0,0.2,0.64,0.0,0.0,0.0,0.0,0.0,0.0,0.0,0.0,0.0,0.0,0.0,0.0,700.15,2.816999912261963
0.1,0.0,0.0,0.05,0.0,0.0,0.0,0.0,0.0,0.64,0.0,0.0,0.0,0.0,0.0,0.0,0.0,0.0,0.0,0.0,0.0,0.0,637.15,4.210999965667725
0.1,0.0,0.0,0.1,0.0,0.0,0.0,0.0,0.0,0.64,0.0,0.0,0.0,0.0,0.0,0.0,0.0,0.0,0.0,0.0,0.0,0.0,653.15,3.805000066757202
0.1,0.0,0.0,0.15,0.0,0.0,0.0,0.0,0.0,0.64,0.0,0.0,0.0,0.0,0.0,0.0,0.0,0.0,0.0,0.0,0.0,0.0,683.15,3.369999885559082
0.1,0.0,0.0,0.2,0.0,0.0,0.0,0.0,0.0,0.64,0.0,0.0,0.0,0.0,0.0,0.0,0.0,0.0,0.0,0.0,0.0,0.0,705.15,2.9260001182556152
0.1,0.0,0.0,0.26,0.0,0.0,0.0,0.0,0.0,0.64,0.0,0.0,0.0,0.0,0.0,0.0,0.0,0.0,0.0,0.0,0.0,0.0,769.15,2.3239998817443848
0.1,0.0,0.0,0.0,0.0,0.0,0.0,0.0,0.0,0.64,0.0,0.0,0.05,0.0,0.0,0.0,0.0,0.0,0.0,0.0,0.0,0.0,615.15,4.3420000076293945
0.1,0.0,0.0,0.0,0.0,0.0,0.0,0.0,0.0,0.64,0.0,0.0,0.1,0.0,0.0,0.0,0.0,0.0,0.0,0.0,0.0,0.0,673.15,3.9700000286102295
0.1,0.0,0.0,0.0,0.0,0.0,0.0,0.0,0.0,0.64,0.0,0.0,0.15,0.0,0.0,0.0,0.0,0.0,0.0,0.0,0.0,0.0,687.15,3.51200008392334
0.1,0.0,0.0,0.0,0.0,0.0,0.0,0.0,0.0,0.64,0.0,0.0,0.2,0.0,0.0,0.0,0.0,0.0,0.0,0.0,0.0,0.0,731.15,2.997999906539917
0.5,0.0,0.0,0.475,0.025,0.0,0.0,0.0,0.0,0.0,0.0,0.0,0.0,0.0,0.0,0.0,0.0,0.0,0.0,0.0,0.0,0.0,711.15,2.569999933242798
0.5,0.0,0.0,0.465,0.035,0.0,0.0,0.0,0.0,0.0,0.0,0.0,0.0,0.0,0.0,0.0,0.0,0.0,0.0,0.0,0.0,0.0,713.15,2.572000026702881
0.5,0.0,0.0,0.45,0.05,0.0,0.0,0.0,0.0,0.0,0.0,0.0,0.0,0.0,0.0,0.0,0.0,0.0,0.0,0.0,0.0,0.0,729.15,2.569999933242798
0.5,0.0,0.0,0.435,0.065,0.0,0.0,0.0,0.0,0.0,0.0,0.0,0.0,0.0,0.0,0.0,0.0,0.0,0.0,0.0,0.0,0.0,735.15,2.558000087738037
0.5,0.0,0.0,0.425,0.075,0.0,0.0,0.0,0.0,0.0,0.0,0.0,0.0,0.0,0.0,0.0,0.0,0.0,0.0,0.0,0.0,0.0,735.15,2.562000036239624
0.5,0.0,0.0,0.4029999999999999,0.0969999999999999,0.0,0.0,0.0,0.0,0.0,0.0,0.0,0.0,0.0,0.0,0.0,0.0,0.0,0.0,0.0,0.0,0.0,743.15,2.5480000972747803
0.5,0.0,0.0,0.39,0.11,0.0,0.0,0.0,0.0,0.0,0.0,0.0,0.0,0.0,0.0,0.0,0.0,0.0,0.0,0.0,0.0,0.0,755.15,2.5480000972747803
0.5,0.0,0.0,0.365,0.135,0.0,0.0,0.0,0.0,0.0,0.0,0.0,0.0,0.0,0.0,0.0,0.0,0.0,0.0,0.0,0.0,0.0,781.15,2.5450000762939453
0.5,0.0,0.0,0.34,0.16,0.0,0.0,0.0,0.0,0.0,0.0,0.0,0.0,0.0,0.0,0.0,0.0,0.0,0.0,0.0,0.0,0.0,793.15,2.5299999713897705
0.55,0.0,0.0,0.3,0.15,0.0,0.0,0.0,0.0,0.0,0.0,0.0,0.0,0.0,0.0,0.0,0.0,0.0,0.0,0.0,0.0,0.0,845.15,2.5
0.45,0.0,0.0,0.45,0.1,0.0,0.0,0.0,0.0,0.0,0.0,0.0,0.0,0.0,0.0,0.0,0.0,0.0,0.0,0.0,0.0,0.0,733.15,2.5920000076293945
0.5,0.0,0.0,0.25,0.0,0.0,0.0,0.0,0.0,0.25,0.0,0.0,0.0,0.0,0.0,0.0,0.0,0.0,0.0,0.0,0.0,0.0,799.15,2.5160000324249268
0.3333,0.0,0.0,0.0,0.0,0.0,0.0,0.0,0.0,0.0,0.0,0.0,0.6667000000000001,0.0,0.0,0.0,0.0,0.0,0.0,0.0,0.0,0.0,473.15,2.2820000648498535
0.3103310331033103,0.0,0.0,0.0,0.0,0.0,0.0,0.0,0.0,0.0172017201720172,0.0,0.0,0.6724672467246724,0.0,0.0,0.0,0.0,0.0,0.0,0.0,0.0,0.0,476.15,2.2780001163482666
0.2592740725927407,0.0,0.0,0.0,0.0,0.0,0.0,0.0,0.0,0.0555944405559444,0.0,0.0,0.6851314868513149,0.0,0.0,0.0,0.0,0.0,0.0,0.0,0.0,0.0,550.15,2.2309999465942383
0.2307999999999999,0.0,0.0,0.0,0.0,0.0,0.0,0.0,0.0,0.0769,0.0,0.0,0.6923,0.0,0.0,0.0,0.0,0.0,0.0,0.0,0.0,0.0,573.15,2.2100000381469727
0.2,0.0,0.0,0.0,0.0,0.0,0.0,0.0,0.0,0.1,0.0,0.0,0.7,0.0,0.0,0.0,0.0,0.0,0.0,0.0,0.0,0.0,593.15,2.190000057220459
0.1667,0.0,0.0,0.0,0.0,0.0,0.0,0.0,0.0,0.125,0.0,0.0,0.7082999999999999,0.0,0.0,0.0,0.0,0.0,0.0,0.0,0.0,0.0,558.15,2.1489999294281006
0.1304,0.0,0.0,0.0,0.0,0.0,0.0,0.0,0.0,0.1522,0.0,0.0,0.7173999999999999,0.0,0.0,0.0,0.0,0.0,0.0,0.0,0.0,0.0,548.15,2.1440000534057617
0.0909,0.0,0.0,0.0,0.0,0.0,0.0,0.0,0.0,0.1818,0.0,0.0,0.7273000000000001,0.0,0.0,0.0,0.0,0.0,0.0,0.0,0.0,0.0,523.15,2.125
0.0475999999999999,0.0,0.0,0.0,0.0,0.0,0.0,0.0,0.0,0.2143,0.0,0.0,0.7381,0.0,0.0,0.0,0.0,0.0,0.0,0.0,0.0,0.0,478.15,2.0859999656677246
0.69,0.0,0.0,0.0,0.14,0.0,0.0,0.0,0.0,0.0,0.0,0.0,0.0,0.0,0.0,0.0,0.0,0.0,0.0,0.0,0.0,0.0,1363.15,4.099999904632568
0.5735,0.0,0.0,0.0,0.2336,0.0,0.0,0.0,0.0,0.0,0.0,0.0,0.0,0.0,0.0,0.0,0.0,0.0,0.0,0.0,0.0,0.0,1191.15,3.380000114440918
0.7075707570757075,0.0,0.0,0.0,0.1415141514151415,0.0,0.0,0.0,0.0,0.0,0.0,0.0,0.0,0.0,0.0,0.0,0.0,0.0,0.0,0.0,0.0,0.0,1150.15,3.434999942779541
0.6604000000000001,0.0,0.0,0.0,0.1887,0.0,0.0,0.0,0.0,0.0,0.0,0.0,0.0,0.0,0.0,0.0,0.0,0.0,0.0,0.0,0.0,0.0,1159.15,3.2860000133514404
0.6132613261326132,0.0,0.0,0.0,0.2358235823582357,0.0,0.0,0.0,0.0,0.0,0.0,0.0,0.0,0.0,0.0,0.0,0.0,0.0,0.0,0.0,0.0,0.0,1153.15,3.3540000915527344
0.566056605660566,0.0,0.0,0.0,0.283028302830283,0.0,0.0,0.0,0.0,0.0,0.0,0.0,0.0,0.0,0.0,0.0,0.0,0.0,0.0,0.0,0.0,0.0,1163.15,3.3570001125335693
0.6422642264226422,0.0,0.0,0.0,0.1376137613761376,0.0,0.0,0.0,0.0,0.0,0.0,0.0,0.0,0.0,0.0,0.0,0.0,0.0,0.0,0.0,0.0,0.0,1148.15,3.694000005722046
0.5963596359635963,0.0,0.0,0.0,0.1835183518351835,0.0,0.0,0.0,0.0,0.0,0.0,0.0,0.0,0.0,0.0,0.0,0.0,0.0,0.0,0.0,0.0,0.0,1143.15,3.7039999961853023
0.5505,0.0,0.0,0.0,0.2294,0.0,0.0,0.0,0.0,0.0,0.0,0.0,0.0,0.0,0.0,0.0,0.0,0.0,0.0,0.0,0.0,0.0,1151.15,3.7100000381469727
0.5046504650465046,0.0,0.0,0.0,0.2752275227522752,0.0,0.0,0.0,0.0,0.0,0.0,0.0,0.0,0.0,0.0,0.0,0.0,0.0,0.0,0.0,0.0,0.0,1151.15,3.765000104904175
0.4587458745874587,0.0,0.0,0.0,0.3211321132113211,0.0,0.0,0.0,0.0,0.0,0.0,0.0,0.0,0.0,0.0,0.0,0.0,0.0,0.0,0.0,0.0,0.0,1149.15,3.742000102996826
0.625,0.0,0.0,0.0,0.0892999999999999,0.0,0.0,0.0,0.0,0.0,0.0,0.0,0.0,0.0,0.0,0.0,0.0,0.0,0.0,0.0,0.0,0.0,1145.15,4.059999942779541
0.5804,0.0,0.0,0.0,0.1339,0.0,0.0,0.0,0.0,0.0,0.0,0.0,0.0,0.0,0.0,0.0,0.0,0.0,0.0,0.0,0.0,0.0,1142.15,4.09499979019165
0.5357,0.0,0.0,0.0,0.1785999999999999,0.0,0.0,0.0,0.0,0.0,0.0,0.0,0.0,0.0,0.0,0.0,0.0,0.0,0.0,0.0,0.0,0.0,1144.15,4.071000099182129
0.4911,0.0,0.0,0.0,0.2232,0.0,0.0,0.0,0.0,0.0,0.0,0.0,0.0,0.0,0.0,0.0,0.0,0.0,0.0,0.0,0.0,0.0,1142.15,4.10099983215332
0.4464,0.0,0.0,0.0,0.2678999999999999,0.0,0.0,0.0,0.0,0.0,0.0,0.0,0.0,0.0,0.0,0.0,0.0,0.0,0.0,0.0,0.0,0.0,1141.15,4.084000110626221
0.4018,0.0,0.0,0.0,0.3125,0.0,0.0,0.0,0.0,0.0,0.0,0.0,0.0,0.0,0.0,0.0,0.0,0.0,0.0,0.0,0.0,0.0,1136.15,4.099999904632568
0.3571357135713571,0.0,0.0,0.0,0.3571357135713571,0.0,0.0,0.0,0.0,0.0,0.0,0.0,0.0,0.0,0.0,0.0,0.0,0.0,0.0,0.0,0.0,0.0,1134.15,4.072999954223633
0.5216999999999999,0.0,0.0,0.0,0.1303999999999999,0.0,0.0,0.0,0.0,0.0,0.0,0.0,0.0,0.0,0.0,0.0,0.0,0.0,0.0,0.0,0.0,0.0,1149.15,4.460999965667725
0.4782521747825217,0.0,0.0,0.0,0.1738826117388261,0.0,0.0,0.0,0.0,0.0,0.0,0.0,0.0,0.0,0.0,0.0,0.0,0.0,0.0,0.0,0.0,0.0,1140.15,4.4629998207092285
0.4347565243475652,0.0,0.0,0.0,0.2173782621737826,0.0,0.0,0.0,0.0,0.0,0.0,0.0,0.0,0.0,0.0,0.0,0.0,0.0,0.0,0.0,0.0,0.0,1133.15,4.429999828338623
0.3912608739126087,0.0,0.0,0.0,0.2608739126087391,0.0,0.0,0.0,0.0,0.0,0.0,0.0,0.0,0.0,0.0,0.0,0.0,0.0,0.0,0.0,0.0,0.0,1134.15,4.446000099182129
0.6047,0.0,0.0,0.0,0.186,0.0,0.0,0.0,0.0,0.0,0.0,0.0,0.0,0.0,0.0,0.0,0.0,0.0,0.0,0.0,0.0,0.0,1161.15,4.090000152587891
0.5580999999999999,0.0,0.0,0.0,0.2325999999999999,0.0,0.0,0.0,0.0,0.0,0.0,0.0,0.0,0.0,0.0,0.0,0.0,0.0,0.0,0.0,0.0,0.0,1172.15,4.125
0.5115999999999999,0.0,0.0,0.0,0.2791,0.0,0.0,0.0,0.0,0.0,0.0,0.0,0.0,0.0,0.0,0.0,0.0,0.0,0.0,0.0,0.0,0.0,1169.15,4.10099983215332
0.5909,0.0,0.0,0.0,0.1364,0.0,0.0,0.0,0.0,0.0,0.0,0.0,0.0,0.0,0.0,0.0,0.0,0.0,0.0,0.0,0.0,0.0,1176.15,4.506999969482422
0.5455,0.0,0.0,0.0,0.1818,0.0,0.0,0.0,0.0,0.0,0.0,0.0,0.0,0.0,0.0,0.0,0.0,0.0,0.0,0.0,0.0,0.0,1163.15,4.492000102996826
0.5,0.0,0.0,0.0,0.2273,0.0,0.0,0.0,0.0,0.0,0.0,0.0,0.0,0.0,0.0,0.0,0.0,0.0,0.0,0.0,0.0,0.0,1165.15,4.4710001945495605
0.4545454545454545,0.0,0.0,0.0,0.2727272727272727,0.0,0.0,0.0,0.0,0.0,0.0,0.0,0.0,0.0,0.0,0.0,0.0,0.0,0.0,0.0,0.0,0.0,1167.15,4.5289998054504395
0.4090999999999999,0.0,0.0,0.0,0.3182,0.0,0.0,0.0,0.0,0.0,0.0,0.0,0.0,0.0,0.0,0.0,0.0,0.0,0.0,0.0,0.0,0.0,1166.15,4.493000030517578
0.5511,0.0,0.0,0.0,0.1156,0.0,0.0,0.0,0.0,0.0,0.0,0.0,0.0,0.0,0.0,0.0,0.0,0.0,0.0,0.0,0.0,0.0,1182.15,4.942999839782715
0.4889,0.0,0.0,0.0,0.1778,0.0,0.0,0.0,0.0,0.0,0.0,0.0,0.0,0.0,0.0,0.0,0.0,0.0,0.0,0.0,0.0,0.0,1168.15,4.992000102996826
0.4444444444444444,0.0,0.0,0.0,0.2222222222222222,0.0,0.0,0.0,0.0,0.0,0.0,0.0,0.0,0.0,0.0,0.0,0.0,0.0,0.0,0.0,0.0,0.0,1167.15,4.925000190734863
0.4,0.0,0.0,0.0,0.2667,0.0,0.0,0.0,0.0,0.0,0.0,0.0,0.0,0.0,0.0,0.0,0.0,0.0,0.0,0.0,0.0,0.0,1164.15,4.935999870300293
0.75,0.0,0.0,0.0,0.15,0.0,0.0,0.0,0.0,0.0,0.0,0.0,0.0,0.0,0.0,0.0,0.0,0.0,0.0,0.0,0.0,0.0,1156.15,3.2850000858306885
0.7,0.0,0.0,0.0,0.2,0.0,0.0,0.0,0.0,0.0,0.0,0.0,0.0,0.0,0.0,0.0,0.0,0.0,0.0,0.0,0.0,0.0,1160.15,3.2780001163482666
0.65,0.0,0.0,0.0,0.25,0.0,0.0,0.0,0.0,0.0,0.0,0.0,0.0,0.0,0.0,0.0,0.0,0.0,0.0,0.0,0.0,0.0,1162.15,3.302000045776367
0.6,0.0,0.0,0.0,0.3,0.0,0.0,0.0,0.0,0.0,0.0,0.0,0.0,0.0,0.0,0.0,0.0,0.0,0.0,0.0,0.0,0.0,1166.15,3.3399999141693115
0.7,0.0,0.0,0.0,0.15,0.0,0.0,0.0,0.0,0.0,0.0,0.0,0.0,0.0,0.0,0.0,0.0,0.0,0.0,0.0,0.0,0.0,1142.15,3.650000095367432
0.6,0.0,0.0,0.0,0.25,0.0,0.0,0.0,0.0,0.0,0.0,0.0,0.0,0.0,0.0,0.0,0.0,0.0,0.0,0.0,0.0,0.0,1156.15,3.7709999084472656
0.55,0.0,0.0,0.0,0.3,0.0,0.0,0.0,0.0,0.0,0.0,0.0,0.0,0.0,0.0,0.0,0.0,0.0,0.0,0.0,0.0,0.0,1156.15,3.803999900817871
0.5,0.0,0.0,0.0,0.35,0.0,0.0,0.0,0.0,0.0,0.0,0.0,0.0,0.0,0.0,0.0,0.0,0.0,0.0,0.0,0.0,0.0,1156.15,3.805000066757202
0.65,0.0,0.0,0.0,0.15,0.0,0.0,0.0,0.0,0.0,0.0,0.0,0.0,0.0,0.0,0.0,0.0,0.0,0.0,0.0,0.0,0.0,1156.15,4.289000034332275
0.6,0.0,0.0,0.0,0.2,0.0,0.0,0.0,0.0,0.0,0.0,0.0,0.0,0.0,0.0,0.0,0.0,0.0,0.0,0.0,0.0,0.0,1141.15,4.119999885559082
0.5,0.0,0.0,0.0,0.3,0.0,0.0,0.0,0.0,0.0,0.0,0.0,0.0,0.0,0.0,0.0,0.0,0.0,0.0,0.0,0.0,0.0,1151.15,4.164999961853027
0.6,0.0,0.0,0.0,0.15,0.0,0.0,0.0,0.0,0.0,0.0,0.0,0.0,0.0,0.0,0.0,0.0,0.0,0.0,0.0,0.0,0.0,1156.15,4.577000141143799
0.55,0.0,0.0,0.0,0.2,0.0,0.0,0.0,0.0,0.0,0.0,0.0,0.0,0.0,0.0,0.0,0.0,0.0,0.0,0.0,0.0,0.0,1155.15,4.513000011444092
0.5,0.0,0.0,0.0,0.25,0.0,0.0,0.0,0.0,0.0,0.0,0.0,0.0,0.0,0.0,0.0,0.0,0.0,0.0,0.0,0.0,0.0,1151.15,4.521999835968018
0.7,0.0,0.0,0.0,0.2,0.0,0.0,0.0,0.0,0.0,0.0,0.0,0.0,0.0,0.0,0.0,0.0,0.0,0.0,0.0,0.0,0.0,1167.15,3.3540000915527344
0.6,0.0,0.0,0.0,0.3,0.0,0.0,0.0,0.0,0.0,0.0,0.0,0.0,0.0,0.0,0.0,0.0,0.0,0.0,0.0,0.0,0.0,1166.15,3.450999975204468
0.6,0.0,0.0,0.0,0.25,0.0,0.0,0.0,0.0,0.0,0.0,0.0,0.0,0.0,0.0,0.0,0.0,0.0,0.0,0.0,0.0,0.0,1160.15,3.8540000915527344
0.5,0.0,0.0,0.0,0.35,0.0,0.0,0.0,0.0,0.0,0.0,0.0,0.0,0.0,0.0,0.0,0.0,0.0,0.0,0.0,0.0,0.0,1163.15,3.888999938964844
0.5,0.0,0.0,0.0,0.3,0.0,0.0,0.0,0.0,0.0,0.0,0.0,0.0,0.0,0.0,0.0,0.0,0.0,0.0,0.0,0.0,0.0,1154.15,4.270999908447266
0.4,0.0,0.0,0.0,0.4,0.0,0.0,0.0,0.0,0.0,0.0,0.0,0.0,0.0,0.0,0.0,0.0,0.0,0.0,0.0,0.0,0.0,1156.15,4.165999889373779
0.6,0.0,0.0,0.0,0.15,0.0,0.0,0.0,0.0,0.0,0.0,0.0,0.0,0.0,0.0,0.0,0.0,0.0,0.0,0.0,0.0,0.0,1166.15,4.684000015258789
0.5,0.0,0.0,0.0,0.25,0.0,0.0,0.0,0.0,0.0,0.0,0.0,0.0,0.0,0.0,0.0,0.0,0.0,0.0,0.0,0.0,0.0,1152.15,4.677000045776367
0.6,0.0,0.0,0.0,0.25,0.0,0.0,0.0,0.0,0.0,0.0,0.0,0.0,0.0,0.0,0.0,0.0,0.0,0.0,0.0,0.0,0.0,1183.15,4.202000141143799
0.55,0.0,0.0,0.0,0.3,0.0,0.0,0.0,0.0,0.0,0.0,0.0,0.0,0.0,0.0,0.0,0.0,0.0,0.0,0.0,0.0,0.0,1182.15,4.236999988555908
0.6,0.0,0.0,0.0,0.2,0.0,0.0,0.0,0.0,0.0,0.0,0.0,0.0,0.0,0.0,0.0,0.0,0.0,0.0,0.0,0.0,0.0,1182.15,4.658999919891357
0.55,0.0,0.0,0.0,0.25,0.0,0.0,0.0,0.0,0.0,0.0,0.0,0.0,0.0,0.0,0.0,0.0,0.0,0.0,0.0,0.0,0.0,1183.15,4.732999801635742
0.5,0.0,0.0,0.0,0.3,0.0,0.0,0.0,0.0,0.0,0.0,0.0,0.0,0.0,0.0,0.0,0.0,0.0,0.0,0.0,0.0,0.0,1182.15,4.751999855041504
0.5,0.0,0.0,0.0,0.25,0.0,0.0,0.0,0.0,0.0,0.0,0.0,0.0,0.0,0.0,0.0,0.0,0.0,0.0,0.0,0.0,0.0,1184.15,5.284999847412109
0.65,0.0,0.0,0.0,0.2,0.0,0.0,0.0,0.0,0.0,0.0,0.0,0.0,0.0,0.0,0.0,0.0,0.0,0.0,0.0,0.0,0.0,1184.15,4.085000038146973
0.6,0.0,0.0,0.0,0.25,0.0,0.0,0.0,0.0,0.0,0.0,0.0,0.0,0.0,0.0,0.0,0.0,0.0,0.0,0.0,0.0,0.0,1179.15,4.103000164031982
0.55,0.0,0.0,0.0,0.3,0.0,0.0,0.0,0.0,0.0,0.0,0.0,0.0,0.0,0.0,0.0,0.0,0.0,0.0,0.0,0.0,0.0,1178.15,4.124000072479248
0.65,0.0,0.0,0.0,0.15,0.0,0.0,0.0,0.0,0.0,0.0,0.0,0.0,0.0,0.0,0.0,0.0,0.0,0.0,0.0,0.0,0.0,1185.15,4.591000080108643
0.6,0.0,0.0,0.0,0.2,0.0,0.0,0.0,0.0,0.0,0.0,0.0,0.0,0.0,0.0,0.0,0.0,0.0,0.0,0.0,0.0,0.0,1190.15,4.627999782562256
0.5,0.0,0.0,0.0,0.3,0.0,0.0,0.0,0.0,0.0,0.0,0.0,0.0,0.0,0.0,0.0,0.0,0.0,0.0,0.0,0.0,0.0,1176.15,4.623000144958496
0.55,0.0,0.0,0.0,0.2,0.0,0.0,0.0,0.0,0.0,0.0,0.0,0.0,0.0,0.0,0.0,0.0,0.0,0.0,0.0,0.0,0.0,1179.15,5.10699987411499
0.5,0.0,0.0,0.0,0.25,0.0,0.0,0.0,0.0,0.0,0.0,0.0,0.0,0.0,0.0,0.0,0.0,0.0,0.0,0.0,0.0,0.0,1181.15,5.1519999504089355
0.5384,0.0,0.0,0.0,0.042,0.0,0.0,0.0,0.0045,0.1807,0.2344,0.0,0.0,0.0,0.0,0.0,0.0,0.0,0.0,0.0,0.0,0.0,873.15,3.311000108718872
0.0,0.0,0.0,0.0,0.4,0.0,0.0,0.0,0.0,0.0,0.0,0.0,0.0,0.0,0.0,0.0,0.1,0.0,0.0,0.0,0.0,0.0,935.15,3.740000009536743
0.0,0.0,0.0,0.0,0.45,0.0,0.0,0.0,0.0,0.0,0.0,0.0,0.0,0.0,0.0,0.0,0.1,0.0,0.0,0.0,0.0,0.0,929.15,3.809999942779541
0.0,0.0,0.0,0.0,0.5,0.0,0.0,0.0,0.0,0.0,0.0,0.0,0.0,0.0,0.0,0.0,0.0,0.0,0.0,0.0,0.0,0.0,1157.15,3.549999952316284
0.0,0.0,0.0,0.0,0.5,0.0,0.0,0.0,0.0,0.0,0.0,0.0,0.0,0.0,0.0,0.0,0.05,0.0,0.0,0.0,0.0,0.0,1028.15,3.680000066757202
0.0,0.0,0.0,0.0,0.5,0.0,0.0,0.0,0.0,0.0,0.0,0.0,0.0,0.0,0.0,0.0,0.1,0.0,0.0,0.0,0.0,0.0,903.15,3.859999895095825
0.0,0.0,0.0,0.0,0.5,0.0,0.0,0.0,0.0,0.0,0.0,0.0,0.0,0.0,0.0,0.0,0.15,0.0,0.0,0.0,0.0,0.0,818.15,3.950000047683716
0.0,0.0,0.0,0.0,0.5,0.0,0.0,0.0,0.0,0.0,0.0,0.0,0.0,0.0,0.0,0.0,0.2,0.0,0.0,0.0,0.0,0.0,776.15,4.010000228881836
0.0,0.0,0.0,0.0,0.5,0.0,0.0,0.0,0.0,0.0,0.0,0.0,0.0,0.0,0.0,0.0,0.25,0.0,0.0,0.0,0.0,0.0,761.15,4.090000152587891
0.0,0.0,0.0,0.0,0.5,0.0,0.0,0.0,0.0,0.0,0.0,0.0,0.0,0.0,0.0,0.0,0.3,0.0,0.0,0.0,0.0,0.0,754.15,4.159999847412109
0.0,0.0,0.0,0.0,0.6,0.0,0.0,0.0,0.0,0.0,0.0,0.0,0.0,0.0,0.0,0.0,0.2,0.0,0.0,0.0,0.0,0.0,712.15,4.139999866485596
0.0,0.474,0.0,0.0,0.0,0.0,0.0,0.0,0.0,0.0,0.474,0.0,0.0,0.0,0.0,0.0,0.0,0.0,0.0,0.0,0.0,0.0,688.15,3.819999933242798
0.0,0.444,0.0,0.0,0.0,0.0,0.0,0.0,0.0,0.0,0.444,0.0,0.0,0.0,0.0,0.0,0.0,0.0,0.0,0.0,0.0,0.0,643.15,4.0
0.0,0.474,0.0,0.0,0.0,0.0,0.0,0.0,0.0,0.0,0.474,0.0,0.0,0.0,0.0,0.0,0.0,0.0,0.0,0.0,0.0,0.0,743.15,3.660000085830689
0.0,0.444,0.0,0.0,0.0,0.0,0.0,0.0,0.0,0.0,0.444,0.0,0.0,0.0,0.0,0.0,0.0,0.0,0.0,0.0,0.0,0.0,763.15,3.6700000762939458
0.0,0.412,0.0,0.0,0.0,0.0,0.0,0.0,0.0,0.0,0.412,0.0,0.0,0.0,0.0,0.0,0.0,0.0,0.0,0.0,0.0,0.0,768.15,3.650000095367432
0.0,0.375,0.0,0.0,0.0,0.0,0.0,0.0,0.0,0.0,0.375,0.0,0.0,0.0,0.0,0.0,0.0,0.0,0.0,0.0,0.0,0.0,753.15,3.660000085830689
0.0,0.3329999999999999,0.0,0.0,0.0,0.0,0.0,0.0,0.0,0.0,0.3329999999999999,0.0,0.0,0.0,0.0,0.0,0.0,0.0,0.0,0.0,0.0,0.0,738.15,3.6700000762939458
0.0,0.286,0.0,0.0,0.0,0.0,0.0,0.0,0.0,0.0,0.286,0.0,0.0,0.0,0.0,0.0,0.0,0.0,0.0,0.0,0.0,0.0,638.15,3.5199999809265137
0.0,0.231,0.0,0.0,0.0,0.0,0.0,0.0,0.0,0.0,0.231,0.0,0.0,0.0,0.0,0.0,0.0,0.0,0.0,0.0,0.0,0.0,603.15,3.4000000953674316
0.0,0.1669999999999999,0.0,0.0,0.0,0.0,0.0,0.0,0.0,0.0,0.1669999999999999,0.0,0.0,0.0,0.0,0.0,0.0,0.0,0.0,0.0,0.0,0.0,558.15,3.259999990463257
0.0,0.5,0.0,0.0,0.0,0.0,0.0,0.0,0.0,0.0,0.5,0.0,0.0,0.0,0.0,0.0,0.0,0.0,0.0,0.0,0.0,0.0,728.15,3.5999999046325684
0.0,0.85,0.0,0.0,0.0,0.0,0.0,0.0,0.0,0.0,0.0,0.0,0.0,0.0,0.0,0.0,0.0,0.0,0.0,0.0,0.0,0.0,493.15,2.88100004196167
0.0,0.6970000000000001,0.0,0.0,0.0,0.0,0.0,0.0,0.0,0.0,0.0,0.0,0.0,0.0,0.0,0.0,0.0,0.0,0.0,0.0,0.0,0.0,488.15,2.950000047683716
0.0,0.6232,0.0,0.0,0.0,0.0,0.0,0.0,0.0,0.0,0.0,0.0,0.0,0.0,0.0,0.0,0.0,0.0,0.0,0.0,0.0,0.0,448.15,2.996000051498413
0.0,0.4894,0.0,0.0,0.0,0.0,0.0,0.0,0.0,0.0,0.0,0.0,0.0,0.0,0.0,0.0,0.0,0.0,0.0,0.0,0.0,0.0,443.15,3.1710000038146973
0.0,0.0,0.0,0.0,0.0,0.0,0.0,0.0,0.0,0.0,0.0,0.0,0.3,0.0,0.0,0.0,0.0,0.0,0.0,0.7,0.0,0.0,555.15,7.940000057220459
0.0,0.0,0.0,0.0,0.0,0.0,0.0,0.0,0.0,0.0,0.0,0.1,0.2,0.0,0.0,0.0,0.0,0.0,0.0,0.7,0.0,0.0,571.15,8.149999618530273
0.0,0.0,0.0,0.0,0.0,0.0,0.0,0.0,0.0,0.0,0.0,0.2,0.1,0.0,0.0,0.0,0.0,0.0,0.0,0.7,0.0,0.0,577.15,8.289999961853027
