Repository: dorukdogular/vitreos

# Data

## Source

Glass property data is sourced from the [SciGlass database](https://github.com/epam/SciGlass) (EPAM Systems), made available under the [Open Database License (ODbL)](https://opendatacommons.org/licenses/odbl/1-0/). Accessed via the [glasspy](https://github.com/drcassar/glasspy) Python library.

## Files tracked in git

| File | Description |
|---|---|
| `clean.csv` | Deduplicated glass-forming ability dataset (11858 rows) |
| `tg_dataset.csv` | 76377 glasses with Tg (K) and 22 oxide mol% features |
| `tg_density_dataset.csv` | 31173 glasses with both Tg (K) and density (g/cm³) |

File: data/tg_density_dataset.csv (part 6 of 109)
SiO2,P2O5,ZrO2,Na2O,Al2O3,Fe2O3,CaO,MgO,K2O,B2O3,BaO,ZnO,Li2O,SrO,La2O3,TiO2,Nb2O5,PbO,Sb2O3,Bi2O3,TeO2,Se,Tg,density
0.0,0.0,0.0,0.0,0.0,0.0,0.0,0.0,0.0,0.0,0.1,0.1,0.2,0.0,0.0,0.0,0.0,0.0,0.0,0.6,0.0,0.0,580.15,7.78000020980835
0.0,0.0,0.0,0.0,0.0,0.0,0.0,0.0,0.0,0.0,0.2,0.1,0.2,0.0,0.0,0.0,0.0,0.0,0.0,0.5,0.0,0.0,590.15,7.429999828338623
0.0,0.0,0.0,0.0,0.0,0.0,0.0,0.0,0.0,0.0,0.3,0.1,0.2,0.0,0.0,0.0,0.0,0.0,0.0,0.4,0.0,0.0,607.15,7.0
0.0,0.0,0.0,0.0,0.0,0.0,0.1,0.0,0.0,0.0,0.15,0.1,0.2,0.0,0.0,0.0,0.0,0.0,0.0,0.45,0.0,0.0,600.15,7.130000114440918
0.8303,0.0,0.0,0.0,0.002,0.0,0.0,0.0,0.0,0.0,0.0,0.0,0.0,0.0,0.0,0.0,0.0,0.0,0.0,0.0,0.0,0.0,924.15,2.677999973297119
0.7026,0.0,0.0,0.0,0.002,0.0,0.0,0.0,0.0,0.0,0.0,0.0,0.0,0.0,0.0,0.0,0.0,0.0,0.0,0.0,0.0,0.0,758.15,3.115999937057495
0.672,0.0,0.0,0.0,0.003,0.0,0.0,0.0,0.0,0.0,0.0,0.0,0.0,0.0,0.0,0.0,0.0,0.0,0.0,0.0,0.0,0.0,750.15,3.318000078201294
0.5886,0.0,0.0,0.0,0.004,0.0,0.0,0.0,0.0,0.0,0.0,0.0,0.0,0.0,0.0,0.0,0.0,0.0,0.0,0.0,0.0,0.0,726.15,3.73799991607666
0.505,0.0,0.0,0.0,0.002,0.0,0.0,0.0,0.0,0.0,0.0,0.0,0.0,0.0,0.0,0.0,0.0,0.0,0.0,0.0,0.0,0.0,698.15,3.864000082015991
0.4645,0.0,0.0,0.0,0.001,0.0,0.0,0.0,0.0,0.0,0.0,0.0,0.0,0.0,0.0,0.0,0.0,0.0,0.0,0.0,0.0,0.0,687.15,3.9549999237060542
0.4403,0.0,0.0,0.0,0.0128,0.0,0.0,0.0,0.0,0.0,0.0,0.0,0.0,0.0,0.0,0.0,0.0,0.0,0.0,0.0,0.0,0.0,690.15,4.065000057220459
0.3578642135786422,0.0,0.0,0.0,0.005999400059994,0.0,0.0,0.0,0.0,0.0,0.0,0.0,0.0,0.0,0.0,0.0,0.0,0.0,0.0,0.0,0.0,0.0,701.15,4.390999794006348
0.8,0.0,0.0,0.0,0.0,0.0,0.0,0.0,0.0,0.0,0.0,0.0,0.2,0.0,0.0,0.0,0.0,0.0,0.0,0.0,0.0,0.0,717.15,2.2980000972747803
0.8,0.0,0.0,0.0,0.0,0.0,0.0,0.0,0.2,0.0,0.0,0.0,0.0,0.0,0.0,0.0,0.0,0.0,0.0,0.0,0.0,0.0,771.15,2.375999927520752
0.0,0.0,0.0,0.0,0.1671,0.0,0.0,0.0,0.0,0.6674,0.0,0.0,0.1655,0.0,0.0,0.0,0.0,0.0,0.0,0.0,0.0,0.0,773.15,1.9040000438690183
0.0,0.0,0.0,0.0,0.0243999999999999,0.0,0.0,0.0,0.0,0.7854000000000001,0.0,0.0,0.1902,0.0,0.0,0.0,0.0,0.0,0.0,0.0,0.0,0.0,723.15,1.9670000076293943
0.0,0.0,0.0,0.0,0.0951,0.0,0.0,0.0,0.0,0.723,0.0,0.0,0.1819,0.0,0.0,0.0,0.0,0.0,0.0,0.0,0.0,0.0,733.15,1.9809999465942385
0.0,0.0,0.0,0.0,0.022,0.0,0.0,0.0,0.0,0.652,0.0,0.0,0.326,0.0,0.0,0.0,0.0,0.0,0.0,0.0,0.0,0.0,773.15,2.1449999809265137
0.0,0.0,0.0,0.0,0.0791999999999999,0.0,0.0,0.0,0.0,0.6167,0.0,0.0,0.3041,0.0,0.0,0.0,0.0,0.0,0.0,0.0,0.0,0.0,773.15,2.2060000896453857
0.0,0.0,0.0,0.0,0.1413,0.0,0.0,0.0,0.0,0.5732,0.0,0.0,0.2855,0.0,0.0,0.0,0.0,0.0,0.0,0.0,0.0,0.0,773.15,2.1050000190734863
0.0,0.0,0.0,0.0,0.0262,0.0,0.0,0.0,0.0,0.8811,0.0,0.0,0.0926999999999999,0.0,0.0,0.0,0.0,0.0,0.0,0.0,0.0,0.0,620.15,1.8919999599456787
0.0,0.0,0.0,0.0,0.1000999999999999,0.0,0.0,0.0,0.0,0.8015,0.0,0.0,0.0983999999999999,0.0,0.0,0.0,0.0,0.0,0.0,0.0,0.0,0.0,678.15,1.875
0.0,0.0,0.0,0.0,0.1675,0.0,0.0,0.0,0.0,0.4824,0.0,0.0,0.3500999999999999,0.0,0.0,0.0,0.0,0.0,0.0,0.0,0.0,0.0,725.15,2.2860000133514404
0.0,0.0,0.0,0.2,0.0,0.0,0.0,0.0,0.0,0.8,0.0,0.0,0.0,0.0,0.0,0.0,0.0,0.0,0.0,0.0,0.0,0.0,716.15,2.1470000743865967
0.0,0.0,0.0,0.2,0.0,0.0,0.0,0.0,0.0,0.795,0.0,0.0,0.0,0.0,0.0,0.0,0.0,0.0,0.0,0.0,0.0,0.0,728.15,2.1549999713897705
0.0,0.0,0.0,0.2,0.0,0.0,0.0,0.0,0.0,0.79,0.0,0.0,0.0,0.0,0.0,0.0,0.0,0.0,0.0,0.0,0.0,0.0,808.15,2.1670000553131104
0.0,0.0,0.0,0.2,0.0,0.0,0.0,0.0,0.0,0.785,0.0,0.0,0.0,0.0,0.0,0.0,0.0,0.0,0.0,0.0,0.0,0.0,718.15,2.171999931335449
0.0,0.0,0.0,0.2,0.0,0.0,0.0,0.0,0.0,0.78,0.0,0.0,0.0,0.0,0.0,0.0,0.0,0.0,0.0,0.0,0.0,0.0,698.15,2.181999921798706
0.0,0.6472,0.0,0.0,0.0,0.0,0.0,0.0,0.0,0.0,0.0,0.0,0.3528,0.0,0.0,0.0,0.0,0.0,0.0,0.0,0.0,0.0,488.15,2.2920000553131104
0.0,0.4917491749174917,0.0,0.0,0.0,0.0,0.0,0.0,0.0,0.17001700170017,0.0,0.0,0.3382338233823382,0.0,0.0,0.0,0.0,0.0,0.0,0.0,0.0,0.0,638.15,2.4089999198913574
0.0,0.4107410741074108,0.0,0.0,0.0,0.0,0.0,0.0,0.0,0.2331233123312331,0.0,0.0,0.3561356135613561,0.0,0.0,0.0,0.0,0.0,0.0,0.0,0.0,0.0,698.15,2.4760000705718994
0.0,0.3096309630963096,0.0,0.0,0.0,0.0,0.0,0.0,0.0,0.3393339333933393,0.0,0.0,0.351035103510351,0.0,0.0,0.0,0.0,0.0,0.0,0.0,0.0,0.0,710.15,2.453000068664551
0.0,0.1535153515351535,0.0,0.0,0.0,0.0,0.0,0.0,0.0,0.4847484748474847,0.0,0.0,0.3617361736173617,0.0,0.0,0.0,0.0,0.0,0.0,0.0,0.0,0.0,714.15,2.3429999351501465
0.0,0.4943494349434943,0.0,0.345034503450345,0.0,0.0,0.0,0.0,0.0,0.1606160616061606,0.0,0.0,0.0,0.0,0.0,0.0,0.0,0.0,0.0,0.0,0.0,0.0,588.15,2.8519999980926514
0.0,0.3973397339733973,0.0,0.3368336833683368,0.0,0.0,0.0,0.0,0.0,0.2658265826582658,0.0,0.0,0.0,0.0,0.0,0.0,0.0,0.0,0.0,0.0,0.0,0.0,713.15,2.9609999656677246
0.0,0.2963296329632963,0.0,0.3292329232923293,0.0,0.0,0.0,0.0,0.0,0.3744374437443744,0.0,0.0,0.0,0.0,0.0,0.0,0.0,0.0,0.0,0.0,0.0,0.0,711.15,2.9119999408721924
0.0,0.1563,0.0,0.3385,0.0,0.0,0.0,0.0,0.0,0.5052,0.0,0.0,0.0,0.0,0.0,0.0,0.0,0.0,0.0,0.0,0.0,0.0,708.15,2.8350000381469727
0.0,0.6553,0.0,0.0,0.0,0.0,0.0,0.0,0.3447,0.0,0.0,0.0,0.0,0.0,0.0,0.0,0.0,0.0,0.0,0.0,0.0,0.0,440.15,2.61899995803833
0.0,0.4988498849884988,0.0,0.0,0.0,0.0,0.0,0.0,0.3189318931893189,0.1822182218221822,0.0,0.0,0.0,0.0,0.0,0.0,0.0,0.0,0.0,0.0,0.0,0.0,545.15,2.9800000190734863
0.0,0.4079407940794079,0.0,0.0,0.0,0.0,0.0,0.0,0.3358335833583358,0.2562256225622562,0.0,0.0,0.0,0.0,0.0,0.0,0.0,0.0,0.0,0.0,0.0,0.0,703.15,3.058000087738037
0.0,0.3094309430943094,0.0,0.0,0.0,0.0,0.0,0.0,0.3458345834583458,0.3447344734473447,0.0,0.0,0.0,0.0,0.0,0.0,0.0,0.0,0.0,0.0,0.0,0.0,700.15,3.0280001163482666
0.0,0.1915191519151914,0.0,0.0,0.0,0.0,0.0,0.0,0.3217321732173217,0.4867486748674867,0.0,0.0,0.0,0.0,0.0,0.0,0.0,0.0,0.0,0.0,0.0,0.0,653.15,2.9609999656677246
0.0,0.0,0.0,0.0,0.0,0.0,0.0,0.0,0.0,0.4379999999999999,0.0,0.562,0.0,0.0,0.0,0.0,0.0,0.0,0.0,0.0,0.0,0.0,820.15,3.5399999618530273
0.0,0.0,0.0,0.0,0.0,0.0,0.0,0.0,0.0,0.3999,0.0,0.0,0.0,0.0,0.0,0.0,0.0,0.6001,0.0,0.0,0.0,0.0,608.15,6.320000171661377
0.0,0.0,0.0,0.0,0.0,0.0,0.0,0.0,0.0,0.4501,0.0,0.4999,0.0,0.0,0.0,0.0,0.0,0.05,0.0,0.0,0.0,0.0,789.15,3.799999952316284
0.0,0.0,0.0,0.0,0.0,0.0,0.0,0.0,0.0,0.4172,0.0,0.1659,0.0,0.0,0.0,0.0,0.0,0.4169,0.0,0.0,0.0,0.0,656.15,5.630000114440918
0.0,0.0,0.0,0.0,0.0,0.0,0.0,0.0,0.0,0.2839,0.0,0.2505,0.0,0.0,0.0,0.0,0.0,0.4656,0.0,0.0,0.0,0.0,610.15,6.079999923706055
0.0,0.0,0.0,0.0,0.0,0.0,0.0,0.0,0.0,0.5000499950005,0.0,0.04999500049995,0.0,0.0,0.0,0.0,0.0,0.44995500449955,0.0,0.0,0.0,0.0,670.15,5.489999771118164
0.0,0.0,0.0,0.0,0.0,0.0,0.0,0.0,0.0,0.4302,0.0,0.1198,0.0,0.0,0.0,0.0,0.0,0.45,0.0,0.0,0.0,0.0,646.15,5.699999809265137
0.0,0.0,0.0,0.0,0.0,0.0,0.0,0.0,0.0,0.4002,0.0,0.0999,0.0,0.0,0.0,0.0,0.0,0.4999,0.0,0.0,0.0,0.0,625.15,5.96999979019165
0.0,0.0,0.0,0.0,0.0,0.0,0.0,0.0,0.0,0.2956,0.0,0.2459,0.0,0.0,0.0,0.0,0.0,0.4585,0.0,0.0,0.0,0.0,605.15,6.099999904632568
0.0,0.0,0.0,0.0,0.0,0.0,0.0,0.0,0.0,0.4145,0.0,0.2206,0.0,0.0,0.0,0.0,0.0,0.3649,0.0,0.0,0.0,0.0,659.15,5.409999847412109
0.0,0.0,0.0,0.0,0.0,0.0,0.0,0.0,0.0,0.3046,0.0,0.3094,0.0,0.0,0.0,0.0,0.0,0.386,0.0,0.0,0.0,0.0,624.15,5.800000190734863
0.0,0.0,0.0,0.0,0.0,0.0,0.0,0.0,0.0,0.2451754824517548,0.0,0.1048895110488951,0.0,0.0,0.0,0.0,0.0,0.6499350064993501,0.0,0.0,0.0,0.0,553.15,6.900000095367432
0.0,0.0,0.0,0.0,0.0,0.0,0.0,0.0,0.0,0.2832,0.0,0.155,0.0,0.0,0.0,0.0,0.0,0.5618,0.0,0.0,0.0,0.0,579.15,6.510000228881836
0.0,0.0,0.0,0.0,0.0,0.0,0.0,0.0,0.0,0.3606,0.0,0.0771,0.0,0.0,0.0,0.0,0.0,0.5623,0.0,0.0,0.0,0.0,594.15,6.300000190734863
0.0,0.0,0.0,0.0,0.0,0.0,0.0,0.0,0.0,0.2298229822982298,0.0,0.1966196619661966,0.0,0.0,0.0,0.0,0.0,0.5735573557355735,0.0,0.0,0.0,0.0,563.15,6.679999828338623
0.0,0.0,0.0,0.0,0.0,0.0,0.0,0.0,0.0,0.3195,0.0,0.1822,0.0,0.0,0.0,0.0,0.0,0.4982999999999999,0.0,0.0,0.0,0.0,593.15,6.179999828338623
0.0,0.0,0.0,0.0,0.0,0.0,0.0,0.0,0.0,0.3390999999999999,0.0,0.0967,0.0,0.0,0.0,0.0,0.0,0.5642,0.0,0.0,0.0,0.0,587.15,6.360000133514404
0.0,0.0,0.0,0.0,0.0,0.0,0.0,0.0,0.0,0.5999599959995999,0.0,0.3000300030003,0.0,0.0,0.0,0.0,0.0,0.1000100010001,0.0,0.0,0.0,0.0,783.15,3.5999999046325684
0.0,0.0,0.0,0.0,0.0,0.0,0.0,0.0,0.0,0.203,0.0,0.1085,0.0,0.0,0.0,0.0,0.0,0.6884999999999999,0.0,0.0,0.0,0.0,548.15,7.159999847412109
0.0,0.0,0.0,0.0,0.0,0.03,0.42,0.0,0.0,0.55,0.0,0.0,0.0,0.0,0.0,0.0,0.0,0.0,0.0,0.0,0.0,0.0,862.15,2.7899999618530273
0.0,0.0,0.0,0.0,0.0,0.03,0.45,0.0,0.0,0.52,0.0,0.0,0.0,0.0,0.0,0.0,0.0,0.0,0.0,0.0,0.0,0.0,853.15,2.819999933242798
0.0,0.0,0.0,0.0,0.0,0.03,0.49,0.0,0.0,0.48,0.0,0.0,0.0,0.0,0.0,0.0,0.0,0.0,0.0,0.0,0.0,0.0,847.15,2.8499999046325684
0.0,0.0,0.0,0.0,0.0,0.08,0.28,0.0,0.0,0.64,0.0,0.0,0.0,0.0,0.0,0.0,0.0,0.0,0.0,0.0,0.0,0.0,840.15,2.7300000190734863
0.0,0.0,0.0,0.0,0.0,0.1,0.31,0.0,0.0,0.59,0.0,0.0,0.0,0.0,0.0,0.0,0.0,0.0,0.0,0.0,0.0,0.0,840.15,2.8499999046325684
0.0,0.0,0.0,0.0,0.0,0.035,0.275,0.0,0.0,0.69,0.0,0.0,0.0,0.0,0.0,0.0,0.0,0.0,0.0,0.0,0.0,0.0,851.15,2.569999933242798
0.0,0.0,0.0,0.0,0.0,0.05,0.32,0.0,0.0,0.63,0.0,0.0,0.0,0.0,0.0,0.0,0.0,0.0,0.0,0.0,0.0,0.0,858.15,2.869999885559082
0.0,0.0,0.0,0.0,0.0,0.07,0.38,0.0,0.0,0.55,0.0,0.0,0.0,0.0,0.0,0.0,0.0,0.0,0.0,0.0,0.0,0.0,843.15,2.9100000858306885
0.0,0.0,0.0,0.0,0.0,0.09,0.45,0.0,0.0,0.46,0.0,0.0,0.0,0.0,0.0,0.0,0.0,0.0,0.0,0.0,0.0,0.0,823.15,2.9600000381469727
0.0,0.0,0.0,0.0,0.0,0.03,0.4,0.0,0.0,0.57,0.0,0.0,0.0,0.0,0.0,0.0,0.0,0.0,0.0,0.0,0.0,0.0,864.15,2.759999990463257
0.0,0.0,0.0,0.0,0.0,0.0,0.0,0.0,0.0,0.445,0.444,0.0,0.0,0.0,0.0,0.0,0.0,0.0,0.0,0.0,0.0,0.0,778.15,4.170000076293945
0.0,0.0,0.0,0.0,0.0,0.0,0.0,0.0,0.0,0.429,0.429,0.0,0.0,0.0,0.0,0.0,0.0,0.0,0.0,0.0,0.0,0.0,781.15,4.175000190734863
0.0,0.0,0.0,0.0,0.0,0.0,0.0,0.0,0.0,0.412,0.412,0.0,0.0,0.0,0.0,0.0,0.0,0.0,0.0,0.0,0.0,0.0,783.15,4.179999828338623
0.0,0.0,0.0,0.0,0.0,0.0,0.0,0.0,0.0,0.3939999999999999,0.3939999999999999,0.0,0.0,0.0,0.0,0.0,0.0,0.0,0.0,0.0,0.0,0.0,791.15,4.184999942779541
0.0,0.0,0.0,0.0,0.0,0.0,0.0,0.0,0.0,0.375,0.375,0.0,0.0,0.0,0.0,0.0,0.0,0.0,0.0,0.0,0.0,0.0,799.15,4.190000057220459
0.0,0.0,0.0,0.0,0.0,0.0,0.0,0.0,0.0,0.3329999999999999,0.3329999999999999,0.0,0.0,0.0,0.0,0.0,0.0,0.0,0.0,0.0,0.0,0.0,823.15,4.210000038146973
0.0,0.0,0.0,0.0,0.0,0.0,0.0,0.0,0.0,0.31,0.31,0.0,0.0,0.0,0.0,0.0,0.0,0.0,0.0,0.0,0.0,0.0,833.15,4.215000152587891
0.0,0.0828082808280828,0.0,0.0,0.0399039903990399,0.0,0.0612061206120612,0.0462046204620462,0.0013001300130013,0.0,0.3716371637163717,0.0,0.0,0.229022902290229,0.0,0.0,0.0,0.0,0.0,0.0,0.0,0.0,775.15,3.640000104904175
0.0,0.5352321139268357,0.0,0.0018001080064803,0.0877052623157389,0.0035002100126007,0.0,0.1940116406984419,0.0415024901494089,0.0128007680460827,0.0291017461047662,0.0755045302718163,0.0,0.0,0.000340020401224,0.0,0.0,0.0,0.0,0.0,0.0,0.0,774.15,2.869999885559082
0.0,0.5526055260552605,0.0,0.0640006400064,0.1667016670166701,0.01060010600106,0.0,0.1406014060140601,0.00120001200012,0.04880048800488,0.000740007400074,0.0070000700007,0.0,0.0,0.0070000700007,0.0,0.0,0.0,0.0,0.0,0.0,0.0,763.15,2.75
0.0,0.739252149570086,0.0,0.0412917416516696,0.0659868026394721,0.0168966206758648,0.0,0.0032993401319736,0.0142971405718856,0.0386922615476904,0.0175964807038592,0.0330933813237352,0.0,0.0,0.0206958608278344,0.0,0.0,0.0,0.0,0.0,0.0,0.0,825.15,2.6700000762939453
0.0,0.5832,0.0,0.0,0.1218,0.013,0.0,0.0,0.0,0.0,0.2115,0.0339,0.0,0.0,0.0,0.0,0.0,0.0,0.0,0.0,0.0,0.0,737.15,3.2200000286102295
0.6,0.0,0.0,0.2,0.0,0.0,0.0,0.2,0.0,0.0,0.0,0.0,0.0,0.0,0.0,0.0,0.0,0.0,0.0,0.0,0.0,0.0,793.15,2.5199999809265137
0.708,0.0,0.0,0.205,0.0,0.0,0.0,0.087,0.0,0.0,0.0,0.0,0.0,0.0,0.0,0.0,0.0,0.0,0.0,0.0,0.0,0.0,763.15,2.450000047683716
0.615,0.0,0.0,0.21,0.0,0.0,0.0,0.175,0.0,0.0,0.0,0.0,0.0,0.0,0.0,0.0,0.0,0.0,0.0,0.0,0.0,0.0,788.15,2.509999990463257
0.6,0.0,0.0,0.2,0.0,0.0,0.0,0.1,0.0,0.0,0.0,0.1,0.0,0.0,0.0,0.0,0.0,0.0,0.0,0.0,0.0,0.0,788.15,2.700000047683716
0.5710000000000001,0.0,0.048,0.1905,0.0,0.0,0.0,0.1905,0.0,0.0,0.0,0.0,0.0,0.0,0.0,0.0,0.0,0.0,0.0,0.0,0.0,0.0,858.15,2.6600000858306885
0.5710000000000001,0.0,0.0,0.1905,0.0,0.0,0.0,0.1905,0.0,0.0,0.0,0.0,0.0,0.0,0.0,0.048,0.0,0.0,0.0,0.0,0.0,0.0,838.15,2.490000009536743
0.5710000000000001,0.0,0.048,0.286,0.0,0.0,0.0,0.095,0.0,0.0,0.0,0.0,0.0,0.0,0.0,0.0,0.0,0.0,0.0,0.0,0.0,0.0,763.15,2.640000104904175
0.476,0.0,0.048,0.286,0.0,0.0,0.0,0.19,0.0,0.0,0.0,0.0,0.0,0.0,0.0,0.0,0.0,0.0,0.0,0.0,0.0,0.0,798.15,2.700000047683716
0.6900000000000001,0.0,0.0,0.0149,0.0,0.0,0.0,0.0,0.1194,0.0221,0.0,0.0,0.0619,0.0,0.0,0.0,0.0,0.0836,0.0,0.0,0.0,0.0,816.15,3.0399999618530273
0.6665,0.0,0.0,0.0,0.0,0.0,0.0,0.0,0.1687,0.0,0.0,0.0,0.009,0.0,0.0,0.0,0.0,0.1321999999999999,0.0,0.0,0.0,0.0,785.15,3.3299999237060547
0.707521225636769,0.0,0.0,0.0084002520075602,0.0,1.0000300009000269e-05,0.0,0.0,0.1385041551246537,0.0,0.0,0.0,0.0087002610078302,0.0,0.0,0.0,0.0,0.1076032280968428,0.0,0.0,0.0,0.0,827.15,3.2100000381469727
0.704029597040296,0.0,0.0,0.0,0.0,0.0,0.0,0.0,0.1672832716728327,0.0,0.0,0.0,0.0,0.0,0.0,0.0,0.0,0.0943905609439056,0.0,0.0,0.0,0.0,835.15,3.119999885559082
0.6814522983391162,0.0,0.0,0.0083994120411571,0.0,9.99930004899657e-06,0.0,0.0,0.1390902636815423,0.0248982571220014,0.0,0.0,0.008699391042627,0.0,0.0,0.0,0.0,0.1079924405291629,0.0,0.0,0.0,0.0,814.15,3.2200000286102295
0.6017338092809791,0.0,0.0,0.0,0.0,9.998900120986691e-06,0.0,0.0,0.1913789483156852,0.0,0.0,0.0,0.016498185199628,0.0,0.0,0.0,0.0,0.1460839307676155,0.0,0.0,0.0,0.0,808.15,3.5199999809265137
0.6271627162716272,0.0,0.0,0.0,0.0,0.0,0.0,0.0,0.1695169516951695,0.0387038703870387,0.0,0.0,0.009000900090009,0.0,0.0,0.0,0.0,0.133013301330133,0.0,0.0,0.0,0.0,782.15,3.3399999141693115
0.5462109242184843,0.0,0.0,0.0,0.0,0.000280005600112,0.0,0.0,0.1740034800696013,0.128602572051441,0.0,0.0,0.0,0.0,0.0,0.0,0.0,0.132802656053121,0.0,0.0,0.0,0.0,774.15,3.3499999046325684
0.6186618661866186,0.0,0.0,0.0,0.0,0.0,0.0,0.0,0.166016601660166,0.0631063106310631,0.0,0.0,0.0088008800880088,0.0,0.0,0.0,0.0,0.1216121612161216,0.0,0.0,0.0,0.0,787.15,3.240000009536743
0.6360999999999999,0.0,0.0,0.0097999999999999,0.0,0.0,0.0,0.0,0.1644999999999999,0.0374999999999999,0.0,0.0,0.0087,0.0,0.0,0.0,0.0,0.1291,0.0,0.0,0.0,0.0,781.15,3.2799999713897705
0.8271000000000001,0.0,0.0,0.0351,0.0152,0.0,0.0,0.0,0.0066,0.116,0.0,0.0,0.0,0.0,0.0,0.0,0.0,0.0,0.0,0.0,0.0,0.0,803.15,2.2300000190734863
0.793920607939206,0.0,0.0,0.0407959204079592,0.0247975202479752,0.0,0.0112988701129886,0.0077992200779922,0.0066993300669933,0.1043895610438956,0.0102989701029897,0.0,0.0,0.0,0.0,0.0,0.0,0.0,0.0,0.0,0.0,0.0,823.15,2.3399999141693115
0.7787221277872214,0.0,0.0,0.0656934306569343,0.0306969303069693,0.0,0.0167983201679832,0.0,0.0,0.08999100089991,0.0081991800819918,0.0,0.0,0.0,0.0,0.0,0.0,0.0,0.0,0.0,0.0,0.0,833.15,2.390000104904175
0.7228,0.0,0.0,0.0711,0.0308999999999999,0.0,0.0,0.0,0.0033,0.1537,0.0,0.0077,0.0105,0.0,0.0,0.0,0.0,0.0,0.0,0.0,0.0,0.0,778.15,2.309999942779541
0.7723,0.0,0.0,0.0702,0.0341,0.0,0.0155,0.0,0.0,0.0981,0.0,0.0,0.0,0.0,0.0,0.0,0.0,0.0,0.0,0.0,0.0,0.0,815.15,2.3499999046325684
0.7798220177982202,0.0,0.0,0.0702929707029297,0.0326967303269673,0.0,0.0166983301669833,0.0,0.0,0.0938906109389061,0.0,0.0,0.0,0.0,0.0,0.0,0.0,0.0,0.0,0.0,0.0,0.0,822.15,2.3499999046325684
0.7841,0.0,0.0,0.0705,0.0312,0.0,0.0156,0.0,0.0,0.0986,0.0,0.0,0.0,0.0,0.0,0.0,0.0,0.0,0.0,0.0,0.0,0.0,842.15,2.319999933242798
0.7766,0.0,0.0,0.0601,0.031,0.0,0.0155,0.0,0.0,0.107,0.0,0.0,0.0,0.0,0.0,0.0,0.0,0.0,0.0,0.0,0.0,0.0,813.15,2.2899999618530273
0.7858214178582141,0.0,0.0,0.05999400059994,0.030996900309969,0.0,0.0154984501549845,0.0,0.0,0.097890210978902,0.0,0.0,0.0,0.0,0.0,0.0,0.0,0.0,0.0,0.0,0.0,0.0,826.15,2.309999942779541
0.785878587858786,0.0,0.0025002500250025,0.078007800780078,0.0258025802580258,0.0,0.0,0.0,0.0,0.098009800980098,0.0,0.0,0.0,0.0,0.0,0.0,0.0,0.0,0.0,0.0,0.0,0.0,819.15,2.3399999141693115
0.5989000000000001,0.0,0.0,0.0,0.0995,0.0,0.0658,0.0458,0.0,0.0,0.1204,0.0,0.0,0.0,0.068,0.0,0.0,0.0,0.0016,0.0,0.0,0.0,1033.15,3.4800000190734863
0.5892589258925892,0.0,0.0,0.0,0.1126112611261126,0.0,0.0597059705970597,0.0356035603560356,0.0,0.0,0.1248124812481248,0.0,0.0,0.0,0.0764076407640764,0.0,0.0,0.0,0.0016001600160016,0.0,0.0,0.0,1053.15,3.5399999618530273
0.6337732453509297,0.0,0.0,0.0,0.0933813237352529,0.0,0.0,0.042991401719656,0.0,0.0,0.1072785442911417,0.0,0.0,0.0,0.0451909618076384,0.0758848230353929,0.0,0.0,0.001499700059988,0.0,0.0,0.0,1043.15,3.2300000190734863
0.5948405159484051,0.0,0.0,0.0,0.1014898510148985,0.0,0.0,0.0466953304669533,0.0,0.0,0.2024797520247975,0.0,0.0,0.0,0.0317968203179682,0.0,0.0,0.0210978902109789,0.0015998400159984,0.0,0.0,0.0,1013.15,3.5199999809265137
0.6043362601756105,0.0,0.0147008820529231,0.0,0.1335080104806288,0.0,0.032401944116647,0.0,0.0,0.0,0.106606396383783,0.0,0.0,0.0,0.0501030061803708,0.0568034082044922,0.0,0.0,0.0006200372022321,0.0,0.0,0.0,1053.15,3.3499999046325684
0.7444297771910876,0.0,0.0,0.0,0.1012040481619264,0.0,0.0,0.0,0.0,0.0,0.0729029161166446,0.0106004240169606,0.0,0.016600664026561,0.0528021120844833,0.0,0.0,0.0,0.000590023600944,0.0,0.0,0.0,1043.15,3.2100000381469727
0.6304999999999998,0.0,0.0,0.0,0.1098,0.0,0.0613999999999999,0.0214,0.0,0.0,0.1010999999999999,0.0,0.0,0.0,0.0423,0.0322999999999999,0.0,0.0,0.0011999999999999,0.0,0.0,0.0,1043.15,3.2899999618530273
0.6704000000000001,0.0,0.0,0.0,0.1058,0.0,0.0641,0.0356999999999999,0.0,0.0,0.0798,0.0441999999999999,0.0,0.0,0.0,0.0,0.0,0.0,0.0,0.0,0.0,0.0,1043.15,2.700000047683716
0.4125,0.0,0.0,0.0,0.0,0.0,0.1371,0.0,0.0,0.1226999999999999,0.1672,0.126,0.0,0.0,0.0,0.0,0.0,0.0345,0.0,0.0,0.0,0.0,903.15,3.759999990463257
0.0,0.0,0.0,0.0,0.0,0.0,0.0,0.0,0.0,1.0,0.0,0.0,0.0,0.0,0.0,0.0,0.0,0.0,0.0,0.0,0.0,0.0,493.15,1.8389999866485596
0.0,0.0,0.0,0.0264,0.0,0.0,0.0,0.0,0.0,0.9736,0.0,0.0,0.0,0.0,0.0,0.0,0.0,0.0,0.0,0.0,0.0,0.0,503.15,1.8630000352859497
0.0,0.0,0.0,0.0378,0.0,0.0,0.0,0.0,0.0,0.9622,0.0,0.0,0.0,0.0,0.0,0.0,0.0,0.0,0.0,0.0,0.0,0.0,493.15,1.866000056266785
0.0,0.0,0.0,0.0866,0.0,0.0,0.0,0.0,0.0,0.9134,0.0,0.0,0.0,0.0,0.0,0.0,0.0,0.0,0.0,0.0,0.0,0.0,543.15,1.9359999895095823
0.0,0.0,0.0,0.1266,0.0,0.0,0.0,0.0,0.0,0.8734000000000001,0.0,0.0,0.0,0.0,0.0,0.0,0.0,0.0,0.0,0.0,0.0,0.0,593.15,2.062999963760376
0.0,0.0,0.0,0.1741,0.0,0.0,0.0,0.0,0.0,0.8259000000000001,0.0,0.0,0.0,0.0,0.0,0.0,0.0,0.0,0.0,0.0,0.0,0.0,643.15,2.135999917984009
0.0,0.0,0.0,0.2027,0.0,0.0,0.0,0.0,0.0,0.7973,0.0,0.0,0.0,0.0,0.0,0.0,0.0,0.0,0.0,0.0,0.0,0.0,703.15,2.2300000190734863
0.0,0.0,0.0,0.238,0.0,0.0,0.0,0.0,0.0,0.762,0.0,0.0,0.0,0.0,0.0,0.0,0.0,0.0,0.0,0.0,0.0,0.0,698.15,2.247999906539917
0.0,0.0,0.0,0.3268,0.0,0.0,0.0,0.0,0.0,0.6731999999999999,0.0,0.0,0.0,0.0,0.0,0.0,0.0,0.0,0.0,0.0,0.0,0.0,713.15,2.369999885559082
0.0,0.8072,0.0,0.0,0.0,0.0,0.0,0.0,0.0,0.0,0.0,0.0,0.0,0.0,0.0,0.0,0.0,0.0,0.0,0.0,0.0,0.0,531.15,2.924999952316284
0.0,0.3979999999999999,0.0,0.0,0.0,0.0,0.0,0.0,0.0,0.0,0.0,0.0,0.0,0.0,0.0,0.0,0.0,0.0,0.0,0.0,0.0,0.0,641.15,2.865000009536743
0.0,0.5415,0.0,0.0,0.0,0.0,0.0,0.0,0.0,0.0,0.0,0.0,0.0,0.0,0.0,0.0,0.0,0.0,0.0,0.0,0.0,0.0,671.15,2.812000036239624
0.0,0.368,0.0,0.0,0.0,0.0,0.0,0.0,0.0,0.0,0.0,0.0,0.0,0.0,0.0,0.0,0.0,0.0,0.0,0.0,0.0,0.0,955.15,2.7920000553131104
0.0,0.3596359635963596,0.0,0.0,0.0,0.0,0.0,0.0,0.0,0.0,0.0,0.0,0.0,0.0,0.0,0.0,0.0,0.0,0.0,0.0,0.0,0.0,1001.15,2.7679998874664307
0.0,0.3516351635163516,0.0,0.0,0.0,0.0,0.0,0.0,0.0,0.0,0.0,0.0,0.0,0.0,0.0,0.0,0.0,0.0,0.0,0.0,0.0,0.0,988.15,2.763999938964844
0.0,0.5,0.0,0.5,0.0,0.0,0.0,0.0,0.0,0.0,0.0,0.0,0.0,0.0,0.0,0.0,0.0,0.0,0.0,0.0,0.0,0.0,558.15,2.5
0.0,0.485,0.0,0.485,0.0,0.0,0.0,0.0,0.0,0.0,0.0,0.03,0.0,0.0,0.0,0.0,0.0,0.0,0.0,0.0,0.0,0.0,553.15,2.5399999618530273
0.0,0.4705470547054705,0.0,0.4705470547054705,0.0,0.0,0.0,0.0,0.0,0.0,0.0,0.0589058905890589,0.0,0.0,0.0,0.0,0.0,0.0,0.0,0.0,0.0,0.0,549.15,2.5799999237060547
0.0,0.457,0.0,0.457,0.0,0.0,0.0,0.0,0.0,0.0,0.0,0.086,0.0,0.0,0.0,0.0,0.0,0.0,0.0,0.0,0.0,0.0,548.15,2.619999885559082
0.0,0.4444444444444444,0.0,0.4444444444444444,0.0,0.0,0.0,0.0,0.0,0.0,0.0,0.1111111111111111,0.0,0.0,0.0,0.0,0.0,0.0,0.0,0.0,0.0,0.0,546.15,2.6500000953674316
0.0,0.4324432443244324,0.0,0.4324432443244324,0.0,0.0,0.0,0.0,0.0,0.0,0.0,0.1351135113511351,0.0,0.0,0.0,0.0,0.0,0.0,0.0,0.0,0.0,0.0,543.15,2.6700000762939453
0.0,0.421,0.0,0.421,0.0,0.0,0.0,0.0,0.0,0.0,0.0,0.158,0.0,0.0,0.0,0.0,0.0,0.0,0.0,0.0,0.0,0.0,543.15,2.7100000381469727
0.0,0.4,0.0,0.4,0.0,0.0,0.0,0.0,0.0,0.0,0.0,0.2,0.0,0.0,0.0,0.0,0.0,0.0,0.0,0.0,0.0,0.0,545.15,2.7899999618530273
0.0,0.381,0.0,0.381,0.0,0.0,0.0,0.0,0.0,0.0,0.0,0.238,0.0,0.0,0.0,0.0,0.0,0.0,0.0,0.0,0.0,0.0,556.15,2.8299999237060547
0.0,0.3636363636363636,0.0,0.3636363636363636,0.0,0.0,0.0,0.0,0.0,0.0,0.0,0.2727272727272727,0.0,0.0,0.0,0.0,0.0,0.0,0.0,0.0,0.0,0.0,559.15,2.890000104904175
0.0,0.3483348334833483,0.0,0.3483348334833483,0.0,0.0,0.0,0.0,0.0,0.0,0.0,0.3033303330333033,0.0,0.0,0.0,0.0,0.0,0.0,0.0,0.0,0.0,0.0,568.15,2.940000057220459
0.0,0.3333333333333333,0.0,0.3333333333333333,0.0,0.0,0.0,0.0,0.0,0.0,0.0,0.3333333333333333,0.0,0.0,0.0,0.0,0.0,0.0,0.0,0.0,0.0,0.0,583.15,2.9800000190734863
0.0,0.0,0.0,0.0,0.0,0.0,0.0,0.0,0.0,1.0,0.0,0.0,0.0,0.0,0.0,0.0,0.0,0.0,0.0,0.0,0.0,0.0,533.15,1.8589999675750732
0.0,0.0,0.0,0.0,0.0,0.0,0.2927,0.0,0.0,0.7073,0.0,0.0,0.0,0.0,0.0,0.0,0.0,0.0,0.0,0.0,0.0,0.0,906.15,2.4839999675750732
0.0,0.0,0.0,0.0,0.0,0.0,0.3147,0.0,0.0,0.6853,0.0,0.0,0.0,0.0,0.0,0.0,0.0,0.0,0.0,0.0,0.0,0.0,920.15,2.5309998989105225
0.0,0.0,0.0,0.0,0.0,0.0,0.3494,0.0,0.0,0.6506000000000001,0.0,0.0,0.0,0.0,0.0,0.0,0.0,0.0,0.0,0.0,0.0,0.0,921.15,2.5950000286102295
0.0,0.0,0.0,0.0,0.0,0.0,0.372,0.0,0.0,0.628,0.0,0.0,0.0,0.0,0.0,0.0,0.0,0.0,0.0,0.0,0.0,0.0,916.15,2.632999897003174
0.0,0.0,0.0,0.0,0.0,0.0,0.0,0.0,0.0,0.7847,0.0,0.0,0.0,0.2153,0.0,0.0,0.0,0.0,0.0,0.0,0.0,0.0,871.15,2.6489999294281006
0.0,0.0,0.0,0.0,0.0,0.0,0.0,0.0,0.0,0.7814,0.0,0.0,0.0,0.2186,0.0,0.0,0.0,0.0,0.0,0.0,0.0,0.0,877.15,2.677000045776367
0.0,0.0,0.0,0.0,0.0,0.0,0.0,0.0,0.0,0.7395,0.0,0.0,0.0,0.2605,0.0,0.0,0.0,0.0,0.0,0.0,0.0,0.0,892.15,2.802000045776367
0.0,0.0,0.0,0.0,0.0,0.0,0.0,0.0,0.0,0.73,0.0,0.0,0.0,0.27,0.0,0.0,0.0,0.0,0.0,0.0,0.0,0.0,893.15,2.8519999980926514
0.0,0.0,0.0,0.0,0.0,0.0,0.0,0.0,0.0,0.7143999999999999,0.0,0.0,0.0,0.2855999999999999,0.0,0.0,0.0,0.0,0.0,0.0,0.0,0.0,897.15,2.930999994277954
0.0,0.0,0.0,0.0,0.0,0.0,0.0,0.0,0.0,0.6942,0.0,0.0,0.0,0.3057999999999999,0.0,0.0,0.0,0.0,0.0,0.0,0.0,0.0,901.15,3.006999969482422
0.0,0.0,0.0,0.0,0.0,0.0,0.0,0.0,0.0,0.6673,0.0,0.0,0.0,0.3327,0.0,0.0,0.0,0.0,0.0,0.0,0.0,0.0,902.15,3.1010000705718994
0.0,0.0,0.0,0.0,0.0,0.0,0.0,0.0,0.0,0.8266,0.1734,0.0,0.0,0.0,0.0,0.0,0.0,0.0,0.0,0.0,0.0,0.0,782.15,2.677999973297119
0.0,0.0,0.0,0.0,0.0,0.0,0.0,0.0,0.0,0.7979999999999999,0.2019999999999999,0.0,0.0,0.0,0.0,0.0,0.0,0.0,0.0,0.0,0.0,0.0,834.15,2.812999963760376
0.0,0.0,0.0,0.0,0.0,0.0,0.0,0.0,0.0,0.7631999999999999,0.2368,0.0,0.0,0.0,0.0,0.0,0.0,0.0,0.0,0.0,0.0,0.0,848.15,2.996000051498413
0.0,0.0,0.0,0.0,0.0,0.0,0.0,0.0,0.0,0.7283,0.2717,0.0,0.0,0.0,0.0,0.0,0.0,0.0,0.0,0.0,0.0,0.0,862.15,3.190000057220459
0.0,0.0,0.0,0.0,0.0,0.0,0.0,0.0,0.0,0.7088,0.2912,0.0,0.0,0.0,0.0,0.0,0.0,0.0,0.0,0.0,0.0,0.0,860.15,3.2890000343322754
0.0,0.0,0.0,0.0,0.0,0.0,0.0,0.0,0.0,0.6825,0.3175,0.0,0.0,0.0,0.0,0.0,0.0,0.0,0.0,0.0,0.0,0.0,871.15,3.428999900817871
0.0,0.0,0.0,0.0,0.0,0.0,0.0,0.0,0.0,0.6394,0.3606,0.0,0.0,0.0,0.0,0.0,0.0,0.0,0.0,0.0,0.0,0.0,867.15,3.630000114440918
0.0,0.3,0.0,0.4,0.0,0.0,0.0,0.0,0.0,0.0,0.0,0.0,0.0,0.0,0.0,0.0,0.3,0.0,0.0,0.0,0.0,0.0,863.15,3.369999885559082
0.632626525305061,0.0,0.0,0.0,0.0252050410082016,0.0,0.0715143028605721,0.0676135227045409,0.0546109221844368,0.0,0.1318263652730546,0.0,0.0,0.0,0.0,0.0,0.0,0.0,0.0,0.0,0.0,0.0,893.15,3.0
0.3655365536553655,0.0,0.0,0.0272027202720272,0.0066006600660066,0.0,0.0,0.0,0.1434143414341434,0.1455145514551455,0.0,0.0,0.113011301130113,0.0,0.0,0.0,0.0,0.1967196719671967,0.002000200020002,0.0,0.0,0.0,678.15,3.700000047683716
0.3587641235876412,0.0,0.0,0.0267973202679732,0.0064993500649935,0.0,0.0,0.0,0.021997800219978,0.2797720227977202,0.0,0.0,0.110988901109889,0.0,0.0,0.0,0.0,0.1931806819318068,0.001999800019998,0.0,0.0,0.0,685.15,3.700000047683716
0.3634,0.0,0.0,0.0271,0.0066,0.0,0.0,0.0,0.0758,0.2171,0.0,0.0,0.1124,0.0,0.0,0.0,0.0,0.1956,0.002,0.0,0.0,0.0,651.15,3.700000047683716
0.3668,0.0,0.0,0.0274,0.0067,0.0,0.0,0.0,0.1035,0.1826,0.0,0.0,0.1134999999999999,0.0,0.0,0.0,0.0,0.1975,0.002,0.0,0.0,0.0,631.15,3.700000047683716
0.3679367936793679,0.0,0.0,0.0255025502550255,0.0062006200620062,0.0,0.0,0.0,0.0212021202120212,0.1875187518751875,0.0,0.0,0.1092109210921092,0.0,0.0,0.0,0.0,0.2806280628062806,0.0018001800180018,0.0,0.0,0.0,653.15,4.0
0.3633636636336366,0.0,0.0,0.0251974802519748,0.0060993900609939,0.0,0.0,0.0,0.020997900209979,0.1970802919708029,0.0,0.0,0.1147885211478852,0.0,0.0,0.0,0.0,0.2724727527247275,0.0,0.0,0.0,0.0,655.15,4.0
0.4284,0.0,0.0,0.0241,0.0059,0.0,0.0,0.0,0.0200999999999999,0.1548,0.0,0.0,0.0901,0.0,0.0,0.0,0.0,0.2749,0.0017,0.0,0.0,0.0,665.15,4.0
0.448044804480448,0.0,0.0,0.0299029902990299,0.0073007300730073,0.0,0.0,0.0,0.0246024602460246,0.16001600160016,0.0,0.0,0.1242124212421242,0.0,0.0,0.0,0.0,0.2037203720372037,0.0022002200220022,0.0,0.0,0.0,658.15,4.0
0.3127687231276873,0.0,0.0,0.0327967203279672,0.007999200079992,0.0,0.0,0.0,0.026997300269973,0.2261773822617738,0.0,0.0,0.135986401359864,0.0,0.0,0.0,0.0,0.2548745125487451,0.0023997600239976,0.0,0.0,0.0,646.15,4.0
0.2813718628137186,0.0,0.0,0.0320967903209679,0.0077992200779922,0.0,0.0,0.0,0.0263973602639736,0.2784721527847215,0.0,0.0,0.1330866913308669,0.0,0.0,0.0,0.0,0.2383761623837616,0.0023997600239976,0.0,0.0,0.0,661.15,4.0
0.3288,0.0,0.0,0.0319,0.0077,0.0,0.0,0.0,0.0262,0.2341,0.0,0.0,0.1322,0.0,0.0,0.0,0.0,0.2367,0.0024,0.0,0.0,0.0,657.15,4.0
0.2732999999999999,0.0,0.0,0.0311999999999999,0.0075999999999999,0.0,0.0,0.0,0.0255999999999999,0.3121999999999999,0.0,0.0,0.1292999999999999,0.0,0.0,0.0,0.0,0.2184999999999999,0.0023,0.0,0.0,0.0,670.15,4.0
0.428957104289571,0.0,0.0,0.0,0.0077992200779922,0.0,0.0,0.0,0.0262973702629737,0.1708829117088291,0.0,0.0,0.1326867313268673,0.0,0.0,0.0,0.0,0.230976902309769,0.0023997600239976,0.0,0.0,0.0,685.15,4.0
0.4032403240324033,0.0,0.0,0.0601060106010601,0.0073007300730073,0.0,0.0,0.0,0.0247024702470247,0.1606160616061606,0.0,0.0,0.1247124712471247,0.0,0.0,0.0,0.0,0.2171217121712171,0.0022002200220022,0.0,0.0,0.0,649.15,4.0
0.3914,0.0,0.0,0.0876,0.0070999999999999,0.0,0.0,0.0,0.024,0.1559,0.0,0.0,0.1211,0.0,0.0,0.0,0.0,0.2107,0.0022,0.0,0.0,0.0,649.15,4.0
0.3803,0.0,0.0,0.1134,0.0069,0.0,0.0,0.0,0.0233,0.1515,0.0,0.0,0.1177,0.0,0.0,0.0,0.0,0.2048,0.0021,0.0,0.0,0.0,624.15,4.0
0.4265573442655734,0.0,0.0,0.0317968203179682,0.0076992300769923,0.0,0.0,0.0,0.0,0.1698830116988301,0.0,0.0,0.131986801319868,0.0,0.0,0.0,0.0,0.2296770322967703,0.0023997600239976,0.0,0.0,0.0,679.15,4.0
0.4074000000000001,0.0,0.0,0.0304,0.0073,0.0,0.0,0.0,0.045,0.1623,0.0,0.0,0.126,0.0,0.0,0.0,0.0,0.2193,0.0023,0.0,0.0,0.0,654.15,4.0
0.3994,0.0,0.0,0.0298,0.0072,0.0,0.0,0.0,0.0637,0.1591,0.0,0.0,0.1236,0.0,0.0,0.0,0.0,0.215,0.0022,0.0,0.0,0.0,644.15,4.0
0.4442999999999999,0.0,0.0,0.0331,0.0081,0.0,0.0,0.0,0.0272,0.1768999999999999,0.0,0.0,0.0687,0.0,0.0,0.0,0.0,0.2392,0.0024999999999999,0.0,0.0,0.0,683.15,4.0
0.404140414041404,0.0,0.0,0.0297029702970297,0.0072007200720071,0.0,0.0,0.0,0.0245024502450245,0.1588158815881588,0.0,0.0,0.1588158815881588,0.0,0.0,0.0,0.0,0.2146214621462146,0.0022002200220022,0.0,0.0,0.0,647.15,4.0
0.3581,0.0,0.0,0.0266999999999999,0.0065,0.0,0.0,0.0,0.022,0.1425999999999999,0.0,0.0,0.2492999999999999,0.0,0.0,0.0,0.0,0.1927999999999999,0.002,0.0,0.0,0.0,668.15,4.0
0.3306669333066693,0.0,0.0,0.0246975302469753,0.005999400059994,0.0,0.0,0.0,0.0202979702029796,0.1316868313168683,0.0,0.0,0.3068693130686931,0.0,0.0,0.0,0.0,0.177982201779822,0.0017998200179982,0.0,0.0,0.0,680.15,4.0
0.6566409023187915,0.0,0.0,0.1073903348698617,0.0084992350688438,0.0069993700566948,0.0,0.0,0.017798398144167,0.0146986771190592,0.0,0.0,0.0557949784519393,0.0,0.0,0.0727934485896269,0.0,0.0,0.0,0.0,0.0,0.0,780.15,2.8399999141693115
0.7873,0.0,0.0,0.0314,0.0,0.0,0.0,0.0,0.0103,0.1536,0.0,0.0,0.0,0.0,0.0,0.0,0.0,0.0174,0.0,0.0,0.0,0.0,739.15,2.299999952316284
0.7203,0.0,0.0,0.0693,0.0155,0.0,0.0,0.0,0.0,0.1561,0.0,0.0388,0.0,0.0,0.0,0.0,0.0,0.0,0.0,0.0,0.0,0.0,783.15,2.3299999237060547
0.748,0.0,0.0,0.0498,0.0136,0.0,0.0,0.0,0.0794,0.0,0.0,0.0,0.0,0.0,0.0,0.0,0.0,0.1092,0.0,0.0,0.0,0.0,695.15,3.049999952316284
0.7187,0.0,0.0,0.156,0.0,0.0,0.0588999999999999,0.0521999999999999,0.0064,0.0,0.0078,0.0,0.0,0.0,0.0,0.0,0.0,0.0,0.0,0.0,0.0,0.0,763.15,2.5
0.7147714771477146,0.0,0.0,0.1246124612461245,0.0,0.0,0.0606060606060605,0.0537053705370536,0.0262026202620262,0.0,0.02010201020102,0.0,0.0,0.0,0.0,0.0,0.0,0.0,0.0,0.0,0.0,0.0,763.15,2.549999952316284
0.7097,0.0,0.0,0.1089,0.0,0.0,0.0602,0.0533,0.0423,0.0176,0.008,0.0,0.0,0.0,0.0,0.0,0.0,0.0,0.0,0.0,0.0,0.0,778.15,2.4000000953674316
0.7067,0.0,0.0,0.0883,0.0216,0.0,0.0,0.0,0.0,0.1834,0.0,0.0,0.0,0.0,0.0,0.0,0.0,0.0,0.0,0.0,0.0,0.0,798.15,2.2899999618530273
0.7220722072207222,0.0,0.0,0.0248024802480248,0.0096009600960096,0.0,0.0,0.0,0.0033003300330033,0.2402240224022402,0.0,0.0,0.0,0.0,0.0,0.0,0.0,0.0,0.0,0.0,0.0,0.0,718.15,2.109999895095825
0.7064293570642936,0.0,0.0,0.0380961903809619,0.0187981201879812,0.0,0.0,0.0,0.0257974202579742,0.2108789121087891,0.0,0.0,0.0,0.0,0.0,0.0,0.0,0.0,0.0,0.0,0.0,0.0,753.15,2.25
0.7076292370762923,0.0,0.0,0.1605839416058394,0.0058994100589941,0.0,0.0591940805919408,0.0523947605239476,0.0063993600639936,0.0,0.0078992100789921,0.0,0.0,0.0,0.0,0.0,0.0,0.0,0.0,0.0,0.0,0.0,781.15,2.509999990463257
0.7562999999999999,0.0,0.0,0.0662,0.0078999999999999,0.0,0.0,0.0,0.0614999999999999,0.0,0.0,0.0,0.0,0.0,0.0,0.0,0.0,0.1080999999999999,0.0,0.0,0.0,0.0,703.15,3.0799999237060547
0.7114288571142886,0.0,0.0,0.0523947605239476,0.0,0.0,0.0,0.0,0.0688931106889311,0.0582941705829417,0.0,0.0,0.0,0.0,0.0,0.0,0.0,0.108989101089891,0.0,0.0,0.0,0.0,748.15,3.130000114440918
0.6928692869286928,0.0,0.0,0.1443144314431443,0.0151015101510151,0.0,0.077007700770077,0.0,0.0,0.0177017701770177,0.0,0.053005300530053,0.0,0.0,0.0,0.0,0.0,0.0,0.0,0.0,0.0,0.0,803.15,2.5799999237060547
0.7738,0.0,0.0,0.13,0.0122,0.0,0.0221,0.0,0.0263,0.0356,0.0,0.0,0.0,0.0,0.0,0.0,0.0,0.0,0.0,0.0,0.0,0.0,777.15,2.430000066757202
0.6925692569256925,0.0,0.0,0.1734173417341734,0.0231023102310231,0.0,0.0592059205920592,0.0434043404340434,0.0083008300830083,0.0,0.0,0.0,0.0,0.0,0.0,0.0,0.0,0.0,0.0,0.0,0.0,0.0,773.15,2.494999885559082
0.7263726372637263,0.0,0.0,0.1384138413841384,0.0254025402540254,0.0,0.077007700770077,0.0,0.0124012401240124,0.0204020402040204,0.0,0.0,0.0,0.0,0.0,0.0,0.0,0.0,0.0,0.0,0.0,0.0,783.15,2.4700000286102295
0.7541,0.0,0.0,0.0355,0.0247,0.0,0.0337,0.0078,0.0266999999999999,0.1175,0.0,0.0,0.0,0.0,0.0,0.0,0.0,0.0,0.0,0.0,0.0,0.0,863.15,2.3299999237060547
0.7203,0.0,0.0,0.0693,0.0155,0.0,0.0,0.0,0.0,0.1561,0.0,0.0388,0.0,0.0,0.0,0.0,0.0,0.0,0.0,0.0,0.0,0.0,828.15,2.3299999237060547
0.7064293570642936,0.0,0.0,0.0380961903809619,0.0187981201879812,0.0,0.0,0.0,0.0257974202579742,0.2108789121087891,0.0,0.0,0.0,0.0,0.0,0.0,0.0,0.0,0.0,0.0,0.0,0.0,773.15,2.25
0.7850214978502149,0.0,0.0,0.0500949905009498,0.0092990700929907,0.0,0.008999100089991,0.0,0.0127987201279871,0.1254874512548744,0.0082991700829916,0.0,0.0,0.0,0.0,0.0,0.0,0.0,0.0,0.0,0.0,0.0,813.15,2.299999952316284
0.7146285371462853,0.0,0.0,0.0393960603939606,0.021997800219978,0.0,0.0,0.0,0.0367963203679632,0.1871812818718128,0.0,0.0,0.0,0.0,0.0,0.0,0.0,0.0,0.0,0.0,0.0,0.0,798.15,2.200000047683716
0.7302269773022699,0.0,0.0,0.0151984801519848,0.0070992900709929,0.0,0.0034996500349965,0.0,0.0094990500949905,0.2298770122987701,0.0,0.0,0.0045995400459954,0.0,0.0,0.0,0.0,0.0,0.0,0.0,0.0,0.0,763.15,2.130000114440918
0.6845684568456846,0.0,0.0,0.0875087508750875,0.0053005300530053,0.0,0.0048004800480048,0.0112011201120112,0.0288028802880287,0.0,0.0,0.0,0.0,0.0,0.0,0.0,0.0,0.1778177817781778,0.0,0.0,0.0,0.0,711.15,3.609999895095825
0.7114288571142886,0.0,0.0,0.0523947605239476,0.0,0.0,0.0,0.0,0.0688931106889311,0.0582941705829417,0.0,0.0,0.0,0.0,0.0,0.0,0.0,0.108989101089891,0.0,0.0,0.0,0.0,748.15,3.130000114440918
0.7937000000000001,0.0,0.0,0.0469,0.0108,0.0,0.0,0.0,0.0,0.1318,0.0,0.0,0.0,0.0,0.0,0.0,0.0,0.0168,0.0,0.0,0.0,0.0,798.15,2.3499999046325684
0.7836,0.0,0.0,0.0404,0.0123,0.0,0.0,0.0,0.0118999999999999,0.1518,0.0,0.0,0.0,0.0,0.0,0.0,0.0,0.0,0.0,0.0,0.0,0.0,798.15,2.25
0.784978497849785,0.0,0.0,0.0403040304030403,0.0123012301230123,0.0,0.0,0.0,0.0099009900990099,0.1525152515251525,0.0,0.0,0.0,0.0,0.0,0.0,0.0,0.0,0.0,0.0,0.0,0.0,833.15,2.25
0.7861,0.0,0.0,0.0426999999999999,0.012,0.0,0.0,0.0,0.0116999999999999,0.1475,0.0,0.0,0.0,0.0,0.0,0.0,0.0,0.0,0.0,0.0,0.0,0.0,823.15,2.259999990463257
0.7197719771977198,0.0,0.0,0.0031003100310031,0.0316031603160316,0.0,0.0,0.0,0.0595059505950595,0.1666166616661666,0.0,0.0,0.0194019401940194,0.0,0.0,0.0,0.0,0.0,0.0,0.0,0.0,0.0,788.15,2.2699999809265137
0.722027797220278,0.0,0.0,0.0331966803319668,0.0157984201579842,0.0,0.0,0.0,0.0286971302869713,0.2002799720027997,0.0,0.0,0.0,0.0,0.0,0.0,0.0,0.0,0.0,0.0,0.0,0.0,763.15,2.25
0.6954,0.0,0.0,0.0421999999999999,0.0138,0.0,0.0,0.0,0.0278,0.2208,0.0,0.0,0.0,0.0,0.0,0.0,0.0,0.0,0.0,0.0,0.0,0.0,733.15,2.25
0.697976777445519,0.0,0.0,0.0822090429947294,0.024802728300113,0.0,0.048905379591755,0.0274030143315764,0.0605066557321305,0.0,0.0575063256958265,0.0,0.0,0.0,0.0,0.0,0.0,0.0,0.0,0.0,0.0,0.0,760.15,2.690000057220459
0.7164501515106058,0.0,0.0,0.1095076655365875,0.0221015471082975,0.0,0.0222015541087876,0.0183012810896762,0.0540037802646185,0.0,0.0566039622773594,0.0,0.0,0.0,0.0,0.0,0.0,0.0,0.0,0.0,0.0,0.0,757.15,2.6700000762939453
0.711171117111711,0.0,0.0,0.0839083908390839,0.0226022602260225,0.0,0.0497049704970496,0.0293029302930292,0.0704070407040703,0.0,0.0317031703170316,0.0,0.0,0.0,0.0,0.0,0.0,0.0,0.0,0.0,0.0,0.0,771.15,2.5899999141693115
0.6822522423430359,0.0,0.0,0.0950933434659573,0.0251982361234713,0.0,0.0402971791974561,0.0129990900636955,0.0750947433679642,0.0,0.0008699391042627,0.0,0.0,0.0670953033287669,0.0,0.0,0.0,0.0,0.0,0.0,0.0,0.0,766.15,2.630000114440918
0.661066106610661,0.0,0.0,0.0911091109110911,0.031003100310031,0.0,0.0653065306530653,0.0481048104810481,0.0642064206420642,0.0,0.0059005900590059,0.0,0.0,0.0,0.0,0.0,0.0,0.0333033303330333,0.0,0.0,0.0,0.0,762.15,2.740000009536743
0.7256000000000001,0.0,0.0,0.0724,0.0288,0.0,0.0216,0.0201,0.0905,0.0,0.006,0.0,0.0,0.0,0.0,0.0,0.0,0.035,0.0,0.0,0.0,0.0,737.15,2.6600000858306885
0.6385000000000001,0.0,0.0,0.0733999999999999,0.0337,0.0,0.0501,0.0428,0.0821,0.0,0.0098999999999999,0.0,0.0,0.0,0.0,0.0,0.0,0.0695,0.0,0.0,0.0,0.0,753.15,3.0
0.6793,0.0,0.0,0.0302999999999999,0.0261999999999999,0.0,0.0322,0.0,0.0997999999999999,0.0,0.0,0.0,0.0,0.0,0.0,0.0,0.0,0.1321999999999999,0.0,0.0,0.0,0.0,728.15,3.25
0.7192,0.0,0.0,0.0419,0.0154999999999999,0.0,0.0205999999999999,0.0147999999999999,0.1011999999999999,0.0142999999999999,0.0302999999999999,0.0,0.0,0.0,0.0,0.0,0.0,0.0421999999999999,0.0,0.0,0.0,0.0,742.15,2.8399999141693115
0.7182999999999999,0.0,0.0,0.0435,0.0126,0.0,0.0152,0.015,0.0933,0.0295,0.0304,0.0,0.0,0.0,0.0,0.0,0.0,0.0421999999999999,0.0,0.0,0.0,0.0,756.15,2.8299999237060547
0.7532753275327532,0.0,0.0,0.0553055305530553,0.0134013401340134,0.0002500250025002,0.0,0.0,0.0714071407140714,0.0,0.0,0.0,0.0,0.0,0.0,0.0,0.0,0.1058105810581058,0.0005500550055005,0.0,0.0,0.0,705.15,3.0299999713897705
0.7681692732290709,0.0,0.0,0.0810967561297548,0.0323987040518379,0.0,0.0,0.0,0.0496980120795168,0.0,0.0538978440862365,0.0,0.0137994480220791,0.0,0.0,0.0,0.0,0.0,0.0009399624015039,0.0,0.0,0.0,723.15,2.5899999141693115
0.718,0.0,0.0,0.1509,0.0118,0.0,0.071,0.0419,0.0064,0.0,0.0,0.0,0.0,0.0,0.0,0.0,0.0,0.0,0.0,0.0,0.0,0.0,798.15,2.4800000190734863
0.7709000000000001,0.0,0.0,0.0954,0.0066,0.0,0.1032,0.0,0.0239,0.0,0.0,0.0,0.0,0.0,0.0,0.0,0.0,0.0,0.0,0.0,0.0,0.0,793.15,2.490000009536743
0.7364,0.0,0.0,0.1461,0.0076,0.0,0.0802,0.0297,0.0,0.0,0.0,0.0,0.0,0.0,0.0,0.0,0.0,0.0,0.0,0.0,0.0,0.0,828.15,2.4700000286102295
0.7190000000000001,0.0,0.0,0.1448,0.0088,0.0,0.0544,0.052,0.0064,0.0146,0.0,0.0,0.0,0.0,0.0,0.0,0.0,0.0,0.0,0.0,0.0,0.0,803.15,2.4800000190734863
0.7503,0.0,0.0,0.1110999999999999,0.0306999999999999,0.0,0.0,0.0,0.0,0.1079,0.0,0.0,0.0,0.0,0.0,0.0,0.0,0.0,0.0,0.0,0.0,0.0,833.15,2.369999885559082
0.7208279172082792,0.0,0.0,0.1715828417158284,0.0075992400759924,0.0,0.0468953104689531,0.0444955504449555,0.0,0.0085991400859914,0.0,0.0,0.0,0.0,0.0,0.0,0.0,0.0,0.0,0.0,0.0,0.0,793.15,2.4700000286102295
0.7253274672532748,0.0,0.0,0.0140985901409859,0.0,0.0,0.0,0.0,0.0065993400659934,0.2414758524147585,0.0,0.0,0.0124987501249875,0.0,0.0,0.0,0.0,0.0,0.0,0.0,0.0,0.0,758.15,2.130000114440918
0.7448999999999999,0.0,0.0,0.0203,0.0,0.0,0.0,0.0,0.0134,0.2173,0.0040999999999999,0.0,0.0,0.0,0.0,0.0,0.0,0.0,0.0,0.0,0.0,0.0,733.15,2.180000066757202
0.7770999999999999,0.0,0.0,0.0423,0.0086,0.0,0.0,0.0,0.0106,0.1614,0.0,0.0,0.0,0.0,0.0,0.0,0.0,0.0,0.0,0.0,0.0,0.0,773.15,2.240000009536743
0.7136999999999999,0.0,0.0,0.0312999999999999,0.0221999999999999,0.0,0.0,0.0,0.0343,0.1941999999999999,0.0,0.0,0.0042999999999999,0.0,0.0,0.0,0.0,0.0,0.0,0.0,0.0,0.0,753.15,2.2699999809265137
0.6211378862113789,0.0,0.0,0.0,0.1253874612538746,0.0,0.1663833616638336,0.0,0.0,0.0,0.0360963903609639,0.050994900509949,0.0,0.0,0.0,0.0,0.0,0.0,0.0,0.0,0.0,0.0,1003.15,2.8399999141693115
0.6901690169016902,0.0,0.0,0.0359035903590359,0.0514051405140514,0.0,0.0,0.0,0.025002500250025,0.1694169416941694,0.0128012801280128,0.0,0.0153015301530153,0.0,0.0,0.0,0.0,0.0,0.0,0.0,0.0,0.0,765.15,2.2899999618530273
0.7716228377162284,0.0,0.0,0.0566943305669433,0.0,0.0,0.0,0.0,0.0745925407459254,0.0201979802019798,0.0686931306869313,0.0,0.0,0.0,0.0,0.0,0.0,0.0,0.0,0.0,0.0,0.0,768.15,2.7100000381469727
0.7182718271827182,0.0,0.0,0.1016101610161016,0.0247024702470247,0.0,0.0786078607860786,0.0,0.0515051505150515,0.0253025302530253,0.0,0.0,0.0,0.0,0.0,0.0,0.0,0.0,0.0,0.0,0.0,0.0,808.15,2.509999990463257
0.729027097290271,0.0,0.0,0.0452954704529547,0.0218978102189781,0.0,0.0,0.0,0.0297970202979702,0.173982601739826,0.0,0.0,0.0,0.0,0.0,0.0,0.0,0.0,0.0,0.0,0.0,0.0,795.15,2.2899999618530273
0.7263726372637263,0.0,0.0,0.1384138413841384,0.0254025402540254,0.0,0.077007700770077,0.0,0.0124012401240124,0.0204020402040204,0.0,0.0,0.0,0.0,0.0,0.0,0.0,0.0,0.0,0.0,0.0,0.0,783.15,2.4700000286102295
0.7132999999999999,0.0,0.0,0.0314,0.0317999999999999,0.0,0.0,0.0,0.0275999999999999,0.1958999999999999,0.0,0.0,0.0,0.0,0.0,0.0,0.0,0.0,0.0,0.0,0.0,0.0,733.15,2.2200000286102295
0.7584241575842416,0.0,0.0,0.095990400959904,0.0035996400359964,0.0,0.1168883111688831,0.0,0.0250974902509749,0.0,0.0,0.0,0.0,0.0,0.0,0.0,0.0,0.0,0.0,0.0,0.0,0.0,793.15,2.490000009536743
0.7809,0.0,0.0,0.0727,0.0301,0.0,0.0178,0.0,0.0086,0.0899,0.0,0.0,0.0,0.0,0.0,0.0,0.0,0.0,0.0,0.0,0.0,0.0,823.15,2.319999933242798
0.7868999999999999,0.0,0.0,0.0836,0.0263,0.0,0.0,0.0,0.0,0.1032,0.0,0.0,0.0,0.0,0.0,0.0,0.0,0.0,0.0,0.0,0.0,0.0,833.15,2.369999885559082
0.7693,0.0,0.0,0.0599999999999999,0.0364999999999999,0.0,0.0,0.0676,0.0,0.0604999999999999,0.0060999999999999,0.0,0.0,0.0,0.0,0.0,0.0,0.0,0.0,0.0,0.0,0.0,813.15,2.390000104904175
0.8248000000000001,0.0,0.0,0.0461,0.0177,0.0,0.0033,0.0,0.002,0.1061,0.0,0.0,0.0,0.0,0.0,0.0,0.0,0.0,0.0,0.0,0.0,0.0,763.15,2.25
0.7604000000000001,0.0,0.0,0.0137,0.0306999999999999,0.0,0.021,0.0,0.0222,0.1359,0.0,0.0,0.0,0.0,0.0,0.0,0.0,0.0161,0.0,0.0,0.0,0.0,758.15,2.319999933242798
0.7123287671232876,0.0,0.0,0.103989601039896,0.0287971202879712,0.0,0.0948905109489051,0.0,0.0338966103389661,0.0260973902609739,0.0,0.0,0.0,0.0,0.0,0.0,0.0,0.0,0.0,0.0,0.0,0.0,803.15,2.4800000190734863
0.6403359664033597,0.0,0.0,0.0551944805519447,0.0,0.0,0.0,0.0,0.1270872912708729,0.0,0.0,0.0,0.0,0.0,0.0,0.0,0.0,0.1225877412258773,0.0,0.0,0.0,0.0,658.15,3.1600000858306885
0.7569999999999999,0.0,0.0,0.0150999999999999,0.0066999999999999,0.0,0.0088999999999999,0.0,0.008,0.2001,0.0,0.0,0.0041999999999999,0.0,0.0,0.0,0.0,0.0,0.0,0.0,0.0,0.0,753.15,2.1600000858306885
