Repository: dorukdogular/vitreos

# Data

## Source

Glass property data is sourced from the [SciGlass database](https://github.com/epam/SciGlass) (EPAM Systems), made available under the [Open Database License (ODbL)](https://opendatacommons.org/licenses/odbl/1-0/). Accessed via the [glasspy](https://github.com/drcassar/glasspy) Python library.

## Files tracked in git

| File | Description |
|---|---|
| `clean.csv` | Deduplicated glass-forming ability dataset (11858 rows) |
| `tg_dataset.csv` | 76377 glasses with Tg (K) and 22 oxide mol% features |
| `tg_density_dataset.csv` | 31173 glasses with both Tg (K) and density (g/cm³) |

File: data/tg_density_dataset.csv (part 7 of 109)
SiO2,P2O5,ZrO2,Na2O,Al2O3,Fe2O3,CaO,MgO,K2O,B2O3,BaO,ZnO,Li2O,SrO,La2O3,TiO2,Nb2O5,PbO,Sb2O3,Bi2O3,TeO2,Se,Tg,density
0.7354735473547355,0.0,0.0,0.0659065906590659,0.004000400040004,0.0,0.0,0.0,0.0728072807280728,0.0,0.0,0.0,0.0,0.0,0.0,0.0,0.0,0.1061106110611061,0.0041004100410041,0.0,0.0,0.0,738.15,3.009999990463257
0.7198,0.0,0.0,0.0847,0.0333,0.0,0.0562,0.0337,0.0066,0.0444,0.0,0.0213,0.0,0.0,0.0,0.0,0.0,0.0,0.0,0.0,0.0,0.0,813.15,2.450000047683716
0.695030496950305,0.0,0.0,0.1243875612438756,0.0346965303469653,0.0,0.0858914108589141,0.0,0.0204979502049795,0.0184981501849815,0.020997900209979,0.0,0.0,0.0,0.0,0.0,0.0,0.0,0.0,0.0,0.0,0.0,788.15,2.5799999237060547
0.7002299770022997,0.0,0.0,0.164883511648835,0.0,0.0,0.058994100589941,0.0596940305969403,0.0063993600639936,0.0,0.0097990200979902,0.0,0.0,0.0,0.0,0.0,0.0,0.0,0.0,0.0,0.0,0.0,781.15,2.509999990463257
0.7859999999999999,0.0,0.0,0.0666,0.0418,0.0,0.0,0.0,0.0,0.0871,0.0185,0.0,0.0,0.0,0.0,0.0,0.0,0.0,0.0,0.0,0.0,0.0,823.15,2.380000114440918
0.581,0.0192999999999999,0.0,0.0077,0.1766,0.0,0.1085999999999999,0.073,0.0,0.0128,0.021,0.0,0.0,0.0,0.0,0.0,0.0,0.0,0.0,0.0,0.0,0.0,1008.15,2.619999885559082
0.7556999999999999,0.0,0.0,0.0523,0.0016,0.0,0.0,0.0,0.0775,0.0,0.0,0.0,0.0,0.0,0.0,0.0003,0.0,0.1125999999999999,0.0,0.0,0.0,0.0,698.15,3.109999895095825
0.6452,0.0,0.0,0.1072,0.0200999999999999,0.0,0.0516999999999999,0.0,0.0096,0.0,0.0,0.0645,0.0,0.0,0.0,0.0,0.0,0.0,0.0,0.0,0.0,0.0,798.15,2.559999942779541
0.8000199980002001,0.0,0.0,0.0442955704429557,0.0207979202079792,0.0,0.0063993600639936,0.0,0.0470952904709529,0.0633936606339366,0.0018998100189981,0.0160983901609839,0.0,0.0,0.0,0.0,0.0,0.0,0.0,0.0,0.0,0.0,838.15,2.2799999713897705
0.6887206616198487,0.0,0.0,0.148604458133744,0.0235007050211506,0.0,0.0799023970719121,0.00260007800234,7.00021000630019e-05,0.0080002400072002,0.0,0.0486014580437413,0.0,0.0,0.0,0.0,0.0,0.0,0.0,0.0,0.0,0.0,808.15,2.5799999237060547
0.695665216739163,0.0,0.0,0.1398930053497325,0.0151992400379981,0.0,0.0772961351932403,0.0,6.999650017499125e-05,0.0177991100444977,0.0,0.0532973351332433,0.0,0.0,0.0,0.0,0.0,0.0,0.0,0.0,0.0,0.0,808.15,2.5799999237060547
0.6913,0.0,0.0,0.145,0.0152,0.0,0.0774,0.0,0.0,0.0178,0.0,0.0533,0.0,0.0,0.0,0.0,0.0,0.0,0.0,0.0,0.0,0.0,808.15,2.5799999237060547
0.6930554444355549,0.0,0.0,0.0770061604928394,0.0310024801984158,0.0007300584046723,0.0057004560364829,0.0029002320185614,0.0092007360588847,0.0944075526042083,0.0,0.0855068405472437,0.0,0.0,0.0,0.0,0.0,0.0,0.0,0.0,0.0,0.0,793.15,2.4800000190734863
0.6951999999999999,0.0,0.0,0.0784,0.0279,0.0,0.0069,0.0,0.0028,0.1005,0.0,0.0883,0.0,0.0,0.0,0.0,0.0,0.0,0.0,0.0,0.0,0.0,793.15,2.4800000190734863
0.6899344967248363,0.0,0.0,0.0780039001950097,0.0253012650632531,0.0,0.0,0.0,0.0,0.1111055552777638,0.0,0.0950047502375118,0.0,0.0,0.0,0.0,0.0,0.0,0.0,0.0,0.0,0.0,793.15,2.4800000190734863
0.6932346617330868,0.0,0.0,0.0770038501925096,0.0310015500775038,0.0,0.0057002850142507,0.0032001600080004,0.0027001350067503,0.1009050452522626,0.0,0.0856042802140107,0.0,0.0,0.0,0.0,0.0,0.0,0.0,0.0,0.0,0.0,793.15,2.4800000190734863
0.7344779656610302,0.0,0.0,0.0801975940721778,0.0060998170054898,0.0,0.0,0.0,0.0,0.1785946421607351,0.0,0.0,0.0,0.0,0.0,0.0,0.0,0.0,0.0,0.0,0.0,0.0,798.15,2.299999952316284
0.7654071570019803,0.0,0.0,0.0580081211369591,0.0128017922509151,0.0,0.0,0.0,0.0,0.1503210449462924,0.0128017922509151,0.0,0.0,0.0,0.0,0.0,0.0,0.0,0.0,0.0,0.0,0.0,783.15,2.2699999809265137
0.7727690892364306,0.0,0.0,0.0561977520899164,0.0123995040198392,0.0,0.0,0.0,0.0,0.1455941762329507,0.0123995040198392,0.0,0.0,0.0,0.0,0.0,0.0,0.0,0.0,0.0,0.0,0.0,783.15,2.2699999809265137
0.7013,0.0,0.0,0.0869,0.0621,0.0,0.0678,0.0,0.0,0.0819,0.0,0.0,0.0,0.0,0.0,0.0,0.0,0.0,0.0,0.0,0.0,0.0,859.15,2.4200000762939453
0.7830156603132062,0.0,0.0,0.0473009460189203,0.0256005120102402,0.000280005600112,0.00340006800136,0.00320006400128,0.00160003200064,0.1227024540490809,0.0129002580051601,0.0,0.0,0.0,0.0,0.0,0.0,0.0,0.0,0.0,0.0,0.0,818.15,2.309999942779541
0.790144689871709,0.0,0.0,0.0462967592268541,0.0218984671073024,0.0,0.0,0.0,0.0,0.128191026628136,0.0124991250612457,0.0,0.0,0.0,0.0,0.0,0.0,0.0,0.0,0.0,0.0,0.0,818.15,2.309999942779541
0.79017901790179,0.0,0.0,0.0362036203620362,0.022002200220022,0.0,0.0,0.0,0.0068006800680068,0.129012901290129,0.0126012601260126,0.0,0.0,0.0,0.0,0.0,0.0,0.0,0.0,0.0,0.0,0.0,818.15,2.309999942779541
0.7630236976302369,0.0,0.0,0.1033896610338966,0.0,0.0083991600839916,0.0051994800519948,0.0,0.0474952504749525,0.0,0.0,0.0,0.0,0.0,0.0,0.0,0.0,0.0724927507249275,0.0,0.0,0.0,0.0,698.15,2.8499999046325684
0.7560756075607561,0.0,0.0,0.0629062906290629,0.0,0.0,0.0,0.0,0.0591059105910591,0.0171017101710171,0.0,0.0,0.0,0.0,0.0,0.0,0.0,0.1048104810481048,0.0,0.0,0.0,0.0,698.15,3.0
0.0,0.5,0.0,0.0,0.0,0.0,0.0,0.0,0.0,0.0,0.0,0.0,0.0,0.0,0.0,0.0,0.0,0.0,0.0,0.0,0.0,0.0,733.15,2.8499999046325684
0.0,0.4,0.0,0.0,0.0,0.0,0.0,0.0,0.0,0.0,0.0,0.0,0.0,0.0,0.0,0.0,0.0,0.0,0.0,0.0,0.0,0.0,646.15,2.880000114440918
0.0,0.3,0.0,0.0,0.0,0.0,0.0,0.0,0.0,0.0,0.0,0.0,0.0,0.0,0.0,0.0,0.0,0.0,0.0,0.0,0.0,0.0,579.15,2.9100000858306885
0.0,0.2,0.0,0.0,0.0,0.0,0.0,0.0,0.0,0.0,0.0,0.0,0.0,0.0,0.0,0.0,0.0,0.0,0.0,0.0,0.0,0.0,534.15,2.940000057220459
0.0,0.15,0.0,0.0,0.0,0.0,0.0,0.0,0.0,0.0,0.0,0.0,0.0,0.0,0.0,0.0,0.0,0.0,0.0,0.0,0.0,0.0,525.15,2.9700000286102295
0.0,0.1,0.0,0.0,0.0,0.0,0.0,0.0,0.0,0.0,0.0,0.0,0.0,0.0,0.0,0.0,0.0,0.0,0.0,0.0,0.0,0.0,519.15,3.009999990463257
0.0,0.1,0.0,0.0,0.0,0.05,0.0,0.0,0.0,0.0,0.0,0.0,0.0,0.0,0.0,0.0,0.0,0.0,0.0,0.0,0.0,0.0,542.15,3.0399999618530273
0.0,0.1,0.0,0.0,0.0,0.1,0.0,0.0,0.0,0.0,0.0,0.0,0.0,0.0,0.0,0.0,0.0,0.0,0.0,0.0,0.0,0.0,573.15,3.009999990463257
0.0,0.18,0.0,0.0,0.0,0.1,0.0,0.0,0.0,0.0,0.0,0.0,0.0,0.0,0.0,0.0,0.0,0.0,0.0,0.0,0.0,0.0,580.15,3.0299999713897705
0.0,0.2,0.0,0.0,0.0,0.1,0.0,0.0,0.0,0.0,0.0,0.0,0.0,0.0,0.0,0.0,0.0,0.0,0.0,0.0,0.0,0.0,588.15,3.0199999809265137
0.0,0.3,0.0,0.0,0.0,0.1,0.0,0.0,0.0,0.0,0.0,0.0,0.0,0.0,0.0,0.0,0.0,0.0,0.0,0.0,0.0,0.0,616.15,2.9800000190734863
0.0,0.35,0.0,0.0,0.0,0.125,0.0,0.0,0.0,0.0,0.0,0.0,0.0,0.0,0.0,0.0,0.0,0.0,0.0,0.0,0.0,0.0,650.15,2.990000009536743
0.0,0.1,0.0,0.0,0.0,0.15,0.0,0.0,0.0,0.0,0.0,0.0,0.0,0.0,0.0,0.0,0.0,0.0,0.0,0.0,0.0,0.0,608.15,3.1600000858306885
0.0,0.15,0.0,0.0,0.0,0.15,0.0,0.0,0.0,0.0,0.0,0.0,0.0,0.0,0.0,0.0,0.0,0.0,0.0,0.0,0.0,0.0,602.15,3.0799999237060547
0.0,0.1,0.0,0.0,0.0,0.2,0.0,0.0,0.0,0.0,0.0,0.0,0.0,0.0,0.0,0.0,0.0,0.0,0.0,0.0,0.0,0.0,633.15,3.2300000190734863
0.0,0.16,0.0,0.0,0.0,0.2,0.0,0.0,0.0,0.0,0.0,0.0,0.0,0.0,0.0,0.0,0.0,0.0,0.0,0.0,0.0,0.0,641.15,3.1700000762939453
0.0,0.2,0.0,0.0,0.0,0.2,0.0,0.0,0.0,0.0,0.0,0.0,0.0,0.0,0.0,0.0,0.0,0.0,0.0,0.0,0.0,0.0,643.15,3.140000104904175
0.0,0.3,0.0,0.0,0.0,0.2,0.0,0.0,0.0,0.0,0.0,0.0,0.0,0.0,0.0,0.0,0.0,0.0,0.0,0.0,0.0,0.0,654.15,3.0899999141693115
0.0,0.15,0.0,0.0,0.0,0.25,0.0,0.0,0.0,0.0,0.0,0.0,0.0,0.0,0.0,0.0,0.0,0.0,0.0,0.0,0.0,0.0,657.15,3.2699999809265137
0.0,0.3,0.0,0.0,0.0,0.25,0.0,0.0,0.0,0.0,0.0,0.0,0.0,0.0,0.0,0.0,0.0,0.0,0.0,0.0,0.0,0.0,714.15,3.140000104904175
0.0,0.2,0.0,0.0,0.0,0.3,0.0,0.0,0.0,0.0,0.0,0.0,0.0,0.0,0.0,0.0,0.0,0.0,0.0,0.0,0.0,0.0,688.15,3.319999933242798
0.0,0.25,0.0,0.0,0.0,0.375,0.0,0.0,0.0,0.0,0.0,0.0,0.0,0.0,0.0,0.0,0.0,0.0,0.0,0.0,0.0,0.0,714.15,3.359999895095825
0.0,0.3,0.0,0.0,0.0,0.4,0.0,0.0,0.0,0.0,0.0,0.0,0.0,0.0,0.0,0.0,0.0,0.0,0.0,0.0,0.0,0.0,727.15,3.440000057220459
0.0,0.6,0.0,0.0,0.0,0.4,0.0,0.0,0.0,0.0,0.0,0.0,0.0,0.0,0.0,0.0,0.0,0.0,0.0,0.0,0.0,0.0,760.15,3.009999990463257
0.0,0.0,0.0,0.0,0.0,0.0,0.0,0.0,0.0,0.0,0.0,0.0,0.0,0.0,0.0,0.0,0.0,0.0,0.0,0.0,0.68,0.0,498.15,4.580999851226807
0.0,0.0,0.0,0.0,0.0,0.0,0.0,0.0,0.001,0.0,0.0,0.0,0.0,0.0,0.0,0.0,0.0,0.0,0.0,0.0,0.838,0.0,573.15,4.9079999923706055
0.0,0.0,0.0,0.0,0.0,0.0,0.0,0.0,0.023,0.0,0.0,0.0,0.0,0.0,0.0,0.0,0.0,0.0,0.0,0.0,0.782,0.0,561.15,4.747000217437744
0.0,0.0,0.0,0.0,0.0,0.0,0.0,0.0,0.3329999999999999,0.0,0.0,0.0,0.0,0.0,0.0,0.0,0.0,0.0,0.0,0.0,0.0,0.0,545.15,3.6700000762939458
0.0,0.0,0.0,0.0,0.0,0.0,0.0,0.0,0.1,0.0,0.25,0.0,0.0,0.0,0.0,0.0,0.0,0.0,0.0,0.0,0.0,0.0,504.15,3.430000066757202
0.0,0.0,0.0,0.0,0.0,0.0,0.0,0.0,0.05,0.0,0.3,0.0,0.0,0.0,0.0,0.0,0.0,0.0,0.0,0.0,0.0,0.0,526.15,3.569999933242798
0.0,0.0,0.0,0.0,0.0,0.0,0.0,0.0,0.25,0.0,0.15,0.0,0.0,0.0,0.0,0.0,0.0,0.0,0.0,0.0,0.0,0.0,465.15,3.0999999046325684
0.0,0.0,0.0,0.0,0.0,0.0,0.0,0.0,0.2,0.0,0.2,0.0,0.0,0.0,0.0,0.0,0.0,0.0,0.0,0.0,0.0,0.0,479.15,3.2200000286102295
0.0,0.0,0.0,0.0,0.0,0.0,0.0,0.0,0.15,0.0,0.25,0.0,0.0,0.0,0.0,0.0,0.0,0.0,0.0,0.0,0.0,0.0,495.15,3.359999895095825
0.0,0.0,0.0,0.0,0.0,0.0,0.0,0.0,0.1,0.0,0.3,0.0,0.0,0.0,0.0,0.0,0.0,0.0,0.0,0.0,0.0,0.0,514.15,3.490000009536743
0.0,0.0,0.0,0.0,0.0,0.0,0.0,0.0,0.05,0.0,0.35,0.0,0.0,0.0,0.0,0.0,0.0,0.0,0.0,0.0,0.0,0.0,531.15,3.640000104904175
0.0,0.0,0.0,0.0,0.0,0.0,0.0,0.0,0.25,0.0,0.2,0.0,0.0,0.0,0.0,0.0,0.0,0.0,0.0,0.0,0.0,0.0,470.15,3.119999885559082
0.0,0.0,0.0,0.0,0.0,0.0,0.0,0.0,0.2,0.0,0.25,0.0,0.0,0.0,0.0,0.0,0.0,0.0,0.0,0.0,0.0,0.0,494.15,3.25
0.0,0.0,0.0,0.0,0.0,0.0,0.0,0.0,0.15,0.0,0.3,0.0,0.0,0.0,0.0,0.0,0.0,0.0,0.0,0.0,0.0,0.0,509.15,3.390000104904175
0.0,0.0,0.0,0.0,0.0,0.0,0.0,0.0,0.225,0.0,0.25,0.0,0.0,0.0,0.0,0.0,0.0,0.0,0.0,0.0,0.0,0.0,489.15,3.2100000381469727
0.0,0.0,0.0,0.0,0.0,0.0,0.0,0.0,0.175,0.0,0.3,0.0,0.0,0.0,0.0,0.0,0.0,0.0,0.0,0.0,0.0,0.0,503.15,3.3499999046325684
0.0,0.0,0.0,0.0,0.0,0.0,0.0,0.0,0.0,0.0,0.3,0.0,0.0,0.0,0.0,0.0,0.0,0.0,0.0,0.0,0.0,0.0,537.15,3.569999933242798
0.0,0.0,0.0,0.0,0.0,0.0,0.0,0.0,0.0,0.0,0.25,0.05,0.0,0.0,0.0,0.0,0.0,0.0,0.0,0.0,0.0,0.0,532.15,3.5399999618530273
0.0,0.0,0.0,0.0,0.0,0.0,0.0,0.0,0.0,0.0,0.2,0.1,0.0,0.0,0.0,0.0,0.0,0.0,0.0,0.0,0.0,0.0,524.15,3.490000009536743
0.0,0.0,0.0,0.0,0.0,0.0,0.0,0.0,0.0,0.0,0.15,0.15,0.0,0.0,0.0,0.0,0.0,0.0,0.0,0.0,0.0,0.0,527.15,3.4000000953674316
0.0,0.0,0.0,0.0,0.0,0.0,0.0,0.0,0.0,0.0,0.1,0.2,0.0,0.0,0.0,0.0,0.0,0.0,0.0,0.0,0.0,0.0,520.15,3.3499999046325684
0.0,0.0,0.0,0.0,0.0,0.0,0.0,0.0,0.0,0.0,0.05,0.25,0.0,0.0,0.0,0.0,0.0,0.0,0.0,0.0,0.0,0.0,514.15,3.2699999809265137
0.0,0.0,0.0,0.0,0.0,0.0,0.0,0.0,0.0,0.0,0.0,0.3,0.0,0.0,0.0,0.0,0.0,0.0,0.0,0.0,0.0,0.0,511.15,3.240000009536743
0.0,0.0,0.0,0.0,0.0,0.0,0.0,0.0,0.0,0.0,0.35,0.0,0.0,0.0,0.0,0.0,0.0,0.0,0.0,0.0,0.0,0.0,543.15,3.680000066757202
0.0,0.0,0.0,0.0,0.0,0.0,0.0,0.0,0.0,0.0,0.275,0.075,0.0,0.0,0.0,0.0,0.0,0.0,0.0,0.0,0.0,0.0,542.15,3.640000104904175
0.0,0.0,0.0,0.0,0.0,0.0,0.0,0.0,0.0,0.0,0.225,0.125,0.0,0.0,0.0,0.0,0.0,0.0,0.0,0.0,0.0,0.0,537.15,3.569999933242798
0.0,0.0,0.0,0.0,0.0,0.0,0.0,0.0,0.0,0.0,0.175,0.175,0.0,0.0,0.0,0.0,0.0,0.0,0.0,0.0,0.0,0.0,535.15,3.509999990463257
0.0,0.0,0.0,0.0,0.0,0.0,0.0,0.0,0.0,0.0,0.125,0.225,0.0,0.0,0.0,0.0,0.0,0.0,0.0,0.0,0.0,0.0,525.15,3.430000066757202
0.0,0.0,0.0,0.0,0.0,0.0,0.0,0.0,0.0,0.0,0.075,0.275,0.0,0.0,0.0,0.0,0.0,0.0,0.0,0.0,0.0,0.0,521.15,3.359999895095825
0.0,0.0,0.0,0.0,0.0,0.0,0.0,0.0,0.0,0.0,0.0,0.35,0.0,0.0,0.0,0.0,0.0,0.0,0.0,0.0,0.0,0.0,514.15,3.2899999618530273
0.0,0.0,0.0,0.0,0.0,0.0,0.0,0.0,0.0,0.0,0.4,0.0,0.0,0.0,0.0,0.0,0.0,0.0,0.0,0.0,0.0,0.0,561.15,3.799999952316284
0.0,0.0,0.0,0.0,0.0,0.0,0.0,0.0,0.0,0.0,0.35,0.05,0.0,0.0,0.0,0.0,0.0,0.0,0.0,0.0,0.0,0.0,545.15,3.75
0.0,0.0,0.0,0.0,0.0,0.0,0.0,0.0,0.0,0.0,0.3,0.1,0.0,0.0,0.0,0.0,0.0,0.0,0.0,0.0,0.0,0.0,549.15,3.7100000381469727
0.0,0.0,0.0,0.0,0.0,0.0,0.0,0.0,0.0,0.0,0.25,0.15,0.0,0.0,0.0,0.0,0.0,0.0,0.0,0.0,0.0,0.0,540.15,3.660000085830689
0.0,0.0,0.0,0.0,0.0,0.0,0.0,0.0,0.0,0.0,0.2,0.2,0.0,0.0,0.0,0.0,0.0,0.0,0.0,0.0,0.0,0.0,545.15,3.5899999141693115
0.0,0.0,0.0,0.0,0.0,0.0,0.0,0.0,0.0,0.0,0.15,0.25,0.0,0.0,0.0,0.0,0.0,0.0,0.0,0.0,0.0,0.0,536.15,3.5199999809265137
0.0,0.0,0.0,0.0,0.0,0.0,0.0,0.0,0.0,0.0,0.1,0.3,0.0,0.0,0.0,0.0,0.0,0.0,0.0,0.0,0.0,0.0,532.15,3.4600000381469727
0.0,0.0,0.0,0.0,0.0,0.0,0.0,0.0,0.0,0.0,0.05,0.35,0.0,0.0,0.0,0.0,0.0,0.0,0.0,0.0,0.0,0.0,526.15,3.4100000858306885
0.0,0.0,0.0,0.0,0.0,0.0,0.0,0.0,0.0,0.0,0.0,0.4,0.0,0.0,0.0,0.0,0.0,0.0,0.0,0.0,0.0,0.0,524.15,3.3399999141693115
0.0,0.0,0.0,0.0,0.0,0.0,0.0,0.0,0.0,0.0,0.375,0.075,0.0,0.0,0.0,0.0,0.0,0.0,0.0,0.0,0.0,0.0,554.15,3.8299999237060542
0.0,0.0,0.0,0.0,0.0,0.0,0.0,0.0,0.0,0.0,0.325,0.125,0.0,0.0,0.0,0.0,0.0,0.0,0.0,0.0,0.0,0.0,552.15,3.7899999618530273
0.0,0.0,0.0,0.0,0.0,0.0,0.0,0.0,0.0,0.0,0.275,0.175,0.0,0.0,0.0,0.0,0.0,0.0,0.0,0.0,0.0,0.0,557.15,3.75
0.0,0.0,0.0,0.0,0.0,0.0,0.0,0.0,0.0,0.0,0.225,0.225,0.0,0.0,0.0,0.0,0.0,0.0,0.0,0.0,0.0,0.0,553.15,3.7100000381469727
0.0,0.0,0.0,0.0,0.0,0.0,0.0,0.0,0.0,0.0,0.175,0.275,0.0,0.0,0.0,0.0,0.0,0.0,0.0,0.0,0.0,0.0,547.15,3.650000095367432
0.0,0.0,0.0,0.0,0.0,0.0,0.0,0.0,0.0,0.0,0.125,0.325,0.0,0.0,0.0,0.0,0.0,0.0,0.0,0.0,0.0,0.0,537.15,3.569999933242798
0.0,0.0,0.0,0.0,0.0,0.0,0.0,0.0,0.0,0.0,0.075,0.375,0.0,0.0,0.0,0.0,0.0,0.0,0.0,0.0,0.0,0.0,532.15,3.5
0.0,0.0,0.0,0.0,0.0,0.0,0.0,0.0,0.0,0.0,0.0,0.45,0.0,0.0,0.0,0.0,0.0,0.0,0.0,0.0,0.0,0.0,528.15,3.4200000762939453
0.0,0.0,0.0,0.0,0.0,0.0,0.0,0.0,0.0,0.0,0.4,0.1,0.0,0.0,0.0,0.0,0.0,0.0,0.0,0.0,0.0,0.0,581.15,3.910000085830689
0.0,0.0,0.0,0.0,0.0,0.0,0.0,0.0,0.0,0.0,0.35,0.15,0.0,0.0,0.0,0.0,0.0,0.0,0.0,0.0,0.0,0.0,575.15,3.869999885559082
0.0,0.0,0.0,0.0,0.0,0.0,0.0,0.0,0.0,0.0,0.3,0.2,0.0,0.0,0.0,0.0,0.0,0.0,0.0,0.0,0.0,0.0,569.15,3.839999914169311
0.0,0.0,0.0,0.0,0.0,0.0,0.0,0.0,0.0,0.0,0.25,0.25,0.0,0.0,0.0,0.0,0.0,0.0,0.0,0.0,0.0,0.0,561.15,3.799999952316284
0.0,0.0,0.0,0.0,0.0,0.0,0.0,0.0,0.0,0.0,0.2,0.3,0.0,0.0,0.0,0.0,0.0,0.0,0.0,0.0,0.0,0.0,560.15,3.759999990463257
0.0,0.0,0.0,0.0,0.0,0.0,0.0,0.0,0.0,0.0,0.15,0.35,0.0,0.0,0.0,0.0,0.0,0.0,0.0,0.0,0.0,0.0,558.15,3.690000057220459
0.0,0.0,0.0,0.0,0.0,0.0,0.0,0.0,0.0,0.0,0.1,0.4,0.0,0.0,0.0,0.0,0.0,0.0,0.0,0.0,0.0,0.0,552.15,3.630000114440918
0.0,0.0,0.0,0.0,0.0,0.0,0.0,0.0,0.0,0.0,0.425,0.125,0.0,0.0,0.0,0.0,0.0,0.0,0.0,0.0,0.0,0.0,598.15,4.010000228881836
0.0,0.0,0.0,0.0,0.0,0.0,0.0,0.0,0.0,0.0,0.375,0.175,0.0,0.0,0.0,0.0,0.0,0.0,0.0,0.0,0.0,0.0,589.15,3.9800000190734863
0.0,0.0,0.0,0.0,0.0,0.0,0.0,0.0,0.0,0.0,0.325,0.225,0.0,0.0,0.0,0.0,0.0,0.0,0.0,0.0,0.0,0.0,582.15,3.940000057220459
0.0,0.0,0.0,0.0,0.0,0.0,0.0,0.0,0.0,0.0,0.275,0.275,0.0,0.0,0.0,0.0,0.0,0.0,0.0,0.0,0.0,0.0,582.15,3.910000085830689
0.0,0.0,0.0,0.0,0.0,0.0,0.0,0.0,0.0,0.0,0.225,0.325,0.0,0.0,0.0,0.0,0.0,0.0,0.0,0.0,0.0,0.0,570.15,3.869999885559082
0.0,0.0,0.0,0.0,0.0,0.0,0.0,0.0,0.0,0.0,0.175,0.375,0.0,0.0,0.0,0.0,0.0,0.0,0.0,0.0,0.0,0.0,573.15,3.809999942779541
0.0,0.0,0.0,0.0,0.0,0.0,0.0,0.0,0.0,0.0,0.125,0.425,0.0,0.0,0.0,0.0,0.0,0.0,0.0,0.0,0.0,0.0,567.15,3.75
0.0,0.0,0.0,0.0,0.0,0.0,0.0,0.0,0.0,0.0,0.4,0.2,0.0,0.0,0.0,0.0,0.0,0.0,0.0,0.0,0.0,0.0,614.15,4.099999904632568
0.0,0.0,0.0,0.0,0.0,0.0,0.0,0.0,0.0,0.0,0.35,0.25,0.0,0.0,0.0,0.0,0.0,0.0,0.0,0.0,0.0,0.0,605.15,4.050000190734863
0.0,0.0,0.0,0.0,0.0,0.0,0.0,0.0,0.0,0.0,0.3,0.3,0.0,0.0,0.0,0.0,0.0,0.0,0.0,0.0,0.0,0.0,603.15,4.019999980926514
0.0,0.0,0.0,0.0,0.0,0.0,0.0,0.0,0.0,0.0,0.25,0.35,0.0,0.0,0.0,0.0,0.0,0.0,0.0,0.0,0.0,0.0,592.15,3.990000009536743
0.0,0.0,0.0,0.0,0.0,0.0,0.0,0.0,0.0,0.0,0.2,0.4,0.0,0.0,0.0,0.0,0.0,0.0,0.0,0.0,0.0,0.0,590.15,3.940000057220459
0.0,0.0,0.0,0.0,0.0,0.0,0.0,0.0,0.0,0.0,0.15,0.45,0.0,0.0,0.0,0.0,0.0,0.0,0.0,0.0,0.0,0.0,584.15,3.890000104904175
0.0,0.0,0.0,0.0,0.0,0.0,0.0,0.0,0.0,0.0,0.375,0.275,0.0,0.0,0.0,0.0,0.0,0.0,0.0,0.0,0.0,0.0,643.15,4.190000057220459
0.0,0.0,0.0,0.0,0.0,0.0,0.0,0.0,0.0,0.0,0.325,0.325,0.0,0.0,0.0,0.0,0.0,0.0,0.0,0.0,0.0,0.0,630.15,4.159999847412109
0.0,0.0,0.0,0.0,0.0,0.0,0.0,0.0,0.0,0.0,0.0,0.0,0.0,0.0,0.0,0.0,0.0,0.1624,0.0,0.0,0.6812999999999999,0.0,586.15,6.440000057220459
0.0,0.0,0.0,0.0,0.0,0.0,0.0,0.0,0.0,0.0,0.0,0.0,0.0,0.0,0.0,0.0,0.0,0.1747825217478252,0.0,0.0,0.4887511248875113,0.0,627.15,6.840000152587891
0.0,0.0,0.0,0.0,0.0,0.0,0.0,0.0,0.0,0.0,0.0,0.0,0.0,0.0,0.0,0.0,0.0,0.0,0.0,0.0,0.7307,0.0,705.15,6.449999809265137
0.0,0.0,0.0,0.3,0.0,0.0,0.0,0.0,0.0,0.7,0.0,0.0,0.0,0.0,0.0,0.0,0.0,0.0,0.0,0.0,0.0,0.0,728.15,2.378000020980835
0.0,0.0,0.0,0.25,0.0,0.0,0.0,0.0,0.05,0.7,0.0,0.0,0.0,0.0,0.0,0.0,0.0,0.0,0.0,0.0,0.0,0.0,714.15,2.365999937057495
0.0,0.0,0.0,0.2,0.0,0.0,0.0,0.0,0.1,0.7,0.0,0.0,0.0,0.0,0.0,0.0,0.0,0.0,0.0,0.0,0.0,0.0,697.15,2.3570001125335693
0.0,0.0,0.0,0.15,0.0,0.0,0.0,0.0,0.15,0.7,0.0,0.0,0.0,0.0,0.0,0.0,0.0,0.0,0.0,0.0,0.0,0.0,687.15,2.3440001010894775
0.0,0.0,0.0,0.1,0.0,0.0,0.0,0.0,0.2,0.7,0.0,0.0,0.0,0.0,0.0,0.0,0.0,0.0,0.0,0.0,0.0,0.0,674.15,2.3350000381469727
0.0,0.0,0.0,0.05,0.0,0.0,0.0,0.0,0.25,0.7,0.0,0.0,0.0,0.0,0.0,0.0,0.0,0.0,0.0,0.0,0.0,0.0,678.15,2.321000099182129
0.0,0.0,0.0,0.0,0.0,0.0,0.0,0.0,0.3,0.7,0.0,0.0,0.0,0.0,0.0,0.0,0.0,0.0,0.0,0.0,0.0,0.0,709.15,2.2860000133514404
0.0,0.0,0.0,0.0,0.1,0.0,0.0,0.0,0.0,0.6,0.0,0.0,0.3,0.0,0.0,0.0,0.0,0.0,0.0,0.0,0.0,0.0,733.15,2.259999990463257
0.0,0.0,0.0,0.0,0.1,0.0,0.0,0.0,0.05,0.6,0.0,0.0,0.25,0.0,0.0,0.0,0.0,0.0,0.0,0.0,0.0,0.0,698.15,2.25
0.0,0.0,0.0,0.0,0.1,0.0,0.0,0.0,0.1,0.6,0.0,0.0,0.2,0.0,0.0,0.0,0.0,0.0,0.0,0.0,0.0,0.0,695.15,2.25
0.0,0.0,0.0,0.0,0.1,0.0,0.0,0.0,0.15,0.6,0.0,0.0,0.15,0.0,0.0,0.0,0.0,0.0,0.0,0.0,0.0,0.0,691.15,2.240000009536743
0.0,0.0,0.0,0.0,0.1,0.0,0.0,0.0,0.2,0.6,0.0,0.0,0.1,0.0,0.0,0.0,0.0,0.0,0.0,0.0,0.0,0.0,693.15,2.2300000190734863
0.0,0.0,0.0,0.0,0.1,0.0,0.0,0.0,0.3,0.6,0.0,0.0,0.0,0.0,0.0,0.0,0.0,0.0,0.0,0.0,0.0,0.0,698.15,2.259999990463257
0.0,0.0,0.0,0.0,0.0,0.0,0.0,0.0,0.0,0.0,0.0,0.0,0.0,0.0,0.0,0.0,0.1,0.0,0.0,0.0,0.0,0.0,900.15,4.590000152587891
0.0,0.0,0.0,0.0,0.0,0.0,0.0,0.0,0.0,0.0,0.0,0.0,0.0,0.0,0.0,0.0,0.1,0.0,0.0,0.0,0.0,0.0,884.15,4.559999942779541
0.0,0.0,0.0,0.0,0.0,0.0,0.0,0.0,0.0,0.0,0.0,0.0,0.0,0.0,0.0,0.0,0.2,0.0,0.0,0.0,0.0,0.0,822.15,4.5
0.0,0.0,0.0,0.0,0.0,0.0,0.0,0.0,0.0,0.0,0.0,0.0,0.0,0.0,0.0,0.0,0.3,0.0,0.0,0.0,0.0,0.0,825.15,4.510000228881836
0.0,0.0,0.0,0.0,0.0,0.0,0.0,0.0,0.0,0.0,0.0,0.0,0.0,0.0,0.0,0.0,0.1,0.0,0.0,0.0,0.0,0.0,829.15,4.46999979019165
0.0,0.0,0.0,0.0,0.0,0.0,0.0,0.0,0.0,0.0,0.0,0.0,0.0,0.0,0.0,0.0,0.2,0.0,0.0,0.0,0.0,0.0,746.15,4.429999828338623
0.0,0.0,0.0,0.0,0.0,0.0,0.0,0.0,0.0,0.0,0.0,0.0,0.0,0.0,0.0,0.0,0.3,0.0,0.0,0.0,0.0,0.0,736.15,4.380000114440918
0.0,0.0,0.0,0.0550999999999999,0.0487999999999999,0.0,0.0,0.0,0.0,0.0,0.0,0.0,0.0,0.0,0.0,0.0,0.0,0.0,0.0,0.0,0.0,0.0,756.15,3.561000108718872
0.0,0.0,0.0,0.0997,0.1085,0.0,0.0,0.0,0.0,0.0,0.0,0.0,0.0,0.0,0.0,0.0,0.0,0.0,0.0,0.0,0.0,0.0,837.15,3.4660000801086426
0.0,0.0,0.0,0.2894,0.0,0.0,0.0,0.0,0.0,0.0,0.0,0.0,0.0,0.0,0.0,0.0,0.0,0.0,0.0,0.0,0.0,0.0,732.15,3.7190001010894775
0.0,0.0,0.0,0.1574,0.141,0.0,0.0,0.0,0.0,0.0,0.0,0.0,0.0,0.0,0.0,0.0,0.0,0.0,0.0,0.0,0.0,0.0,896.15,3.359999895095825
0.0,0.0,0.0,0.0,0.0,0.0,0.0,0.0,0.0,0.0,0.0,0.0,0.0,0.0,0.0,0.0,0.0,0.2484248424842484,0.0,0.0,0.0,0.0,513.15,6.980000019073486
0.0,0.0,0.0,0.0,0.0,0.0,0.0,0.0,0.0,0.0,0.0,0.0,0.0,0.0,0.0,0.0,0.0,0.0,0.0,0.2308,0.0,0.0,543.15,7.659999847412109
0.0,0.0,0.0,0.0,0.0,0.0,0.0,0.0,0.0,0.0,0.0,0.0,0.0,0.0,0.0,0.0,0.0,0.3333,0.0,0.1110999999999999,0.0,0.0,743.15,5.989999771118164
0.0,0.0,0.0,0.0,0.0,0.0,0.0,0.0,0.0,0.0,0.0,0.0,0.0,0.0,0.0,0.0,0.0,0.25,0.25,0.0,0.0,0.0,623.15,5.400000095367432
0.0,0.0,0.0,0.0,0.179,0.0,0.0,0.0,0.0,0.0,0.0,0.0,0.0,0.0,0.0,0.0,0.0,0.0,0.0,0.0,0.0,0.0,1073.15,5.01200008392334
0.0,0.0,0.0,0.0,0.2,0.0,0.0,0.0,0.0,0.0,0.0,0.0,0.0,0.0,0.0,0.0,0.0,0.0,0.0,0.0,0.0,0.0,1079.15,5.14900016784668
0.0,0.0,0.0,0.0,0.2,0.0,0.0,0.0,0.0,0.0,0.0,0.0,0.0,0.0,0.0,0.0,0.0,0.0,0.0,0.0,0.0,0.0,1090.15,5.2829999923706055
0.0,0.0,0.0,0.0,0.2,0.0,0.0,0.0,0.0,0.0,0.0,0.0,0.0,0.0,0.0,0.0,0.0,0.0,0.0,0.0,0.0,0.0,1104.15,5.427000045776367
0.0,0.0,0.0,0.0,0.182,0.0,0.0,0.0,0.0,0.0,0.0,0.0,0.0,0.0,0.0,0.0,0.0,0.0,0.0,0.0,0.0,0.0,1113.15,5.453999996185303
0.0,0.0,0.0,0.0,0.2,0.0,0.0,0.0,0.0,0.0,0.0,0.0,0.0,0.0,0.0,0.0,0.0,0.0,0.0,0.0,0.0,0.0,1111.15,5.553999900817871
0.0,0.0,0.0,0.0,0.2,0.0,0.0,0.0,0.0,0.0,0.0,0.0,0.0,0.0,0.0,0.0,0.0,0.0,0.0,0.0,0.0,0.0,1122.15,5.633999824523926
0.0,0.5,0.0,0.5,0.0,0.0,0.0,0.0,0.0,0.0,0.0,0.0,0.0,0.0,0.0,0.0,0.0,0.0,0.0,0.0,0.0,0.0,563.15,2.5
0.0,0.5,0.0,0.4,0.0,0.0,0.0,0.0,0.0,0.0,0.1,0.0,0.0,0.0,0.0,0.0,0.0,0.0,0.0,0.0,0.0,0.0,553.15,2.640000104904175
0.0,0.5,0.0,0.0,0.0,0.0,0.0,0.0,0.0,0.0,0.5,0.0,0.0,0.0,0.0,0.0,0.0,0.0,0.0,0.0,0.0,0.0,683.15,3.4100000858306885
0.0,0.243,0.0,0.51,0.0,0.0,0.0,0.0,0.0,0.0,0.0,0.0,0.0,0.0,0.0,0.0,0.247,0.0,0.0,0.0,0.0,0.0,773.15,3.3299999237060547
0.0,0.3659999999999999,0.0,0.507,0.0,0.0,0.0,0.0,0.0,0.0,0.0,0.0,0.0,0.0,0.0,0.0,0.1269999999999999,0.0,0.0,0.0,0.0,0.0,678.15,2.9100000858306885
0.0,0.291,0.0,0.556,0.0,0.0,0.0,0.0,0.0,0.0,0.0,0.0,0.0,0.0,0.0,0.0,0.153,0.0,0.0,0.0,0.0,0.0,696.15,3.049999952316284
0.0,0.29,0.0,0.585,0.0,0.0,0.0,0.0,0.0,0.0,0.0,0.0,0.0,0.0,0.0,0.0,0.125,0.0,0.0,0.0,0.0,0.0,680.15,2.9800000190734863
0.0,0.29,0.0,0.511,0.0,0.0,0.0,0.0,0.0,0.0,0.0,0.0,0.0,0.0,0.0,0.0,0.1989999999999999,0.0,0.0,0.0,0.0,0.0,740.15,3.1700000762939453
0.0,0.295,0.0,0.4,0.0,0.0,0.0,0.0,0.0,0.0,0.0,0.0,0.0,0.0,0.0,0.0,0.305,0.0,0.0,0.0,0.0,0.0,791.15,3.4000000953674316
0.0,0.346,0.0,0.499,0.0,0.0,0.0,0.0,0.0,0.0,0.0,0.0,0.0,0.0,0.0,0.0,0.155,0.0,0.0,0.0,0.0,0.0,703.15,2.990000009536743
0.0,0.4174000000000001,0.0,0.5055000000000001,0.0,0.0,0.0,0.0,0.0,0.0,0.0,0.0,0.0,0.0,0.0,0.0,0.0771,0.0,0.0,0.0,0.0,0.0,613.15,2.75
0.0,0.407,0.0,0.4659999999999999,0.0,0.0,0.0,0.0,0.0,0.0,0.0,0.0,0.0,0.0,0.0,0.0,0.1269999999999999,0.0,0.0,0.0,0.0,0.0,663.15,2.869999885559082
0.0,0.4635,0.0,0.4074,0.0,0.0,0.0,0.0,0.0,0.0,0.0,0.0,0.0,0.0,0.0,0.0,0.1291,0.0,0.0,0.0,0.0,0.0,655.15,2.8299999237060547
0.0,0.0,0.0,0.0,0.0,0.0,0.0,0.0,0.0,0.0,0.0,0.0,0.0,0.0,0.0,0.0,0.0,0.0,0.0,0.0,0.35,0.0,505.15,2.25
0.0,0.0,0.0,0.0,0.0,0.01,0.0,0.0,0.0,0.0,0.0,0.0,0.0,0.0,0.0,0.0,0.0,0.0,0.0,0.0,0.35,0.0,510.15,2.5399999618530273
0.0,0.0,0.0,0.0,0.0,0.03,0.0,0.0,0.0,0.0,0.0,0.0,0.0,0.0,0.0,0.0,0.0,0.0,0.0,0.0,0.35,0.0,515.15,2.880000114440918
0.0,0.0,0.0,0.0,0.0,0.05,0.0,0.0,0.0,0.0,0.0,0.0,0.0,0.0,0.0,0.0,0.0,0.0,0.0,0.0,0.35,0.0,526.15,3.0999999046325684
0.0,0.0,0.0,0.0,0.0,0.1,0.0,0.0,0.0,0.0,0.0,0.0,0.0,0.0,0.0,0.0,0.0,0.0,0.0,0.0,0.35,0.0,549.15,3.240000009536743
0.0,0.0,0.0,0.0,0.0,0.2,0.0,0.0,0.0,0.0,0.0,0.0,0.0,0.0,0.0,0.0,0.0,0.0,0.0,0.0,0.35,0.0,613.15,3.440000057220459
0.0,0.0,0.0,0.0,0.0,0.4,0.0,0.0,0.0,0.0,0.0,0.0,0.0,0.0,0.0,0.0,0.0,0.0,0.0,0.0,0.35,0.0,613.15,3.650000095367432
0.0,0.6,0.0,0.4,0.0,0.0,0.0,0.0,0.0,0.0,0.0,0.0,0.0,0.0,0.0,0.0,0.0,0.0,0.0,0.0,0.0,0.0,456.15,2.4489998817443848
0.07,0.56,0.0,0.37,0.0,0.0,0.0,0.0,0.0,0.0,0.0,0.0,0.0,0.0,0.0,0.0,0.0,0.0,0.0,0.0,0.0,0.0,494.15,2.499000072479248
0.14,0.52,0.0,0.34,0.0,0.0,0.0,0.0,0.0,0.0,0.0,0.0,0.0,0.0,0.0,0.0,0.0,0.0,0.0,0.0,0.0,0.0,533.15,2.509000062942505
0.17,0.5,0.0,0.33,0.0,0.0,0.0,0.0,0.0,0.0,0.0,0.0,0.0,0.0,0.0,0.0,0.0,0.0,0.0,0.0,0.0,0.0,556.15,2.51200008392334
0.25,0.45,0.0,0.3,0.0,0.0,0.0,0.0,0.0,0.0,0.0,0.0,0.0,0.0,0.0,0.0,0.0,0.0,0.0,0.0,0.0,0.0,596.15,2.5209999084472656
0.0,0.0,0.0,0.0,0.0,0.0,0.0,0.0,0.0,0.0,0.0,0.0,0.0,0.0,0.0,0.0,0.0,0.1,0.0,0.0,0.0,0.0,733.15,4.420000076293945
0.0,0.0,0.0,0.0,0.0,0.0,0.0,0.0,0.0,0.0,0.0,0.0,0.0,0.0,0.0,0.0,0.0,0.25,0.0,0.0,0.0,0.0,733.15,5.349999904632568
0.0,0.0,0.0,0.0,0.0,0.0,0.0,0.0,0.0,0.0,0.0,0.0,0.0,0.0,0.0,0.0,0.0,0.33,0.0,0.0,0.0,0.0,703.15,5.889999866485596
0.0,0.0,0.0,0.0,0.0,0.0,0.0,0.0,0.0,0.0,0.0,0.0,0.0,0.0,0.0,0.0,0.0,0.5,0.0,0.0,0.0,0.0,643.15,6.599999904632568
0.0,0.0,0.0,0.0,0.0,0.0,0.0,0.0,0.0,0.0,0.0,0.0,0.0,0.0,0.0,0.0,0.0,0.0,0.0,0.0,0.1,0.0,833.15,3.430000066757202
0.0,0.0,0.0,0.0,0.0,0.0,0.0,0.0,0.0,0.0,0.0,0.0,0.0,0.0,0.0,0.0,0.0,0.3333,0.0,0.1110999999999999,0.0,0.0,743.15,5.989999771118164
0.0,0.0,0.0,0.0,0.0,0.0,0.0,0.0,0.0,0.0,0.0,0.0,0.0,0.0,0.0,0.0,0.0,0.2857,0.0,0.1429,0.0,0.0,693.15,6.679999828338623
0.0,0.0,0.0,0.0,0.0,0.0,0.0,0.0,0.0,0.0,0.0,0.0,0.0,0.0,0.0,0.0,0.0,0.3952,0.0,0.1976,0.0,0.0,633.15,7.599999904632568
0.0,0.0,0.0,0.0,0.0,0.0,0.0,0.0,0.0,0.0,0.0,0.0,0.0,0.0,0.0,0.0,0.0,0.5056,0.0,0.1235999999999999,0.0,0.0,613.15,7.289999961853027
0.0,0.0,0.0,0.0,0.0,0.0,0.0,0.0,0.0,0.0,0.0,0.0,0.0,0.0,0.0,0.0,0.0,0.2839,0.0,0.2903,0.0,0.0,643.15,7.480000019073486
0.0,0.0,0.0,0.0,0.0,0.0,0.0,0.0,0.0,0.0,0.0,0.0,0.0,0.0,0.0,0.0,0.0,0.4242424242424242,0.0,0.2121212121212121,0.0,0.0,633.15,7.639999866485596
0.0,0.0,0.0,0.0,0.0,0.0,0.0,0.0,0.0,0.0,0.0,0.0,0.0,0.0,0.0,0.0,0.0,0.6667000000000001,0.0,0.1110999999999999,0.0,0.0,583.15,7.860000133514404
0.0,0.0,0.0,0.0,0.0,0.0,0.0,0.0,0.0,0.0,0.0,0.0,0.0,0.0,0.0,0.0,0.0,0.1036,0.0,0.0,0.0,0.0,703.15,4.909999847412109
0.0,0.0,0.0,0.0,0.0,0.0,0.0,0.0,0.0,0.0,0.0,0.0,0.0,0.0,0.0,0.0,0.0,0.2809,0.0,0.0,0.0,0.0,583.15,6.260000228881836
0.0,0.0,0.0,0.0,0.0,0.0,0.0,0.0,0.0,0.0,0.0,0.0,0.0,0.0,0.0,0.0,0.0,0.1923,0.0,0.0,0.0,0.0,503.15,6.989999771118164
0.0,0.0,0.0,0.0,0.0,0.0,0.0,0.0,0.0,0.0,0.0,0.0,0.0,0.0,0.0,0.0,0.0,0.2484248424842484,0.0,0.0,0.0,0.0,513.15,6.980000019073486
0.0,0.0,0.0,0.0,0.0,0.0,0.0,0.0,0.0,0.0,0.0,0.0,0.0,0.0,0.0,0.0,0.0,0.4946,0.0,0.0,0.0,0.0,563.15,7.079999923706055
0.0,0.0,0.0,0.0,0.0,0.0,0.0,0.0,0.0,0.0,0.0,0.0,0.0,0.0,0.0,0.0,0.0,0.3952,0.0,0.0,0.0,0.0,513.15,7.119999885559082
0.0,0.0,0.0,0.0,0.0,0.0,0.0,0.0,0.0,0.0,0.0,0.0,0.0,0.0,0.0526,0.0,0.0,0.0,0.0,0.0,0.0,0.0,883.15,4.369999885559082
0.0,0.0,0.0,0.0,0.0,0.0,0.0,0.0,0.0,0.0,0.0,0.0,0.0,0.0,0.0,0.0,0.0,0.0,0.0,0.0526,0.0,0.0,733.15,4.099999904632568
0.0,0.0,0.0,0.0,0.0,0.0,0.0,0.0,0.0,0.0,0.0,0.0,0.0,0.0,0.0,0.0,0.0,0.0,0.0,0.1976,0.0,0.0,743.15,5.78000020980835
0.0,0.0,0.0,0.0,0.0,0.0,0.0,0.0,0.0,0.0,0.0,0.0,0.0,0.0,0.0,0.0,0.0,0.0,0.0,0.3333,0.0,0.0,733.15,6.619999885559082
0.0,0.0,0.0,0.0,0.0,0.0,0.0,0.0,0.0,0.0,0.0,0.0,0.0,0.0,0.0,0.0,0.0,0.0,0.0526,0.0,0.0,0.0,743.15,3.880000114440918
0.0,0.4,0.0,0.0,0.0,0.0,0.0,0.0,0.0,0.0,0.0,0.3,0.3,0.0,0.0,0.0,0.0,0.0,0.0,0.0,0.0,0.0,579.15,2.8510000705718994
0.0,0.4,0.0,0.0,0.0,0.0,0.0,0.0,0.0,0.01,0.0,0.29,0.3,0.0,0.0,0.0,0.0,0.0,0.0,0.0,0.0,0.0,590.15,2.752000093460083
0.0,0.4,0.0,0.0,0.0,0.0,0.0,0.0,0.0,0.015,0.0,0.285,0.3,0.0,0.0,0.0,0.0,0.0,0.0,0.0,0.0,0.0,593.15,2.747999906539917
0.0,0.4,0.0,0.0,0.0,0.0,0.0,0.0,0.0,0.025,0.0,0.275,0.3,0.0,0.0,0.0,0.0,0.0,0.0,0.0,0.0,0.0,597.15,2.7260000705718994
0.0,0.4,0.0,0.0,0.0,0.0,0.0,0.0,0.0,0.045,0.0,0.255,0.3,0.0,0.0,0.0,0.0,0.0,0.0,0.0,0.0,0.0,602.15,2.755000114440918
0.0,0.4,0.0,0.0,0.0,0.0,0.0,0.0,0.0,0.055,0.0,0.245,0.3,0.0,0.0,0.0,0.0,0.0,0.0,0.0,0.0,0.0,603.15,2.7260000705718994
0.0,0.4,0.0,0.0,0.0,0.0,0.0,0.0,0.0,0.005,0.0,0.3,0.295,0.0,0.0,0.0,0.0,0.0,0.0,0.0,0.0,0.0,583.15,2.9000000953674316
0.0,0.4,0.0,0.0,0.0,0.0,0.0,0.0,0.0,0.015,0.0,0.3,0.285,0.0,0.0,0.0,0.0,0.0,0.0,0.0,0.0,0.0,591.15,2.8559999465942383
0.0,0.4,0.0,0.0,0.0,0.0,0.0,0.0,0.0,0.025,0.0,0.3,0.275,0.0,0.0,0.0,0.0,0.0,0.0,0.0,0.0,0.0,593.15,2.819999933242798
0.0,0.4,0.0,0.0,0.005,0.0,0.0,0.0,0.0,0.0,0.0,0.295,0.3,0.0,0.0,0.0,0.0,0.0,0.0,0.0,0.0,0.0,585.15,2.8570001125335693
0.0,0.4,0.0,0.0,0.01,0.0,0.0,0.0,0.0,0.0,0.0,0.29,0.3,0.0,0.0,0.0,0.0,0.0,0.0,0.0,0.0,0.0,588.15,2.757999897003174
0.0,0.4,0.0,0.0,0.015,0.0,0.0,0.0,0.0,0.0,0.0,0.285,0.3,0.0,0.0,0.0,0.0,0.0,0.0,0.0,0.0,0.0,591.15,2.7130000591278076
0.0,0.4,0.0,0.0,0.02,0.0,0.0,0.0,0.0,0.0,0.0,0.28,0.3,0.0,0.0,0.0,0.0,0.0,0.0,0.0,0.0,0.0,593.15,2.7149999141693115
0.0,0.4,0.0,0.0,0.025,0.0,0.0,0.0,0.0,0.0,0.0,0.275,0.3,0.0,0.0,0.0,0.0,0.0,0.0,0.0,0.0,0.0,596.15,2.743000030517578
0.0,0.4,0.0,0.0,0.04,0.0,0.0,0.0,0.0,0.0,0.0,0.26,0.3,0.0,0.0,0.0,0.0,0.0,0.0,0.0,0.0,0.0,602.15,2.7190001010894775
0.0,0.4,0.0,0.0,0.05,0.0,0.0,0.0,0.0,0.0,0.0,0.25,0.3,0.0,0.0,0.0,0.0,0.0,0.0,0.0,0.0,0.0,603.15,2.742000102996826
0.0,0.4,0.0,0.0,0.055,0.0,0.0,0.0,0.0,0.0,0.0,0.245,0.3,0.0,0.0,0.0,0.0,0.0,0.0,0.0,0.0,0.0,604.15,2.7279999256134033
0.0,0.4,0.0,0.0,0.06,0.0,0.0,0.0,0.0,0.0,0.0,0.24,0.3,0.0,0.0,0.0,0.0,0.0,0.0,0.0,0.0,0.0,603.15,2.7330000400543213
0.0,0.4,0.0,0.0,0.055,0.0,0.0,0.0,0.0,0.0,0.0,0.23,0.3,0.0,0.0,0.0,0.0,0.015,0.0,0.0,0.0,0.0,595.15,2.7920000553131104
0.0,0.4,0.0,0.0,0.055,0.0,0.0,0.0,0.0,0.0,0.0,0.215,0.3,0.0,0.0,0.0,0.0,0.03,0.0,0.0,0.0,0.0,593.15,2.8570001125335693
0.0,0.4,0.0,0.0,0.055,0.0,0.0,0.0,0.0,0.0,0.0,0.195,0.3,0.0,0.0,0.0,0.0,0.05,0.0,0.0,0.0,0.0,592.15,2.9649999141693115
0.0,0.4,0.0,0.0,0.055,0.0,0.0,0.0,0.0,0.0,0.0,0.17,0.3,0.0,0.0,0.0,0.0,0.075,0.0,0.0,0.0,0.0,591.15,3.0190000534057617
0.0,0.4,0.0,0.0,0.055,0.0,0.0,0.0,0.0,0.0,0.0,0.145,0.3,0.0,0.0,0.0,0.0,0.1,0.0,0.0,0.0,0.0,590.15,3.11299991607666
0.0,0.0,0.0,0.05,0.0,0.0,0.0,0.0,0.0,0.0,0.0,0.0,0.0,0.0,0.0,0.0,0.0,0.0,0.0,0.0,0.0,0.0,729.15,3.9089999198913574
0.0,0.0,0.0,0.1,0.0,0.0,0.0,0.0,0.0,0.0,0.0,0.0,0.0,0.0,0.0,0.0,0.0,0.0,0.0,0.0,0.0,0.0,783.15,4.000999927520752
0.0,0.0,0.0,0.15,0.0,0.0,0.0,0.0,0.0,0.0,0.0,0.0,0.0,0.0,0.0,0.0,0.0,0.0,0.0,0.0,0.0,0.0,791.15,4.03000020980835
0.0,0.0,0.0,0.2,0.0,0.0,0.0,0.0,0.0,0.0,0.0,0.0,0.0,0.0,0.0,0.0,0.0,0.0,0.0,0.0,0.0,0.0,793.15,4.0
0.0,0.0,0.0,0.25,0.0,0.0,0.0,0.0,0.0,0.0,0.0,0.0,0.0,0.0,0.0,0.0,0.0,0.0,0.0,0.0,0.0,0.0,755.15,3.815000057220459
0.0,0.0,0.0,0.296,0.0,0.0,0.0,0.0,0.0,0.0,0.0,0.0,0.0,0.0,0.0,0.0,0.0,0.0,0.0,0.0,0.0,0.0,716.15,3.6570000648498535
0.0,0.0,0.0,0.0,0.0,0.0,0.0,0.0,0.0,0.6153384661533847,0.0384961503849615,0.0,0.0,0.3076692330766923,0.0,0.0384961503849615,0.0,0.0,0.0,0.0,0.0,0.0,894.15,3.240000009536743
0.0,0.0,0.0,0.0,0.0,0.0,0.0,0.0,0.0,0.5832999999999999,0.0625,0.0,0.0,0.2917,0.0,0.0625,0.0,0.0,0.0,0.0,0.0,0.0,886.15,3.25
0.0,0.0,0.0,0.0,0.0,0.0,0.0,0.0,0.0,0.5,0.125,0.0,0.0,0.25,0.0,0.125,0.0,0.0,0.0,0.0,0.0,0.0,873.15,3.440000057220459
0.0,0.0,0.0,0.0,0.0,0.0,0.0,0.0,0.0,0.4443999999999999,0.1667,0.0,0.0,0.2221999999999999,0.0,0.1667,0.0,0.0,0.0,0.0,0.0,0.0,861.15,3.7200000286102295
0.0,0.0,0.0,0.0,0.0,0.0,0.0,0.0,0.0,0.3749625037496251,0.2187781221877812,0.0,0.0,0.1874812518748125,0.0,0.2187781221877812,0.0,0.0,0.0,0.0,0.0,0.0,848.15,3.890000104904175
0.0,0.0,0.0,0.0,0.0,0.0,0.0,0.0,0.0,0.2857,0.2857,0.0,0.0,0.1429,0.0,0.2857,0.0,0.0,0.0,0.0,0.0,0.0,828.15,4.110000133514404
0.0,0.0,0.0,0.0,0.0,0.0,0.0,0.0,0.0,1.0,0.0,0.0,0.0,0.0,0.0,0.0,0.0,0.0,0.0,0.0,0.0,0.0,483.15,1.8459999561309817
0.0,0.0,0.0,0.0,0.0,0.0,0.0,0.0,0.0,0.98,0.0,0.0,0.0,0.0,0.0,0.0,0.0,0.0,0.0,0.0,0.0,0.0,493.15,1.909000039100647
0.0,0.0,0.0,0.0,0.0,0.0,0.0,0.0,0.0,0.93,0.0,0.0,0.0,0.0,0.0,0.0,0.0,0.0,0.0,0.0,0.0,0.0,533.15,2.321000099182129
0.0,0.0,0.0,0.0,0.0,0.0,0.0,0.0,0.0,0.9,0.0,0.0,0.0,0.0,0.0,0.0,0.0,0.0,0.0,0.0,0.0,0.0,568.15,2.5299999713897705
0.0,0.0,0.0,0.0,0.0,0.0,0.0,0.0,0.0,0.8084,0.0,0.0,0.0,0.0,0.0,0.0,0.0,0.0,0.0,0.0,0.0,0.0,643.15,3.311000108718872
0.0,0.0,0.0,0.0,0.0,0.0,0.0,0.0,0.0,0.7544,0.0,0.0,0.0,0.0,0.0,0.0,0.0,0.0,0.0,0.0,0.0,0.0,643.15,3.651000022888184
0.0,0.0,0.0,0.0,0.0,0.0,0.0,0.0,0.0,0.6979000000000001,0.0,0.0,0.0,0.0,0.0,0.0,0.0,0.0,0.0,0.0,0.0,0.0,633.15,4.039000034332275
0.0,0.0,0.0,0.0,0.0,0.0,0.0,0.0,0.0,0.6593000000000001,0.0,0.0,0.0,0.0,0.0,0.0,0.0,0.0,0.0,0.0,0.0,0.0,623.15,4.308000087738037
0.0,0.0967903209679032,0.0,0.0,0.050994900509949,0.0,0.0,0.0,0.0,0.0,0.0,0.0,0.0,0.0,0.0,0.0,0.0,0.0,0.0,0.0,0.0,0.0,662.15,3.714999914169311
0.0,0.1163883611638836,0.0,0.0,0.0727927207279272,0.0,0.0,0.0,0.0,0.0,0.0,0.0,0.0,0.0,0.0,0.0,0.0,0.0,0.0,0.0,0.0,0.0,700.15,3.638000011444092
0.0,0.0390960903909609,0.0,0.0,0.0130986901309869,0.0,0.0,0.0,0.0,0.0,0.0,0.0,0.0,0.0,0.0,0.0,0.0,0.0,0.0,0.0,0.0,0.0,711.15,3.496999979019165
0.0,0.0479095819163832,0.0,0.0,0.016003200640128,0.0,0.0,0.0,0.0,0.0,0.0,0.0,0.0,0.0,0.0,0.0,0.0,0.0,0.0,0.0,0.0,0.0,711.15,3.5420000553131104
0.0,0.066993300669933,0.0,0.0,0.0223977602239776,0.0,0.0,0.0,0.0,0.0,0.0,0.0,0.0,0.0,0.0,0.0,0.0,0.0,0.0,0.0,0.0,0.0,722.15,3.621000051498413
0.0,0.1294,0.0,0.0,0.0432,0.0,0.0,0.0861,0.0,0.0,0.0,0.0,0.0,0.0,0.0,0.0,0.0,0.0,0.0,0.0,0.0,0.0,731.15,3.812999963760376
0.5974402559744026,0.0,0.0,0.0,0.0246975302469753,0.0,0.0991900809919008,0.0,0.0,0.0,0.0,0.0,0.2738726127387261,0.0,0.0,0.0,0.0,0.0,0.0,0.0,0.0,0.0,741.15,2.5390000343322754
0.7472,0.0,0.0,0.2491,0.0,0.0,0.0,0.0,0.0,0.0,0.0,0.0,0.0,0.0,0.0,0.0,0.0,0.0,0.0,0.0,0.0,0.0,702.15,2.4739999771118164
0.7471000000000001,0.0,0.0,0.1993,0.0,0.0,0.0,0.0,0.0498,0.0,0.0,0.0,0.0,0.0,0.0,0.0,0.0,0.0,0.0,0.0,0.0,0.0,728.15,2.4760000705718994
0.7469999999999999,0.0,0.0,0.1494999999999999,0.0,0.0,0.0,0.0,0.0996,0.0,0.0,0.0,0.0,0.0,0.0,0.0,0.0,0.0,0.0,0.0,0.0,0.0,721.15,2.4800000190734863
0.747,0.0,0.0,0.0996,0.0,0.0,0.0,0.0,0.1494,0.0,0.0,0.0,0.0,0.0,0.0,0.0,0.0,0.0,0.0,0.0,0.0,0.0,717.15,2.4779999256134033
0.7469,0.0,0.0,0.0499,0.0,0.0,0.0,0.0,0.1992,0.0,0.0,0.0,0.0,0.0,0.0,0.0,0.0,0.0,0.0,0.0,0.0,0.0,747.15,2.4749999046325684
0.7502500500100021,0.0,0.0,0.0547109421884376,0.0,0.0,0.0228045609121824,0.0,0.0985197039407881,0.0680136027205441,0.0,0.0,0.0,0.0,0.0,0.0,0.0,0.0,0.0,0.0,0.0,0.0,820.15,2.5209999084472656
0.744611691753763,0.0,0.0,0.0875131269690453,0.0002500375056258,0.0,0.0008001200180027,0.0,0.0571085662849427,0.0915137270590588,0.0106015902385357,0.0,0.0,0.0,0.0,0.0,0.0,0.0,0.0,0.0,0.0,0.0,832.15,2.563999891281128
0.0,0.0571,0.0,0.0,0.019,0.0,0.0,0.0,0.0,0.0,0.0,0.0,0.0,0.0,0.0,0.0,0.0,0.0,0.0,0.0,0.0,0.0,638.15,3.461999893188477
0.0,0.0572,0.0,0.0,0.0191,0.0,0.0,0.0,0.0,0.0,0.0,0.0,0.0,0.0,0.0,0.0,0.0,0.0,0.0,0.0,0.0,0.0,656.15,3.4739999771118164
0.0,0.2192,0.0,0.0,0.0731,0.0,0.0,0.0,0.0,0.0,0.0,0.0,0.0,0.0,0.0,0.0,0.0,0.0,0.0,0.0,0.0,0.0,577.15,2.7060000896453857
0.0,0.2279227922792279,0.0,0.0,0.076007600760076,0.0,0.0,0.0,0.0,0.0,0.0,0.0,0.0,0.0,0.0,0.0,0.0,0.0,0.0,0.0,0.0,0.0,617.15,2.819999933242798
0.0,0.2852,0.0,0.0,0.095,0.0,0.0,0.0,0.0,0.0,0.0,0.0,0.0,0.0,0.0,0.0,0.0,0.0,0.0,0.0,0.0,0.0,686.15,2.7790000438690186
0.0,0.2853714628537146,0.0,0.0,0.0950904909509049,0.0,0.0,0.0,0.0,0.0,0.0,0.0,0.0,0.0,0.0,0.0,0.0,0.0,0.0,0.0,0.0,0.0,618.15,2.7079999446868896
0.0,0.2855999999999999,0.0,0.0,0.0951999999999999,0.0,0.0,0.0,0.0,0.0,0.0,0.0,0.0,0.0,0.0,0.0,0.0,0.0,0.0,0.0,0.0,0.0,641.15,2.7760000228881836
0.0,0.0,0.0,0.0,0.0,0.0,0.0,0.0,0.0,0.667,0.3329999999999999,0.0,0.0,0.0,0.0,0.0,0.0,0.0,0.0,0.0,0.0,0.0,867.15,3.5399999618530273
0.0,0.0,0.0,0.0,0.0,0.0,0.0,0.0,0.0,0.5670000000000001,0.3329999999999999,0.0,0.0,0.0,0.0,0.0,0.0,0.0,0.0,0.0,0.0,0.0,859.15,3.75
0.0,0.0,0.0,0.0,0.0,0.0,0.0,0.0,0.0,0.517,0.3329999999999999,0.0,0.0,0.0,0.0,0.0,0.0,0.0,0.0,0.0,0.0,0.0,855.15,3.869999885559082
0.0,0.0,0.0,0.0,0.0,0.0,0.0,0.0,0.0,0.467,0.3329999999999999,0.0,0.0,0.0,0.0,0.0,0.0,0.0,0.0,0.0,0.0,0.0,869.15,3.9700000286102295
0.0,0.0,0.0,0.0,0.0,0.0,0.0,0.0,0.0,0.367,0.3329999999999999,0.0,0.0,0.0,0.0,0.0,0.0,0.0,0.0,0.0,0.0,0.0,869.15,4.199999809265137
0.0,0.0,0.0,0.0,0.0,0.0,0.0,0.0,0.0,0.267,0.3329999999999999,0.0,0.0,0.0,0.0,0.0,0.0,0.0,0.0,0.0,0.0,0.0,865.15,4.400000095367432
0.0,0.0,0.0,0.0,0.0,0.0,0.0,0.0,0.0,0.7,0.0,0.0,0.0,0.0,0.0,0.0,0.0,0.0,0.0,0.0,0.0,0.0,583.15,2.299999952316284
0.0,0.0,0.0,0.0,0.0,0.0,0.0,0.0,0.0,0.5720000000000001,0.183,0.0,0.0,0.0,0.0,0.0,0.0,0.0,0.0,0.0,0.0,0.0,830.15,3.2899999618530273
0.0,0.0,0.0,0.0,0.0,0.0,0.0,0.0,0.0,0.502,0.283,0.0,0.0,0.0,0.0,0.0,0.0,0.0,0.0,0.0,0.0,0.0,863.15,3.7799999713897705
0.0,0.0,0.0,0.0,0.0,0.0,0.0,0.0,0.0,0.432,0.3829999999999999,0.0,0.0,0.0,0.0,0.0,0.0,0.0,0.0,0.0,0.0,0.0,855.15,4.119999885559082
0.0,0.0,0.0,0.0,0.0,0.0,0.0,0.0,0.0,0.517,0.3329999999999999,0.0,0.0,0.0,0.0,0.0,0.0,0.0,0.0,0.0,0.0,0.0,855.15,3.869999885559082
0.0,0.0,0.0,0.0,0.0,0.0,0.0,0.0,0.0,0.5169999999999999,0.2659999999999999,0.0,0.0,0.0,0.0,0.0,0.0,0.0669999999999999,0.0,0.0,0.0,0.0,831.15,4.059999942779541
0.0,0.0,0.0,0.0,0.0,0.0,0.0,0.0,0.0,0.517,0.2,0.0,0.0,0.0,0.0,0.0,0.0,0.133,0.0,0.0,0.0,0.0,795.15,4.239999771118164
0.0,0.0,0.0,0.0,0.0,0.0,0.0,0.0,0.0,0.517,0.133,0.0,0.0,0.0,0.0,0.0,0.0,0.2,0.0,0.0,0.0,0.0,764.15,4.420000076293945
0.0,0.0,0.0,0.0,0.0,0.0,0.0,0.0,0.0,0.517,0.067,0.0,0.0,0.0,0.0,0.0,0.0,0.266,0.0,0.0,0.0,0.0,746.15,4.599999904632568
0.0,0.0,0.0,0.0,0.0,0.0,0.0,0.0,0.0,0.517,0.0,0.0,0.0,0.0,0.0,0.0,0.0,0.3329999999999999,0.0,0.0,0.0,0.0,727.15,4.800000190734863
0.0,0.0,0.0,0.0,0.0,0.0,0.0,0.0,0.0,0.667,0.0,0.0,0.0,0.0,0.0,0.0,0.0,0.3329999999999999,0.0,0.0,0.0,0.0,738.15,4.429999828338623
0.0,0.0,0.0,0.0,0.0,0.0,0.0,0.0,0.0,0.5670000000000001,0.0,0.0,0.0,0.0,0.0,0.0,0.0,0.3329999999999999,0.0,0.0,0.0,0.0,733.15,4.690000057220459
0.0,0.0,0.0,0.0,0.0,0.0,0.0,0.0,0.0,0.517,0.0,0.0,0.0,0.0,0.0,0.0,0.0,0.3329999999999999,0.0,0.0,0.0,0.0,727.15,4.800000190734863
0.0,0.0,0.0,0.0,0.0,0.0,0.0,0.0,0.0,0.467,0.0,0.0,0.0,0.0,0.0,0.0,0.0,0.3329999999999999,0.0,0.0,0.0,0.0,730.15,4.929999828338623
0.0,0.0,0.0,0.0,0.0,0.0,0.0,0.0,0.0,0.367,0.0,0.0,0.0,0.0,0.0,0.0,0.0,0.3329999999999999,0.0,0.0,0.0,0.0,727.15,5.139999866485596
0.0,0.0,0.0,0.0,0.0,0.0,0.0,0.0,0.0,0.267,0.0,0.0,0.0,0.0,0.0,0.0,0.0,0.3329999999999999,0.0,0.0,0.0,0.0,723.15,5.360000133514404
0.0,0.0,0.0,0.0,0.0,0.0,0.0,0.0,0.0,0.5720000000000001,0.0,0.0,0.0,0.0,0.0,0.0,0.0,0.183,0.0,0.0,0.0,0.0,737.15,3.759999990463257
0.0,0.0,0.0,0.0,0.0,0.0,0.0,0.0,0.0,0.502,0.0,0.0,0.0,0.0,0.0,0.0,0.0,0.283,0.0,0.0,0.0,0.0,742.15,4.550000190734863
0.0,0.0,0.0,0.0,0.0,0.0,0.0,0.0,0.0,0.432,0.0,0.0,0.0,0.0,0.0,0.0,0.0,0.3829999999999999,0.0,0.0,0.0,0.0,713.15,5.28000020980835
0.0,0.0,0.0,0.0,0.0,0.0,0.0,0.0,0.0,0.362,0.0,0.0,0.0,0.0,0.0,0.0,0.0,0.483,0.0,0.0,0.0,0.0,671.15,5.909999847412109
0.0,0.0,0.0,0.0,0.0,0.0,0.0,0.0,0.0,0.292,0.0,0.0,0.0,0.0,0.0,0.0,0.0,0.583,0.0,0.0,0.0,0.0,604.15,6.5
0.0,0.0,0.0,0.0,0.0,0.0,0.0,0.0,0.0,0.4685999999999999,0.0,0.4687999999999999,0.0,0.0,0.0,0.0,0.0,0.0,0.0,0.0625999999999999,0.0,0.0,779.15,4.230000019073486
0.0,0.0,0.0,0.0,0.0,0.0,0.0,0.0,0.0,0.3629,0.0,0.5771000000000001,0.0,0.0,0.0,0.0,0.0,0.0,0.0,0.0,0.0,0.0,749.15,3.5799999237060547
0.0,0.0,0.0,0.0,0.0,0.0,0.0,0.0,0.0,0.3962396239623962,0.0,0.5817581758175818,0.0,0.0,0.0,0.0,0.0,0.0,0.0,0.0,0.0,0.0,782.15,3.5799999237060547
0.0,0.0,0.0,0.0,0.0,0.0,0.0,0.0,0.0,0.4349,0.0,0.0868999999999999,0.0432,0.0,0.0,0.0,0.0,0.435,0.0,0.0,0.0,0.0,627.15,5.510000228881836
0.0,0.0,0.0,0.0,0.0,0.0,0.0,0.0,0.0,0.4049999999999999,0.0,0.0809999999999999,0.0,0.0,0.0,0.0,0.0,0.4869999999999999,0.0,0.0,0.0,0.0,640.15,5.800000190734863
0.0,0.0,0.0,0.0,0.0,0.0,0.0,0.0,0.0,0.3609360936093609,0.0,0.5310531053105311,0.0,0.0,0.0,0.0,0.0,0.0,0.0,0.0,0.0,0.0,758.15,3.690000057220459
0.0,0.0,0.0,0.2,0.0,0.0,0.0,0.0,0.0,0.0,0.0,0.0,0.0,0.0,0.0,0.0,0.0,0.0,0.0,0.0,0.0,0.0,793.15,4.0
0.0,0.0,0.0,0.2,0.0,0.0,0.0,0.0,0.0,0.0,0.0,0.0,0.0,0.0,0.0,0.0,0.0,0.0,0.0,0.0,0.0,0.0,773.15,3.9709999561309814
0.0,0.0,0.0,0.3,0.0,0.0,0.0,0.0,0.0,0.0,0.0,0.0,0.0,0.0,0.0,0.0,0.0,0.0,0.0,0.0,0.0,0.0,743.15,3.937000036239624
0.0,0.0,0.0,0.2,0.0,0.0,0.0,0.1,0.0,0.0,0.0,0.0,0.0,0.0,0.0,0.0,0.0,0.0,0.0,0.0,0.0,0.0,728.15,3.7100000381469727
0.0,0.0,0.0,0.2,0.0,0.0,0.0,0.2,0.0,0.0,0.0,0.0,0.0,0.0,0.0,0.0,0.0,0.0,0.0,0.0,0.0,0.0,703.15,3.494999885559082
0.0,0.0,0.0,0.3,0.0,0.0,0.0,0.1,0.0,0.0,0.0,0.0,0.0,0.0,0.0,0.0,0.0,0.0,0.0,0.0,0.0,0.0,683.15,3.421999931335449
0.0,0.0,0.0,0.1,0.0,0.0,0.1,0.0,0.0,0.0,0.0,0.0,0.0,0.0,0.0,0.0,0.0,0.0,0.0,0.0,0.0,0.0,773.15,3.986999988555908
0.0,0.0,0.0,0.2,0.0,0.0,0.1,0.0,0.0,0.0,0.0,0.0,0.0,0.0,0.0,0.0,0.0,0.0,0.0,0.0,0.0,0.0,743.15,3.836999893188477
0.0,0.0,0.0,0.3,0.0,0.0,0.1,0.0,0.0,0.0,0.0,0.0,0.0,0.0,0.0,0.0,0.0,0.0,0.0,0.0,0.0,0.0,685.15,3.434999942779541
0.0,0.0,0.0,0.1,0.0,0.0,0.0,0.0,0.0,0.0,0.0,0.1,0.0,0.0,0.0,0.0,0.0,0.0,0.0,0.0,0.0,0.0,733.15,4.093999862670898
0.0,0.0,0.0,0.2,0.0,0.0,0.0,0.0,0.0,0.0,0.0,0.1,0.0,0.0,0.0,0.0,0.0,0.0,0.0,0.0,0.0,0.0,735.15,3.961999893188477
0.0,0.0,0.0,0.2,0.0,0.0,0.0,0.0,0.0,0.0,0.0,0.2,0.0,0.0,0.0,0.0,0.0,0.0,0.0,0.0,0.0,0.0,703.15,3.86299991607666
0.0,0.0,0.0,0.3,0.0,0.0,0.0,0.0,0.0,0.0,0.0,0.1,0.0,0.0,0.0,0.0,0.0,0.0,0.0,0.0,0.0,0.0,693.15,3.6089999675750737
0.0,0.0,0.0,0.3,0.0,0.0,0.0,0.0,0.0,0.0,0.0,0.0,0.0,0.1,0.0,0.0,0.0,0.0,0.0,0.0,0.0,0.0,669.15,3.64299988746643
0.0,0.0,0.0,0.2,0.0,0.0,0.0,0.0,0.0,0.0,0.1,0.0,0.0,0.0,0.0,0.0,0.0,0.0,0.0,0.0,0.0,0.0,734.15,3.986000061035156
0.0,0.0,0.0,0.2,0.0,0.0,0.0,0.0,0.0,0.0,0.2,0.0,0.0,0.0,0.0,0.0,0.0,0.0,0.0,0.0,0.0,0.0,693.15,4.269000053405762
0.0,0.0,0.0,0.2,0.0,0.0,0.0,0.0,0.0,0.0,0.3,0.0,0.0,0.0,0.0,0.0,0.0,0.0,0.0,0.0,0.0,0.0,693.15,4.451000213623047
0.0,0.0,0.0,0.3,0.0,0.0,0.0,0.0,0.0,0.0,0.1,0.0,0.0,0.0,0.0,0.0,0.0,0.0,0.0,0.0,0.0,0.0,640.15,3.86299991607666
