Repository: dorukdogular/vitreos

# Data

## Source

Glass property data is sourced from the [SciGlass database](https://github.com/epam/SciGlass) (EPAM Systems), made available under the [Open Database License (ODbL)](https://opendatacommons.org/licenses/odbl/1-0/). Accessed via the [glasspy](https://github.com/drcassar/glasspy) Python library.

## Files tracked in git

| File | Description |
|---|---|
| `clean.csv` | Deduplicated glass-forming ability dataset (11858 rows) |
| `tg_dataset.csv` | 76377 glasses with Tg (K) and 22 oxide mol% features |
| `tg_density_dataset.csv` | 31173 glasses with both Tg (K) and density (g/cm³) |

File: data/tg_density_dataset.csv (part 8 of 109)
SiO2,P2O5,ZrO2,Na2O,Al2O3,Fe2O3,CaO,MgO,K2O,B2O3,BaO,ZnO,Li2O,SrO,La2O3,TiO2,Nb2O5,PbO,Sb2O3,Bi2O3,TeO2,Se,Tg,density
0.0,0.0,0.0,0.1,0.0,0.0,0.0,0.0,0.0,0.0,0.0,0.0,0.0,0.0,0.0,0.0,0.0,0.1,0.0,0.0,0.0,0.0,729.15,4.3480000495910645
0.0,0.0,0.0,0.2,0.0,0.0,0.0,0.0,0.0,0.0,0.0,0.0,0.0,0.0,0.0,0.0,0.0,0.1,0.0,0.0,0.0,0.0,671.15,4.164999961853027
0.0,0.0,0.0,0.2,0.0,0.0,0.0,0.0,0.0,0.0,0.0,0.0,0.0,0.0,0.0,0.0,0.0,0.2,0.0,0.0,0.0,0.0,666.15,4.52400016784668
0.0,0.0,0.0,0.3,0.0,0.0,0.0,0.0,0.0,0.0,0.0,0.0,0.0,0.0,0.0,0.0,0.0,0.1,0.0,0.0,0.0,0.0,643.15,4.051000118255615
0.0,0.0,0.0,0.0,0.0,0.0,0.0,0.0,0.25,0.0,0.0,0.25,0.0,0.0,0.0,0.0,0.0,0.0,0.0,0.0,0.0,0.0,805.15,3.496000051498413
0.0,0.0,0.0,0.0,0.0,0.0,0.0,0.0,0.0,0.0,0.0,0.0,0.0,0.0,0.0,0.0,0.0,0.0,0.0,0.1666833316668333,0.0,0.0,643.15,6.440000057220459
0.0,0.0,0.0,0.0,0.0,0.0,0.0,0.0,0.0,0.0,0.0,0.0,0.0,0.0,0.0,0.0,0.0,0.0,0.0,0.2308,0.0,0.0,543.15,7.599999904632568
0.0,0.0,0.0,0.0,0.0,0.0,0.0,0.0,0.0,0.0,0.0,0.0,0.0,0.0,0.0,0.0,0.0,0.0,0.0,0.152,0.0,0.0,513.15,7.769999980926514
0.0,0.0,0.0,0.0,0.0,0.0,0.0,0.0,0.0,0.0,0.0,0.0,0.0,0.0,0.0,0.0,0.0,0.0,0.0,0.2936706329367063,0.0,0.0,543.15,7.449999809265137
0.0,0.0,0.0,0.0,0.0,0.0,0.0,0.0,0.0,0.0,0.0,0.0,0.0,0.0,0.0,0.0,0.0,0.0,0.0,0.3109310931093109,0.0,0.0,513.15,8.069999694824219
0.0,0.0,0.0,0.0,0.0,0.0,0.0,0.0,0.0,0.0,0.0,0.0,0.0,0.0,0.0,0.0,0.0,0.0,0.0,0.1896810318968103,0.0,0.0,483.15,8.239999771118164
0.0,0.0,0.0,0.0,0.0,0.0,0.0,0.0,0.0,0.0,0.0,0.0,0.0,0.0,0.0,0.0,0.0,0.0,0.0,0.6182,0.0,0.0,503.15,8.229999542236328
0.0,0.0,0.0,0.2,0.0,0.0,0.0,0.0,0.0,0.0,0.0,0.0,0.0,0.0,0.0,0.0,0.0,0.0,0.0,0.0,0.0,0.0,793.15,4.007999897003174
0.0,0.0,0.0,0.2,0.0,0.0,0.0,0.0,0.0,0.0,0.0,0.0,0.0,0.0,0.0,0.0,0.0,0.0,0.0,0.0,0.0,0.0,803.15,4.020999908447266
0.0,0.0,0.0,0.2,0.0,0.0,0.0,0.0,0.0,0.0,0.0,0.0,0.0,0.0,0.0,0.0,0.0,0.0,0.0,0.0,0.0,0.0,808.15,4.0370001792907715
0.0,0.0,0.0,0.2,0.0,0.0,0.0,0.0,0.0,0.0,0.0,0.0,0.0,0.0,0.0,0.0,0.0,0.0,0.0,0.0,0.0,0.0,815.15,4.053999900817871
0.0,0.0,0.0,0.2,0.0,0.0,0.0,0.0,0.0,0.0,0.0,0.0,0.0,0.0,0.0,0.0,0.0,0.0,0.0,0.0,0.0,0.0,820.15,4.060999870300293
0.0,0.0,0.0,0.3,0.0,0.0,0.0,0.0,0.0,0.0,0.0,0.0,0.0,0.0,0.0,0.0,0.0,0.0,0.0,0.0,0.0,0.0,683.15,3.7219998836517334
0.0,0.0,0.0,0.3,0.0,0.0,0.0,0.0,0.0,0.0,0.0,0.0,0.0,0.0,0.0,0.0,0.0,0.0,0.0,0.0,0.0,0.0,698.15,3.75
0.0,0.0,0.0,0.15,0.0,0.0,0.0,0.0,0.0,0.0,0.0,0.0,0.0,0.0,0.0,0.0,0.0,0.0,0.0,0.0,0.0,0.0,728.15,4.079999923706055
0.0,0.0,0.0,0.25,0.0,0.0,0.0,0.0,0.0,0.0,0.0,0.0,0.0,0.0,0.0,0.0,0.0,0.0,0.0,0.0,0.0,0.0,733.15,3.890000104904175
0.0,0.0,0.0,0.0,0.0,0.0,0.0,0.0,0.0,0.0,0.0,0.0,0.0,0.0,0.0,0.0,0.0,0.1176,0.1765,0.0,0.0,0.0,643.15,4.840000152587891
0.0,0.0,0.0,0.0,0.0,0.0,0.0,0.0,0.0,0.0,0.0,0.0,0.0,0.0,0.0,0.0,0.0,0.3157999999999999,0.0526,0.0,0.0,0.0,683.15,5.730000019073486
0.0,0.0,0.0,0.0,0.0,0.0,0.0,0.0,0.0,0.0,0.0,0.0,0.0,0.0,0.0,0.0,0.0,0.1875,0.25,0.0,0.0,0.0,643.15,5.25
0.0,0.0,0.0,0.0,0.0,0.0,0.0,0.0,0.0,0.0,0.0,0.0,0.0,0.0,0.0,0.0,0.0,0.3952,0.1976,0.0,0.0,0.0,623.15,6.25
0.0,0.0,0.0,0.0,0.0,0.0,0.0,0.0,0.0,0.0,0.0,0.0,0.0,0.0,0.0,0.0,0.0,0.5027999999999999,0.1172999999999999,0.0,0.0,0.0,613.15,6.610000133514404
0.0,0.0,0.0,0.0,0.0,0.0,0.0,0.0,0.0,0.0,0.0,0.0,0.0,0.0,0.0,0.0,0.0,0.2267,0.3333,0.0,0.0,0.0,623.15,5.599999904632568
0.0,0.0,0.0,0.0,0.0,0.0,0.0,0.0,0.0,0.0,0.0,0.0,0.0,0.0,0.0,0.0,0.0,0.3055694430556944,0.3888611138886111,0.0,0.0,0.0,598.15,5.730000019073486
0.0,0.0,0.0,0.0,0.0,0.0,0.0,0.0,0.0,0.0,0.0,0.0,0.0,0.0,0.0,0.0,0.0,0.0,0.1161,0.1742,0.0,0.0,693.15,5.690000057220459
0.0,0.0,0.0,0.0,0.0,0.0,0.0,0.0,0.0,0.0,0.0,0.0,0.0,0.0,0.0,0.0,0.0,0.0,0.3151,0.0548,0.0,0.0,663.15,4.679999828338623
0.0,0.0,0.0,0.0,0.0,0.0,0.0,0.0,0.0,0.0,0.0,0.0,0.0,0.0,0.0,0.0,0.0,0.0,0.2069,0.1724,0.0,0.0,683.15,5.679999828338623
0.0,0.0,0.0,0.0,0.0,0.0,0.0,0.0,0.0,0.0,0.0,0.0,0.0,0.0,0.0,0.0,0.0,0.0,0.2462753724627537,0.2462753724627537,0.0,0.0,663.15,6.210000038146973
0.0,0.0,0.0,0.0,0.0,0.0,0.0,0.0,0.0,0.0,0.0,0.0,0.0,0.0,0.0,0.0,0.0,0.0,0.1654165416541654,0.3383338333833383,0.0,0.0,683.15,6.619999885559082
0.0,0.0,0.0,0.0,0.0,0.0,0.0,0.0,0.0,0.0,0.0,0.0,0.0,0.0,0.0,0.0,0.0,0.0,0.2913,0.2835,0.0,0.0,663.15,6.289999961853027
0.0,0.0,0.0,0.0,0.0,0.0,0.0,0.0,0.0,0.0,0.0,0.0,0.0,0.0,0.0,0.0,0.0,0.25,0.125,0.125,0.0,0.0,673.15,6.269999980926514
0.0,0.0,0.0,0.0,0.0,0.0,0.0,0.0,0.0,0.0,0.0,0.0,0.0,0.0,0.0,0.0,0.0,0.1632999999999999,0.0,0.0816,0.0,0.0,533.15,7.349999904632568
0.0,0.0,0.0,0.0,0.03,0.0,0.1,0.0,0.0,0.0,0.0,0.0,0.0,0.0,0.0,0.0,0.0,0.0,0.0,0.0,0.0,0.0,926.15,3.775000095367432
0.0,0.0,0.0,0.0,0.03,0.0,0.15,0.0,0.0,0.0,0.0,0.0,0.0,0.0,0.0,0.0,0.0,0.0,0.0,0.0,0.0,0.0,943.15,3.8970000743865967
0.0,0.0,0.0,0.0,0.03,0.0,0.2,0.0,0.0,0.0,0.0,0.0,0.0,0.0,0.0,0.0,0.0,0.0,0.0,0.0,0.0,0.0,965.15,4.0289998054504395
0.0,0.0,0.0,0.0,0.03,0.0,0.25,0.0,0.0,0.0,0.0,0.0,0.0,0.0,0.0,0.0,0.0,0.0,0.0,0.0,0.0,0.0,960.15,4.10099983215332
0.0,0.0,0.0,0.0,0.03,0.0,0.3,0.0,0.0,0.0,0.0,0.0,0.0,0.0,0.0,0.0,0.0,0.0,0.0,0.0,0.0,0.0,970.15,4.068999767303467
0.0,0.0,0.0,0.0,0.03,0.0,0.0,0.0,0.0,0.0,0.0,0.0,0.0,0.05,0.0,0.0,0.0,0.0,0.0,0.0,0.0,0.0,919.15,3.739000082015991
0.0,0.0,0.0,0.0,0.03,0.0,0.0,0.0,0.0,0.0,0.0,0.0,0.0,0.1,0.0,0.0,0.0,0.0,0.0,0.0,0.0,0.0,946.15,3.992000102996826
0.0,0.0,0.0,0.0,0.03,0.0,0.0,0.0,0.0,0.0,0.0,0.0,0.0,0.15,0.0,0.0,0.0,0.0,0.0,0.0,0.0,0.0,970.15,4.2270002365112305
0.0,0.0,0.0,0.0,0.03,0.0,0.0,0.0,0.0,0.0,0.0,0.0,0.0,0.2,0.0,0.0,0.0,0.0,0.0,0.0,0.0,0.0,982.15,4.400000095367432
0.0,0.0,0.0,0.0,0.03,0.0,0.0,0.0,0.0,0.0,0.0,0.0,0.0,0.25,0.0,0.0,0.0,0.0,0.0,0.0,0.0,0.0,997.15,4.456999778747559
0.0,0.0,0.0,0.0,0.03,0.0,0.0,0.0,0.0,0.0,0.0,0.0,0.0,0.3,0.0,0.0,0.0,0.0,0.0,0.0,0.0,0.0,993.15,4.473999977111816
0.0,0.0,0.0,0.0,0.03,0.0,0.0,0.0,0.0,0.0,0.0,0.0,0.0,0.35,0.0,0.0,0.0,0.0,0.0,0.0,0.0,0.0,980.15,4.455999851226807
0.0,0.0,0.0,0.0,0.03,0.0,0.0,0.0,0.0,0.0,0.0,0.0,0.0,0.4,0.0,0.0,0.0,0.0,0.0,0.0,0.0,0.0,985.15,4.425000190734863
0.0,0.0,0.0,0.0,0.03,0.0,0.0,0.0,0.0,0.0,0.05,0.0,0.0,0.0,0.0,0.0,0.0,0.0,0.0,0.0,0.0,0.0,868.15,3.8239998817443848
0.0,0.0,0.0,0.0,0.03,0.0,0.0,0.0,0.0,0.0,0.1,0.0,0.0,0.0,0.0,0.0,0.0,0.0,0.0,0.0,0.0,0.0,921.15,4.144000053405762
0.0,0.0,0.0,0.0,0.03,0.0,0.0,0.0,0.0,0.0,0.15,0.0,0.0,0.0,0.0,0.0,0.0,0.0,0.0,0.0,0.0,0.0,950.15,4.454999923706055
0.0,0.0,0.0,0.0,0.03,0.0,0.0,0.0,0.0,0.0,0.25,0.0,0.0,0.0,0.0,0.0,0.0,0.0,0.0,0.0,0.0,0.0,963.15,4.752999782562256
0.0,0.0,0.0,0.0,0.03,0.0,0.0,0.0,0.0,0.0,0.3,0.0,0.0,0.0,0.0,0.0,0.0,0.0,0.0,0.0,0.0,0.0,958.15,4.716000080108643
0.0,0.0,0.0,0.0,0.03,0.0,0.0,0.0,0.0,0.0,0.35,0.0,0.0,0.0,0.0,0.0,0.0,0.0,0.0,0.0,0.0,0.0,926.15,4.769999980926514
0.0,0.0,0.0,0.0,0.03,0.0,0.0,0.0,0.0,0.0,0.4,0.0,0.0,0.0,0.0,0.0,0.0,0.0,0.0,0.0,0.0,0.0,936.15,4.811999797821045
0.0,0.0,0.0,0.0,0.03,0.0,0.0,0.0,0.0,0.0,0.45,0.0,0.0,0.0,0.0,0.0,0.0,0.0,0.0,0.0,0.0,0.0,951.15,4.8379998207092285
0.5060506050605061,0.0,0.0,0.0817081708170817,0.0298029802980298,0.0,0.0,0.0,0.0215021502150215,0.0873087308730873,0.0,0.0,0.0,0.0,0.0,0.0,0.0,0.227022702270227,0.0,0.0,0.0,0.0,687.15,4.019999980926514
0.495499099819964,0.0,0.0,0.0248049609921984,0.0503100620124024,0.0,0.0,0.0,0.0163032606521304,0.1327265453090618,0.0,0.0504100820164032,0.0,0.0,0.0,0.0,0.0,0.2299459891978395,0.0,0.0,0.0,0.0,603.15,4.079999923706055
0.5136999999999999,0.0,0.0,0.0369,0.0224,0.0,0.0,0.0,0.0484999999999999,0.0,0.0,0.0281,0.0,0.0,0.0,0.0,0.0,0.3073,0.0,0.0,0.0,0.0,598.15,4.909999847412109
0.5126,0.0,0.0,0.0276,0.0224,0.0,0.0,0.0,0.0182,0.0,0.0,0.0911,0.0,0.0,0.0,0.0,0.0,0.3066,0.0,0.0,0.0,0.0,667.15,5.090000152587891
0.483951604839516,0.0,0.016998300169983,0.1123887611238876,0.0,0.0,0.0247975202479752,0.0,0.0443955604439556,0.0274972502749725,0.0,0.0127987201279872,0.0232976702329767,0.0268973102689731,0.0,0.217978202179782,0.0078992100789921,0.0,0.0,0.0,0.0,0.0,815.15,2.950000047683716
0.496050394960504,0.0,0.0196980301969803,0.1118888111188881,0.0,0.0,0.0246975302469753,0.0,0.034996500349965,0.0273972602739726,0.0,0.0127987201279872,0.0231976802319768,0.0233976602339766,0.0,0.216978302169783,0.0077992200779922,0.0,0.0,0.0,0.0,0.0,829.15,2.950000047683716
0.4800999999999999,0.0,0.0224,0.1561,0.0,0.0,0.0,0.0,0.0147,0.0273,0.0,0.0297,0.0231,0.0266999999999999,0.0,0.2163,0.0026,0.0,0.0,0.0,0.0,0.0,816.15,2.9600000381469727
0.0,0.55,0.0,0.4,0.0,0.0,0.0,0.0,0.0,0.0,0.0,0.0,0.0,0.0,0.0,0.0,0.0,0.0,0.0,0.0,0.0,0.0,538.15,2.5799999237060547
0.0,0.55,0.0,0.3,0.0,0.0,0.0,0.0,0.0,0.0,0.0,0.0,0.0,0.0,0.0,0.0,0.0,0.0,0.0,0.0,0.0,0.0,578.15,2.759000062942505
0.0,0.55,0.0,0.2,0.0,0.0,0.0,0.0,0.0,0.0,0.0,0.0,0.0,0.0,0.0,0.0,0.0,0.0,0.0,0.0,0.0,0.0,538.15,2.934000015258789
0.0,0.55,0.0,0.1,0.0,0.0,0.0,0.0,0.0,0.0,0.0,0.0,0.0,0.0,0.0,0.0,0.0,0.0,0.0,0.0,0.0,0.0,543.15,3.0969998836517334
0.0,0.65,0.0,0.2,0.0,0.0,0.0,0.0,0.0,0.0,0.0,0.0,0.0,0.0,0.0,0.0,0.0,0.0,0.0,0.0,0.0,0.0,528.15,2.7230000495910645
0.0,0.6,0.0,0.2,0.0,0.0,0.0,0.0,0.0,0.0,0.0,0.0,0.0,0.0,0.0,0.0,0.0,0.0,0.0,0.0,0.0,0.0,513.15,2.8299999237060547
0.0,0.65,0.0,0.3,0.0,0.0,0.0,0.0,0.0,0.0,0.0,0.0,0.0,0.0,0.0,0.0,0.0,0.0,0.0,0.0,0.0,0.0,548.15,2.4549999237060547
0.0,0.6,0.0,0.3,0.0,0.0,0.0,0.0,0.0,0.0,0.0,0.0,0.0,0.0,0.0,0.0,0.0,0.0,0.0,0.0,0.0,0.0,543.15,2.6540000438690186
0.0,0.7,0.0,0.0,0.0,0.0,0.0,0.0,0.0,0.0,0.0,0.1,0.2,0.0,0.0,0.0,0.0,0.0,0.0,0.0,0.0,0.0,494.15,2.450000047683716
0.0,0.6,0.0,0.0,0.0,0.0,0.0,0.0,0.0,0.0,0.0,0.1,0.3,0.0,0.0,0.0,0.0,0.0,0.0,0.0,0.0,0.0,551.15,2.4800000190734863
0.0,0.4,0.0,0.0,0.0,0.0,0.0,0.0,0.0,0.0,0.0,0.1,0.5,0.0,0.0,0.0,0.0,0.0,0.0,0.0,0.0,0.0,569.15,2.5399999618530273
0.0,0.6,0.0,0.0,0.0,0.0,0.0,0.0,0.0,0.0,0.0,0.2,0.2,0.0,0.0,0.0,0.0,0.0,0.0,0.0,0.0,0.0,535.15,2.569999933242798
0.0,0.6,0.0,0.0,0.0,0.0,0.0,0.0,0.0,0.0,0.0,0.3,0.1,0.0,0.0,0.0,0.0,0.0,0.0,0.0,0.0,0.0,565.15,2.6700000762939453
0.0,0.5,0.0,0.0,0.0,0.0,0.0,0.0,0.0,0.0,0.0,0.3,0.2,0.0,0.0,0.0,0.0,0.0,0.0,0.0,0.0,0.0,592.15,2.7200000286102295
0.0,0.4,0.0,0.0,0.0,0.0,0.0,0.0,0.0,0.0,0.0,0.5,0.1,0.0,0.0,0.0,0.0,0.0,0.0,0.0,0.0,0.0,620.15,3.009999990463257
0.0,0.6,0.0,0.0,0.0,0.0,0.0,0.0,0.0,0.0,0.0,0.0,0.1,0.0,0.0,0.0,0.0,0.3,0.0,0.0,0.0,0.0,488.15,3.569999933242798
0.0,0.6,0.0,0.1,0.0,0.0,0.0,0.0,0.0,0.0,0.0,0.0,0.0,0.0,0.0,0.0,0.0,0.3,0.0,0.0,0.0,0.0,494.15,3.559999942779541
0.0,0.6,0.0,0.0,0.0,0.0,0.0,0.0,0.1,0.0,0.0,0.0,0.0,0.0,0.0,0.0,0.0,0.3,0.0,0.0,0.0,0.0,463.15,3.759999990463257
0.0,0.625,0.0,0.0,0.0,0.0,0.0,0.0,0.0,0.0,0.0,0.0,0.25,0.0,0.0,0.0,0.0,0.0,0.0,0.0,0.0,0.0,713.15,3.1600000858306885
0.0,0.625,0.0,0.25,0.0,0.0,0.0,0.0,0.0,0.0,0.0,0.0,0.0,0.0,0.0,0.0,0.0,0.0,0.0,0.0,0.0,0.0,722.15,3.140000104904175
0.0,0.625,0.0,0.0,0.0,0.0,0.0,0.0,0.25,0.0,0.0,0.0,0.0,0.0,0.0,0.0,0.0,0.0,0.0,0.0,0.0,0.0,773.15,3.0999999046325684
0.0,0.8,0.0,0.0,0.0,0.0,0.0,0.1,0.0,0.0,0.0,0.1,0.0,0.0,0.0,0.0,0.0,0.0,0.0,0.0,0.0,0.0,467.15,2.4200000762939453
0.0,0.7,0.0,0.0,0.0,0.0,0.0,0.1,0.0,0.0,0.0,0.2,0.0,0.0,0.0,0.0,0.0,0.0,0.0,0.0,0.0,0.0,553.15,2.7699999809265137
0.0,0.5833583358335833,0.0,0.0,0.0,0.0,0.0,0.3333333333333333,0.0,0.0,0.0,0.0,0.0,0.0,0.0,0.0,0.0,0.0,0.0,0.0,0.0,0.0,840.15,2.940000057220459
0.0,0.5833583358335833,0.0,0.0,0.0,0.0,0.3333333333333333,0.0,0.0,0.0,0.0,0.0,0.0,0.0,0.0,0.0,0.0,0.0,0.0,0.0,0.0,0.0,836.15,3.109999895095825
0.0,0.5833583358335833,0.0,0.0,0.0,0.0,0.0,0.0,0.0,0.0,0.0,0.0,0.0,0.3333333333333333,0.0,0.0,0.0,0.0,0.0,0.0,0.0,0.0,790.15,3.4000000953674316
0.0,0.5833583358335833,0.0,0.0,0.0,0.0,0.0,0.0,0.0,0.0,0.3333333333333333,0.0,0.0,0.0,0.0,0.0,0.0,0.0,0.0,0.0,0.0,0.0,784.15,3.7200000286102295
0.0,0.0981098109810981,0.0,0.0,0.0,0.0,0.0,0.0,0.0,0.0,0.0,0.0981098109810981,0.0,0.0,0.0,0.0,0.0,0.0,0.0,0.0,0.7851785178517852,0.0,616.15,5.059999942779541
0.0,0.1964999999999999,0.0,0.0,0.0,0.0,0.0,0.0,0.0,0.0,0.0,0.1964999999999999,0.0,0.0,0.0,0.0,0.0,0.0,0.0,0.0,0.5896,0.0,635.15,4.510000228881836
0.0,0.493049304930493,0.0,0.0,0.0,0.0,0.0,0.0,0.0,0.0,0.0,0.493049304930493,0.0,0.0,0.0,0.0,0.0,0.0,0.0,0.0,0.0,0.0,663.15,3.0999999046325684
0.0,0.091,0.0,0.0,0.0,0.0,0.0,0.0,0.0,0.0,0.091,0.0,0.0,0.0,0.0,0.0,0.0,0.0,0.0,0.0,0.818,0.0,615.15,5.239999771118164
0.0,0.166,0.0,0.0,0.0,0.0,0.0,0.0,0.0,0.0,0.1669999999999999,0.0,0.0,0.0,0.0,0.0,0.0,0.0,0.0,0.0,0.667,0.0,661.15,4.920000076293945
0.0,0.285,0.0,0.0,0.0,0.0,0.0,0.0,0.0,0.0,0.285,0.0,0.0,0.0,0.0,0.0,0.0,0.0,0.0,0.0,0.43,0.0,698.15,4.449999809265137
0.0,0.375,0.0,0.0,0.0,0.0,0.0,0.0,0.0,0.0,0.375,0.0,0.0,0.0,0.0,0.0,0.0,0.0,0.0,0.0,0.25,0.0,713.15,4.110000133514404
0.0,0.1961803819618038,0.0,0.0,0.0,0.0,0.0,0.0,0.0,0.0,0.1961803819618038,0.0,0.0,0.0,0.0,0.0,0.0,0.0,0.0,0.0,0.5884411558844116,0.0,716.15,4.78000020980835
0.0,0.4907999999999999,0.0,0.0,0.0,0.0,0.0,0.0,0.0,0.0,0.4907999999999999,0.0,0.0,0.0,0.0,0.0,0.0,0.0,0.0,0.0,0.0,0.0,748.15,3.6700000762939458
0.0,0.1,0.0,0.0,0.0,0.0,0.0,0.0,0.0,0.0,0.0,0.0,0.0,0.0,0.0,0.0,0.0,0.1,0.0,0.0,0.8,0.0,598.15,5.480000019073486
0.0,0.2,0.0,0.0,0.0,0.0,0.0,0.0,0.0,0.0,0.0,0.0,0.0,0.0,0.0,0.0,0.0,0.2,0.0,0.0,0.6,0.0,613.15,5.289999961853027
0.0,0.3,0.0,0.0,0.0,0.0,0.0,0.0,0.0,0.0,0.0,0.0,0.0,0.0,0.0,0.0,0.0,0.3,0.0,0.0,0.4,0.0,635.15,5.150000095367432
0.0,0.5,0.0,0.0,0.0,0.0,0.0,0.0,0.0,0.0,0.0,0.0,0.0,0.0,0.0,0.0,0.0,0.5,0.0,0.0,0.0,0.0,586.15,5.360000133514404
0.0,0.3,0.0,0.0,0.0,0.0,0.0,0.0,0.0,0.0,0.0,0.0,0.0,0.0,0.0,0.0,0.0,0.1,0.0,0.0,0.6,0.0,653.15,4.610000133514404
0.0,0.1,0.0,0.0,0.0,0.0,0.0,0.0,0.0,0.0,0.0,0.0,0.0,0.0,0.0,0.0,0.0,0.2,0.0,0.0,0.7,0.0,583.15,5.78000020980835
0.0,0.2,0.0,0.0,0.0,0.0,0.0,0.0,0.0,0.0,0.0,0.0,0.0,0.0,0.0,0.0,0.0,0.1,0.0,0.0,0.7,0.0,636.15,4.989999771118164
0.0,0.3912,0.0,0.0,0.0,0.0,0.0,0.0,0.0,0.0,0.0,0.0,0.0,0.0,0.0,0.0,0.0,0.3912,0.0,0.0,0.1956,0.0,643.15,5.039999961853027
0.0,0.355,0.0,0.0,0.0,0.0,0.0,0.0,0.0,0.0,0.0,0.0,0.0,0.0,0.0,0.0,0.0,0.0,0.0,0.0,0.0,0.0,541.15,4.928999900817871
0.0,0.2616,0.0,0.0,0.0,0.0,0.0,0.0,0.0,0.0,0.0,0.0,0.0,0.0,0.0,0.0,0.0,0.0,0.0,0.0,0.0,0.0,584.15,5.675000190734863
0.0,0.2678999999999999,0.0,0.0,0.0,0.0,0.0,0.0,0.0,0.0,0.0,0.0,0.0,0.0,0.0,0.0,0.0,0.0,0.0,0.0,0.0,0.0,585.15,5.824999809265137
0.0,0.4417999999999999,0.0,0.0,0.0,0.0,0.0,0.0,0.0,0.0,0.0,0.0,0.0,0.0,0.0,0.0,0.0,0.2866,0.0,0.0,0.0,0.0,522.15,3.943000078201294
0.0,0.2562,0.0,0.0,0.0,0.0,0.0,0.0,0.0,0.0,0.0,0.0,0.0,0.0,0.0,0.0,0.0,0.3276,0.0,0.0,0.0,0.0,570.15,4.8979997634887695
0.85,0.0,0.0,0.15,0.0,0.0,0.0,0.0,0.0,0.0,0.0,0.0,0.0,0.0,0.0,0.0,0.0,0.0,0.0,0.0,0.0,0.0,757.15,2.3320000171661377
0.83,0.0,0.0,0.15,0.0,0.0,0.0,0.0,0.0,0.0,0.0,0.0,0.0,0.0,0.0,0.0,0.0,0.0,0.0,0.0,0.0,0.0,865.15,2.4089999198913574
0.8,0.0,0.0,0.15,0.0,0.0,0.0,0.0,0.0,0.0,0.0,0.0,0.0,0.0,0.0,0.0,0.0,0.0,0.0,0.0,0.0,0.0,980.15,2.509999990463257
0.78,0.0,0.0,0.15,0.0,0.0,0.0,0.0,0.0,0.0,0.0,0.0,0.0,0.0,0.0,0.0,0.0,0.0,0.0,0.0,0.0,0.0,1024.15,2.546999931335449
0.75,0.0,0.0,0.15,0.0,0.0,0.0,0.0,0.0,0.0,0.0,0.0,0.0,0.0,0.0,0.0,0.0,0.0,0.0,0.0,0.0,0.0,1058.15,2.635999917984009
0.75,0.0,0.0,0.25,0.0,0.0,0.0,0.0,0.0,0.0,0.0,0.0,0.0,0.0,0.0,0.0,0.0,0.0,0.0,0.0,0.0,0.0,748.15,2.4149999618530273
0.73,0.0,0.0,0.25,0.0,0.0,0.0,0.0,0.0,0.0,0.0,0.0,0.0,0.0,0.0,0.0,0.0,0.0,0.0,0.0,0.0,0.0,817.15,2.490999937057495
0.7,0.0,0.0,0.25,0.0,0.0,0.0,0.0,0.0,0.0,0.0,0.0,0.0,0.0,0.0,0.0,0.0,0.0,0.0,0.0,0.0,0.0,925.15,2.5799999237060547
0.68,0.0,0.0,0.25,0.0,0.0,0.0,0.0,0.0,0.0,0.0,0.0,0.0,0.0,0.0,0.0,0.0,0.0,0.0,0.0,0.0,0.0,966.15,2.631999969482422
0.65,0.0,0.0,0.25,0.0,0.0,0.0,0.0,0.0,0.0,0.0,0.0,0.0,0.0,0.0,0.0,0.0,0.0,0.0,0.0,0.0,0.0,1018.15,2.7079999446868896
0.63,0.0,0.0,0.25,0.0,0.0,0.0,0.0,0.0,0.0,0.0,0.0,0.0,0.0,0.0,0.0,0.0,0.0,0.0,0.0,0.0,0.0,1033.15,2.75
0.6,0.0,0.0,0.25,0.0,0.0,0.0,0.0,0.0,0.0,0.0,0.0,0.0,0.0,0.0,0.0,0.0,0.0,0.0,0.0,0.0,0.0,1055.15,2.809000015258789
0.65,0.0,0.0,0.35,0.0,0.0,0.0,0.0,0.0,0.0,0.0,0.0,0.0,0.0,0.0,0.0,0.0,0.0,0.0,0.0,0.0,0.0,719.15,2.493000030517578
0.63,0.0,0.0,0.35,0.0,0.0,0.0,0.0,0.0,0.0,0.0,0.0,0.0,0.0,0.0,0.0,0.0,0.0,0.0,0.0,0.0,0.0,775.15,2.555000066757202
0.6,0.0,0.0,0.35,0.0,0.0,0.0,0.0,0.0,0.0,0.0,0.0,0.0,0.0,0.0,0.0,0.0,0.0,0.0,0.0,0.0,0.0,864.15,2.627000093460083
0.73,0.0,0.0,0.25,0.0,0.0,0.0,0.0,0.0,0.0,0.0,0.0,0.0,0.0,0.0,0.0,0.0,0.0,0.0,0.0,0.0,0.0,809.15,2.513000011444092
0.7,0.0,0.0,0.25,0.0,0.0,0.0,0.0,0.0,0.0,0.0,0.0,0.0,0.0,0.0,0.0,0.0,0.0,0.0,0.0,0.0,0.0,897.15,2.680000066757202
0.68,0.0,0.0,0.25,0.0,0.0,0.0,0.0,0.0,0.0,0.0,0.0,0.0,0.0,0.0,0.0,0.0,0.0,0.0,0.0,0.0,0.0,934.15,2.7790000438690186
0.65,0.0,0.0,0.25,0.0,0.0,0.0,0.0,0.0,0.0,0.0,0.0,0.0,0.0,0.0,0.0,0.0,0.0,0.0,0.0,0.0,0.0,970.15,2.9040000438690186
0.63,0.0,0.0,0.25,0.0,0.0,0.0,0.0,0.0,0.0,0.0,0.0,0.0,0.0,0.0,0.0,0.0,0.0,0.0,0.0,0.0,0.0,993.15,3.0439999103546143
0.73,0.0,0.0,0.25,0.0,0.0,0.0,0.0,0.0,0.0,0.0,0.0,0.0,0.0,0.0,0.0,0.0,0.0,0.0,0.0,0.0,0.0,807.15,2.632999897003174
0.68,0.0,0.0,0.25,0.0,0.0,0.0,0.0,0.0,0.0,0.0,0.0,0.0,0.0,0.0,0.0,0.0,0.0,0.0,0.0,0.0,0.0,927.15,3.2290000915527344
0.65,0.0,0.0,0.25,0.0,0.0,0.0,0.0,0.0,0.0,0.0,0.0,0.0,0.0,0.0,0.0,0.0,0.0,0.0,0.0,0.0,0.0,963.15,3.5439999103546143
0.0,0.5233,0.0,0.0,0.0,0.0,0.0,0.4767,0.0,0.0,0.0,0.0,0.0,0.0,0.0,0.0,0.0,0.0,0.0,0.0,0.0,0.0,819.15,2.3940000534057617
0.0,0.6077,0.0,0.0,0.0,0.0,0.3923,0.0,0.0,0.0,0.0,0.0,0.0,0.0,0.0,0.0,0.0,0.0,0.0,0.0,0.0,0.0,795.15,2.552000045776367
0.0,0.5907,0.0,0.0,0.0,0.0,0.0,0.0,0.0,0.0,0.4093,0.0,0.0,0.0,0.0,0.0,0.0,0.0,0.0,0.0,0.0,0.0,780.15,3.3529999256134033
0.0,0.5063,0.0,0.0,0.0,0.0,0.0,0.0,0.0,0.0,0.0,0.4936999999999999,0.0,0.0,0.0,0.0,0.0,0.0,0.0,0.0,0.0,0.0,693.15,2.943000078201294
0.0,0.4896,0.0,0.0,0.0,0.0,0.0,0.0,0.0,0.0,0.0,0.0,0.0,0.0,0.0,0.0,0.0,0.0,0.0,0.0,0.0,0.0,765.15,3.739000082015991
0.0,0.3693999999999999,0.0,0.0,0.0,0.0,0.0,0.0,0.0,0.0,0.0,0.0,0.0,0.0,0.0,0.0,0.0,0.6306,0.0,0.0,0.0,0.0,603.15,5.349999904632568
0.0,0.5,0.0,0.0,0.0,0.0,0.0,0.5,0.0,0.0,0.0,0.0,0.0,0.0,0.0,0.0,0.0,0.0,0.0,0.0,0.0,0.0,813.15,2.443000078201294
0.0,0.5,0.0,0.0,0.0,0.0,0.5,0.0,0.0,0.0,0.0,0.0,0.0,0.0,0.0,0.0,0.0,0.0,0.0,0.0,0.0,0.0,791.15,2.632999897003174
0.0,0.75,0.0,0.0,0.0,0.0,0.0,0.0,0.0,0.0,0.0,0.0,0.0,0.0,0.0,0.0,0.0,0.0,0.0,0.0,0.0,0.0,1068.15,2.8589999675750732
0.0,0.75,0.0,0.0,0.0,0.0,0.0,0.0,0.0,0.0,0.0,0.0,0.0,0.0,0.25,0.0,0.0,0.0,0.0,0.0,0.0,0.0,893.15,3.302999973297119
0.0,0.75,0.0,0.0,0.0,0.0,0.0,0.0,0.0,0.0,0.0,0.0,0.0,0.0,0.0,0.0,0.0,0.0,0.0,0.0,0.0,0.0,893.15,3.3529999256134033
0.0,0.75,0.0,0.0,0.0,0.0,0.0,0.0,0.0,0.0,0.0,0.0,0.0,0.0,0.0,0.0,0.0,0.0,0.0,0.0,0.0,0.0,913.15,3.305000066757202
0.0,0.75,0.0,0.0,0.0,0.0,0.0,0.0,0.0,0.0,0.0,0.0,0.0,0.0,0.0,0.0,0.0,0.0,0.0,0.0,0.0,0.0,903.15,3.319999933242798
0.0,0.75,0.0,0.0,0.0,0.0,0.0,0.0,0.0,0.0,0.0,0.0,0.0,0.0,0.0,0.0,0.0,0.0,0.0,0.0,0.0,0.0,933.15,3.3980000019073486
0.0,0.75,0.0,0.0,0.0,0.0,0.0,0.0,0.0,0.0,0.0,0.0,0.0,0.0,0.0,0.0,0.0,0.0,0.0,0.0,0.0,0.0,908.15,3.4230000972747803
0.0,0.75,0.0,0.0,0.0,0.0,0.0,0.0,0.0,0.0,0.0,0.0,0.0,0.0,0.0,0.0,0.0,0.0,0.0,0.0,0.0,0.0,813.15,3.365000009536743
0.0,0.75,0.0,0.0,0.0,0.0,0.0,0.0,0.0,0.0,0.0,0.0,0.0,0.0,0.0,0.0,0.0,0.0,0.0,0.0,0.0,0.0,943.15,3.5360000133514404
0.0,0.75,0.0,0.0,0.0,0.0,0.0,0.0,0.0,0.0,0.0,0.0,0.0,0.0,0.0,0.0,0.0,0.0,0.0,0.0,0.0,0.0,998.15,3.4700000286102295
0.0,0.75,0.0,0.0,0.0,0.0,0.0,0.0,0.0,0.0,0.0,0.0,0.0,0.0,0.0,0.0,0.0,0.0,0.0,0.0,0.0,0.0,1023.15,3.5239999294281006
0.0,0.75,0.0,0.0,0.0,0.0,0.0,0.0,0.0,0.0,0.0,0.0,0.0,0.0,0.0,0.0,0.0,0.0,0.0,0.0,0.0,0.0,1043.15,3.6080000400543217
0.0,0.75,0.0,0.0,0.0,0.0,0.0,0.0,0.0,0.0,0.0,0.0,0.0,0.0,0.0,0.0,0.0,0.0,0.0,0.0,0.0,0.0,1033.15,3.565999984741211
0.0,0.75,0.0,0.0,0.0,0.0,0.0,0.0,0.0,0.0,0.0,0.0,0.0,0.0,0.0,0.0,0.0,0.0,0.0,0.0,0.0,0.0,1063.15,3.634999990463257
0.0,0.75,0.0,0.0,0.0,0.0,0.0,0.0,0.0,0.0,0.0,0.0,0.0,0.0,0.0,0.0,0.0,0.0,0.0,0.0,0.0,0.0,1093.15,3.618000030517578
0.0,0.5359999999999999,0.0,0.0,0.0,0.0,0.0,0.417,0.0,0.0,0.0,0.0,0.0,0.0,0.0,0.0,0.0,0.0,0.0,0.0,0.0,0.0,780.15,2.4260001182556152
0.0,0.5479999999999999,0.0,0.0,0.0,0.0,0.0,0.426,0.0,0.0,0.0,0.0,0.0,0.0,0.0,0.0,0.0,0.0,0.0,0.0,0.0,0.0,793.15,2.4210000038146973
0.0,0.472,0.0,0.0,0.0,0.0,0.0,0.465,0.0,0.0,0.0,0.0,0.0,0.0,0.0,0.0,0.0,0.0,0.0,0.0,0.0,0.0,805.15,2.4089999198913574
0.0,0.493,0.0,0.0,0.0,0.0,0.0,0.485,0.0,0.0,0.0,0.0,0.0,0.0,0.0,0.0,0.0,0.0,0.0,0.0,0.0,0.0,818.15,2.4010000228881836
0.0,0.447,0.0,0.0,0.0,0.0,0.0,0.504,0.0,0.0,0.0,0.0,0.0,0.0,0.0,0.0,0.0,0.0,0.0,0.0,0.0,0.0,817.15,2.4760000705718994
0.0,0.4639999999999999,0.0,0.0,0.0,0.0,0.0,0.52,0.0,0.0,0.0,0.0,0.0,0.0,0.0,0.0,0.0,0.0,0.0,0.0,0.0,0.0,823.15,2.434000015258789
0.0,0.542,0.0,0.0,0.0,0.0,0.352,0.0,0.0,0.0,0.0,0.0,0.0,0.0,0.0,0.0,0.0,0.0,0.0,0.0,0.0,0.0,673.15,2.486999988555908
0.0,0.5,0.0,0.0,0.0,0.0,0.457,0.0,0.0,0.0,0.0,0.0,0.0,0.0,0.0,0.0,0.0,0.0,0.0,0.0,0.0,0.0,775.15,2.6040000915527344
0.0,0.505,0.0,0.0,0.0,0.0,0.462,0.0,0.0,0.0,0.0,0.0,0.0,0.0,0.0,0.0,0.0,0.0,0.0,0.0,0.0,0.0,777.15,2.5980000495910645
0.0,0.494,0.0,0.0,0.0,0.0,0.468,0.0,0.0,0.0,0.0,0.0,0.0,0.0,0.0,0.0,0.0,0.0,0.0,0.0,0.0,0.0,778.15,2.624000072479248
0.0,0.496,0.0,0.0,0.0,0.0,0.47,0.0,0.0,0.0,0.0,0.0,0.0,0.0,0.0,0.0,0.0,0.0,0.0,0.0,0.0,0.0,784.15,2.611000061035156
0.0,0.408,0.0,0.0,0.0,0.0,0.0,0.0,0.0,0.0,0.0,0.289,0.0,0.0,0.0,0.0,0.0,0.0,0.0,0.0,0.0,0.0,485.15,2.796999931335449
0.0,0.452,0.0,0.0,0.0,0.0,0.0,0.0,0.0,0.0,0.0,0.32,0.0,0.0,0.0,0.0,0.0,0.0,0.0,0.0,0.0,0.0,522.15,2.7829999923706055
0.0,0.437,0.0,0.0,0.0,0.0,0.0,0.0,0.0,0.0,0.0,0.3989999999999999,0.0,0.0,0.0,0.0,0.0,0.0,0.0,0.0,0.0,0.0,579.15,2.812999963760376
0.0,0.443,0.0,0.0,0.0,0.0,0.0,0.0,0.0,0.0,0.0,0.404,0.0,0.0,0.0,0.0,0.0,0.0,0.0,0.0,0.0,0.0,617.15,2.809999942779541
0.0,0.429,0.0,0.0,0.0,0.0,0.0,0.0,0.0,0.0,0.0,0.457,0.0,0.0,0.0,0.0,0.0,0.0,0.0,0.0,0.0,0.0,652.15,2.885999917984009
0.0,0.442,0.0,0.0,0.0,0.0,0.0,0.0,0.0,0.0,0.0,0.473,0.0,0.0,0.0,0.0,0.0,0.0,0.0,0.0,0.0,0.0,685.15,2.816999912261963
0.0,0.48,0.0,0.0,0.0,0.0,0.0,0.0,0.0,0.0,0.299,0.0,0.0,0.0,0.0,0.0,0.0,0.0,0.0,0.0,0.0,0.0,617.15,3.2750000953674316
0.0,0.4758475847584758,0.0,0.0,0.0,0.0,0.0,0.0,0.0,0.0,0.3198319831983198,0.0,0.0,0.0,0.0,0.0,0.0,0.0,0.0,0.0,0.0,0.0,615.15,3.322999954223633
0.0,0.477,0.0,0.0,0.0,0.0,0.0,0.0,0.0,0.0,0.3289999999999999,0.0,0.0,0.0,0.0,0.0,0.0,0.0,0.0,0.0,0.0,0.0,617.15,3.288000106811523
0.0,0.535,0.0,0.0,0.0,0.0,0.0,0.0,0.0,0.0,0.332,0.0,0.0,0.0,0.0,0.0,0.0,0.0,0.0,0.0,0.0,0.0,644.15,3.197999954223633
0.0,0.542,0.0,0.0,0.0,0.0,0.0,0.0,0.0,0.0,0.365,0.0,0.0,0.0,0.0,0.0,0.0,0.0,0.0,0.0,0.0,0.0,660.15,3.311000108718872
0.0,0.546,0.0,0.0,0.0,0.0,0.0,0.0,0.0,0.0,0.366,0.0,0.0,0.0,0.0,0.0,0.0,0.0,0.0,0.0,0.0,0.0,669.15,3.253999948501587
0.0,0.497,0.0,0.0,0.0,0.0,0.0,0.0,0.0,0.0,0.3939999999999999,0.0,0.0,0.0,0.0,0.0,0.0,0.0,0.0,0.0,0.0,0.0,655.15,3.4110000133514404
0.0,0.53,0.0,0.0,0.0,0.0,0.0,0.0,0.0,0.0,0.422,0.0,0.0,0.0,0.0,0.0,0.0,0.0,0.0,0.0,0.0,0.0,667.15,3.361999988555908
0.0,0.8428,0.0,0.0,0.0,0.0,0.0,0.0,0.0,0.0,0.0,0.0,0.0,0.0,0.0,0.0,0.0,0.0,0.1572,0.0,0.0,0.0,503.15,2.8949999809265137
0.0,0.7879,0.0,0.0,0.0,0.0,0.0,0.0,0.0,0.0,0.0,0.0,0.0,0.0,0.0,0.0,0.0,0.0,0.2121,0.0,0.0,0.0,535.15,3.0789999961853027
0.0,0.7076,0.0,0.0,0.0,0.0,0.0,0.0,0.0,0.0,0.0,0.0,0.0,0.0,0.0,0.0,0.0,0.0,0.2924,0.0,0.0,0.0,617.15,3.359999895095825
0.0,0.6856,0.0,0.0,0.0,0.0,0.0,0.0,0.0,0.0,0.0,0.0,0.0,0.0,0.0,0.0,0.0,0.0,0.3144,0.0,0.0,0.0,611.15,3.428999900817871
0.0,0.6446,0.0,0.0,0.0,0.0,0.0,0.0,0.0,0.0,0.0,0.0,0.0,0.0,0.0,0.0,0.0,0.0,0.3554,0.0,0.0,0.0,631.15,3.6080000400543217
0.0,0.6028,0.0,0.0,0.0,0.0,0.0,0.0,0.0,0.0,0.0,0.0,0.0,0.0,0.0,0.0,0.0,0.0,0.3972,0.0,0.0,0.0,661.15,3.78600001335144
0.0,0.2123,0.0,0.0,0.0,0.0,0.0,0.0,0.0,0.0,0.0,0.0,0.0,0.0,0.0,0.0,0.0,0.0,0.7877,0.0,0.0,0.0,596.15,4.814000129699707
0.0,0.1357,0.0,0.0,0.0,0.0,0.0,0.0,0.0,0.0,0.0,0.0,0.0,0.0,0.0,0.0,0.0,0.0,0.8643000000000001,0.0,0.0,0.0,571.15,4.9629998207092285
0.0,0.0,0.0,0.0,0.0,0.0,0.0,0.0,0.0,0.0,0.0,0.0,0.0,0.0,0.0,0.0,0.0,0.0,1.0,0.0,0.0,0.0,501.15,5.190000057220459
0.0,0.0,0.0,0.0,0.0,0.0,0.0,0.0,0.0,0.4,0.0,0.0,0.0,0.0,0.0,0.2571,0.0,0.0,0.0,0.3429,0.0,0.0,761.15,5.9029998779296875
0.0,0.0,0.0,0.0,0.0,0.0,0.0,0.0,0.0,0.4,0.0,0.0,0.0,0.0,0.0,0.2,0.0,0.0,0.0,0.4,0.0,0.0,749.15,5.921999931335449
0.0,0.0,0.0,0.0,0.0,0.0,0.0,0.0,0.0,0.35,0.0,0.0,0.0,0.0,0.0,0.25,0.0,0.0,0.0,0.4,0.0,0.0,740.15,6.2179999351501465
0.0,0.0,0.0,0.0,0.0,0.0,0.0,0.0,0.0,0.3,0.0,0.0,0.0,0.0,0.0,0.3,0.0,0.0,0.0,0.4,0.0,0.0,738.15,6.373000144958496
0.0,0.0,0.0,0.0,0.0,0.0,0.0,0.0,0.0,0.25,0.0,0.0,0.0,0.0,0.0,0.35,0.0,0.0,0.0,0.4,0.0,0.0,749.15,6.318999767303467
0.003,0.0,0.0,0.0,0.0,0.0,0.0,0.0,0.0,0.0,0.0,0.0,0.0,0.0,0.0,0.0,0.0,0.0,0.0,0.0,0.0,0.0,438.15,3.688999891281128
0.0065,0.0,0.0,0.0,0.0,0.0,0.0,0.0,0.0,0.0,0.0,0.0,0.0,0.0,0.0,0.0,0.0,0.0,0.0,0.0,0.0,0.0,442.15,3.696000099182129
0.0033,0.0,0.0,0.0,0.0,0.0,0.0,0.0,0.0,0.0,0.0,0.0,0.0,0.0,0.0,0.0,0.0,0.0,0.0,0.0,0.0,0.0,444.15,3.693000078201294
0.0039,0.0,0.0,0.0,0.0,0.0,0.0,0.0,0.0,0.0,0.0,0.0,0.0,0.0,0.0,0.0,0.0,0.0,0.0,0.0,0.0,0.0,444.15,3.690000057220459
0.0026,0.0,0.0,0.0,0.0,0.0,0.0,0.0,0.0,0.0,0.0,0.0,0.0,0.0,0.0,0.0,0.0,0.0,0.0,0.0,0.0,0.0,441.15,3.688999891281128
0.5,0.0,0.0,0.0,0.0,0.0,0.0,0.0,0.25,0.0,0.0,0.0,0.0,0.0,0.0,0.0,0.0,0.0,0.0,0.0,0.0,0.0,763.15,2.617000102996826
0.5,0.0,0.0,0.0,0.0,0.0,0.0,0.0,0.25,0.0,0.0,0.0,0.0,0.0,0.0,0.25,0.0,0.0,0.0,0.0,0.0,0.0,773.15,2.6710000038146973
0.5,0.0,0.0,0.0,0.0,0.0,0.0,0.0,0.225,0.0,0.025,0.0,0.0,0.0,0.0,0.0,0.0,0.0,0.0,0.0,0.0,0.0,773.15,2.7300000190734863
0.5,0.0,0.0,0.0,0.0,0.0,0.0,0.0,0.225,0.0,0.025,0.0,0.0,0.0,0.0,0.25,0.0,0.0,0.0,0.0,0.0,0.0,783.15,2.75600004196167
0.5,0.0,0.0,0.0,0.0,0.0,0.0,0.0,0.175,0.0,0.075,0.0,0.0,0.0,0.0,0.0,0.0,0.0,0.0,0.0,0.0,0.0,798.15,2.9230000972747803
0.5,0.0,0.0,0.0,0.0,0.0,0.0,0.0,0.175,0.0,0.075,0.0,0.0,0.0,0.0,0.25,0.0,0.0,0.0,0.0,0.0,0.0,813.15,2.9690001010894775
0.5,0.0,0.0,0.0,0.0,0.0,0.0,0.0,0.15,0.0,0.1,0.0,0.0,0.0,0.0,0.0,0.0,0.0,0.0,0.0,0.0,0.0,813.15,3.000999927520752
0.5,0.0,0.0,0.0,0.0,0.0,0.0,0.0,0.15,0.0,0.1,0.0,0.0,0.0,0.0,0.25,0.0,0.0,0.0,0.0,0.0,0.0,823.15,3.0810000896453857
0.5,0.0,0.0,0.0,0.0,0.0,0.0,0.0,0.125,0.0,0.125,0.0,0.0,0.0,0.0,0.0,0.0,0.0,0.0,0.0,0.0,0.0,813.15,3.118000030517578
0.5,0.0,0.0,0.0,0.0,0.0,0.0,0.0,0.125,0.0,0.125,0.0,0.0,0.0,0.0,0.25,0.0,0.0,0.0,0.0,0.0,0.0,833.15,3.236999988555908
0.5,0.0,0.0,0.0,0.0,0.0,0.0,0.0,0.075,0.0,0.175,0.0,0.0,0.0,0.0,0.0,0.0,0.0,0.0,0.0,0.0,0.0,853.15,3.3269999027252197
0.5,0.0,0.0,0.0,0.0,0.0,0.0,0.0,0.075,0.0,0.175,0.0,0.0,0.0,0.0,0.25,0.0,0.0,0.0,0.0,0.0,0.0,868.15,2.4660000801086426
0.5,0.0,0.0,0.0,0.0,0.0,0.0,0.0,0.025,0.0,0.225,0.0,0.0,0.0,0.0,0.0,0.0,0.0,0.0,0.0,0.0,0.0,878.15,3.6010000705718994
0.5,0.0,0.0,0.0,0.0,0.0,0.0,0.0,0.025,0.0,0.225,0.0,0.0,0.0,0.0,0.25,0.0,0.0,0.0,0.0,0.0,0.0,883.15,3.5950000286102295
0.5,0.0,0.0,0.0,0.0,0.0,0.0,0.0,0.0,0.0,0.25,0.0,0.0,0.0,0.0,0.0,0.0,0.0,0.0,0.0,0.0,0.0,918.15,3.688999891281128
0.0,0.0,0.0,0.0,0.0,0.0,0.0,0.0,0.0,0.0,0.0,0.0,0.4,0.0,0.0,0.0,0.1,0.0,0.0,0.0,0.0,0.0,762.15,3.630000114440918
0.0,0.0,0.0,0.0,0.0,0.0,0.0,0.0,0.0,0.0,0.0,0.0,0.4,0.0,0.0,0.0,0.2,0.0,0.0,0.0,0.0,0.0,797.15,3.7100000381469727
0.0,0.0,0.0,0.0,0.0,0.0,0.0,0.0,0.0,0.0,0.0,0.0,0.4,0.0,0.0,0.0,0.4,0.0,0.0,0.0,0.0,0.0,827.15,3.890000104904175
0.0,0.0,0.0,0.0,0.0,0.0,0.0,0.0,0.0,0.0,0.0,0.0,0.3,0.0,0.0,0.0,0.0,0.0,0.0,0.0,0.0,0.0,756.15,3.0999999046325684
0.0,0.0,0.0,0.0,0.0,0.0,0.0,0.0,0.0,0.0,0.0,0.0,0.3,0.0,0.0,0.0,0.1,0.0,0.0,0.0,0.0,0.0,778.15,3.4800000190734863
0.0,0.0,0.0,0.0,0.0,0.0,0.0,0.0,0.0,0.0,0.0,0.0,0.3,0.0,0.0,0.0,0.2,0.0,0.0,0.0,0.0,0.0,805.15,3.930000066757202
0.0,0.0,0.0,0.0,0.0,0.0,0.0,0.0,0.0,0.0,0.0,0.0,0.3,0.0,0.0,0.0,0.3,0.0,0.0,0.0,0.0,0.0,826.15,4.03000020980835
0.0,0.0,0.0,0.0,0.0,0.0,0.0,0.0,0.0,0.0,0.0,0.0,0.2,0.0,0.0,0.0,0.0,0.0,0.0,0.0,0.0,0.0,775.15,4.570000171661377
0.0,0.0,0.0,0.0,0.0,0.0,0.0,0.0,0.0,0.0,0.0,0.0,0.2,0.0,0.0,0.0,0.1,0.0,0.0,0.0,0.0,0.0,789.15,4.579999923706055
0.0,0.0,0.0,0.0,0.0,0.0,0.0,0.0,0.0,0.0,0.0,0.0,0.2,0.0,0.0,0.0,0.2,0.0,0.0,0.0,0.0,0.0,809.15,4.599999904632568
0.0,0.0,0.0,0.0,0.0,0.0,0.0,0.0,0.0,0.0,0.0,0.0,0.2,0.0,0.0,0.0,0.3,0.0,0.0,0.0,0.0,0.0,832.15,4.710000038146973
0.0,0.0,0.0,0.0,0.0,0.0,0.0,0.0,0.0,0.0,0.0,0.0,0.2,0.0,0.0,0.0,0.4,0.0,0.0,0.0,0.0,0.0,844.15,4.900000095367432
0.55,0.0,0.0,0.0,0.1,0.0,0.0,0.3,0.0,0.0,0.0,0.05,0.0,0.0,0.0,0.0,0.0,0.0,0.0,0.0,0.0,0.0,1048.15,2.75600004196167
0.5,0.0,0.0,0.0,0.1,0.0,0.0,0.3,0.0,0.0,0.0,0.1,0.0,0.0,0.0,0.0,0.0,0.0,0.0,0.0,0.0,0.0,1023.15,2.9040000438690186
0.45,0.0,0.0,0.0,0.1,0.0,0.0,0.3,0.0,0.0,0.0,0.15,0.0,0.0,0.0,0.0,0.0,0.0,0.0,0.0,0.0,0.0,1003.15,3.052999973297119
0.55,0.0,0.0,0.0,0.1,0.0,0.3,0.0,0.0,0.0,0.0,0.05,0.0,0.0,0.0,0.0,0.0,0.0,0.0,0.0,0.0,0.0,1033.15,2.825999975204468
0.5,0.0,0.0,0.0,0.1,0.0,0.3,0.0,0.0,0.0,0.0,0.1,0.0,0.0,0.0,0.0,0.0,0.0,0.0,0.0,0.0,0.0,1008.15,2.9719998836517334
0.45,0.0,0.0,0.0,0.1,0.0,0.3,0.0,0.0,0.0,0.0,0.15,0.0,0.0,0.0,0.0,0.0,0.0,0.0,0.0,0.0,0.0,983.15,3.0999999046325684
0.55,0.0,0.0,0.0,0.1,0.0,0.0,0.0,0.0,0.0,0.0,0.05,0.0,0.3,0.0,0.0,0.0,0.0,0.0,0.0,0.0,0.0,1033.15,3.309000015258789
0.5,0.0,0.0,0.0,0.1,0.0,0.0,0.0,0.0,0.0,0.0,0.1,0.0,0.3,0.0,0.0,0.0,0.0,0.0,0.0,0.0,0.0,1013.15,3.440000057220459
0.45,0.0,0.0,0.0,0.1,0.0,0.0,0.0,0.0,0.0,0.0,0.15,0.0,0.3,0.0,0.0,0.0,0.0,0.0,0.0,0.0,0.0,998.15,3.5810000896453857
0.55,0.0,0.0,0.0,0.1,0.0,0.0,0.0,0.0,0.0,0.3,0.05,0.0,0.0,0.0,0.0,0.0,0.0,0.0,0.0,0.0,0.0,1028.15,3.7060000896453857
0.5,0.0,0.0,0.0,0.1,0.0,0.0,0.0,0.0,0.0,0.3,0.1,0.0,0.0,0.0,0.0,0.0,0.0,0.0,0.0,0.0,0.0,1018.15,3.8299999237060542
0.45,0.0,0.0,0.0,0.1,0.0,0.0,0.0,0.0,0.0,0.3,0.15,0.0,0.0,0.0,0.0,0.0,0.0,0.0,0.0,0.0,0.0,1008.15,3.973999977111816
0.6,0.0,0.0,0.0,0.1,0.0,0.0,0.0,0.0,0.0,0.25,0.05,0.0,0.0,0.0,0.0,0.0,0.0,0.0,0.0,0.0,0.0,1033.15,3.5329999923706055
0.6,0.0,0.0,0.0,0.1,0.0,0.0,0.0,0.0,0.0,0.2,0.1,0.0,0.0,0.0,0.0,0.0,0.0,0.0,0.0,0.0,0.0,1028.15,3.4230000972747803
0.65,0.0,0.0,0.0,0.1,0.0,0.075,0.0,0.0,0.0,0.075,0.1,0.0,0.0,0.0,0.0,0.0,0.0,0.0,0.0,0.0,0.0,1018.15,2.9630000591278076
0.6,0.0,0.0,0.0,0.1,0.0,0.1,0.0,0.0,0.0,0.1,0.1,0.0,0.0,0.0,0.0,0.0,0.0,0.0,0.0,0.0,0.0,1013.15,3.119999885559082
0.55,0.0,0.0,0.0,0.1,0.0,0.125,0.0,0.0,0.0,0.125,0.1,0.0,0.0,0.0,0.0,0.0,0.0,0.0,0.0,0.0,0.0,1008.15,3.2720000743865967
0.5,0.0,0.0,0.0,0.1,0.0,0.15,0.0,0.0,0.0,0.15,0.1,0.0,0.0,0.0,0.0,0.0,0.0,0.0,0.0,0.0,0.0,1003.15,3.413000106811523
0.45,0.0,0.0,0.0,0.1,0.0,0.175,0.0,0.0,0.0,0.175,0.1,0.0,0.0,0.0,0.0,0.0,0.0,0.0,0.0,0.0,0.0,998.15,3.5339999198913574
0.4,0.0,0.0,0.0,0.1,0.0,0.2,0.0,0.0,0.0,0.2,0.1,0.0,0.0,0.0,0.0,0.0,0.0,0.0,0.0,0.0,0.0,1003.15,3.684999942779541
0.7,0.0,0.0,0.0,0.1,0.0,0.0,0.0,0.0,0.0,0.0,0.0,0.0,0.0,0.2,0.0,0.0,0.0,0.0,0.0,0.0,0.0,1138.15,3.913000106811523
0.65,0.0,0.0,0.0,0.1,0.0,0.0,0.0,0.0,0.0,0.0,0.05,0.0,0.0,0.2,0.0,0.0,0.0,0.0,0.0,0.0,0.0,1098.15,4.085999965667725
0.6,0.0,0.0,0.0,0.1,0.0,0.0,0.0,0.0,0.0,0.0,0.1,0.0,0.0,0.2,0.0,0.0,0.0,0.0,0.0,0.0,0.0,1073.15,4.250999927520752
0.55,0.0,0.0,0.0,0.1,0.0,0.0,0.0,0.0,0.0,0.0,0.15,0.0,0.0,0.2,0.0,0.0,0.0,0.0,0.0,0.0,0.0,1058.15,4.3979997634887695
0.0,0.0,0.0,0.0,0.0,0.0,0.5,0.0,0.0,0.0,0.0,0.0,0.0,0.0,0.0,0.0,0.0,0.0,0.0,0.0,0.0,0.0,587.15,3.069999933242798
0.0,0.0,0.0,0.0,0.0,0.0,0.4,0.0,0.0,0.0,0.0,0.0,0.0,0.0,0.0,0.0,0.0,0.0,0.0,0.0,0.0,0.0,549.15,3.0
0.0,0.0,0.0,0.0,0.0,0.0,0.3,0.0,0.0,0.0,0.0,0.0,0.0,0.0,0.0,0.0,0.0,0.0,0.0,0.0,0.0,0.0,520.15,3.0299999713897705
0.0,0.0,0.0,0.0,0.0,0.0,0.0,0.0,0.0,0.0,0.0,0.0,0.0,0.55,0.0,0.0,0.0,0.0,0.0,0.0,0.0,0.0,621.15,3.5299999713897705
0.0,0.0,0.0,0.0,0.0,0.0,0.0,0.0,0.0,0.0,0.0,0.0,0.0,0.5,0.0,0.0,0.0,0.0,0.0,0.0,0.0,0.0,592.15,3.549999952316284
0.0,0.0,0.0,0.0,0.0,0.0,0.0,0.0,0.0,0.0,0.0,0.0,0.0,0.4,0.0,0.0,0.0,0.0,0.0,0.0,0.0,0.0,548.15,3.4000000953674316
0.0,0.0,0.0,0.0,0.0,0.0,0.0,0.0,0.0,0.0,0.0,0.0,0.0,0.3,0.0,0.0,0.0,0.0,0.0,0.0,0.0,0.0,524.15,3.2699999809265137
0.0,0.0,0.0,0.0,0.0,0.0,0.0,0.0,0.0,0.0,0.5,0.0,0.0,0.0,0.0,0.0,0.0,0.0,0.0,0.0,0.0,0.0,591.15,3.930000066757202
0.0,0.0,0.0,0.0,0.0,0.0,0.0,0.0,0.0,0.0,0.4,0.0,0.0,0.0,0.0,0.0,0.0,0.0,0.0,0.0,0.0,0.0,544.15,3.740000009536743
0.0,0.0,0.0,0.0,0.0,0.0,0.0,0.0,0.0,0.0,0.0,0.0,0.0,0.0,0.0,0.0,0.0,0.55,0.0,0.0,0.0,0.0,515.15,5.329999923706055
0.0,0.0,0.0,0.0,0.0,0.0,0.0,0.0,0.0,0.0,0.0,0.0,0.0,0.0,0.0,0.0,0.0,0.5,0.0,0.0,0.0,0.0,513.15,5.010000228881836
0.0,0.0,0.0,0.0,0.0,0.0,0.0,0.0,0.0,0.0,0.0,0.0,0.0,0.0,0.0,0.0,0.0,0.4,0.0,0.0,0.0,0.0,495.15,4.599999904632568
0.0,0.0,0.0,0.0,0.0,0.0,0.0,0.0,0.0,0.0,0.0,0.0,0.0,0.0,0.0,0.0,0.0,0.3,0.0,0.0,0.0,0.0,487.15,4.070000171661377
0.0,0.5,0.0,0.0,0.075,0.0,0.0,0.0,0.0,0.025,0.0,0.2,0.1,0.0,0.0,0.0,0.0,0.1,0.0,0.0,0.0,0.0,649.15,3.2309999465942383
0.0,0.5,0.0,0.1,0.075,0.0,0.0,0.0,0.0,0.025,0.0,0.2,0.0,0.0,0.0,0.0,0.0,0.1,0.0,0.0,0.0,0.0,661.15,3.253000020980835
0.0,0.5,0.0,0.0,0.075,0.0,0.0,0.0,0.1,0.025,0.0,0.2,0.0,0.0,0.0,0.0,0.0,0.1,0.0,0.0,0.0,0.0,683.15,3.196000099182129
0.0,0.5,0.0,0.0,0.075,0.0,0.0,0.0,0.0,0.025,0.0,0.2,0.0,0.0,0.0,0.0,0.0,0.1,0.0,0.0,0.0,0.0,675.15,3.365000009536743
0.0,0.5,0.0,0.0,0.075,0.0,0.0,0.05,0.0,0.025,0.0,0.2,0.05,0.0,0.0,0.0,0.0,0.1,0.0,0.0,0.0,0.0,676.15,3.2060000896453857
0.0,0.5,0.0,0.0,0.075,0.0,0.05,0.0,0.0,0.025,0.0,0.2,0.05,0.0,0.0,0.0,0.0,0.1,0.0,0.0,0.0,0.0,670.15,3.2260000705718994
0.0,0.5,0.0,0.0,0.075,0.0,0.0,0.0,0.0,0.025,0.0,0.2,0.05,0.05,0.0,0.0,0.0,0.1,0.0,0.0,0.0,0.0,670.15,3.288000106811523
0.0,0.5,0.0,0.0,0.075,0.0,0.0,0.0,0.0,0.025,0.05,0.2,0.05,0.0,0.0,0.0,0.0,0.1,0.0,0.0,0.0,0.0,673.15,3.3359999656677246
0.0,0.5,0.0,0.0,0.075,0.0,0.0,0.0,0.0,0.025,0.0,0.25,0.05,0.0,0.0,0.0,0.0,0.1,0.0,0.0,0.0,0.0,659.15,3.253999948501587
0.0,0.5,0.0,0.0,0.075,0.0,0.0,0.0,0.0,0.025,0.0,0.2,0.05,0.0,0.0,0.0,0.0,0.1,0.0,0.0,0.0,0.0,660.15,3.3299999237060547
0.0,0.5,0.0,0.0,0.075,0.0,0.0,0.0,0.0,0.025,0.0,0.2,0.05,0.0,0.0,0.0,0.0,0.15,0.0,0.0,0.0,0.0,655.15,3.4519999027252197
0.0,0.0,0.0,0.0,0.0,0.0,0.0,0.0,0.0,0.0,0.0,0.0,0.0,0.0,0.0,0.0,0.0,0.0253,0.0,0.0127,0.0,0.0,748.15,4.050000190734863
0.0,0.0,0.0,0.0,0.0,0.0,0.0,0.0,0.0,0.0,0.0,0.0,0.0,0.0,0.0,0.0,0.0,0.0513,0.0,0.0256,0.0,0.0,748.15,4.329999923706055
0.0,0.0,0.0,0.0,0.0,0.0,0.0,0.0,0.0,0.0,0.0,0.0,0.0,0.0,0.0,0.0,0.0,0.1052999999999999,0.0,0.0526,0.0,0.0,748.15,4.929999828338623
0.0,0.0,0.0,0.0,0.0,0.0,0.0,0.0,0.0,0.0,0.0,0.0,0.0,0.0,0.0,0.0,0.0,0.1333,0.0,0.0667,0.0,0.0,748.15,5.320000171661377
0.0,0.0,0.0,0.0,0.0,0.0,0.0,0.0,0.0,0.0,0.0,0.0,0.0,0.0,0.0,0.0,0.0,0.1621999999999999,0.0,0.081,0.0,0.0,748.15,5.710000038146973
0.0,0.0,0.0,0.0,0.0,0.0,0.0,0.0,0.0,0.0,0.0,0.0,0.0,0.0,0.0,0.0,0.0,0.1918,0.0,0.0959,0.0,0.0,738.15,5.980000019073486
0.0,0.0,0.0,0.0,0.0,0.0,0.0,0.0,0.0,0.0,0.0,0.0,0.0,0.0,0.0,0.0,0.0,0.2221999999999999,0.0,0.1110999999999999,0.0,0.0,733.15,6.210000038146973
0.0,0.0,0.0,0.0,0.0,0.0,0.0,0.0,0.0,0.0,0.0,0.0,0.0,0.0,0.0,0.0,0.0,0.2535,0.0,0.1268,0.0,0.0,723.15,6.440000057220459
0.0,0.0,0.0,0.0,0.0,0.0,0.0,0.0,0.0,0.0,0.0,0.0,0.0,0.0,0.0,0.0,0.0,0.2857,0.0,0.1429,0.0,0.0,713.15,6.659999847412109
0.0,0.0,0.0,0.0,0.0,0.0,0.0,0.0,0.0,0.0,0.0,0.0,0.0,0.0,0.0,0.0,0.0,0.3188,0.0,0.1594,0.0,0.0,693.15,6.869999885559082
0.0,0.0,0.0,0.0,0.0,0.0,0.0,0.0,0.0,0.0,0.0,0.0,0.0,0.0,0.0,0.0,0.0,0.3529,0.0,0.1765,0.0,0.0,673.15,7.119999885559082
0.0,0.0,0.0,0.0,0.0,0.0,0.0,0.0,0.0,0.0,0.0,0.0,0.0,0.0,0.0,0.0,0.0,0.2050999999999999,0.0,0.0255999999999999,0.0,0.0,748.15,5.309999942779541
0.0,0.0,0.0,0.0,0.0,0.0,0.0,0.0,0.0,0.0,0.0,0.0,0.0,0.0,0.0,0.0,0.0,0.2105,0.0,0.0526,0.0,0.0,743.15,5.679999828338623
0.0,0.0,0.0,0.0,0.0,0.0,0.0,0.0,0.0,0.0,0.0,0.0,0.0,0.0,0.0,0.0,0.0,0.2162,0.0,0.0810999999999999,0.0,0.0,738.15,6.090000152587891
0.0,0.0,0.0,0.0,0.0,0.0,0.0,0.0,0.0,0.0,0.0,0.0,0.0,0.0,0.0,0.0,0.0,0.2286,0.0,0.1429,0.0,0.0,723.15,6.5
0.0,0.0,0.0,0.0,0.0,0.0,0.0,0.0,0.0,0.0,0.0,0.0,0.0,0.0,0.0,0.0,0.0,0.2353,0.0,0.1765,0.0,0.0,713.15,6.760000228881836
0.0,0.0,0.0,0.0,0.0,0.0,0.0,0.0,0.0,0.0,0.0,0.0,0.0,0.0,0.0,0.0,0.0,0.2423999999999999,0.0,0.2121,0.0,0.0,693.15,6.949999809265137
0.0,0.0,0.0,0.0,0.0,0.0,0.0,0.0,0.0,0.0,0.0,0.0,0.0,0.0,0.0,0.0,0.0,0.25,0.0,0.25,0.0,0.0,683.15,7.110000133514404
0.0,0.0,0.0,0.0,0.0,0.0,0.0,0.0,0.0,0.0,0.0,0.0,0.0,0.0,0.0,0.0,0.0,0.0556,0.0,0.1110999999999999,0.0,0.0,748.15,5.300000190734863
0.0,0.0,0.0,0.0,0.0,0.0,0.0,0.0,0.0,0.0,0.0,0.0,0.0,0.0,0.0,0.0,0.0,0.1110999999999999,0.0,0.1110999999999999,0.0,0.0,748.15,5.679999828338623
0.0,0.0,0.0,0.0,0.0,0.0,0.0,0.0,0.0,0.0,0.0,0.0,0.0,0.0,0.0,0.0,0.0,0.1667,0.0,0.1110999999999999,0.0,0.0,748.15,6.010000228881836
0.0,0.0,0.0,0.0,0.0,0.0,0.0,0.0,0.0,0.0,0.0,0.0,0.0,0.0,0.0,0.0,0.0,0.2778,0.0,0.1110999999999999,0.0,0.0,723.15,6.550000190734863
0.0,0.0,0.0,0.0,0.0,0.0,0.0,0.0,0.0,0.0,0.0,0.0,0.0,0.0,0.0,0.0,0.0,0.3333,0.0,0.1110999999999999,0.0,0.0,703.15,6.78000020980835
0.0,0.0,0.0,0.0,0.0,0.0,0.0,0.0,0.0,0.0,0.0,0.0,0.0,0.0,0.0,0.0,0.0,0.3889,0.0,0.1110999999999999,0.0,0.0,683.15,7.050000190734863
0.0,0.0,0.0,0.0,0.0,0.0,0.0,0.0,0.0,0.0,0.0,0.0,0.0,0.0,0.0,0.0,0.0,0.4444444444444444,0.0,0.1111111111111111,0.0,0.0,663.15,7.230000019073486
0.0,0.0,0.0,0.0,0.0,0.0,0.0,0.0,0.0,0.0,0.0,0.0,0.0,0.0,0.0,0.0,0.0,0.8,0.0,0.0,0.0,0.0,613.15,7.71999979019165
0.0,0.0,0.0,0.0,0.0,0.0,0.0,0.0,0.0,0.0,0.0,0.0,0.0,0.0,0.0,0.0,0.0,0.7,0.0,0.1,0.0,0.0,603.15,7.909999847412109
0.0,0.0,0.0,0.0,0.0,0.0,0.0,0.0,0.0,0.0,0.0,0.0,0.0,0.0,0.0,0.0,0.0,0.6,0.0,0.2,0.0,0.0,603.15,8.0
0.0,0.0,0.0,0.0,0.0,0.0,0.0,0.0,0.0,0.0,0.0,0.0,0.0,0.0,0.0,0.0,0.0,0.5,0.0,0.3,0.0,0.0,593.15,8.079999923706055
0.0,0.0,0.0,0.0,0.0,0.0,0.0,0.0,0.0,0.0,0.0,0.0,0.0,0.0,0.0,0.0,0.0,0.4,0.0,0.4,0.0,0.0,603.15,8.119999885559082
0.0,0.0,0.0,0.0,0.0,0.0,0.0,0.0,0.0,0.0,0.0,0.0,0.0,0.0,0.0,0.0,0.0,0.7,0.0,0.0,0.0,0.0,568.15,7.840000152587891
0.0,0.0,0.0,0.0,0.0,0.0,0.0,0.0,0.0,0.0,0.0,0.0,0.0,0.0,0.0,0.0,0.0,0.6,0.0,0.0,0.0,0.0,553.15,7.949999809265137
0.0,0.0,0.0,0.0,0.0,0.0,0.0,0.0,0.0,0.0,0.0,0.0,0.0,0.0,0.0,0.0,0.0,0.5,0.0,0.0,0.0,0.0,528.15,8.050000190734863
0.0,0.0,0.0,0.0,0.0,0.0,0.0,0.0,0.0,0.0,0.0,0.0,0.0,0.0,0.0,0.0,0.0,0.0,0.0,0.5,0.0,0.0,528.15,8.359999656677246
0.0,0.0,0.0,0.0,0.0,0.0,0.0,0.0,0.0,0.0,0.0,0.0,0.0,0.0,0.0,0.0,0.0,0.0,0.0,0.4,0.0,0.0,503.15,8.34000015258789
0.0,0.4483,0.0,0.0,0.0501,0.0,0.0,0.0,0.0,0.0,0.0,0.0,0.5015999999999999,0.0,0.0,0.0,0.0,0.0,0.0,0.0,0.0,0.0,633.15,2.453000068664551
0.0,0.4493449344934493,0.0,0.0,0.0495049504950495,0.0,0.0,0.0,0.0996099609960996,0.0,0.0,0.0,0.4015401540154015,0.0,0.0,0.0,0.0,0.0,0.0,0.0,0.0,0.0,590.15,2.4749999046325684
0.0,0.4495550444955505,0.0,0.0,0.0502949705029497,0.0,0.0,0.0,0.1991800819918008,0.0,0.0,0.0,0.300969903009699,0.0,0.0,0.0,0.0,0.0,0.0,0.0,0.0,0.0,575.15,2.48799991607666
0.0,0.4499,0.0,0.0,0.05,0.0,0.0,0.0,0.2493,0.0,0.0,0.0,0.2507999999999999,0.0,0.0,0.0,0.0,0.0,0.0,0.0,0.0,0.0,565.15,2.486999988555908
0.0,0.45,0.0,0.0,0.0506,0.0,0.0,0.0,0.2991,0.0,0.0,0.0,0.2003,0.0,0.0,0.0,0.0,0.0,0.0,0.0,0.0,0.0,563.15,2.490999937057495
0.0,0.4506549345065493,0.0,0.0,0.0505949405059494,0.0,0.0,0.0,0.3995600439956004,0.0,0.0,0.0,0.0991900809919008,0.0,0.0,0.0,0.0,0.0,0.0,0.0,0.0,0.0,534.15,2.49399995803833
0.0,0.4507,0.0,0.0,0.0501,0.0,0.0,0.0,0.4992,0.0,0.0,0.0,0.0,0.0,0.0,0.0,0.0,0.0,0.0,0.0,0.0,0.0,554.15,2.4779999256134033
0.0,0.3993,0.0,0.0,0.0994999999999999,0.0,0.0,0.0,0.1494,0.0,0.0,0.0,0.3518,0.0,0.0,0.0,0.0,0.0,0.0,0.0,0.0,0.0,655.15,2.5409998893737793
0.0,0.3996,0.0,0.0,0.1003,0.0,0.0,0.0,0.1989999999999999,0.0,0.0,0.0,0.3011,0.0,0.0,0.0,0.0,0.0,0.0,0.0,0.0,0.0,643.15,2.538000106811523
0.0,0.3989999999999999,0.0,0.0,0.0998,0.0,0.0,0.0,0.2492,0.0,0.0,0.0,0.252,0.0,0.0,0.0,0.0,0.0,0.0,0.0,0.0,0.0,636.15,2.5350000858306885
0.0,0.4000599940005999,0.0,0.0,0.1002899710028997,0.0,0.0,0.0,0.2997700229977003,0.0,0.0,0.0,0.1998800119988001,0.0,0.0,0.0,0.0,0.0,0.0,0.0,0.0,0.0,628.15,2.5350000858306885
0.0,0.4002599740025997,0.0,0.0,0.1002899710028997,0.0,0.0,0.0,0.3986601339866013,0.0,0.0,0.0,0.1007899210078992,0.0,0.0,0.0,0.0,0.0,0.0,0.0,0.0,0.0,617.15,2.5290000438690186
0.0,0.4003,0.0,0.0,0.1007,0.0,0.0,0.0,0.499,0.0,0.0,0.0,0.0,0.0,0.0,0.0,0.0,0.0,0.0,0.0,0.0,0.0,615.15,2.505000114440918
0.0,0.4493999999999999,0.0,0.0,0.0,0.0,0.0,0.0,0.0,0.0,0.0501999999999999,0.0,0.5004,0.0,0.0,0.0,0.0,0.0,0.0,0.0,0.0,0.0,590.15,2.5169999599456787
0.0,0.45,0.0,0.0,0.0,0.0,0.0,0.0,0.0994999999999999,0.0,0.0496999999999999,0.0,0.4008,0.0,0.0,0.0,0.0,0.0,0.0,0.0,0.0,0.0,553.15,2.5290000438690186
0.0,0.4492,0.0,0.0,0.0,0.0,0.0,0.0,0.1989999999999999,0.0,0.0498,0.0,0.302,0.0,0.0,0.0,0.0,0.0,0.0,0.0,0.0,0.0,541.15,2.538000106811523
