Repository: dorukdogular/vitreos

# Data

## Source

Glass property data is sourced from the [SciGlass database](https://github.com/epam/SciGlass) (EPAM Systems), made available under the [Open Database License (ODbL)](https://opendatacommons.org/licenses/odbl/1-0/). Accessed via the [glasspy](https://github.com/drcassar/glasspy) Python library.

## Files tracked in git

| File | Description |
|---|---|
| `clean.csv` | Deduplicated glass-forming ability dataset (11858 rows) |
| `tg_dataset.csv` | 76377 glasses with Tg (K) and 22 oxide mol% features |
| `tg_density_dataset.csv` | 31173 glasses with both Tg (K) and density (g/cm³) |

File: data/tg_density_dataset.csv (part 9 of 109)
SiO2,P2O5,ZrO2,Na2O,Al2O3,Fe2O3,CaO,MgO,K2O,B2O3,BaO,ZnO,Li2O,SrO,La2O3,TiO2,Nb2O5,PbO,Sb2O3,Bi2O3,TeO2,Se,Tg,density
0.0,0.45005499450055,0.0,0.0,0.0,0.0,0.0,0.0,0.2492750724927507,0.0,0.0501949805019498,0.0,0.2504749525047495,0.0,0.0,0.0,0.0,0.0,0.0,0.0,0.0,0.0,531.15,2.5409998893737793
0.0,0.4495,0.0,0.0,0.0,0.0,0.0,0.0,0.2994,0.0,0.0496,0.0,0.2014999999999999,0.0,0.0,0.0,0.0,0.0,0.0,0.0,0.0,0.0,523.15,2.5439999103546143
0.0,0.451,0.0,0.0,0.0,0.0,0.0,0.0,0.3496,0.0,0.0498,0.0,0.1496,0.0,0.0,0.0,0.0,0.0,0.0,0.0,0.0,0.0,519.15,2.5460000038146973
0.0,0.3995399539953995,0.0,0.0,0.0,0.0,0.0,0.0,0.0,0.0,0.0998099809980998,0.0,0.5006500650065007,0.0,0.0,0.0,0.0,0.0,0.0,0.0,0.0,0.0,592.15,2.7019999027252197
0.0,0.3996,0.0,0.0,0.0,0.0,0.0,0.0,0.1002,0.0,0.0999,0.0,0.4003,0.0,0.0,0.0,0.0,0.0,0.0,0.0,0.0,0.0,556.15,2.696000099182129
0.0,0.4003,0.0,0.0,0.0,0.0,0.0,0.0,0.1993,0.0,0.0996,0.0,0.3007999999999999,0.0,0.0,0.0,0.0,0.0,0.0,0.0,0.0,0.0,542.15,2.696000099182129
0.0,0.3997600239976002,0.0,0.0,0.0,0.0,0.0,0.0,0.2492750724927507,0.0,0.0993900609939006,0.0,0.2515748425157484,0.0,0.0,0.0,0.0,0.0,0.0,0.0,0.0,0.0,539.15,2.690999984741211
0.0,0.3992600739926008,0.0,0.0,0.0,0.0,0.0,0.0,0.2985701429857014,0.0,0.0996900309969003,0.0,0.2024797520247975,0.0,0.0,0.0,0.0,0.0,0.0,0.0,0.0,0.0,533.15,2.690999984741211
0.0,0.4,0.0,0.0,0.0,0.0,0.0,0.0,0.3983,0.0,0.0999,0.0,0.1018,0.0,0.0,0.0,0.0,0.0,0.0,0.0,0.0,0.0,516.15,2.690000057220459
0.0,0.4005999999999999,0.0,0.0,0.0,0.0,0.0,0.0,0.4998999999999999,0.0,0.0994999999999999,0.0,0.0,0.0,0.0,0.0,0.0,0.0,0.0,0.0,0.0,0.0,524.15,2.680999994277954
0.0,0.4497,0.0,0.0,0.0,0.0,0.0,0.0501,0.0,0.0,0.0,0.0,0.5002,0.0,0.0,0.0,0.0,0.0,0.0,0.0,0.0,0.0,587.15,2.388999938964844
0.0,0.45,0.0,0.0,0.0,0.0,0.0,0.0498,0.1001,0.0,0.0,0.0,0.4000999999999999,0.0,0.0,0.0,0.0,0.0,0.0,0.0,0.0,0.0,561.15,2.4119999408721924
0.0,0.4502450245024502,0.0,0.0,0.0,0.0,0.0,0.0488048804880488,0.1999199919991998,0.0,0.0,0.0,0.301030103010301,0.0,0.0,0.0,0.0,0.0,0.0,0.0,0.0,0.0,545.15,2.427999973297119
0.0,0.4498550144985502,0.0,0.0,0.0,0.0,0.0,0.0504949505049495,0.24997500249975,0.0,0.0,0.0,0.2496750324967503,0.0,0.0,0.0,0.0,0.0,0.0,0.0,0.0,0.0,539.15,2.434999942779541
0.0,0.4498,0.0,0.0,0.0,0.0,0.0,0.0496999999999999,0.2996,0.0,0.0,0.0,0.2009,0.0,0.0,0.0,0.0,0.0,0.0,0.0,0.0,0.0,530.15,2.440999984741211
0.0,0.4504999999999999,0.0,0.0,0.0,0.0,0.0,0.0487,0.3486999999999999,0.0,0.0,0.0,0.1521,0.0,0.0,0.0,0.0,0.0,0.0,0.0,0.0,0.0,529.15,2.447000026702881
0.0,0.3992,0.0,0.0,0.0,0.0,0.0,0.0994999999999999,0.0,0.0,0.0,0.0,0.5013000000000001,0.0,0.0,0.0,0.0,0.0,0.0,0.0,0.0,0.0,614.15,2.3410000801086426
0.0,0.3997,0.0,0.0,0.0,0.0,0.0,0.0998,0.0993999999999999,0.0,0.0,0.0,0.4011,0.0,0.0,0.0,0.0,0.0,0.0,0.0,0.0,0.0,583.15,2.4489998817443848
0.0,0.3998,0.0,0.0,0.0,0.0,0.0,0.0988,0.1992,0.0,0.0,0.0,0.3021999999999999,0.0,0.0,0.0,0.0,0.0,0.0,0.0,0.0,0.0,563.15,2.4609999656677246
0.0,0.4004599540045995,0.0,0.0,0.0,0.0,0.0,0.097990200979902,0.2495750424957504,0.0,0.0,0.0,0.251974802519748,0.0,0.0,0.0,0.0,0.0,0.0,0.0,0.0,0.0,555.15,2.4670000076293945
0.0,0.4006,0.0,0.0,0.0,0.0,0.0,0.0991,0.2998,0.0,0.0,0.0,0.2005,0.0,0.0,0.0,0.0,0.0,0.0,0.0,0.0,0.0,547.15,2.4719998836517334
0.0,0.4003,0.0,0.0,0.0,0.0,0.0,0.0982,0.3996,0.0,0.0,0.0,0.1018999999999999,0.0,0.0,0.0,0.0,0.0,0.0,0.0,0.0,0.0,533.15,2.4820001125335693
0.0,0.401,0.0,0.0,0.0,0.0,0.0,0.0991,0.4999,0.0,0.0,0.0,0.0,0.0,0.0,0.0,0.0,0.0,0.0,0.0,0.0,0.0,537.15,2.4779999256134033
0.0,0.6,0.0,0.0,0.0,0.0,0.0,0.013,0.1,0.0,0.0,0.0,0.0,0.0,0.0,0.0,0.0,0.287,0.0,0.0,0.0,0.0,460.15,3.430000066757202
0.0,0.6,0.0,0.0,0.0,0.0,0.0,0.025,0.1,0.0,0.0,0.0,0.0,0.0,0.0,0.0,0.0,0.275,0.0,0.0,0.0,0.0,457.15,3.440000057220459
0.0,0.6,0.0,0.0,0.0,0.0,0.0,0.05,0.1,0.0,0.0,0.0,0.0,0.0,0.0,0.0,0.0,0.25,0.0,0.0,0.0,0.0,483.15,3.440000057220459
0.0,0.6,0.0,0.0,0.0,0.0,0.0,0.1,0.1,0.0,0.0,0.0,0.0,0.0,0.0,0.0,0.0,0.2,0.0,0.0,0.0,0.0,503.15,3.2300000190734863
0.0,0.6,0.0,0.0,0.0,0.0,0.013,0.0,0.1,0.0,0.0,0.0,0.0,0.0,0.0,0.0,0.0,0.287,0.0,0.0,0.0,0.0,467.15,3.490000009536743
0.0,0.6,0.0,0.0,0.0,0.0,0.025,0.0,0.1,0.0,0.0,0.0,0.0,0.0,0.0,0.0,0.0,0.275,0.0,0.0,0.0,0.0,465.15,3.430000066757202
0.0,0.6,0.0,0.0,0.0,0.0,0.05,0.0,0.1,0.0,0.0,0.0,0.0,0.0,0.0,0.0,0.0,0.25,0.0,0.0,0.0,0.0,462.15,3.3399999141693115
0.0,0.6,0.0,0.0,0.0,0.0,0.1,0.0,0.1,0.0,0.0,0.0,0.0,0.0,0.0,0.0,0.0,0.2,0.0,0.0,0.0,0.0,452.15,3.140000104904175
0.0,0.6,0.0,0.0,0.0,0.0,0.0,0.0,0.1,0.0,0.025,0.0,0.0,0.0,0.0,0.0,0.0,0.275,0.0,0.0,0.0,0.0,458.15,3.4000000953674316
0.0,0.6,0.0,0.0,0.0,0.0,0.0,0.0,0.1,0.0,0.05,0.0,0.0,0.0,0.0,0.0,0.0,0.25,0.0,0.0,0.0,0.0,455.15,3.9700000286102295
0.0,0.6,0.0,0.0,0.0,0.0,0.0,0.0,0.1,0.0,0.0,0.0,0.0,0.0,0.0,0.0,0.0,0.287,0.0,0.0,0.0,0.0,461.15,3.490000009536743
0.0,0.6,0.0,0.0,0.0,0.0,0.0,0.0,0.1,0.0,0.0,0.0,0.0,0.0,0.0,0.0,0.0,0.275,0.0,0.0,0.0,0.0,491.15,3.509999990463257
0.0,0.6,0.0,0.0,0.0,0.0,0.0,0.0,0.1,0.0,0.0,0.013,0.0,0.0,0.0,0.0,0.0,0.287,0.0,0.0,0.0,0.0,434.15,3.4100000858306885
0.0,0.6,0.0,0.0,0.0,0.0,0.0,0.0,0.1,0.0,0.0,0.025,0.0,0.0,0.0,0.0,0.0,0.275,0.0,0.0,0.0,0.0,447.15,2.890000104904175
0.0,0.6,0.0,0.0,0.0,0.0,0.0,0.0,0.1,0.0,0.0,0.2,0.0,0.0,0.0,0.0,0.0,0.1,0.0,0.0,0.0,0.0,458.15,2.9700000286102295
0.0,0.5859000000000001,0.0,0.0,0.0,0.0,0.0,0.0233999999999999,0.0977,0.0,0.0,0.0,0.0,0.0,0.0,0.0,0.0,0.293,0.0,0.0,0.0,0.0,459.15,3.609999895095825
0.0,0.5499,0.0,0.0,0.0,0.0,0.0,0.0834,0.0917,0.0,0.0,0.0,0.0,0.0,0.0,0.0,0.0,0.275,0.0,0.0,0.0,0.0,566.15,3.549999952316284
0.0,0.5499,0.0,0.0,0.0,0.0,0.0834,0.0,0.0917,0.0,0.0,0.0,0.0,0.0,0.0,0.0,0.0,0.275,0.0,0.0,0.0,0.0,514.15,3.5199999809265137
0.0,0.5859000000000001,0.0,0.0,0.0,0.0,0.0,0.0,0.0977,0.0,0.0233999999999999,0.0,0.0,0.0,0.0,0.0,0.0,0.293,0.0,0.0,0.0,0.0,483.15,3.5199999809265137
0.0,0.6829999999999998,0.0,0.0,0.0,0.0,0.0,0.0,0.0489999999999999,0.0,0.0239999999999999,0.0,0.0489999999999999,0.0,0.0,0.0,0.0,0.1949999999999999,0.0,0.0,0.0,0.0,419.15,3.059999942779541
0.0,0.634,0.0,0.0,0.0,0.0,0.0,0.0,0.049,0.0,0.024,0.0,0.049,0.0,0.0,0.0,0.0,0.244,0.0,0.0,0.0,0.0,438.15,3.319999933242798
0.0,0.6,0.0,0.03,0.0,0.0,0.0,0.0,0.07,0.0,0.025,0.0,0.0,0.0,0.0,0.0,0.0,0.275,0.0,0.0,0.0,0.0,443.15,3.4700000286102295
0.0,0.6,0.0,0.0,0.0,0.0,0.0,0.0,0.05,0.0,0.025,0.0,0.05,0.0,0.0,0.0,0.0,0.275,0.0,0.0,0.0,0.0,455.15,3.4700000286102295
0.0,0.585,0.0,0.0,0.0,0.0,0.0119999999999999,0.0119999999999999,0.0489999999999999,0.0,0.0,0.0,0.0489999999999999,0.0,0.0,0.0,0.0,0.293,0.0,0.0,0.0,0.0,475.15,3.490000009536743
0.0,0.585,0.0,0.015,0.0,0.0,0.012,0.012,0.083,0.0,0.0,0.0,0.0,0.0,0.0,0.0,0.0,0.293,0.0,0.0,0.0,0.0,473.15,3.299999952316284
0.0,0.594,0.0,0.035,0.0,0.0,0.012,0.012,0.149,0.0,0.0,0.0,0.0,0.0,0.0,0.0,0.0,0.198,0.0,0.0,0.0,0.0,511.15,3.130000114440918
0.0,0.599,0.0,0.0,0.0,0.0,0.013,0.013,0.2,0.0,0.0,0.0,0.0,0.0,0.0,0.0,0.0,0.175,0.0,0.0,0.0,0.0,453.15,3.0299999713897705
0.0,0.6579999999999999,0.0,0.015,0.0,0.0,0.012,0.03,0.085,0.0,0.0,0.0,0.0,0.0,0.0,0.0,0.0,0.2,0.0,0.0,0.0,0.0,446.15,3.0
0.0,0.6,0.0,0.0,0.0,0.0,0.0,0.025,0.1,0.0,0.025,0.0,0.0,0.0,0.0,0.0,0.0,0.25,0.0,0.0,0.0,0.0,445.15,3.3299999237060547
0.0,0.579,0.0,0.0,0.0,0.0,0.012,0.012,0.096,0.0,0.012,0.0,0.0,0.0,0.0,0.0,0.0,0.289,0.0,0.0,0.0,0.0,482.15,3.559999942779541
0.0,0.6829,0.0,0.0,0.0,0.0,0.0,0.0243999999999999,0.0,0.0,0.0,0.0975999999999999,0.1951,0.0,0.0,0.0,0.0,0.0,0.0,0.0,0.0,0.0,450.15,2.4100000858306885
0.0,0.762,0.0,0.0,0.0,0.0,0.0,0.0475999999999999,0.0,0.0,0.0,0.0951999999999999,0.0951999999999999,0.0,0.0,0.0,0.0,0.0,0.0,0.0,0.0,0.0,455.15,2.450000047683716
0.0,0.7804,0.0,0.0,0.0,0.0,0.0,0.0,0.0,0.0,0.0243999999999999,0.0975999999999999,0.0975999999999999,0.0,0.0,0.0,0.0,0.0,0.0,0.0,0.0,0.0,443.15,2.4100000858306885
0.0,0.0,0.0,0.1,0.0,0.0,0.0,0.0,0.0,0.0,0.0,0.0,0.0,0.0,0.0,0.0,0.0,0.0,0.0,0.0,0.9,0.0,563.15,5.124000072479248
0.0,0.0,0.0,0.15,0.0,0.0,0.0,0.0,0.0,0.0,0.0,0.0,0.0,0.0,0.0,0.0,0.0,0.0,0.0,0.0,0.85,0.0,550.15,4.710999965667725
0.0,0.0,0.0,0.2,0.0,0.0,0.0,0.0,0.0,0.0,0.0,0.0,0.0,0.0,0.0,0.0,0.0,0.0,0.0,0.0,0.8,0.0,534.15,4.681000232696533
0.0,0.0,0.0,0.25,0.0,0.0,0.0,0.0,0.0,0.0,0.0,0.0,0.0,0.0,0.0,0.0,0.0,0.0,0.0,0.0,0.75,0.0,516.15,4.53000020980835
0.0,0.0,0.0,0.3,0.0,0.0,0.0,0.0,0.0,0.0,0.0,0.0,0.0,0.0,0.0,0.0,0.0,0.0,0.0,0.0,0.7,0.0,506.15,4.489999771118164
0.0,0.0,0.0,0.35,0.0,0.0,0.0,0.0,0.0,0.0,0.0,0.0,0.0,0.0,0.0,0.0,0.0,0.0,0.0,0.0,0.65,0.0,498.15,4.190999984741211
0.0,0.0,0.0,0.0,0.0,0.0,0.0,0.0,0.0,0.0,0.0,0.0,0.15,0.0,0.0,0.0,0.0,0.0,0.0,0.0,0.85,0.0,551.15,4.964000225067139
0.0,0.0,0.0,0.0,0.0,0.0,0.0,0.0,0.0,0.0,0.0,0.0,0.2,0.0,0.0,0.0,0.0,0.0,0.0,0.0,0.8,0.0,543.15,4.76800012588501
0.0,0.0,0.0,0.0,0.0,0.0,0.0,0.0,0.0,0.0,0.0,0.0,0.25,0.0,0.0,0.0,0.0,0.0,0.0,0.0,0.75,0.0,536.15,4.689000129699707
0.0,0.0,0.0,0.0,0.0,0.0,0.0,0.0,0.0,0.0,0.0,0.0,0.3,0.0,0.0,0.0,0.0,0.0,0.0,0.0,0.7,0.0,530.15,4.598999977111816
0.0,0.0,0.0,0.0,0.0,0.0,0.0,0.0,0.0,0.5,0.35,0.0,0.0,0.0,0.0,0.0,0.0,0.0,0.0,0.0,0.0,0.0,822.15,3.9200000762939458
0.0,0.0,0.0,0.0,0.0,0.0,0.0,0.0,0.0,0.47,0.33,0.0,0.0,0.0,0.0,0.0,0.0,0.0,0.0,0.0,0.0,0.0,844.15,3.6700000762939458
0.0,0.0,0.0,0.0,0.0,0.0,0.0,0.0,0.0,0.5,0.3,0.0,0.0,0.0,0.0,0.0,0.0,0.0,0.0,0.0,0.0,0.0,831.15,3.859999895095825
0.0,0.0,0.0,0.0,0.0,0.0,0.0,0.0,0.0,0.0,0.0,0.0,0.0,0.0,0.0,0.0,0.0,0.2,0.0,0.55,0.0,0.0,618.15,8.149999618530273
0.0,0.0,0.0,0.0,0.0,0.0,0.0,0.0,0.0,0.0,0.0,0.0,0.0,0.0,0.0,0.0,0.0,0.55,0.0,0.25,0.0,0.0,598.15,8.079999923706055
0.0,0.0,0.0,0.0,0.0,0.0,0.0,0.0,0.0,0.0,0.0,0.0,0.0,0.0,0.0,0.0,0.0,0.4,0.0,0.4,0.0,0.0,598.15,8.149999618530273
0.0,0.0,0.0,0.0,0.0,0.0,0.0,0.0,0.0,0.0,0.0,0.0,0.0,0.0,0.0,0.0,0.0,0.4,0.0,0.45,0.0,0.0,578.15,8.430000305175781
0.0,0.564,0.0,0.0,0.0,0.0,0.0,0.0,0.0,0.0,0.0,0.0,0.0,0.0,0.0,0.0,0.0,0.0,0.436,0.0,0.0,0.0,675.15,3.7699999809265137
0.0,0.7859999999999999,0.0,0.0,0.0,0.214,0.0,0.0,0.0,0.0,0.0,0.0,0.0,0.0,0.0,0.0,0.0,0.0,0.0,0.0,0.0,0.0,820.15,2.5899999141693115
0.0,0.6990000000000001,0.0,0.0,0.0,0.301,0.0,0.0,0.0,0.0,0.0,0.0,0.0,0.0,0.0,0.0,0.0,0.0,0.0,0.0,0.0,0.0,780.15,2.950000047683716
0.0,0.5720000000000001,0.0,0.0,0.0,0.303,0.0,0.0,0.0,0.0,0.0,0.0,0.0,0.0,0.0,0.0,0.0,0.0,0.125,0.0,0.0,0.0,720.15,3.4000000953674316
0.0,0.619,0.0,0.0,0.0,0.1939999999999999,0.0,0.0,0.0,0.0,0.0,0.0,0.0,0.0,0.0,0.0,0.0,0.0,0.187,0.0,0.0,0.0,715.15,3.5299999713897705
0.0,0.618,0.0,0.0,0.0,0.093,0.0,0.0,0.0,0.0,0.0,0.0,0.0,0.0,0.0,0.0,0.0,0.0,0.289,0.0,0.0,0.0,688.15,3.7699999809265137
0.0,0.0,0.0,0.0,0.0,0.0,0.0,0.0,0.05,0.0,0.0,0.0,0.0,0.0,0.0,0.0,0.05,0.0,0.0,0.0,0.9,0.0,668.15,4.5
0.0,0.0,0.0,0.0,0.0,0.0,0.0,0.0,0.0,0.0,0.0,0.0,0.0,0.0,0.0,0.09,0.0,0.09,0.0,0.0,0.82,0.0,638.15,5.199999809265137
0.0,0.0,0.0,0.0,0.0,0.0,0.0,0.0,0.0,0.0,0.0,0.0,0.0,0.0,0.023,0.093,0.0,0.047,0.0,0.0,0.8370000000000001,0.0,655.15,5.269999980926514
0.0,0.0,0.0,0.0,0.0,0.0,0.0,0.0,0.025,0.0,0.0,0.0,0.025,0.0,0.0,0.0,0.025,0.0,0.0,0.0,0.9,0.0,658.15,4.5
0.0,0.0,0.0,0.0,0.0,0.0,0.0,0.0,0.05,0.0,0.0,0.0,0.025,0.0,0.0,0.0,0.05,0.0,0.0,0.0,0.85,0.0,669.15,4.75
0.0,0.0,0.0,0.0,0.0,0.0,0.0,0.0,0.0,1.0,0.0,0.0,0.0,0.0,0.0,0.0,0.0,0.0,0.0,0.0,0.0,0.0,522.15,1.8380000591278076
0.0,0.0,0.0,0.0,0.0,0.0,0.0,0.0,0.0,0.9885,0.0,0.0,0.0,0.0,0.0,0.0,0.0,0.0,0.0,0.0,0.0,0.0,537.15,1.919999957084656
0.0,0.0,0.0,0.0,0.0,0.0,0.0,0.0,0.0,0.9782,0.0,0.0,0.0,0.0,0.0,0.0,0.0,0.0,0.0,0.0,0.0,0.0,544.15,1.9859999418258667
0.0,0.0,0.0,0.0,0.0,0.0,0.0,0.0,0.0,0.9675,0.0,0.0,0.0,0.0,0.0,0.0,0.0,0.0,0.0,0.0,0.0,0.0,550.15,2.058000087738037
0.0,0.0,0.0,0.0,0.0,0.0,0.0,0.0,0.0,0.9569,0.0,0.0,0.0,0.0,0.0,0.0,0.0,0.0,0.0,0.0,0.0,0.0,552.15,2.121000051498413
0.0,0.0,0.0,0.0,0.0,0.0,0.0,0.0,0.0,0.9354,0.0,0.0,0.0,0.0,0.0,0.0,0.0,0.0,0.0,0.0,0.0,0.0,564.15,2.240999937057495
0.0,0.0,0.0,0.0,0.0,0.0,0.0,0.0,0.0,0.9139,0.0,0.0,0.0,0.0,0.0,0.0,0.0,0.0,0.0,0.0,0.0,0.0,578.15,2.3469998836517334
0.0,0.0,0.0,0.0,0.0,0.0,0.0,0.0,0.0,0.8917,0.0,0.0,0.0,0.0,0.0,0.0,0.0,0.0,0.0,0.0,0.0,0.0,585.15,2.443000078201294
0.0,0.0,0.0,0.0,0.0,0.0,0.0,0.0,0.0,0.8708,0.0,0.0,0.0,0.0,0.0,0.0,0.0,0.0,0.0,0.0,0.0,0.0,605.15,2.5299999713897705
0.0,0.0,0.0,0.0,0.0,0.0,0.0,0.0,0.0,0.8506,0.0,0.0,0.0,0.0,0.0,0.0,0.0,0.0,0.0,0.0,0.0,0.0,615.15,2.6070001125335693
0.0,0.0,0.0,0.0,0.0,0.0,0.0,0.0,0.0,0.8331999999999999,0.0,0.0,0.0,0.0,0.0,0.0,0.0,0.0,0.0,0.0,0.0,0.0,630.15,2.6710000038146973
0.0,0.0,0.0,0.0,0.0,0.0,0.0,0.0,0.0,0.8134999999999999,0.0,0.0,0.0,0.0,0.0,0.0,0.0,0.0,0.0,0.0,0.0,0.0,636.15,2.746000051498413
0.0,0.0,0.0,0.0,0.0,0.0,0.0,0.0,0.0,0.7935,0.0,0.0,0.0,0.0,0.0,0.0,0.0,0.0,0.0,0.0,0.0,0.0,643.15,2.8359999656677246
0.0,0.0,0.0,0.0,0.0,0.0,0.0,0.0,0.0,0.7728,0.0,0.0,0.0,0.0,0.0,0.0,0.0,0.0,0.0,0.0,0.0,0.0,654.15,2.936000108718872
0.0,0.0,0.0,0.0,0.0,0.0,0.0,0.0,0.0,0.7578,0.0,0.0,0.0,0.0,0.0,0.0,0.0,0.0,0.0,0.0,0.0,0.0,666.15,3.0250000953674316
0.0,0.0,0.0,0.0,0.0,0.0,0.0,0.0,0.0,0.7368000000000001,0.0,0.0,0.0,0.0,0.0,0.0,0.0,0.0,0.0,0.0,0.0,0.0,684.15,3.132999897003174
0.0,0.0,0.0,0.0,0.0,0.0,0.0,0.0,0.0,0.7145,0.0,0.0,0.0,0.0,0.0,0.0,0.0,0.0,0.0,0.0,0.0,0.0,673.15,3.240999937057495
0.0,0.0,0.0,0.0,0.0,0.0,0.0,0.0,0.0,0.6928,0.0,0.0,0.0,0.0,0.0,0.0,0.0,0.0,0.0,0.0,0.0,0.0,664.15,3.336999893188477
0.0,0.0,0.0,0.0,0.0,0.0,0.0,0.0,0.0,0.6716,0.0,0.0,0.0,0.0,0.0,0.0,0.0,0.0,0.0,0.0,0.0,0.0,650.15,3.413000106811523
0.0,0.0,0.0,0.0,0.0,0.0,0.0,0.0,0.0,0.6511,0.0,0.0,0.0,0.0,0.0,0.0,0.0,0.0,0.0,0.0,0.0,0.0,624.15,3.4769999980926514
0.0,0.0,0.0,0.0,0.0,0.0,0.0,0.0,0.0,0.6304,0.0,0.0,0.0,0.0,0.0,0.0,0.0,0.0,0.0,0.0,0.0,0.0,602.15,3.5360000133514404
0.0,0.0,0.0,0.0,0.0,0.0,0.0,0.0,0.0,0.6143,0.0,0.0,0.0,0.0,0.0,0.0,0.0,0.0,0.0,0.0,0.0,0.0,591.15,3.5859999656677246
0.6,0.0,0.0,0.0,0.0,0.0,0.4,0.0,0.0,0.0,0.0,0.0,0.0,0.0,0.0,0.0,0.0,0.0,0.0,0.0,0.0,0.0,1031.15,2.7720000743865967
0.55,0.0,0.0,0.0,0.0,0.0,0.35,0.0,0.0,0.0,0.0,0.0,0.0,0.0,0.0,0.1,0.0,0.0,0.0,0.0,0.0,0.0,1030.15,2.836999893188477
0.5,0.0,0.0,0.0,0.0,0.0,0.4,0.0,0.0,0.0,0.0,0.0,0.0,0.0,0.0,0.1,0.0,0.0,0.0,0.0,0.0,0.0,1029.15,2.9600000381469727
0.45,0.0,0.0,0.0,0.0,0.0,0.45,0.0,0.0,0.0,0.0,0.0,0.0,0.0,0.0,0.1,0.0,0.0,0.0,0.0,0.0,0.0,1032.15,3.009000062942505
0.5,0.0,0.0,0.0,0.0,0.0,0.3,0.0,0.0,0.0,0.0,0.0,0.0,0.0,0.0,0.2,0.0,0.0,0.0,0.0,0.0,0.0,1024.15,2.9600000381469727
0.45,0.0,0.0,0.0,0.0,0.0,0.35,0.0,0.0,0.0,0.0,0.0,0.0,0.0,0.0,0.2,0.0,0.0,0.0,0.0,0.0,0.0,1030.15,3.059999942779541
0.4,0.0,0.0,0.0,0.0,0.0,0.4,0.0,0.0,0.0,0.0,0.0,0.0,0.0,0.0,0.2,0.0,0.0,0.0,0.0,0.0,0.0,1029.15,3.122999906539917
0.35,0.0,0.0,0.0,0.0,0.0,0.4,0.0,0.0,0.0,0.0,0.0,0.0,0.0,0.0,0.25,0.0,0.0,0.0,0.0,0.0,0.0,1029.15,3.188999891281128
0.4,0.0,0.0,0.0,0.0,0.0,0.3,0.0,0.0,0.0,0.0,0.0,0.0,0.0,0.0,0.3,0.0,0.0,0.0,0.0,0.0,0.0,1018.15,3.13700008392334
0.2736726327367263,0.0,0.0,0.0,0.1273872612738726,0.0,0.0,0.0363963603639636,0.0,0.1802819718028197,0.0,0.0360963903609639,0.1596840315968403,0.0,0.0,0.0367963203679632,0.0,0.0361963803619638,0.0,0.0,0.0,0.0,748.15,2.928999900817871
0.1174,0.0,0.0,0.0,0.1475,0.0,0.0,0.0,0.0,0.3307,0.0,0.1378,0.1592,0.0,0.0,0.0,0.0,0.1074,0.0,0.0,0.0,0.0,768.15,2.9489998817443848
0.2758724127587241,0.00999900009999,0.0,0.0,0.1421857814218577,0.0,0.0,0.0368963103689631,0.0,0.1825817418258174,0.0,0.0364963503649634,0.1591840815918407,0.0,0.0,0.0371962803719628,0.0,0.0365963403659633,0.0,0.0,0.0,0.0,753.15,3.0850000381469727
0.2681268126812681,0.0097009700970097,0.0,0.0,0.1379137913791379,0.0,0.0,0.0352035203520352,0.0,0.1767176717671767,0.0,0.0357035703570357,0.1547154715471547,0.0,0.0,0.0355035503550354,0.0,0.0354035403540354,0.0,0.0,0.0,0.0,738.15,2.9159998893737793
0.2699269926992699,0.0,0.0,0.0,0.1245124512451245,0.0,0.0,0.035003500350035,0.0,0.1823182318231823,0.0,0.0356035603560356,0.1547154715471547,0.0,0.0,0.0353035303530352,0.0,0.0355035503550354,0.0,0.0,0.0,0.0,753.15,3.01200008392334
0.2701270127012701,0.0,0.0,0.0,0.1254125412541254,0.0,0.0,0.0353035303530353,0.0,0.1783178317831783,0.0,0.0358035803580358,0.1577157715771577,0.0,0.0,0.0365036503650365,0.0,0.0358035803580358,0.0,0.0,0.0,0.0,753.15,2.9839999675750732
0.4209420942094209,0.0,0.0,0.0,0.0702070207020702,0.0,0.0778077807780778,0.0693069306930693,0.0,0.139013901390139,0.0702070207020702,0.0704070407040704,0.0821082108210821,0.0,0.0,0.0,0.0,0.0,0.0,0.0,0.0,0.0,753.15,3.1040000915527344
0.0,0.0,0.0,0.0,0.071,0.0,0.0,0.0,0.0,0.0,0.0,0.0,0.0,0.0,0.0,0.0,0.0,0.0,0.0,0.0,0.626,0.0,555.15,6.165999889373779
0.0,0.0,0.0,0.0,0.0,0.0,0.0,0.0,0.0,0.0,0.0,0.0,0.0,0.0,0.0,0.0,0.0,0.054,0.0,0.0,0.456,0.0,503.15,5.625
0.0,0.0,0.0,0.0,0.0,0.0,0.0,0.0,0.0,0.0,0.0,0.0,0.0,0.0,0.0,0.0,0.0,0.1369999999999999,0.0,0.0,0.792,0.0,563.15,6.033999919891357
0.0,0.0,0.0,0.0,0.096,0.0,0.0,0.0,0.0,0.0,0.0,0.0,0.0,0.0,0.0,0.0,0.0,0.144,0.0,0.0,0.7140000000000001,0.0,657.15,5.60699987411499
0.75,0.0,0.0,0.0,0.0,0.0,0.0,0.0,0.0,0.0,0.0,0.0,0.0,0.0,0.0,0.0,0.0,0.0,0.0,0.25,0.0,0.0,813.15,4.869999885559082
0.7,0.0,0.0,0.0,0.0,0.0,0.0,0.0,0.0,0.0,0.0,0.0,0.0,0.0,0.0,0.0,0.0,0.0,0.0,0.3,0.0,0.0,797.15,5.340000152587891
0.65,0.0,0.0,0.0,0.0,0.0,0.0,0.0,0.0,0.0,0.0,0.0,0.0,0.0,0.0,0.0,0.0,0.0,0.0,0.35,0.0,0.0,693.15,5.650000095367432
0.6,0.0,0.0,0.0,0.0,0.0,0.0,0.0,0.0,0.0,0.0,0.0,0.0,0.0,0.0,0.0,0.0,0.0,0.0,0.4,0.0,0.0,683.15,5.71999979019165
0.55,0.0,0.0,0.0,0.0,0.0,0.0,0.0,0.0,0.0,0.0,0.0,0.0,0.0,0.0,0.0,0.0,0.0,0.0,0.45,0.0,0.0,683.15,6.139999866485596
0.5,0.0,0.0,0.0,0.0,0.0,0.0,0.0,0.0,0.0,0.0,0.0,0.0,0.0,0.0,0.0,0.0,0.0,0.0,0.5,0.0,0.0,683.15,6.550000190734863
0.45,0.0,0.0,0.0,0.0,0.0,0.0,0.0,0.0,0.0,0.0,0.0,0.0,0.0,0.0,0.0,0.0,0.0,0.0,0.55,0.0,0.0,683.15,6.840000152587891
0.4,0.0,0.0,0.0,0.0,0.0,0.0,0.0,0.0,0.0,0.0,0.0,0.0,0.0,0.0,0.0,0.0,0.0,0.0,0.6,0.0,0.0,673.15,7.230000019073486
0.35,0.0,0.0,0.0,0.0,0.0,0.0,0.0,0.0,0.0,0.0,0.0,0.0,0.0,0.0,0.0,0.0,0.0,0.0,0.65,0.0,0.0,637.15,7.440000057220459
0.0,0.0,0.0,0.0,0.0,0.0,0.0,0.0,0.0,0.8,0.0,0.0,0.0,0.0,0.0,0.0,0.0,0.0,0.0,0.2,0.0,0.0,699.15,4.659999847412109
0.0,0.0,0.0,0.0,0.0,0.0,0.0,0.0,0.0,0.75,0.0,0.0,0.0,0.0,0.0,0.0,0.0,0.0,0.0,0.25,0.0,0.0,673.15,4.75
0.0,0.0,0.0,0.0,0.0,0.0,0.0,0.0,0.0,0.7,0.0,0.0,0.0,0.0,0.0,0.0,0.0,0.0,0.0,0.3,0.0,0.0,667.15,5.269999980926514
0.0,0.0,0.0,0.0,0.0,0.0,0.0,0.0,0.0,0.65,0.0,0.0,0.0,0.0,0.0,0.0,0.0,0.0,0.0,0.35,0.0,0.0,653.15,5.400000095367432
0.0,0.0,0.0,0.0,0.0,0.0,0.0,0.0,0.0,0.6,0.0,0.0,0.0,0.0,0.0,0.0,0.0,0.0,0.0,0.4,0.0,0.0,649.15,5.78000020980835
0.0,0.0,0.0,0.0,0.0,0.0,0.0,0.0,0.0,0.55,0.0,0.0,0.0,0.0,0.0,0.0,0.0,0.0,0.0,0.45,0.0,0.0,639.15,6.170000076293945
0.0,0.0,0.0,0.0,0.0,0.0,0.0,0.0,0.0,0.5,0.0,0.0,0.0,0.0,0.0,0.0,0.0,0.0,0.0,0.5,0.0,0.0,633.15,6.420000076293945
0.0,0.0,0.0,0.0,0.0,0.0,0.0,0.0,0.0,0.45,0.0,0.0,0.0,0.0,0.0,0.0,0.0,0.0,0.0,0.55,0.0,0.0,619.15,6.489999771118164
0.0,0.0,0.0,0.0,0.0,0.0,0.0,0.0,0.0,0.4,0.0,0.0,0.0,0.0,0.0,0.0,0.0,0.0,0.0,0.6,0.0,0.0,607.15,7.0
0.0,0.0,0.0,0.0,0.0,0.0,0.0,0.0,0.0,0.35,0.0,0.0,0.0,0.0,0.0,0.0,0.0,0.0,0.0,0.65,0.0,0.0,593.15,7.300000190734863
0.0,0.0,0.0,0.0,0.0,0.0,0.0,0.0,0.0,0.3,0.0,0.0,0.0,0.0,0.0,0.0,0.0,0.0,0.0,0.7,0.0,0.0,577.15,7.619999885559082
0.0,0.0,0.0,0.0,0.0,0.0,0.0,0.0,0.0,0.25,0.0,0.0,0.0,0.0,0.0,0.0,0.0,0.0,0.0,0.75,0.0,0.0,567.15,7.860000133514404
0.0,0.7,0.0,0.1,0.0,0.0,0.0,0.0,0.0,0.05,0.05,0.0,0.1,0.0,0.0,0.0,0.0,0.0,0.0,0.0,0.0,0.0,441.15,2.380000114440918
0.0,0.7,0.0,0.0,0.0,0.0,0.0,0.05,0.0,0.05,0.1,0.0,0.1,0.0,0.0,0.0,0.0,0.0,0.0,0.0,0.0,0.0,443.15,2.430000066757202
0.0,0.72,0.0,0.102,0.0,0.0,0.0,0.0,0.0,0.025,0.051,0.0,0.102,0.0,0.0,0.0,0.0,0.0,0.0,0.0,0.0,0.0,443.15,2.4200000762939453
0.75002499750025,0.0,0.0,0.1250874912508749,0.0,0.0,0.1248875112488751,0.0,0.0,0.0,0.0,0.0,0.0,0.0,0.0,0.0,0.0,0.0,0.0,0.0,0.0,0.0,844.15,2.489000082015991
0.7496,0.0,0.0,0.0939,0.0,0.0,0.1252,0.0,0.0313,0.0,0.0,0.0,0.0,0.0,0.0,0.0,0.0,0.0,0.0,0.0,0.0,0.0,834.15,2.492000102996826
0.7509999999999999,0.0,0.0,0.0608999999999999,0.0,0.0,0.1253,0.0,0.0628,0.0,0.0,0.0,0.0,0.0,0.0,0.0,0.0,0.0,0.0,0.0,0.0,0.0,850.15,2.486000061035156
0.7498,0.0,0.0,0.0313,0.0,0.0,0.125,0.0,0.0939,0.0,0.0,0.0,0.0,0.0,0.0,0.0,0.0,0.0,0.0,0.0,0.0,0.0,871.15,2.486999988555908
0.7498,0.0,0.0,0.0,0.0,0.0,0.1252,0.0,0.125,0.0,0.0,0.0,0.0,0.0,0.0,0.0,0.0,0.0,0.0,0.0,0.0,0.0,905.15,2.450999975204468
0.7494,0.0,0.0,0.1253,0.0,0.0,0.0,0.0,0.0,0.0,0.1253,0.0,0.0,0.0,0.0,0.0,0.0,0.0,0.0,0.0,0.0,0.0,763.15,2.813999891281128
0.7567,0.0,0.0,0.0852999999999999,0.0,0.0,0.0,0.0,0.0316,0.0,0.1264,0.0,0.0,0.0,0.0,0.0,0.0,0.0,0.0,0.0,0.0,0.0,766.15,2.8580000400543213
0.7422742274227423,0.0,0.0,0.0942094209420942,0.0,0.0,0.0,0.0,0.0396039603960396,0.0,0.1239123912391239,0.0,0.0,0.0,0.0,0.0,0.0,0.0,0.0,0.0,0.0,0.0,758.15,2.8570001125335693
0.7497999999999999,0.0,0.0,0.0311999999999999,0.0,0.0,0.0,0.0,0.0939,0.0,0.1251,0.0,0.0,0.0,0.0,0.0,0.0,0.0,0.0,0.0,0.0,0.0,791.15,2.865999937057495
0.7495,0.0,0.0,0.0,0.0,0.0,0.0,0.0,0.1251,0.0,0.1253999999999999,0.0,0.0,0.0,0.0,0.0,0.0,0.0,0.0,0.0,0.0,0.0,809.15,2.8550000190734863
0.7495,0.0,0.0,0.1252,0.0,0.0,0.0,0.0,0.0,0.0,0.0,0.0,0.0,0.0,0.0,0.0,0.0,0.1253,0.0,0.0,0.0,0.0,697.15,3.194000005722046
0.7501750175017502,0.0,0.0,0.0935093509350935,0.0,0.0,0.0,0.0,0.0312031203120312,0.0,0.0,0.0,0.0,0.0,0.0,0.0,0.0,0.1251125112511251,0.0,0.0,0.0,0.0,705.15,3.188999891281128
0.7501000000000001,0.0,0.0,0.0626999999999999,0.0,0.0,0.0,0.0,0.0623,0.0,0.0,0.0,0.0,0.0,0.0,0.0,0.0,0.1249,0.0,0.0,0.0,0.0,707.15,3.2339999675750732
0.7498,0.0,0.0,0.0311,0.0,0.0,0.0,0.0,0.0938,0.0,0.0,0.0,0.0,0.0,0.0,0.0,0.0,0.1253,0.0,0.0,0.0,0.0,714.15,3.1679999828338623
0.7494000000000001,0.0,0.0,0.0,0.0,0.0,0.0,0.0,0.1254,0.0,0.0,0.0,0.0,0.0,0.0,0.0,0.0,0.1252,0.0,0.0,0.0,0.0,743.15,3.1410000324249268
0.7514,0.0,0.0,0.1251,0.0,0.0,0.0,0.1235,0.0,0.0,0.0,0.0,0.0,0.0,0.0,0.0,0.0,0.0,0.0,0.0,0.0,0.0,828.15,2.4059998989105225
0.7520999999999999,0.0,0.0,0.0931999999999999,0.0,0.0,0.0,0.1242999999999999,0.0303999999999999,0.0,0.0,0.0,0.0,0.0,0.0,0.0,0.0,0.0,0.0,0.0,0.0,0.0,800.15,2.4159998893737793
0.752,0.0,0.0,0.0626,0.0,0.0,0.0,0.1255,0.0599,0.0,0.0,0.0,0.0,0.0,0.0,0.0,0.0,0.0,0.0,0.0,0.0,0.0,815.15,2.421999931335449
0.7505,0.0,0.0,0.0,0.0,0.0,0.0,0.1249,0.1246,0.0,0.0,0.0,0.0,0.0,0.0,0.0,0.0,0.0,0.0,0.0,0.0,0.0,910.15,2.430000066757202
0.7500000000000001,0.0,0.0,0.0,0.0,0.0,0.0938,0.0,0.1249,0.0,0.0313,0.0,0.0,0.0,0.0,0.0,0.0,0.0,0.0,0.0,0.0,0.0,867.15,2.5840001106262207
0.7500750075007501,0.0,0.0,0.0,0.0,0.0,0.0625062506250625,0.0,0.125012501250125,0.0,0.0624062406240624,0.0,0.0,0.0,0.0,0.0,0.0,0.0,0.0,0.0,0.0,0.0,829.15,2.674000024795532
0.7498250174982501,0.0,0.0,0.0,0.0,0.0,0.0312968703129687,0.0,0.1247875212478752,0.0,0.0940905909409059,0.0,0.0,0.0,0.0,0.0,0.0,0.0,0.0,0.0,0.0,0.0,810.15,2.765000104904175
0.7501000000000001,0.0,0.0,0.0,0.0,0.0,0.0,0.0,0.1252,0.0,0.0936999999999999,0.0,0.0,0.0,0.0,0.0,0.0,0.031,0.0,0.0,0.0,0.0,778.15,2.9489998817443848
0.7498,0.0,0.0,0.0,0.0,0.0,0.0,0.0,0.1256,0.0,0.0624,0.0,0.0,0.0,0.0,0.0,0.0,0.0622,0.0,0.0,0.0,0.0,763.15,3.010999917984009
0.7505,0.0,0.0,0.0,0.0,0.0,0.0,0.0,0.1251,0.0,0.0313,0.0,0.0,0.0,0.0,0.0,0.0,0.0931,0.0,0.0,0.0,0.0,735.15,3.0799999237060547
0.7489,0.0,0.0,0.1256,0.0,0.0,0.0,0.0313,0.0,0.0,0.0942,0.0,0.0,0.0,0.0,0.0,0.0,0.0,0.0,0.0,0.0,0.0,755.15,2.7090001106262207
0.7509,0.0,0.0,0.1257,0.0,0.0,0.0,0.0612,0.0,0.0,0.0622,0.0,0.0,0.0,0.0,0.0,0.0,0.0,0.0,0.0,0.0,0.0,761.15,2.6989998817443848
0.7513000000000001,0.0,0.0,0.1249,0.0,0.0,0.0,0.093,0.0,0.0,0.0308,0.0,0.0,0.0,0.0,0.0,0.0,0.0,0.0,0.0,0.0,0.0,799.15,2.5360000133514404
0.7495999999999999,0.0,0.0,0.1253999999999999,0.0,0.0,0.0938,0.0312,0.0,0.0,0.0,0.0,0.0,0.0,0.0,0.0,0.0,0.0,0.0,0.0,0.0,0.0,819.15,2.553999900817871
0.7494250574942506,0.0,0.0,0.1253874612538746,0.0,0.0,0.0626937306269373,0.0624937506249375,0.0,0.0,0.0,0.0,0.0,0.0,0.0,0.0,0.0,0.0,0.0,0.0,0.0,0.0,805.15,2.5160000324249268
0.7487,0.0,0.0,0.125,0.0,0.0,0.0317,0.0946,0.0,0.0,0.0,0.0,0.0,0.0,0.0,0.0,0.0,0.0,0.0,0.0,0.0,0.0,804.15,2.484999895095825
0.7491000000000001,0.0,0.0,0.1252,0.0,0.0,0.0,0.063,0.0,0.0,0.0,0.0,0.0,0.0627,0.0,0.0,0.0,0.0,0.0,0.0,0.0,0.0,792.15,2.6640000343322754
0.7496,0.0,0.0,0.126,0.0,0.0,0.0,0.0,0.0,0.0,0.0,0.0,0.0,0.1244,0.0,0.0,0.0,0.0,0.0,0.0,0.0,0.0,789.15,2.734999895095825
0.7506,0.0,0.0,0.0626,0.0,0.0,0.0,0.0,0.0625,0.0,0.0,0.0,0.0,0.1243,0.0,0.0,0.0,0.0,0.0,0.0,0.0,0.0,788.15,2.4189999103546143
0.7499749974997499,0.0,0.0,0.0,0.0,0.0,0.0,0.0,0.1253125312531253,0.0,0.0,0.0,0.0,0.1247124712471247,0.0,0.0,0.0,0.0,0.0,0.0,0.0,0.0,845.15,2.7070000171661377
0.7492,0.0,0.0,0.1255,0.0,0.0,0.0,0.0,0.0,0.0,0.0626,0.0,0.0,0.0626999999999999,0.0,0.0,0.0,0.0,0.0,0.0,0.0,0.0,748.15,2.7950000762939453
0.7492,0.0,0.0,0.1253999999999999,0.0,0.0,0.0626999999999999,0.0,0.0,0.0,0.0,0.0,0.0,0.0626999999999999,0.0,0.0,0.0,0.0,0.0,0.0,0.0,0.0,778.15,2.609999895095825
0.0,0.1989999999999999,0.0,0.0,0.0,0.0,0.0,0.0,0.0,0.0,0.0,0.0,0.0,0.0,0.0,0.0,0.0,0.0,0.0,0.0,0.0,0.0,973.15,5.579999923706055
0.0,0.251,0.0,0.0,0.0,0.0,0.0,0.0,0.0,0.0,0.0,0.0,0.0,0.0,0.0,0.0,0.0,0.0,0.0,0.0,0.0,0.0,983.15,5.28000020980835
0.0,0.289,0.0,0.0,0.0,0.0,0.0,0.0,0.0,0.0,0.0,0.0,0.0,0.0,0.0,0.0,0.0,0.0,0.0,0.0,0.0,0.0,1008.15,5.03000020980835
0.0,0.3229999999999999,0.0,0.0,0.0,0.0,0.0,0.0,0.0,0.0,0.0,0.0,0.0,0.0,0.0,0.0,0.0,0.0,0.0,0.0,0.0,0.0,1028.15,4.849999904632568
0.0,0.353,0.0,0.0,0.0,0.0,0.0,0.0,0.0,0.0,0.0,0.0,0.0,0.0,0.0,0.0,0.0,0.0,0.0,0.0,0.0,0.0,1007.15,4.699999809265137
0.0,0.3879999999999999,0.0,0.0,0.0,0.0,0.0,0.0,0.0,0.0,0.0,0.0,0.0,0.0,0.0,0.0,0.0,0.0,0.0,0.0,0.0,0.0,928.15,4.590000152587891
0.0,0.413,0.0,0.0,0.0,0.0,0.0,0.0,0.0,0.0,0.0,0.0,0.0,0.0,0.0,0.0,0.0,0.0,0.0,0.0,0.0,0.0,858.15,4.449999809265137
0.0,0.5,0.0,0.5,0.0,0.0,0.0,0.0,0.0,0.0,0.0,0.0,0.0,0.0,0.0,0.0,0.0,0.0,0.0,0.0,0.0,0.0,523.15,2.510999917984009
0.0,0.475,0.0,0.475,0.0,0.0,0.0,0.0,0.0,0.0,0.0,0.0,0.0,0.0,0.0,0.0,0.0,0.0,0.0,0.0,0.0,0.0,535.15,2.5160000324249268
0.0,0.45,0.0,0.45,0.0,0.0,0.0,0.0,0.0,0.0,0.0,0.0,0.0,0.0,0.0,0.0,0.0,0.0,0.0,0.0,0.0,0.0,537.15,2.5889999866485596
0.0,0.425,0.0,0.425,0.0,0.0,0.0,0.0,0.0,0.0,0.0,0.0,0.0,0.0,0.0,0.0,0.0,0.0,0.0,0.0,0.0,0.0,538.15,2.6500000953674316
0.0,0.4,0.0,0.4,0.0,0.0,0.0,0.0,0.0,0.0,0.0,0.0,0.0,0.0,0.0,0.0,0.0,0.0,0.0,0.0,0.0,0.0,541.15,2.76200008392334
0.0,0.5,0.0,0.0,0.0,0.0,0.0,0.0,0.0,0.0,0.5,0.0,0.0,0.0,0.0,0.0,0.0,0.0,0.0,0.0,0.0,0.0,693.15,3.640000104904175
0.0,0.4285999999999999,0.0,0.0,0.0,0.0,0.0,0.0,0.0,0.0,0.4285999999999999,0.0,0.0,0.0,0.0,0.0,0.0,0.0,0.0,0.0,0.0,0.0,713.15,3.809999942779541
0.0,0.3636363636363636,0.0,0.0,0.0,0.0,0.0,0.0,0.0,0.0,0.3636363636363636,0.0,0.0,0.0,0.0,0.0,0.0,0.0,0.0,0.0,0.0,0.0,708.15,3.759999990463257
0.0,0.3043608721744349,0.0,0.0,0.0,0.0,0.0,0.0,0.0,0.0,0.3043608721744349,0.0,0.0,0.0,0.0,0.0,0.0,0.0,0.0,0.0,0.0,0.0,693.15,3.6700000762939458
0.0,0.24997500249975,0.0,0.0,0.0,0.0,0.0,0.0,0.0,0.0,0.24997500249975,0.0,0.0,0.0,0.0,0.0,0.0,0.0,0.0,0.0,0.0,0.0,673.15,3.619999885559082
0.0,0.2,0.0,0.0,0.0,0.0,0.0,0.0,0.0,0.0,0.2,0.0,0.0,0.0,0.0,0.0,0.0,0.0,0.0,0.0,0.0,0.0,663.15,3.5899999141693115
0.0,0.1538,0.0,0.0,0.0,0.0,0.0,0.0,0.0,0.0,0.1538,0.0,0.0,0.0,0.0,0.0,0.0,0.0,0.0,0.0,0.0,0.0,633.15,3.490000009536743
0.0,0.4285999999999999,0.0,0.0,0.0,0.0,0.0,0.0,0.0,0.0,0.4285999999999999,0.0,0.0,0.0,0.0,0.0,0.0,0.0,0.0,0.0,0.0,0.0,723.15,3.690000057220459
0.0,0.3636363636363636,0.0,0.0,0.0,0.0,0.0,0.0,0.0,0.0,0.3636363636363636,0.0,0.0,0.0,0.0,0.0,0.0,0.0,0.0,0.0,0.0,0.0,703.15,3.7100000381469727
0.0,0.3043608721744349,0.0,0.0,0.0,0.0,0.0,0.0,0.0,0.0,0.3043608721744349,0.0,0.0,0.0,0.0,0.0,0.0,0.0,0.0,0.0,0.0,0.0,708.15,3.700000047683716
0.0,0.24997500249975,0.0,0.0,0.0,0.0,0.0,0.0,0.0,0.0,0.24997500249975,0.0,0.0,0.0,0.0,0.0,0.0,0.0,0.0,0.0,0.0,0.0,673.15,3.619999885559082
0.0,0.2,0.0,0.0,0.0,0.0,0.0,0.0,0.0,0.0,0.2,0.0,0.0,0.0,0.0,0.0,0.0,0.0,0.0,0.0,0.0,0.0,663.15,3.5299999713897705
0.0,0.1538,0.0,0.0,0.0,0.0,0.0,0.0,0.0,0.0,0.1538,0.0,0.0,0.0,0.0,0.0,0.0,0.0,0.0,0.0,0.0,0.0,623.15,3.490000009536743
0.0,0.1110888911108889,0.0,0.0,0.0,0.0,0.0,0.0,0.0,0.0,0.1110888911108889,0.0,0.0,0.0,0.0,0.0,0.0,0.0,0.0,0.0,0.0,0.0,583.15,3.369999885559082
0.0,0.4285999999999999,0.0,0.0,0.0,0.0,0.0,0.0,0.0,0.0,0.4285999999999999,0.0,0.0,0.0,0.0,0.0,0.0,0.0,0.0,0.0,0.0,0.0,693.15,3.7300000190734863
0.0,0.3636363636363636,0.0,0.0,0.0,0.0,0.0,0.0,0.0,0.0,0.3636363636363636,0.0,0.0,0.0,0.0,0.0,0.0,0.0,0.0,0.0,0.0,0.0,683.15,3.7899999618530273
0.0,0.3043608721744349,0.0,0.0,0.0,0.0,0.0,0.0,0.0,0.0,0.3043608721744349,0.0,0.0,0.0,0.0,0.0,0.0,0.0,0.0,0.0,0.0,0.0,673.15,3.809999942779541
0.0,0.24997500249975,0.0,0.0,0.0,0.0,0.0,0.0,0.0,0.0,0.24997500249975,0.0,0.0,0.0,0.0,0.0,0.0,0.0,0.0,0.0,0.0,0.0,663.15,3.799999952316284
0.0,0.2,0.0,0.0,0.0,0.0,0.0,0.0,0.0,0.0,0.2,0.0,0.0,0.0,0.0,0.0,0.0,0.0,0.0,0.0,0.0,0.0,653.15,3.7899999618530273
0.0,0.1538,0.0,0.0,0.0,0.0,0.0,0.0,0.0,0.0,0.1538,0.0,0.0,0.0,0.0,0.0,0.0,0.0,0.0,0.0,0.0,0.0,613.15,3.75
0.0,0.1110888911108889,0.0,0.0,0.0,0.0,0.0,0.0,0.0,0.0,0.1110888911108889,0.0,0.0,0.0,0.0,0.0,0.0,0.0,0.0,0.0,0.0,0.0,603.15,3.7200000286102295
0.0,0.0714071407140714,0.0,0.0,0.0,0.0,0.0,0.0,0.0,0.0,0.0714071407140714,0.0,0.0,0.0,0.0,0.0,0.0,0.0,0.0,0.0,0.0,0.0,603.15,3.680000066757202
0.0,0.4285999999999999,0.0,0.0,0.0,0.0,0.0,0.0,0.0,0.0,0.4285999999999999,0.0,0.0,0.0,0.0,0.0,0.0,0.0,0.0,0.0,0.0,0.0,683.15,3.7799999713897705
0.0,0.3636363636363636,0.0,0.0,0.0,0.0,0.0,0.0,0.0,0.0,0.3636363636363636,0.0,0.0,0.0,0.0,0.0,0.0,0.0,0.0,0.0,0.0,0.0,673.15,3.859999895095825
0.0,0.3043608721744349,0.0,0.0,0.0,0.0,0.0,0.0,0.0,0.0,0.3043608721744349,0.0,0.0,0.0,0.0,0.0,0.0,0.0,0.0,0.0,0.0,0.0,673.15,3.910000085830689
0.0,0.24997500249975,0.0,0.0,0.0,0.0,0.0,0.0,0.0,0.0,0.24997500249975,0.0,0.0,0.0,0.0,0.0,0.0,0.0,0.0,0.0,0.0,0.0,658.15,3.9600000381469727
0.0,0.2,0.0,0.0,0.0,0.0,0.0,0.0,0.0,0.0,0.2,0.0,0.0,0.0,0.0,0.0,0.0,0.0,0.0,0.0,0.0,0.0,623.15,3.9600000381469727
0.0,0.1538,0.0,0.0,0.0,0.0,0.0,0.0,0.0,0.0,0.1538,0.0,0.0,0.0,0.0,0.0,0.0,0.0,0.0,0.0,0.0,0.0,613.15,3.9200000762939458
0.0,0.0,0.0,0.0,0.0,0.0,0.0,0.0,0.0,0.0,0.0,0.0,0.0,0.0,0.0,0.0,0.0,0.0,0.0,0.25,0.0,0.0,573.15,7.300000190734863
0.0,0.0,0.0,0.0,0.0,0.0,0.0,0.0,0.0,0.0,0.0,0.0,0.0,0.0,0.0,0.0,0.0,0.0,0.0,0.2308,0.0,0.0,553.15,6.900000095367432
0.0,0.0,0.0,0.0,0.0,0.0,0.0,0.0,0.0,0.0,0.0,0.0,0.0,0.0,0.0,0.0,0.0,0.0,0.0,0.2308,0.0,0.0,553.15,6.960000038146973
0.0,0.0,0.0,0.0,0.0,0.0,0.0,0.0,0.0,0.0,0.0,0.0,0.0,0.0,0.0,0.0,0.0,0.0,0.0,0.2308,0.0,0.0,543.15,7.599999904632568
0.0,0.0,0.0,0.0,0.0,0.0,0.0,0.0,0.0,0.0,0.0,0.0,0.0,0.1428857114288571,0.0,0.0,0.0,0.0,0.0,0.2142785721427857,0.0,0.0,593.15,6.340000152587891
0.0,0.0,0.0,0.0,0.0,0.0,0.0,0.0,0.0,0.0,0.0,0.1428857114288571,0.0,0.0,0.0,0.0,0.0,0.0,0.0,0.2142785721427857,0.0,0.0,593.15,7.269999980926514
0.0,0.0,0.0,0.0,0.0,0.0,0.0,0.0,0.0,0.0,0.0,0.0,0.0,0.0,0.0,0.0,0.0,0.1428857114288571,0.0,0.2142785721427857,0.0,0.0,563.15,6.949999809265137
0.0,0.0,0.0,0.0,0.0,0.0,0.0,0.0,0.0,0.0,0.0,0.0,0.0,0.0,0.0769,0.0,0.0,0.0,0.0,0.2308,0.0,0.0,583.15,7.139999866485596
0.0,0.0,0.0,0.0,0.0,0.0,0.0,0.0,0.0,0.0,0.0,0.0,0.0,0.0,0.0,0.0,0.0,0.0,0.0,0.2308,0.0,0.0,603.15,7.119999885559082
0.0,0.0,0.0,0.0,0.0,0.0,0.0,0.0,0.0,0.0,0.0,0.0,0.0,0.0,0.0,0.0,0.0,0.0,0.0,0.2308,0.0,0.0,613.15,7.46999979019165
0.0,0.0,0.0,0.0,0.0,0.0,0.0,0.0,0.0,0.0,0.0,0.0,0.0,0.0,0.0,0.0,0.0,0.0,0.0,0.2308,0.0,0.0,603.15,7.0
0.0,0.0,0.0,0.0,0.0,0.0,0.0,0.0,0.0,0.0,0.0,0.0,0.0,0.0,0.0,0.0,0.0,0.0,0.0769,0.2308,0.0,0.0,633.15,7.099999904632568
0.0,0.0,0.0,0.0,0.0,0.0,0.0,0.0,0.0,0.0,0.0,0.0,0.0,0.0,0.0,0.0,0.0,0.0,0.0,0.3077,0.0,0.0,573.15,7.400000095367432
0.0,0.0,0.0,0.0,0.0,0.0,0.0,0.0,0.0,0.0,0.0,0.0,0.0,0.0,0.0,0.1428857114288571,0.0,0.0,0.0,0.2142785721427857,0.0,0.0,623.15,7.210000038146973
0.0,0.0,0.1428857114288571,0.0,0.0,0.0,0.0,0.0,0.0,0.0,0.0,0.0,0.0,0.0,0.0,0.0,0.0,0.0,0.0,0.2142785721427857,0.0,0.0,583.15,7.199999809265137
0.0,0.0,0.0,0.0,0.0,0.0,0.0,0.0,0.0,0.0,0.0,0.0,0.0,0.0,0.0,0.0,0.0,0.0,0.0,0.2143,0.0,0.0,603.15,6.900000095367432
0.0,0.0,0.0,0.0,0.0,0.0,0.0,0.0,0.0,0.0,0.0,0.0,0.0,0.0,0.0,0.0,0.0,0.0,0.0,0.2142785721427857,0.1428857114288571,0.0,573.15,7.150000095367432
0.0,0.0,0.0,0.0,0.0,0.0,0.0,0.0,0.0,0.0,0.0,0.0,0.0,0.0,0.0,0.0,0.0769,0.0,0.0,0.2308,0.0,0.0,633.15,7.179999828338623
0.0,0.496,0.0,0.504,0.0,0.0,0.0,0.0,0.0,0.0,0.0,0.0,0.0,0.0,0.0,0.0,0.0,0.0,0.0,0.0,0.0,0.0,547.15,2.510999917984009
0.0,0.504,0.0,0.469,0.027,0.0,0.0,0.0,0.0,0.0,0.0,0.0,0.0,0.0,0.0,0.0,0.0,0.0,0.0,0.0,0.0,0.0,578.15,2.5290000438690186
0.0,0.561,0.0,0.363,0.076,0.0,0.0,0.0,0.0,0.0,0.0,0.0,0.0,0.0,0.0,0.0,0.0,0.0,0.0,0.0,0.0,0.0,651.15,2.559999942779541
0.0,0.598,0.0,0.296,0.106,0.0,0.0,0.0,0.0,0.0,0.0,0.0,0.0,0.0,0.0,0.0,0.0,0.0,0.0,0.0,0.0,0.0,656.15,2.5510001182556152
0.0,0.616,0.0,0.248,0.136,0.0,0.0,0.0,0.0,0.0,0.0,0.0,0.0,0.0,0.0,0.0,0.0,0.0,0.0,0.0,0.0,0.0,738.15,2.5840001106262207
0.0,0.64,0.0,0.2,0.16,0.0,0.0,0.0,0.0,0.0,0.0,0.0,0.0,0.0,0.0,0.0,0.0,0.0,0.0,0.0,0.0,0.0,756.15,2.5920000076293945
0.0,0.657,0.0,0.158,0.185,0.0,0.0,0.0,0.0,0.0,0.0,0.0,0.0,0.0,0.0,0.0,0.0,0.0,0.0,0.0,0.0,0.0,823.15,2.5989999771118164
0.0,0.667,0.0,0.106,0.2269999999999999,0.0,0.0,0.0,0.0,0.0,0.0,0.0,0.0,0.0,0.0,0.0,0.0,0.0,0.0,0.0,0.0,0.0,863.15,2.6080000400543213
0.0,0.6809999999999999,0.0,0.0,0.319,0.0,0.0,0.0,0.0,0.0,0.0,0.0,0.0,0.0,0.0,0.0,0.0,0.0,0.0,0.0,0.0,0.0,1028.15,2.575000047683716
0.0,0.475,0.0,0.487,0.038,0.0,0.0,0.0,0.0,0.0,0.0,0.0,0.0,0.0,0.0,0.0,0.0,0.0,0.0,0.0,0.0,0.0,583.15,2.559999942779541
0.0,0.481,0.0,0.4529999999999999,0.066,0.0,0.0,0.0,0.0,0.0,0.0,0.0,0.0,0.0,0.0,0.0,0.0,0.0,0.0,0.0,0.0,0.0,608.15,2.5929999351501465
0.0,0.4778522147785221,0.0,0.4466553344665533,0.0754924507549245,0.0,0.0,0.0,0.0,0.0,0.0,0.0,0.0,0.0,0.0,0.0,0.0,0.0,0.0,0.0,0.0,0.0,638.15,2.6040000915527344
0.0,0.482,0.0,0.417,0.1009999999999999,0.0,0.0,0.0,0.0,0.0,0.0,0.0,0.0,0.0,0.0,0.0,0.0,0.0,0.0,0.0,0.0,0.0,673.15,2.640000104904175
0.0,0.4824,0.0,0.3912,0.1264,0.0,0.0,0.0,0.0,0.0,0.0,0.0,0.0,0.0,0.0,0.0,0.0,0.0,0.0,0.0,0.0,0.0,702.15,2.6519999504089355
0.0,0.4685,0.0,0.5065,0.025,0.0,0.0,0.0,0.0,0.0,0.0,0.0,0.0,0.0,0.0,0.0,0.0,0.0,0.0,0.0,0.0,0.0,568.15,2.546999931335449
0.0,0.4654534546545344,0.0,0.4834516548345165,0.0510948905109489,0.0,0.0,0.0,0.0,0.0,0.0,0.0,0.0,0.0,0.0,0.0,0.0,0.0,0.0,0.0,0.0,0.0,573.15,2.559000015258789
0.0,0.456,0.0,0.4679999999999999,0.076,0.0,0.0,0.0,0.0,0.0,0.0,0.0,0.0,0.0,0.0,0.0,0.0,0.0,0.0,0.0,0.0,0.0,638.15,2.615999937057495
0.0,0.436,0.0,0.4639999999999999,0.1,0.0,0.0,0.0,0.0,0.0,0.0,0.0,0.0,0.0,0.0,0.0,0.0,0.0,0.0,0.0,0.0,0.0,688.15,2.6410000324249268
0.0,0.4269,0.0,0.4489,0.1242,0.0,0.0,0.0,0.0,0.0,0.0,0.0,0.0,0.0,0.0,0.0,0.0,0.0,0.0,0.0,0.0,0.0,708.15,2.6570000648498535
0.0,0.416,0.0,0.4369999999999999,0.1469999999999999,0.0,0.0,0.0,0.0,0.0,0.0,0.0,0.0,0.0,0.0,0.0,0.0,0.0,0.0,0.0,0.0,0.0,698.15,2.6589999198913574
0.0,0.416,0.0,0.4019999999999999,0.1819999999999999,0.0,0.0,0.0,0.0,0.0,0.0,0.0,0.0,0.0,0.0,0.0,0.0,0.0,0.0,0.0,0.0,0.0,699.15,2.6480000019073486
0.0,0.4064,0.0,0.4044,0.1892,0.0,0.0,0.0,0.0,0.0,0.0,0.0,0.0,0.0,0.0,0.0,0.0,0.0,0.0,0.0,0.0,0.0,678.15,2.617000102996826
0.0,0.3836,0.0,0.3746,0.2418,0.0,0.0,0.0,0.0,0.0,0.0,0.0,0.0,0.0,0.0,0.0,0.0,0.0,0.0,0.0,0.0,0.0,688.15,2.5789999961853027
0.0,0.371,0.0,0.369,0.26,0.0,0.0,0.0,0.0,0.0,0.0,0.0,0.0,0.0,0.0,0.0,0.0,0.0,0.0,0.0,0.0,0.0,688.15,2.5739998817443848
0.0,0.36,0.0,0.367,0.273,0.0,0.0,0.0,0.0,0.0,0.0,0.0,0.0,0.0,0.0,0.0,0.0,0.0,0.0,0.0,0.0,0.0,701.15,2.566999912261963
0.0,0.4609999999999999,0.0,0.512,0.0269999999999999,0.0,0.0,0.0,0.0,0.0,0.0,0.0,0.0,0.0,0.0,0.0,0.0,0.0,0.0,0.0,0.0,0.0,578.15,2.552000045776367
0.0,0.441,0.0,0.504,0.055,0.0,0.0,0.0,0.0,0.0,0.0,0.0,0.0,0.0,0.0,0.0,0.0,0.0,0.0,0.0,0.0,0.0,613.15,2.5989999771118164
0.0,0.41,0.0,0.506,0.084,0.0,0.0,0.0,0.0,0.0,0.0,0.0,0.0,0.0,0.0,0.0,0.0,0.0,0.0,0.0,0.0,0.0,668.15,2.634999990463257
0.0,0.3919999999999999,0.0,0.4959999999999999,0.1119999999999999,0.0,0.0,0.0,0.0,0.0,0.0,0.0,0.0,0.0,0.0,0.0,0.0,0.0,0.0,0.0,0.0,0.0,663.15,2.615000009536743
0.0,0.3626,0.0,0.5105,0.1268999999999999,0.0,0.0,0.0,0.0,0.0,0.0,0.0,0.0,0.0,0.0,0.0,0.0,0.0,0.0,0.0,0.0,0.0,633.15,2.5889999866485596
0.0,0.347,0.0,0.505,0.148,0.0,0.0,0.0,0.0,0.0,0.0,0.0,0.0,0.0,0.0,0.0,0.0,0.0,0.0,0.0,0.0,0.0,640.15,2.553999900817871
0.0,0.3134,0.0,0.505,0.1816,0.0,0.0,0.0,0.0,0.0,0.0,0.0,0.0,0.0,0.0,0.0,0.0,0.0,0.0,0.0,0.0,0.0,626.15,2.5420000553131104
0.0,0.296,0.0,0.513,0.191,0.0,0.0,0.0,0.0,0.0,0.0,0.0,0.0,0.0,0.0,0.0,0.0,0.0,0.0,0.0,0.0,0.0,668.15,2.5369999408721924
0.0,0.0,0.0,0.0,0.0,0.0,0.0,0.0,0.0,0.0,0.0,0.0,0.0,0.0,0.0,0.0,0.0,0.3333,0.0,0.5,0.0,0.0,615.15,8.413999557495117
0.0,0.0,0.0,0.0,0.0,0.0,0.0,0.0,0.0,0.0,0.0,0.0,0.0,0.0,0.0,0.0,0.0,0.4615461546154615,0.0,0.3846384638463846,0.0,0.0,606.15,8.402999877929688
0.0,0.0,0.0,0.0,0.0,0.0,0.0,0.0,0.0,0.0,0.0,0.0,0.0,0.0,0.0,0.0,0.0,0.5714,0.0,0.2857,0.0,0.0,602.15,8.359999656677246
0.0,0.0,0.0,0.0,0.0,0.0,0.0,0.0,0.0,0.0,0.0,0.0,0.0,0.0,0.0,0.0,0.0,0.6667000000000001,0.0,0.2,0.0,0.0,598.15,8.331000328063965
0.0,0.0,0.0,0.0,0.0,0.0,0.0,0.0,0.0,0.0,0.0,0.0,0.0,0.0,0.0,0.0,0.0,0.3333333333333333,0.0,0.4583458345834583,0.0,0.0,628.15,8.293999671936035
0.0,0.0,0.0,0.0,0.0,0.0,0.0,0.0,0.0,0.0,0.0,0.0,0.0,0.0,0.0,0.0,0.0,0.4614999999999999,0.0,0.3461999999999999,0.0,0.0,618.15,8.288999557495117
0.0,0.0,0.0,0.0,0.0,0.0,0.0,0.0,0.0,0.0,0.0,0.0,0.0,0.0,0.0,0.0,0.0,0.5714,0.0,0.25,0.0,0.0,612.15,8.204000473022461
0.0,0.0,0.0,0.0,0.0,0.0,0.0,0.0,0.0,0.0,0.0,0.0,0.0,0.0,0.0,0.0,0.0,0.6666333366663334,0.0,0.1666833316668333,0.0,0.0,611.15,8.157999992370605
0.0,0.0,0.0,0.0,0.0,0.0,0.0,0.0,0.0,0.0,0.0,0.0,0.0,0.0,0.0,0.0,0.0,0.4615000000000001,0.0,0.3077,0.0,0.0,634.15,8.079999923706055
0.0,0.0,0.0,0.0,0.0,0.0,0.0,0.0,0.0,0.0,0.0,0.0,0.0,0.0,0.0,0.0,0.0,0.5714,0.0,0.2143,0.0,0.0,632.15,8.050999641418457
0.0,0.0,0.0,0.0,0.0,0.0,0.0,0.0,0.0,0.0,0.0,0.0,0.0,0.0,0.0,0.0,0.0,0.6667000000000001,0.0,0.1333,0.0,0.0,632.15,7.995999813079834
0.0,0.0,0.0,0.0,0.0,0.0,0.0,0.0,0.0,0.0,0.0,0.0,0.0,0.0,0.0,0.0,0.0,0.75,0.0,0.0625,0.0,0.0,631.15,7.956999778747559
0.0,0.0,0.0,0.0,0.0,0.0,0.0,0.0,0.0,0.0,0.0,0.0,0.0,0.0,0.0,0.0,0.0,0.5714,0.0,0.1785999999999999,0.0,0.0,652.15,7.88100004196167
0.0,0.0,0.0,0.0,0.0,0.0,0.0,0.0,0.0,0.0,0.0,0.0,0.0,0.0,0.0,0.0,0.0,0.6667000000000001,0.0,0.1,0.0,0.0,650.15,7.828999996185303
0.0,0.0,0.0,0.0,0.0,0.0,0.0,0.0,0.0,0.0,0.0,0.0,0.0,0.0,0.0,0.0,0.0,0.7499250074992502,0.0,0.0312968703129687,0.0,0.0,647.15,7.765999794006348
0.75002499750025,0.0,0.0,0.1668833116688331,0.0,0.0,0.0,0.0830916908309169,0.0,0.0,0.0,0.0,0.0,0.0,0.0,0.0,0.0,0.0,0.0,0.0,0.0,0.0,781.15,2.4040000438690186
0.7498,0.0,0.0,0.1667,0.0,0.0,0.0834999999999999,0.0,0.0,0.0,0.0,0.0,0.0,0.0,0.0,0.0,0.0,0.0,0.0,0.0,0.0,0.0,800.15,2.4679999351501465
0.7498999999999999,0.0,0.0,0.1664,0.0,0.0,0.0,0.0,0.0,0.0,0.0,0.0,0.0,0.0,0.0,0.0,0.0,0.0,0.0,0.0,0.0,0.0,736.15,2.5169999599456787
0.7502000000000001,0.0,0.0,0.1665,0.0,0.0,0.0,0.0,0.0,0.0,0.0,0.0833,0.0,0.0,0.0,0.0,0.0,0.0,0.0,0.0,0.0,0.0,827.15,2.558000087738037
0.7497749774977497,0.0,0.0,0.1671167116711671,0.0,0.0,0.0,0.0,0.0,0.0,0.0831083108310831,0.0,0.0,0.0,0.0,0.0,0.0,0.0,0.0,0.0,0.0,0.0,739.15,2.739000082015991
0.7495,0.0,0.0,0.1669999999999999,0.0,0.0,0.0,0.0,0.0,0.0,0.0,0.0,0.0,0.0,0.0,0.0,0.0,0.0834999999999999,0.0,0.0,0.0,0.0,716.15,2.9590001106262207
0.7140000000000001,0.0,0.0,0.143,0.013,0.0,0.073,0.057,0.0,0.0,0.0,0.0,0.0,0.0,0.0,0.0,0.0,0.0,0.0,0.0,0.0,0.0,803.15,2.5
0.6080000000000001,0.0,0.0,0.108,0.016,0.0,0.045,0.0,0.0,0.223,0.0,0.0,0.0,0.0,0.0,0.0,0.0,0.0,0.0,0.0,0.0,0.0,843.15,2.380000114440918
0.705,0.0,0.0,0.077,0.0,0.0,0.0,0.0,0.0,0.218,0.0,0.0,0.0,0.0,0.0,0.0,0.0,0.0,0.0,0.0,0.0,0.0,778.15,2.2899999618530273
0.748,0.0,0.0,0.05,0.02,0.0,0.0,0.0,0.077,0.0,0.0,0.0,0.0,0.0,0.0,0.0,0.0,0.105,0.0,0.0,0.0,0.0,718.15,3.049999952316284
0.0,0.0,0.0,0.0,0.1724827517248275,0.0,0.1888811118888111,0.0,0.0,0.0,0.0,0.0,0.1761823817618238,0.0,0.0,0.0,0.0,0.0,0.0,0.0,0.0,0.0,795.15,3.492000102996826
0.0,0.0,0.0,0.0216978302169783,0.1764823517648235,0.0,0.1934806519348065,0.0,0.0,0.0,0.0,0.0,0.1351864813518648,0.0,0.0,0.0,0.0,0.0,0.0,0.0,0.0,0.0,805.15,3.507999897003174
0.0,0.0,0.0,0.0444955504449555,0.1806819318068193,0.0,0.1980801919808019,0.0,0.0,0.0,0.0,0.0,0.0922907709229077,0.0,0.0,0.0,0.0,0.0,0.0,0.0,0.0,0.0,809.15,3.5199999809265137
