Repository: dorukdogular/vitreos

# Data

## Source

Glass property data is sourced from the [SciGlass database](https://github.com/epam/SciGlass) (EPAM Systems), made available under the [Open Database License (ODbL)](https://opendatacommons.org/licenses/odbl/1-0/). Accessed via the [glasspy](https://github.com/drcassar/glasspy) Python library.

## Files tracked in git

| File | Description |
|---|---|
| `clean.csv` | Deduplicated glass-forming ability dataset (11858 rows) |
| `tg_dataset.csv` | 76377 glasses with Tg (K) and 22 oxide mol% features |
| `tg_density_dataset.csv` | 31173 glasses with both Tg (K) and density (g/cm³) |

File: data/tg_density_dataset.csv (part 10 of 109)
SiO2,P2O5,ZrO2,Na2O,Al2O3,Fe2O3,CaO,MgO,K2O,B2O3,BaO,ZnO,Li2O,SrO,La2O3,TiO2,Nb2O5,PbO,Sb2O3,Bi2O3,TeO2,Se,Tg,density
0.0,0.0,0.0,0.0683999999999999,0.1851,0.0,0.2028999999999999,0.0,0.0,0.0,0.0,0.0,0.0472999999999999,0.0,0.0,0.0,0.0,0.0,0.0,0.0,0.0,0.0,809.15,3.5360000133514404
0.0,0.0,0.0,0.0935,0.1896999999999999,0.0,0.208,0.0,0.0,0.0,0.0,0.0,0.0,0.0,0.0,0.0,0.0,0.0,0.0,0.0,0.0,0.0,907.15,3.5309998989105225
0.0,0.0,0.0,0.0,0.0,0.0,0.0,0.0,0.0,0.6,0.0,0.0,0.4,0.0,0.0,0.0,0.0,0.0,0.0,0.0,0.0,0.0,754.15,2.2899999618530273
0.0,0.0,0.0,0.0,0.0,0.0,0.0,0.0,0.0,0.5,0.0,0.0,0.5,0.0,0.0,0.0,0.0,0.0,0.0,0.0,0.0,0.0,700.15,2.240000009536743
0.0,0.0,0.0,0.0,0.0,0.0,0.0,0.0,0.0,0.4,0.0,0.0,0.6,0.0,0.0,0.0,0.0,0.0,0.0,0.0,0.0,0.0,606.15,2.180000066757202
0.0,0.0,0.0,0.0,0.0,0.0,0.0,0.0,0.0,0.98,0.0,0.0,0.02,0.0,0.0,0.0,0.0,0.0,0.0,0.0,0.0,0.0,558.15,1.840000033378601
0.0,0.0,0.0,0.0,0.0,0.0,0.0,0.0,0.0,0.97,0.0,0.0,0.03,0.0,0.0,0.0,0.0,0.0,0.0,0.0,0.0,0.0,565.15,1.850000023841858
0.0,0.0,0.0,0.0,0.0,0.0,0.0,0.0,0.0,0.94,0.0,0.0,0.06,0.0,0.0,0.0,0.0,0.0,0.0,0.0,0.0,0.0,605.15,1.8899999856948853
0.0,0.0,0.0,0.0,0.0,0.0,0.0,0.0,0.0,0.91,0.0,0.0,0.09,0.0,0.0,0.0,0.0,0.0,0.0,0.0,0.0,0.0,637.15,1.899999976158142
0.0,0.0,0.0,0.0,0.0,0.0,0.0,0.0,0.0,0.89,0.0,0.0,0.11,0.0,0.0,0.0,0.0,0.0,0.0,0.0,0.0,0.0,656.15,1.940000057220459
0.0,0.0,0.0,0.0,0.0,0.0,0.0,0.0,0.0,0.86,0.0,0.0,0.14,0.0,0.0,0.0,0.0,0.0,0.0,0.0,0.0,0.0,687.15,1.9800000190734863
0.0,0.0,0.0,0.0,0.0,0.0,0.0,0.0,0.0,0.83,0.0,0.0,0.17,0.0,0.0,0.0,0.0,0.0,0.0,0.0,0.0,0.0,717.15,2.0299999713897705
0.0,0.0,0.0,0.0,0.0,0.0,0.0,0.0,0.0,0.76,0.0,0.0,0.24,0.0,0.0,0.0,0.0,0.0,0.0,0.0,0.0,0.0,782.15,2.1700000762939453
0.0,0.0,0.0,0.0,0.0,0.0,0.0,0.0,0.0,0.6542,0.0,0.0,0.215,0.0,0.0,0.0,0.0,0.0,0.0,0.0,0.0,0.0,745.15,2.0899999141693115
0.0,0.0,0.0,0.0,0.0,0.0,0.0,0.0,0.0,0.6731,0.0,0.0,0.25,0.0,0.0,0.0,0.0,0.0,0.0,0.0,0.0,0.0,763.15,2.1600000858306885
0.0,0.0,0.0,0.0,0.0,0.0,0.0,0.0,0.0,0.6930999999999999,0.0,0.0,0.2870999999999999,0.0,0.0,0.0,0.0,0.0,0.0,0.0,0.0,0.0,774.15,2.2100000381469727
0.0,0.0,0.0,0.0,0.0,0.0,0.0,0.0,0.0,0.6204,0.0,0.0,0.2314999999999999,0.0,0.0,0.0,0.0,0.0,0.0,0.0,0.0,0.0,734.15,2.119999885559082
0.0,0.0,0.0,0.0,0.0,0.0,0.0,0.0,0.0,0.6442644264426444,0.0,0.0,0.2788278827882788,0.0,0.0,0.0,0.0,0.0,0.0,0.0,0.0,0.0,751.15,2.1600000858306885
0.0,0.0,0.0,0.0,0.0,0.0,0.0,0.0,0.0,0.67,0.0,0.0,0.33,0.0,0.0,0.0,0.0,0.0,0.0,0.0,0.0,0.0,773.15,2.2699999809265137
0.0,0.0,0.0,0.0,0.0,0.0,0.0,0.0,0.0,0.5926,0.0,0.0,0.2593,0.0,0.0,0.0,0.0,0.0,0.0,0.0,0.0,0.0,730.15,2.119999885559082
0.0,0.0,0.0,0.0,0.0,0.0,0.0,0.0,0.0,0.5981598159815982,0.0,0.0,0.271027102710271,0.0,0.0,0.0,0.0,0.0,0.0,0.0,0.0,0.0,737.15,2.140000104904175
0.0,0.0,0.0,0.0,0.0,0.0,0.0,0.0,0.0,0.6213378662133786,0.0,0.0,0.3203679632036796,0.0,0.0,0.0,0.0,0.0,0.0,0.0,0.0,0.0,755.15,2.1700000762939453
0.0,0.0,0.0,0.0,0.0,0.0,0.0,0.0,0.0,0.5405,0.0,0.0,0.2613,0.0,0.0,0.0,0.0,0.0,0.0,0.0,0.0,0.0,714.15,2.0899999141693115
0.0,0.0,0.0,0.0,0.0,0.0,0.0,0.0,0.0,0.4386,0.0,0.0,0.3157999999999999,0.0,0.0,0.0,0.0,0.0,0.0,0.0,0.0,0.0,670.15,2.069999933242798
0.0,0.0,0.0,0.0,0.0,0.0,0.0,0.0,0.0,0.4464,0.0,0.0,0.3393,0.0,0.0,0.0,0.0,0.0,0.0,0.0,0.0,0.0,672.15,2.0999999046325684
0.0,0.0,0.0,0.0,0.0,0.0,0.0,0.0,0.0,0.4587458745874587,0.0,0.0,0.3761376137613761,0.0,0.0,0.0,0.0,0.0,0.0,0.0,0.0,0.0,675.15,2.130000114440918
0.0,0.0,0.0,0.0,0.0,0.0,0.0,0.0,0.0,0.4673,0.0,0.0,0.4019,0.0,0.0,0.0,0.0,0.0,0.0,0.0,0.0,0.0,676.15,2.1500000953674316
0.0,0.0,0.0,0.0,0.0,0.0,0.0,0.0,0.0,0.4717,0.0,0.0,0.4150999999999999,0.0,0.0,0.0,0.0,0.0,0.0,0.0,0.0,0.0,678.15,2.1700000762939453
0.0,0.0,0.0,0.0,0.0,0.0,0.0,0.0,0.0,0.4854,0.0,0.0,0.4563,0.0,0.0,0.0,0.0,0.0,0.0,0.0,0.0,0.0,689.15,2.190000057220459
0.0,0.0,0.0,0.0,0.0,0.0,0.0,0.0,0.0,0.4950495049504951,0.0,0.0,0.4851485148514851,0.0,0.0,0.0,0.0,0.0,0.0,0.0,0.0,0.0,696.15,2.2100000381469727
0.0,0.0,0.0,0.02,0.35,0.0,0.63,0.0,0.0,0.0,0.0,0.0,0.0,0.0,0.0,0.0,0.0,0.0,0.0,0.0,0.0,0.0,1069.15,2.9100000858306885
0.0,0.0,0.0,0.02,0.4,0.0,0.58,0.0,0.0,0.0,0.0,0.0,0.0,0.0,0.0,0.0,0.0,0.0,0.0,0.0,0.0,0.0,1102.15,2.888999938964844
0.0,0.0,0.0,0.02,0.44,0.0,0.54,0.0,0.0,0.0,0.0,0.0,0.0,0.0,0.0,0.0,0.0,0.0,0.0,0.0,0.0,0.0,1134.15,2.872999906539917
0.0,0.0,0.0,0.05,0.35,0.0,0.6,0.0,0.0,0.0,0.0,0.0,0.0,0.0,0.0,0.0,0.0,0.0,0.0,0.0,0.0,0.0,1037.15,2.8949999809265137
0.0,0.0,0.0,0.05,0.37,0.0,0.58,0.0,0.0,0.0,0.0,0.0,0.0,0.0,0.0,0.0,0.0,0.0,0.0,0.0,0.0,0.0,1049.15,2.880000114440918
0.0,0.0,0.0,0.05,0.4,0.0,0.55,0.0,0.0,0.0,0.0,0.0,0.0,0.0,0.0,0.0,0.0,0.0,0.0,0.0,0.0,0.0,1073.15,2.869999885559082
0.0,0.0,0.0,0.05,0.44,0.0,0.51,0.0,0.0,0.0,0.0,0.0,0.0,0.0,0.0,0.0,0.0,0.0,0.0,0.0,0.0,0.0,1106.15,2.8550000190734863
0.0,0.0,0.0,0.05,0.45,0.0,0.5,0.0,0.0,0.0,0.0,0.0,0.0,0.0,0.0,0.0,0.0,0.0,0.0,0.0,0.0,0.0,1115.15,2.8519999980926514
0.0,0.0,0.0,0.07,0.35,0.0,0.58,0.0,0.0,0.0,0.0,0.0,0.0,0.0,0.0,0.0,0.0,0.0,0.0,0.0,0.0,0.0,1022.15,2.880000114440918
0.0,0.0,0.0,0.07,0.4,0.0,0.53,0.0,0.0,0.0,0.0,0.0,0.0,0.0,0.0,0.0,0.0,0.0,0.0,0.0,0.0,0.0,1055.15,2.8529999256134033
0.0,0.0,0.0,0.07,0.44,0.0,0.49,0.0,0.0,0.0,0.0,0.0,0.0,0.0,0.0,0.0,0.0,0.0,0.0,0.0,0.0,0.0,1093.15,2.8389999866485596
0.0,0.0,0.0,0.0,0.375,0.0,0.625,0.0,0.0,0.0,0.0,0.0,0.0,0.0,0.0,0.0,0.0,0.0,0.0,0.0,0.0,0.0,1119.15,2.9079999923706055
0.0,0.0,0.0,0.0,0.35,0.0,0.65,0.0,0.0,0.0,0.0,0.0,0.0,0.0,0.0,0.0,0.0,0.0,0.0,0.0,0.0,0.0,1109.15,2.9140000343322754
0.0,0.0,0.0,0.0,0.325,0.0,0.675,0.0,0.0,0.0,0.0,0.0,0.0,0.0,0.0,0.0,0.0,0.0,0.0,0.0,0.0,0.0,1095.15,2.9200000762939453
0.0,0.0,0.0,0.0,0.35,0.0,0.61,0.0,0.0,0.0,0.0,0.0,0.0,0.04,0.0,0.0,0.0,0.0,0.0,0.0,0.0,0.0,1099.15,2.9749999046325684
0.0,0.0,0.0,0.0,0.4,0.0,0.55,0.0,0.0,0.0,0.0,0.0,0.0,0.05,0.0,0.0,0.0,0.0,0.0,0.0,0.0,0.0,1134.15,2.9719998836517334
0.0,0.0,0.0,0.0,0.375,0.0,0.575,0.0,0.0,0.0,0.0,0.0,0.0,0.05,0.0,0.0,0.0,0.0,0.0,0.0,0.0,0.0,1112.15,2.986000061035156
0.0,0.0,0.0,0.0,0.35,0.0,0.6,0.0,0.0,0.0,0.0,0.0,0.0,0.05,0.0,0.0,0.0,0.0,0.0,0.0,0.0,0.0,1101.15,2.994999885559082
0.0,0.0,0.0,0.0,0.325,0.0,0.625,0.0,0.0,0.0,0.0,0.0,0.0,0.05,0.0,0.0,0.0,0.0,0.0,0.0,0.0,0.0,1157.15,3.013000011444092
0.0,0.0,0.0,0.0,0.35,0.0,0.58,0.0,0.0,0.0,0.0,0.0,0.0,0.07,0.0,0.0,0.0,0.0,0.0,0.0,0.0,0.0,1103.15,3.0260000228881836
0.0,0.0,0.0,0.0,0.35,0.0,0.57,0.0,0.0,0.0,0.0,0.0,0.0,0.08,0.0,0.0,0.0,0.0,0.0,0.0,0.0,0.0,1100.15,3.0390000343322754
0.0,0.0,0.0,0.0,0.375,0.0,0.525,0.0,0.0,0.0,0.0,0.0,0.0,0.1,0.0,0.0,0.0,0.0,0.0,0.0,0.0,0.0,1111.15,3.055999994277954
0.0,0.0,0.0,0.0,0.35,0.0,0.55,0.0,0.0,0.0,0.0,0.0,0.0,0.1,0.0,0.0,0.0,0.0,0.0,0.0,0.0,0.0,1096.15,3.0789999961853027
0.0,0.0,0.0,0.0,0.325,0.0,0.575,0.0,0.0,0.0,0.0,0.0,0.0,0.1,0.0,0.0,0.0,0.0,0.0,0.0,0.0,0.0,1068.15,3.075000047683716
0.0,0.0,0.0,0.0,0.375,0.0,0.475,0.0,0.0,0.0,0.0,0.0,0.0,0.15,0.0,0.0,0.0,0.0,0.0,0.0,0.0,0.0,1113.15,3.13700008392334
0.0,0.0,0.0,0.0,0.35,0.0,0.5,0.0,0.0,0.0,0.0,0.0,0.0,0.15,0.0,0.0,0.0,0.0,0.0,0.0,0.0,0.0,1093.15,3.138000011444092
0.0,0.0,0.0,0.0,0.325,0.0,0.525,0.0,0.0,0.0,0.0,0.0,0.0,0.15,0.0,0.0,0.0,0.0,0.0,0.0,0.0,0.0,1070.15,3.1530001163482666
0.0,0.0,0.0,0.0,0.3,0.0,0.55,0.0,0.0,0.0,0.0,0.0,0.0,0.15,0.0,0.0,0.0,0.0,0.0,0.0,0.0,0.0,1053.15,3.1710000038146973
0.0,0.0,0.0,0.0,0.0,0.0,0.0,0.0,0.0,0.0,0.0,0.0,0.0,0.0,0.0,0.0,0.0,0.5714,0.0,0.25,0.0,0.0,598.15,8.194999694824219
0.0140985901409859,0.0,0.0,0.0,0.0,0.0,0.0,0.0,0.0,0.0,0.0,0.0,0.0,0.0,0.0,0.0,0.0,0.5633436656334367,0.0,0.2464753524647535,0.0,0.0,603.15,8.140999794006348
0.0277972202779722,0.0,0.0,0.0,0.0,0.0,0.0,0.0,0.0,0.0,0.0,0.0,0.0,0.0,0.0,0.0,0.0,0.5555444455554445,0.0,0.2430756924307569,0.0,0.0,693.15,8.11400032043457
0.0411041104110411,0.0,0.0,0.0,0.0,0.0,0.0,0.0,0.0,0.0,0.0,0.0,0.0,0.0,0.0,0.0,0.0,0.547954795479548,0.0,0.2397239723972397,0.0,0.0,717.15,8.0649995803833
0.0667,0.0,0.0,0.0,0.0,0.0,0.0,0.0,0.0,0.0,0.0,0.0,0.0,0.0,0.0,0.0,0.0,0.5333,0.0,0.2332999999999999,0.0,0.0,722.15,7.980999946594238
0.124987501249875,0.0,0.0,0.0,0.0,0.0,0.0,0.0,0.0,0.0,0.0,0.0,0.0,0.0,0.0,0.0,0.0,0.4999500049995001,0.0,0.2187781221877812,0.0,0.0,742.15,7.770999908447266
0.1764823517648235,0.0,0.0,0.0,0.0,0.0,0.0,0.0,0.0,0.0,0.0,0.0,0.0,0.0,0.0,0.0,0.0,0.4705529447055294,0.0,0.2058794120587941,0.0,0.0,766.15,7.578000068664551
0.0,0.5,0.0,0.0,0.3,0.0,0.0,0.0,0.0,0.0,0.0,0.2,0.0,0.0,0.0,0.0,0.0,0.0,0.0,0.0,0.0,0.0,940.15,2.6089999675750732
0.0,0.5,0.0,0.0,0.2,0.0,0.0,0.0,0.0,0.0,0.0,0.2,0.0,0.0,0.0,0.0,0.0,0.0,0.0,0.0,0.0,0.0,810.15,2.736000061035156
0.0,0.5,0.0,0.0,0.15,0.0,0.0,0.0,0.0,0.0,0.0,0.2,0.0,0.0,0.0,0.0,0.0,0.0,0.0,0.0,0.0,0.0,805.15,2.752000093460083
0.0,0.5,0.0,0.0,0.1,0.0,0.0,0.0,0.0,0.0,0.0,0.2,0.0,0.0,0.0,0.0,0.0,0.0,0.0,0.0,0.0,0.0,820.15,2.8469998836517334
0.0,0.5,0.0,0.0,0.0,0.0,0.0,0.0,0.0,0.0,0.0,0.2,0.0,0.0,0.0,0.0,0.0,0.0,0.0,0.0,0.0,0.0,820.15,3.0290000438690186
0.6,0.0,0.0,0.0,0.0,0.0,0.0,0.0,0.0,0.0,0.0,0.0,0.3,0.0,0.0,0.0,0.0,0.0,0.0,0.0,0.0,0.0,792.15,2.4489998817443848
0.6101,0.0,0.0,0.0,0.0168,0.0,0.0,0.0,0.0,0.0,0.0,0.0,0.305,0.0,0.0,0.0,0.0,0.0,0.0,0.0,0.0,0.0,781.15,2.427999973297119
0.6205,0.0,0.0,0.0,0.0341,0.0,0.0,0.0,0.0,0.0,0.0,0.0,0.3102,0.0,0.0,0.0,0.0,0.0,0.0,0.0,0.0,0.0,768.15,2.4100000858306885
0.6315999999999999,0.0,0.0,0.0,0.0526,0.0,0.0,0.0,0.0,0.0,0.0,0.0,0.3157999999999999,0.0,0.0,0.0,0.0,0.0,0.0,0.0,0.0,0.0,758.15,2.4000000953674316
0.0,0.0,0.0,0.0,0.0,0.0,0.0,0.0,0.0,0.0,0.2,0.0,0.2,0.0,0.0,0.0,0.0,0.0,0.0,0.6,0.0,0.0,584.15,7.519999980926514
0.0,0.0,0.0,0.0,0.0,0.0,0.0,0.0,0.0,0.0,0.2,0.0,0.25,0.0,0.0,0.0,0.0,0.0,0.0,0.55,0.0,0.0,578.15,7.389999866485596
0.0,0.0,0.0,0.0,0.0,0.0,0.0,0.0,0.0,0.0,0.2,0.0,0.3,0.0,0.0,0.0,0.0,0.0,0.0,0.5,0.0,0.0,575.15,7.150000095367432
0.0,0.0,0.0,0.0,0.0,0.0,0.0,0.0,0.0,0.0,0.2,0.0,0.35,0.0,0.0,0.0,0.0,0.0,0.0,0.45,0.0,0.0,577.15,6.75
0.0,0.0,0.0,0.0,0.0,0.0,0.0,0.0,0.0,0.0,0.2,0.0,0.45,0.0,0.0,0.0,0.0,0.0,0.0,0.35,0.0,0.0,577.15,6.099999904632568
0.0,0.0,0.0,0.0,0.0,0.0,0.0,0.0,0.0,0.0,0.2,0.0,0.5,0.0,0.0,0.0,0.0,0.0,0.0,0.3,0.0,0.0,573.15,5.75
0.0,0.0,0.0,0.0,0.0,0.0,0.0,0.0,0.0,0.0,0.2,0.0,0.55,0.0,0.0,0.0,0.0,0.0,0.0,0.25,0.0,0.0,567.15,5.210000038146973
0.0,0.0,0.0,0.0,0.0,0.0,0.0,0.0,0.0,0.0,0.2,0.0,0.6,0.0,0.0,0.0,0.0,0.0,0.0,0.2,0.0,0.0,551.15,4.630000114440918
0.0,0.0,0.0,0.0,0.0,0.0,0.0,0.0,0.0,0.0,0.2,0.0,0.65,0.0,0.0,0.0,0.0,0.0,0.0,0.15,0.0,0.0,543.15,4.079999923706055
0.0,0.0,0.0,0.0,0.0,0.0,0.0,0.0,0.0,0.0,0.0,0.0,0.4,0.2,0.0,0.0,0.0,0.0,0.0,0.4,0.0,0.0,582.15,6.360000133514404
0.0,0.0,0.0,0.0,0.0,0.0,0.0,0.0,0.0,0.0,0.0,0.0,0.5,0.2,0.0,0.0,0.0,0.0,0.0,0.3,0.0,0.0,584.15,5.670000076293945
0.0,0.0,0.0,0.0,0.0,0.0,0.0,0.0,0.0,0.0,0.0,0.0,0.6,0.2,0.0,0.0,0.0,0.0,0.0,0.2,0.0,0.0,562.15,4.53000020980835
0.0,0.0,0.0,0.0,0.0,0.0,0.0,0.0,0.0,0.0,0.0,0.0,0.7,0.2,0.0,0.0,0.0,0.0,0.0,0.1,0.0,0.0,525.15,3.4100000858306885
0.0,0.0,0.0,0.0,0.0,0.0,0.0,0.0,0.0,0.5,0.0,0.0,0.5,0.0,0.0,0.0,0.0,0.0,0.0,0.0,0.0,0.0,726.15,2.240000009536743
0.0,0.0,0.0,0.0,0.0,0.0,0.0,0.0,0.0,0.475,0.0,0.0,0.475,0.0,0.0,0.0,0.0,0.0,0.0,0.0,0.0,0.0,717.15,2.3399999141693115
0.0,0.0,0.0,0.0,0.0,0.0,0.0,0.0,0.0,0.45,0.0,0.0,0.45,0.0,0.0,0.0,0.0,0.0,0.0,0.0,0.0,0.0,707.15,2.4100000858306885
0.0,0.0,0.0,0.0,0.0,0.0,0.0,0.0,0.0,0.425,0.0,0.0,0.425,0.0,0.0,0.0,0.0,0.0,0.0,0.0,0.0,0.0,677.15,2.4600000381469727
0.0,0.0,0.0,0.0,0.0,0.0,0.0,0.0,0.0,0.4,0.0,0.0,0.4,0.0,0.0,0.0,0.0,0.0,0.0,0.0,0.0,0.0,651.15,2.5
0.0,0.0,0.0,0.0,0.0,0.0,0.0,0.0,0.0,0.375,0.0,0.0,0.375,0.0,0.0,0.0,0.0,0.0,0.0,0.0,0.0,0.0,633.15,2.5199999809265137
0.0,0.0,0.0,0.0,0.0,0.0,0.0,0.0,0.0,0.44,0.0,0.0,0.36,0.0,0.0,0.0,0.0,0.0,0.0,0.0,0.0,0.0,647.15,2.4600000381469727
0.0,0.0,0.0,0.0,0.0,0.0,0.0,0.0,0.0,0.36,0.0,0.0,0.44,0.0,0.0,0.0,0.0,0.0,0.0,0.0,0.0,0.0,649.15,2.509999990463257
0.0,0.0,0.0,0.0,0.0,0.0,0.0,0.0,0.0,0.32,0.0,0.0,0.48,0.0,0.0,0.0,0.0,0.0,0.0,0.0,0.0,0.0,693.15,2.509999990463257
0.0,0.0,0.0,0.45,0.0,0.0,0.0,0.0,0.0,0.45,0.0,0.0,0.0,0.0,0.0,0.0,0.0,0.0,0.0,0.0,0.0,0.0,696.15,2.490000009536743
0.0,0.0,0.0,0.4,0.0,0.0,0.0,0.0,0.0,0.4,0.0,0.0,0.0,0.0,0.0,0.0,0.0,0.0,0.0,0.0,0.0,0.0,625.15,2.549999952316284
0.0,0.0,0.0,0.35,0.0,0.0,0.0,0.0,0.0,0.35,0.0,0.0,0.0,0.0,0.0,0.0,0.0,0.0,0.0,0.0,0.0,0.0,559.15,2.5799999237060547
0.0,0.0,0.0,0.585,0.0,0.0,0.0,0.0,0.0,0.315,0.0,0.0,0.0,0.0,0.0,0.0,0.0,0.0,0.0,0.0,0.0,0.0,665.15,2.450000047683716
0.0,0.0,0.0,0.52,0.0,0.0,0.0,0.0,0.0,0.28,0.0,0.0,0.0,0.0,0.0,0.0,0.0,0.0,0.0,0.0,0.0,0.0,612.15,2.569999933242798
0.0,0.0,0.0,0.455,0.0,0.0,0.0,0.0,0.0,0.245,0.0,0.0,0.0,0.0,0.0,0.0,0.0,0.0,0.0,0.0,0.0,0.0,544.15,2.619999885559082
0.0,0.0,0.0,0.39,0.0,0.0,0.0,0.0,0.0,0.21,0.0,0.0,0.0,0.0,0.0,0.0,0.0,0.0,0.0,0.0,0.0,0.0,509.15,2.6600000858306885
0.0,0.0,0.0,0.36,0.0,0.0,0.0,0.0,0.0,0.44,0.0,0.0,0.0,0.0,0.0,0.0,0.0,0.0,0.0,0.0,0.0,0.0,652.15,2.509999990463257
0.0,0.0,0.0,0.48,0.0,0.0,0.0,0.0,0.0,0.32,0.0,0.0,0.0,0.0,0.0,0.0,0.0,0.0,0.0,0.0,0.0,0.0,644.15,2.5799999237060547
0.0,0.0,0.0,0.56,0.0,0.0,0.0,0.0,0.0,0.24,0.0,0.0,0.0,0.0,0.0,0.0,0.0,0.0,0.0,0.0,0.0,0.0,642.15,2.569999933242798
0.0,0.0,0.0,0.42,0.0,0.0,0.0,0.0,0.0,0.28,0.0,0.0,0.0,0.0,0.0,0.0,0.0,0.0,0.0,0.0,0.0,0.0,598.15,2.619999885559082
0.0,0.0,0.0,0.49,0.0,0.0,0.0,0.0,0.0,0.21,0.0,0.0,0.0,0.0,0.0,0.0,0.0,0.0,0.0,0.0,0.0,0.0,570.15,2.6500000953674316
0.0,0.0,0.0,0.0,0.0,0.0,0.0,0.0,0.45,0.45,0.0,0.0,0.0,0.0,0.0,0.0,0.0,0.0,0.0,0.0,0.0,0.0,703.15,2.390000104904175
0.0,0.0,0.0,0.0,0.0,0.0,0.0,0.0,0.425,0.425,0.0,0.0,0.0,0.0,0.0,0.0,0.0,0.0,0.0,0.0,0.0,0.0,648.15,2.4200000762939453
0.0,0.0,0.0,0.0,0.0,0.0,0.0,0.0,0.4,0.4,0.0,0.0,0.0,0.0,0.0,0.0,0.0,0.0,0.0,0.0,0.0,0.0,600.15,2.450000047683716
0.0,0.0,0.0,0.0,0.0,0.0,0.0,0.0,0.375,0.375,0.0,0.0,0.0,0.0,0.0,0.0,0.0,0.0,0.0,0.0,0.0,0.0,587.15,2.440000057220459
0.0,0.0,0.0,0.0,0.0,0.0,0.0,0.0,0.35,0.35,0.0,0.0,0.0,0.0,0.0,0.0,0.0,0.0,0.0,0.0,0.0,0.0,539.15,2.4700000286102295
0.0,0.0,0.0,0.0,0.0,0.0,0.0,0.0,0.325,0.325,0.0,0.0,0.0,0.0,0.0,0.0,0.0,0.0,0.0,0.0,0.0,0.0,513.15,2.5299999713897705
0.0,0.0,0.0,0.0,0.0,0.0,0.0,0.0,0.3,0.3,0.0,0.0,0.0,0.0,0.0,0.0,0.0,0.0,0.0,0.0,0.0,0.0,491.15,2.5999999046325684
0.0,0.0,0.0,0.0,0.0,0.0,0.0,0.0,0.275,0.275,0.0,0.0,0.0,0.0,0.0,0.0,0.0,0.0,0.0,0.0,0.0,0.0,478.15,2.6600000858306885
0.0,0.0,0.0,0.0,0.0,0.0,0.0,0.0,0.52,0.28,0.0,0.0,0.0,0.0,0.0,0.0,0.0,0.0,0.0,0.0,0.0,0.0,609.15,2.450000047683716
0.0,0.0,0.0,0.0,0.0,0.0,0.0,0.0,0.455,0.245,0.0,0.0,0.0,0.0,0.0,0.0,0.0,0.0,0.0,0.0,0.0,0.0,533.15,2.509999990463257
0.0,0.0,0.0,0.0,0.0,0.0,0.0,0.0,0.39,0.21,0.0,0.0,0.0,0.0,0.0,0.0,0.0,0.0,0.0,0.0,0.0,0.0,488.15,2.5399999618530273
0.0,0.0,0.0,0.0,0.0,0.0,0.0,0.0,0.325,0.175,0.0,0.0,0.0,0.0,0.0,0.0,0.0,0.0,0.0,0.0,0.0,0.0,475.15,2.680000066757202
0.0,0.0,0.0,0.0,0.0,0.0,0.0,0.0,0.28,0.52,0.0,0.0,0.0,0.0,0.0,0.0,0.0,0.0,0.0,0.0,0.0,0.0,616.15,2.380000114440918
0.0,0.0,0.0,0.0,0.0,0.0,0.0,0.0,0.32,0.48,0.0,0.0,0.0,0.0,0.0,0.0,0.0,0.0,0.0,0.0,0.0,0.0,599.15,2.380000114440918
0.0,0.0,0.0,0.0,0.0,0.0,0.0,0.0,0.44,0.36,0.0,0.0,0.0,0.0,0.0,0.0,0.0,0.0,0.0,0.0,0.0,0.0,623.15,2.4600000381469727
0.0,0.0,0.0,0.0,0.0,0.0,0.0,0.0,0.28,0.42,0.0,0.0,0.0,0.0,0.0,0.0,0.0,0.0,0.0,0.0,0.0,0.0,523.15,2.490000009536743
0.0,0.0,0.0,0.0,0.0,0.0,0.0,0.0,0.385,0.315,0.0,0.0,0.0,0.0,0.0,0.0,0.0,0.0,0.0,0.0,0.0,0.0,565.15,2.4700000286102295
0.0,0.0,0.0,0.0,0.0,0.0,0.0,0.0,0.49,0.21,0.0,0.0,0.0,0.0,0.0,0.0,0.0,0.0,0.0,0.0,0.0,0.0,744.15,2.5199999809265137
0.0,0.0,0.0,0.0,0.0,0.0,0.0,0.0,0.375,0.125,0.0,0.0,0.0,0.0,0.0,0.0,0.0,0.0,0.0,0.0,0.0,0.0,479.15,2.640000104904175
0.0,0.0,0.0,0.0,0.0,0.0,0.0,0.0,0.4,0.1,0.0,0.0,0.0,0.0,0.0,0.0,0.0,0.0,0.0,0.0,0.0,0.0,473.15,2.609999895095825
0.0,0.0,0.0,0.0,0.0,0.0,0.4,0.0,0.0,0.6,0.0,0.0,0.0,0.0,0.0,0.0,0.0,0.0,0.0,0.0,0.0,0.0,904.15,2.6600000858306885
0.0,0.0,0.0,0.0,0.0,0.0,0.36,0.0,0.0,0.54,0.0,0.0,0.0,0.0,0.0,0.0,0.0,0.0,0.0,0.0,0.0,0.0,855.15,2.690000057220459
0.0,0.0,0.0,0.0,0.0,0.0,0.32,0.0,0.0,0.48,0.0,0.0,0.0,0.0,0.0,0.0,0.0,0.0,0.0,0.0,0.0,0.0,791.15,2.690000057220459
0.0,0.0,0.0,0.0,0.0,0.0,0.28,0.0,0.0,0.42,0.0,0.0,0.0,0.0,0.0,0.0,0.0,0.0,0.0,0.0,0.0,0.0,896.15,2.6600000858306885
0.0,0.0,0.0,0.0,0.0,0.0,0.54,0.0,0.0,0.36,0.0,0.0,0.0,0.0,0.0,0.0,0.0,0.0,0.0,0.0,0.0,0.0,883.15,2.9000000953674316
0.0,0.0,0.0,0.0,0.0,0.0,0.48,0.0,0.0,0.32,0.0,0.0,0.0,0.0,0.0,0.0,0.0,0.0,0.0,0.0,0.0,0.0,785.15,2.9200000762939453
0.0,0.0,0.0,0.0,0.0,0.0,0.42,0.0,0.0,0.28,0.0,0.0,0.0,0.0,0.0,0.0,0.0,0.0,0.0,0.0,0.0,0.0,745.15,2.9100000858306885
0.0,0.0,0.0,0.0,0.0,0.0,0.36,0.0,0.0,0.24,0.0,0.0,0.0,0.0,0.0,0.0,0.0,0.0,0.0,0.0,0.0,0.0,665.15,2.880000114440918
0.0,0.0,0.0,0.0,0.0,0.0,0.3,0.0,0.0,0.2,0.0,0.0,0.0,0.0,0.0,0.0,0.0,0.0,0.0,0.0,0.0,0.0,899.15,2.859999895095825
0.0,0.0,0.0,0.0,0.0,0.0,0.35,0.0,0.0,0.35,0.0,0.0,0.0,0.0,0.0,0.0,0.0,0.0,0.0,0.0,0.0,0.0,937.15,2.799999952316284
0.0,0.0,0.0,0.0,0.0,0.0,0.49,0.0,0.0,0.21,0.0,0.0,0.0,0.0,0.0,0.0,0.0,0.0,0.0,0.0,0.0,0.0,747.15,2.9800000190734863
0.0,0.0,0.0,0.0,0.0,0.0,0.56,0.0,0.0,0.14,0.0,0.0,0.0,0.0,0.0,0.0,0.0,0.0,0.0,0.0,0.0,0.0,778.15,3.0399999618530273
0.0,0.0,0.0,0.0,0.0,0.0,0.35,0.0,0.0,0.15,0.0,0.0,0.0,0.0,0.0,0.0,0.0,0.0,0.0,0.0,0.0,0.0,900.15,2.9200000762939453
0.0,0.0,0.0,0.0,0.0,0.0,0.4,0.0,0.0,0.1,0.0,0.0,0.0,0.0,0.0,0.0,0.0,0.0,0.0,0.0,0.0,0.0,650.15,3.0
0.0,0.0,0.0,0.0,0.0,0.0,0.45,0.0,0.0,0.05,0.0,0.0,0.0,0.0,0.0,0.0,0.0,0.0,0.0,0.0,0.0,0.0,634.15,3.049999952316284
0.0,0.0,0.0,0.0,0.0,0.0,0.475,0.0,0.0,0.475,0.0,0.0,0.0,0.0,0.0,0.0,0.0,0.0,0.0,0.0,0.0,0.0,921.15,2.799999952316284
0.0,0.0,0.0,0.0,0.0,0.0,0.45,0.0,0.0,0.45,0.0,0.0,0.0,0.0,0.0,0.0,0.0,0.0,0.0,0.0,0.0,0.0,886.15,2.8299999237060547
0.0,0.0,0.0,0.0,0.0,0.0,0.425,0.0,0.0,0.425,0.0,0.0,0.0,0.0,0.0,0.0,0.0,0.0,0.0,0.0,0.0,0.0,817.15,2.809999942779541
0.0,0.0,0.0,0.0,0.0,0.0,0.4,0.0,0.0,0.4,0.0,0.0,0.0,0.0,0.0,0.0,0.0,0.0,0.0,0.0,0.0,0.0,775.15,2.799999952316284
0.0,0.0,0.0,0.0,0.0,0.0,0.375,0.0,0.0,0.375,0.0,0.0,0.0,0.0,0.0,0.0,0.0,0.0,0.0,0.0,0.0,0.0,740.15,2.799999952316284
0.0,0.0,0.0,0.0,0.0,0.0,0.325,0.0,0.0,0.325,0.0,0.0,0.0,0.0,0.0,0.0,0.0,0.0,0.0,0.0,0.0,0.0,872.15,2.7799999713897705
0.0,0.0,0.0,0.0,0.0,0.0,0.3,0.0,0.0,0.3,0.0,0.0,0.0,0.0,0.0,0.0,0.0,0.0,0.0,0.0,0.0,0.0,898.15,2.7799999713897705
0.0,0.0,0.0,0.0,0.0,0.0,0.5,0.0,0.0,0.5,0.0,0.0,0.0,0.0,0.0,0.0,0.0,0.0,0.0,0.0,0.0,0.0,936.15,2.809999942779541
0.0,0.0,0.0,0.0,0.0,0.0,0.0,0.0,0.0,0.6,0.4,0.0,0.0,0.0,0.0,0.0,0.0,0.0,0.0,0.0,0.0,0.0,941.15,3.2899999618530273
0.0,0.0,0.0,0.0,0.0,0.0,0.0,0.0,0.0,0.54,0.36,0.0,0.0,0.0,0.0,0.0,0.0,0.0,0.0,0.0,0.0,0.0,888.15,3.1500000953674316
0.0,0.0,0.0,0.0,0.0,0.0,0.0,0.0,0.0,0.48,0.32,0.0,0.0,0.0,0.0,0.0,0.0,0.0,0.0,0.0,0.0,0.0,799.15,3.049999952316284
0.0,0.0,0.0,0.0,0.0,0.0,0.0,0.0,0.0,0.42,0.28,0.0,0.0,0.0,0.0,0.0,0.0,0.0,0.0,0.0,0.0,0.0,882.15,2.990000009536743
0.0,0.0,0.0,0.0,0.0,0.0,0.0,0.0,0.0,0.45,0.45,0.0,0.0,0.0,0.0,0.0,0.0,0.0,0.0,0.0,0.0,0.0,902.15,3.4100000858306885
0.0,0.0,0.0,0.0,0.0,0.0,0.0,0.0,0.0,0.4,0.4,0.0,0.0,0.0,0.0,0.0,0.0,0.0,0.0,0.0,0.0,0.0,817.15,3.2799999713897705
0.0,0.0,0.0,0.0,0.0,0.0,0.0,0.0,0.0,0.35,0.35,0.0,0.0,0.0,0.0,0.0,0.0,0.0,0.0,0.0,0.0,0.0,739.15,3.180000066757202
0.0,0.0,0.0,0.0,0.0,0.0,0.0,0.0,0.0,0.3,0.3,0.0,0.0,0.0,0.0,0.0,0.0,0.0,0.0,0.0,0.0,0.0,847.15,3.0799999237060547
0.0,0.0,0.0,0.0,0.0,0.0,0.0,0.0,0.0,0.25,0.25,0.0,0.0,0.0,0.0,0.0,0.0,0.0,0.0,0.0,0.0,0.0,884.15,3.0199999809265137
0.0,0.0,0.0,0.0,0.0,0.0,0.0,0.0,0.0,0.24,0.56,0.0,0.0,0.0,0.0,0.0,0.0,0.0,0.0,0.0,0.0,0.0,871.15,3.619999885559082
0.0,0.0,0.0,0.0,0.0,0.0,0.0,0.0,0.0,0.315,0.385,0.0,0.0,0.0,0.0,0.0,0.0,0.0,0.0,0.0,0.0,0.0,732.15,3.2699999809265137
0.0,0.0,0.0,0.0,0.0,0.0,0.0,0.0,0.0,0.21,0.49,0.0,0.0,0.0,0.0,0.0,0.0,0.0,0.0,0.0,0.0,0.0,773.15,3.509999990463257
0.0,0.0,0.0,0.0,0.0,0.0,0.0,0.0,0.0,0.18,0.42,0.0,0.0,0.0,0.0,0.0,0.0,0.0,0.0,0.0,0.0,0.0,711.15,3.380000114440918
0.0,0.0,0.0,0.0,0.0,0.0,0.0,0.0,0.0,0.15,0.35,0.0,0.0,0.0,0.0,0.0,0.0,0.0,0.0,0.0,0.0,0.0,823.15,3.259999990463257
0.0,0.0,0.0,0.0,0.0,0.0,0.0,0.0,0.0,0.12,0.28,0.0,0.0,0.0,0.0,0.0,0.0,0.0,0.0,0.0,0.0,0.0,649.15,3.1500000953674316
0.0,0.0,0.0,0.0,0.0,0.0,0.0,0.0,0.0,0.1,0.4,0.0,0.0,0.0,0.0,0.0,0.0,0.0,0.0,0.0,0.0,0.0,649.15,3.380000114440918
0.0,0.0,0.0,0.0,0.0,0.0,0.0,0.0,0.0,0.05,0.45,0.0,0.0,0.0,0.0,0.0,0.0,0.0,0.0,0.0,0.0,0.0,663.15,3.4800000190734863
0.0,0.0,0.0,0.0,0.0,0.0,0.0,0.0,0.0,0.6,0.0,0.0,0.0,0.4,0.0,0.0,0.0,0.0,0.0,0.0,0.0,0.0,918.15,3.7200000286102295
0.0,0.0,0.0,0.0,0.0,0.0,0.0,0.0,0.0,0.54,0.0,0.0,0.0,0.36,0.0,0.0,0.0,0.0,0.0,0.0,0.0,0.0,871.15,3.5399999618530273
0.0,0.0,0.0,0.0,0.0,0.0,0.0,0.0,0.0,0.48,0.0,0.0,0.0,0.32,0.0,0.0,0.0,0.0,0.0,0.0,0.0,0.0,769.15,3.359999895095825
0.0,0.0,0.0,0.0,0.0,0.0,0.0,0.0,0.0,0.42,0.0,0.0,0.0,0.28,0.0,0.0,0.0,0.0,0.0,0.0,0.0,0.0,755.15,3.2699999809265137
0.0,0.0,0.0,0.0,0.0,0.0,0.0,0.0,0.0,0.36,0.0,0.0,0.0,0.24,0.0,0.0,0.0,0.0,0.0,0.0,0.0,0.0,663.15,3.2100000381469727
0.0,0.0,0.0,0.0,0.0,0.0,0.0,0.0,0.0,0.3,0.0,0.0,0.0,0.2,0.0,0.0,0.0,0.0,0.0,0.0,0.0,0.0,805.15,3.140000104904175
0.0,0.0,0.0,0.0,0.0,0.0,0.0,0.0,0.0,0.45,0.0,0.0,0.0,0.45,0.0,0.0,0.0,0.0,0.0,0.0,0.0,0.0,884.15,3.849999904632568
0.0,0.0,0.0,0.0,0.0,0.0,0.0,0.0,0.0,0.425,0.0,0.0,0.0,0.425,0.0,0.0,0.0,0.0,0.0,0.0,0.0,0.0,853.15,3.759999990463257
0.0,0.0,0.0,0.0,0.0,0.0,0.0,0.0,0.0,0.4,0.0,0.0,0.0,0.4,0.0,0.0,0.0,0.0,0.0,0.0,0.0,0.0,767.15,3.650000095367432
0.0,0.0,0.0,0.0,0.0,0.0,0.0,0.0,0.0,0.375,0.0,0.0,0.0,0.375,0.0,0.0,0.0,0.0,0.0,0.0,0.0,0.0,760.15,3.569999933242798
0.0,0.0,0.0,0.0,0.0,0.0,0.0,0.0,0.0,0.35,0.0,0.0,0.0,0.35,0.0,0.0,0.0,0.0,0.0,0.0,0.0,0.0,708.15,3.490000009536743
0.0,0.0,0.0,0.0,0.0,0.0,0.0,0.0,0.0,0.325,0.0,0.0,0.0,0.325,0.0,0.0,0.0,0.0,0.0,0.0,0.0,0.0,685.15,3.440000057220459
0.0,0.0,0.0,0.0,0.0,0.0,0.0,0.0,0.0,0.3,0.0,0.0,0.0,0.3,0.0,0.0,0.0,0.0,0.0,0.0,0.0,0.0,651.15,3.380000114440918
0.0,0.0,0.0,0.0,0.0,0.0,0.0,0.0,0.0,0.275,0.0,0.0,0.0,0.275,0.0,0.0,0.0,0.0,0.0,0.0,0.0,0.0,655.15,3.3499999046325684
0.0,0.0,0.0,0.0,0.0,0.0,0.0,0.0,0.0,0.25,0.0,0.0,0.0,0.25,0.0,0.0,0.0,0.0,0.0,0.0,0.0,0.0,622.15,3.2899999618530273
0.0,0.0,0.0,0.0,0.0,0.0,0.0,0.0,0.0,0.225,0.0,0.0,0.0,0.225,0.0,0.0,0.0,0.0,0.0,0.0,0.0,0.0,591.15,3.25
0.0,0.0,0.0,0.0,0.0,0.0,0.0,0.0,0.0,0.2,0.0,0.0,0.0,0.2,0.0,0.0,0.0,0.0,0.0,0.0,0.0,0.0,817.15,3.2200000286102295
0.0,0.0,0.0,0.0,0.0,0.0,0.0,0.0,0.0,0.175,0.0,0.0,0.0,0.175,0.0,0.0,0.0,0.0,0.0,0.0,0.0,0.0,849.15,3.1700000762939453
0.0,0.0,0.0,0.0,0.0,0.0,0.0,0.0,0.0,0.1,0.0,0.0,0.0,0.1,0.0,0.0,0.0,0.0,0.0,0.0,0.0,0.0,865.15,3.049999952316284
0.0,0.0,0.0,0.0,0.0,0.0,0.0,0.0,0.0,0.245,0.0,0.0,0.0,0.455,0.0,0.0,0.0,0.0,0.0,0.0,0.0,0.0,763.15,3.8299999237060542
0.0,0.0,0.0,0.0,0.0,0.0,0.0,0.0,0.0,0.21,0.0,0.0,0.0,0.39,0.0,0.0,0.0,0.0,0.0,0.0,0.0,0.0,675.15,3.640000104904175
0.0,0.0,0.0,0.0,0.0,0.0,0.0,0.0,0.0,0.175,0.0,0.0,0.0,0.325,0.0,0.0,0.0,0.0,0.0,0.0,0.0,0.0,618.15,3.509999990463257
0.0,0.0,0.0,0.0,0.0,0.0,0.0,0.0,0.0,0.05,0.0,0.0,0.0,0.45,0.0,0.0,0.0,0.0,0.0,0.0,0.0,0.0,642.15,3.819999933242798
0.0,0.0,0.0,0.0,0.0,0.0,0.0,0.0,0.0,0.14,0.0,0.0,0.0,0.26,0.0,0.0,0.0,0.0,0.0,0.0,0.0,0.0,591.15,3.390000104904175
0.0,0.0,0.0,0.0,0.0,0.0,0.0,0.0,0.0,0.105,0.0,0.0,0.0,0.195,0.0,0.0,0.0,0.0,0.0,0.0,0.0,0.0,583.15,3.25
0.0,0.0,0.0,0.0,0.0,0.0,0.0,0.0,0.0,0.125,0.0,0.0,0.0,0.375,0.0,0.0,0.0,0.0,0.0,0.0,0.0,0.0,640.15,3.660000085830689
0.0,0.0,0.0,0.0,0.0,0.0,0.0,0.0,0.0,0.05,0.0,0.0,0.0,0.05,0.0,0.0,0.0,0.0,0.0,0.0,0.0,0.0,867.15,3.009999990463257
0.0,0.0,0.0,0.0,0.0,0.0,0.0,0.0,0.0,1.0,0.0,0.0,0.0,0.0,0.0,0.0,0.0,0.0,0.0,0.0,0.0,0.0,549.15,1.8320000171661377
0.005,0.0,0.0,0.0,0.0,0.0,0.0,0.0,0.0,0.7979999999999999,0.0,0.0,0.0,0.0,0.0,0.0,0.0,0.0,0.0,0.0,0.0,0.0,493.15,2.303999900817871
0.003,0.0,0.0,0.0,0.0,0.0,0.0,0.0,0.0,0.601,0.0,0.0,0.0,0.0,0.0,0.0,0.0,0.0,0.0,0.0,0.0,0.0,471.15,2.690999984741211
0.004,0.0,0.0,0.0,0.0,0.0,0.0,0.0,0.0,0.401,0.0,0.0,0.0,0.0,0.0,0.0,0.0,0.0,0.0,0.0,0.0,0.0,465.15,3.055999994277954
0.003,0.0,0.0,0.0,0.0,0.0,0.0,0.0,0.0,0.1939999999999999,0.0,0.0,0.0,0.0,0.0,0.0,0.0,0.0,0.0,0.0,0.0,0.0,453.15,3.413000106811523
0.003,0.0,0.0,0.0,0.0,0.0,0.0,0.0,0.0,0.003,0.0,0.0,0.0,0.0,0.0,0.0,0.0,0.0,0.0,0.0,0.0,0.0,451.15,3.693000078201294
0.0,0.0,0.0,0.0,0.0,0.0,0.0,0.0,0.0,1.0,0.0,0.0,0.0,0.0,0.0,0.0,0.0,0.0,0.0,0.0,0.0,0.0,549.15,1.8320000171661377
0.0,0.0,0.0,0.0,0.0,0.0,0.0,0.0,0.0,0.899,0.0,0.0,0.0,0.0,0.0,0.0,0.0,0.0,0.1009999999999999,0.0,0.0,0.0,557.15,2.3529999256134033
0.0,0.0,0.0,0.0,0.0,0.0,0.0,0.0,0.0,0.81,0.0,0.0,0.0,0.0,0.0,0.0,0.0,0.0,0.19,0.0,0.0,0.0,570.15,2.7960000038146973
0.0,0.0,0.0,0.0,0.0,0.0,0.0,0.0,0.0,0.708,0.0,0.0,0.0,0.0,0.0,0.0,0.0,0.0,0.292,0.0,0.0,0.0,580.15,3.24399995803833
0.0,0.0,0.0,0.0,0.0,0.0,0.0,0.0,0.0,0.59,0.0,0.0,0.0,0.0,0.0,0.0,0.0,0.0,0.41,0.0,0.0,0.0,578.15,3.7269999980926514
0.0,0.0,0.0,0.0,0.0,0.0,0.0,0.0,0.0,0.413,0.0,0.0,0.0,0.0,0.0,0.0,0.0,0.0,0.583,0.0,0.0,0.0,567.15,4.2769999504089355
0.0,0.0,0.0,0.0,0.0,0.0,0.0,0.0,0.0,0.2019999999999999,0.0,0.0,0.0,0.0,0.0,0.0,0.0,0.0,0.7979999999999999,0.0,0.0,0.0,540.15,4.795000076293945
0.0,0.0,0.0,0.0,0.0,0.0,0.0,0.0,0.0,0.0,0.0,0.0,0.0,0.0,0.0,0.0,0.0,0.0,1.0,0.0,0.0,0.0,500.15,5.190000057220459
0.0,0.0,0.0,0.0,0.0,0.0,0.0,0.0,0.0,1.0,0.0,0.0,0.0,0.0,0.0,0.0,0.0,0.0,0.0,0.0,0.0,0.0,549.15,1.8320000171661377
0.0,0.0,0.0,0.0,0.0,0.0,0.0,0.0,0.0,0.75,0.0,0.0,0.0,0.0,0.0,0.0,0.0,0.0,0.0,0.25,0.0,0.0,736.15,4.820000171661377
0.0,0.0,0.0,0.0,0.0,0.0,0.0,0.0,0.0,0.65,0.0,0.0,0.0,0.0,0.0,0.0,0.0,0.0,0.0,0.35,0.0,0.0,715.15,5.802999973297119
0.0,0.0,0.0,0.0,0.0,0.0,0.0,0.0,0.0,0.55,0.0,0.0,0.0,0.0,0.0,0.0,0.0,0.0,0.0,0.45,0.0,0.0,685.15,6.566999912261963
0.0,0.0,0.0,0.0,0.0,0.0,0.0,0.0,0.0,0.45,0.0,0.0,0.0,0.0,0.0,0.0,0.0,0.0,0.0,0.55,0.0,0.0,645.15,7.230999946594238
0.0,0.0,0.0,0.0,0.0,0.0,0.0,0.0,0.0,0.35,0.0,0.0,0.0,0.0,0.0,0.0,0.0,0.0,0.0,0.65,0.0,0.0,614.15,7.659999847412109
0.0,0.0,0.0,0.0,0.0,0.0,0.0,0.0,0.0,0.25,0.0,0.0,0.0,0.0,0.0,0.0,0.0,0.0,0.0,0.75,0.0,0.0,593.15,8.12399959564209
0.0,0.0,0.0,0.0,0.0,0.0,0.0,0.0,0.0,0.15,0.0,0.0,0.0,0.0,0.0,0.0,0.0,0.0,0.0,0.85,0.0,0.0,578.15,8.494000434875488
0.0,0.0,0.0,0.0,0.0,0.0,0.0,0.0,0.0,1.0,0.0,0.0,0.0,0.0,0.0,0.0,0.0,0.0,0.0,0.0,0.0,0.0,538.15,1.8040000200271609
0.0,0.0,0.0,0.0,0.0,0.0,0.0,0.0,0.0,0.95,0.0,0.0,0.0,0.0,0.0,0.0,0.0,0.0,0.0,0.0,0.0,0.0,538.15,1.9019999504089355
0.0,0.0,0.0,0.0,0.0,0.0,0.0,0.0,0.0,0.85,0.0,0.0,0.0,0.0,0.0,0.0,0.0,0.0,0.0,0.0,0.0,0.0,559.15,2.052999973297119
0.0,0.0,0.0,0.0,0.0,0.0,0.0,0.0,0.0,0.8,0.0,0.0,0.0,0.0,0.0,0.0,0.0,0.0,0.0,0.0,0.0,0.0,575.15,2.1470000743865967
0.0,0.0,0.0,0.0,0.0,0.0,0.0,0.0,0.0,0.6,0.0,0.0,0.0,0.0,0.0,0.0,0.0,0.0,0.0,0.0,0.0,0.0,610.15,2.4570000171661377
0.0,0.0,0.0,0.0,0.0,0.0,0.0,0.0,0.0,0.4,0.0,0.0,0.0,0.0,0.0,0.0,0.0,0.0,0.0,0.0,0.0,0.0,656.15,2.864000082015991
0.0,0.0,0.0,0.0,0.0,0.0,0.0,0.0,0.0,0.2,0.0,0.0,0.0,0.0,0.0,0.0,0.0,0.0,0.0,0.0,0.0,0.0,698.15,3.2869999408721924
0.0,0.0,0.0,0.0,0.0,0.0,0.0,0.0,0.0,0.1,0.0,0.0,0.0,0.0,0.0,0.0,0.0,0.0,0.0,0.0,0.0,0.0,730.15,3.5260000228881836
0.0,0.0,0.0,0.0,0.0,0.0,0.0,0.0,0.0,0.8,0.0,0.0,0.2,0.0,0.0,0.0,0.0,0.0,0.0,0.0,0.0,0.0,736.15,2.1029999256134033
0.0,0.0,0.0,0.0,0.0,0.0,0.0,0.0,0.0,0.72,0.0,0.0,0.28,0.0,0.0,0.0,0.0,0.0,0.0,0.0,0.0,0.0,774.15,2.2049999237060547
0.0,0.0,0.0,0.0,0.0,0.0,0.0,0.0,0.0,0.63,0.0,0.0,0.37,0.0,0.0,0.0,0.0,0.0,0.0,0.0,0.0,0.0,748.15,2.24399995803833
0.0,0.0,0.0,0.0,0.0,0.0,0.0,0.0,0.0,0.6,0.0,0.0,0.4,0.0,0.0,0.0,0.0,0.0,0.0,0.0,0.0,0.0,746.15,2.247999906539917
0.0,0.0,0.0,0.0,0.0,0.0,0.0,0.0,0.0,0.55,0.0,0.0,0.45,0.0,0.0,0.0,0.0,0.0,0.0,0.0,0.0,0.0,746.15,2.2300000190734863
0.0,0.0,0.0,0.0,0.0,0.0,0.0,0.0,0.0,0.75,0.0,0.0,0.0,0.25,0.0,0.0,0.0,0.0,0.0,0.0,0.0,0.0,892.15,2.740999937057495
0.0,0.0,0.0,0.0,0.0,0.0,0.0,0.0,0.0,0.67,0.0,0.0,0.0,0.33,0.0,0.0,0.0,0.0,0.0,0.0,0.0,0.0,906.15,3.055999994277954
0.0,0.0,0.0,0.0,0.0,0.0,0.0,0.0,0.0,0.64,0.0,0.0,0.0,0.36,0.0,0.0,0.0,0.0,0.0,0.0,0.0,0.0,901.15,3.1579999923706055
0.0,0.0,0.0,0.0,0.0,0.0,0.0,0.0,0.0,0.6,0.0,0.0,0.0,0.4,0.0,0.0,0.0,0.0,0.0,0.0,0.0,0.0,909.15,3.305999994277954
0.64003599640036,0.0,0.0,0.0618938106189381,0.0106989301069893,0.0,0.0090990900909909,0.0047995200479952,0.0311968803119688,0.2422757724227577,0.0,0.0,0.0,0.0,0.0,0.0,0.0,0.0,0.0,0.0,0.0,0.0,749.15,2.2790000438690186
0.6632663266326633,0.0,0.0,0.0699069906990699,0.0156015601560156,0.0,0.0011001100110011,0.0016001600160016,0.0223022302230223,0.2262226222622262,0.0,0.0,0.0,0.0,0.0,0.0,0.0,0.0,0.0,0.0,0.0,0.0,715.15,2.2300000190734863
0.6703,0.0,0.0,0.0327999999999999,0.0075,0.0,0.0068,0.0016,0.0182,0.2628,0.0,0.0,0.0,0.0,0.0,0.0,0.0,0.0,0.0,0.0,0.0,0.0,707.15,2.197000026702881
0.6752350470094018,0.0,0.0,0.0339067813562712,0.0187037407481496,0.0,0.0079015803160632,0.0047009401880376,0.0162032406481296,0.2433486697339467,0.0,0.0,0.0,0.0,0.0,0.0,0.0,0.0,0.0,0.0,0.0,0.0,710.15,2.190000057220459
0.7025702570257026,0.0,0.0,0.03000300030003,0.0415041504150415,0.0,0.0057005700570057,0.0016001600160016,0.0095009500950095,0.2091209120912091,0.0,0.0,0.0,0.0,0.0,0.0,0.0,0.0,0.0,0.0,0.0,0.0,733.15,2.188999891281128
0.6857,0.0,0.0,0.0237,0.0238,0.0,0.0023,0.0032,0.0136,0.2477,0.0,0.0,0.0,0.0,0.0,0.0,0.0,0.0,0.0,0.0,0.0,0.0,716.15,2.186000108718872
0.0,0.0,0.0,0.0,0.0,0.0,0.0,0.0,0.0,0.8,0.0,0.0,0.0,0.0,0.0,0.0,0.0,0.0,0.2,0.0,0.0,0.0,561.15,2.859999895095825
0.0,0.0,0.0,0.0,0.0,0.0,0.0,0.0,0.0,0.7,0.0,0.0,0.0,0.0,0.0,0.0,0.0,0.0,0.3,0.0,0.0,0.0,573.15,3.319999933242798
0.0,0.0,0.0,0.0,0.0,0.0,0.0,0.0,0.0,0.6,0.0,0.0,0.0,0.0,0.0,0.0,0.0,0.0,0.4,0.0,0.0,0.0,573.15,3.799999952316284
0.0,0.0,0.0,0.0,0.0,0.0,0.0,0.0,0.0,0.5,0.0,0.0,0.0,0.0,0.0,0.0,0.0,0.0,0.5,0.0,0.0,0.0,566.15,4.090000152587891
0.0,0.0,0.0,0.0,0.0,0.0,0.0,0.0,0.0,0.4,0.0,0.0,0.0,0.0,0.0,0.0,0.0,0.0,0.6,0.0,0.0,0.0,554.15,4.340000152587891
0.0,0.0,0.0,0.0,0.0,0.0,0.0,0.0,0.0,0.3,0.0,0.0,0.0,0.0,0.0,0.0,0.0,0.0,0.7,0.0,0.0,0.0,548.15,4.570000171661377
0.0,0.0,0.0,0.0,0.0,0.0,0.0,0.0,0.0,0.2,0.0,0.0,0.0,0.0,0.0,0.0,0.0,0.0,0.8,0.0,0.0,0.0,535.15,4.78000020980835
0.5352785888564459,0.0,0.0,0.0820967161313547,0.1078956841726331,0.0008399664013439,0.1143954241830326,0.0498980040798368,0.0235990560377584,0.0,0.0,0.0,0.0,0.0,0.0,0.0,0.0,0.0002999880004799,0.0,0.0,0.0,0.0,917.15,2.569999933242798
0.6257374262573743,0.0,0.0,0.0697930206979302,0.1141885811418858,0.0082991700829917,0.1131886811318868,0.0364963503649635,0.0270972902709729,0.0,0.0,0.0,0.0,0.0051994800519948,0.0,0.0,0.0,0.0,0.0,0.0,0.0,0.0,941.15,2.5999999046325684
0.5740999999999998,0.0,0.0,0.0722999999999999,0.1037999999999999,0.0147999999999999,0.0996,0.0167999999999999,0.0245999999999999,0.0,0.0076999999999999,0.0,0.0,0.0,0.0,0.0,0.0,0.0003999999999999,0.0,0.0,0.0,0.0,893.15,2.5999999046325684
0.5227888741085984,0.0,0.0,0.0847144014482462,0.1225208285408519,0.0065011051878819,0.0971165098066671,0.0508086374683696,0.0104017683006111,0.0,0.0060010201734294,0.0,0.0111018873208445,0.0058009861676484,0.0,0.0,0.0,3.000510086714741e-05,0.0,0.0,0.0,0.0,869.15,2.6500000953674316
0.6154876902461952,0.0,0.0,0.0612987740245195,0.127697446051079,0.0088998220035599,0.121297574048519,0.0356992860142797,0.0167996640067198,0.0,0.0,0.0,0.0124997500049999,0.0,0.0,0.0,0.0,0.0003199936001279,0.0,0.0,0.0,0.0,908.15,2.5999999046325684
0.5561111222224445,0.0,0.0,0.0883017660353207,0.125002500050001,0.00660013200264,0.1006020120402408,0.0180003600072001,0.01160023200464,0.0,0.0,0.0,0.01060021200424,0.00580011600232,0.0,0.0,0.0,0.000280005600112,0.0,0.0,0.0,0.0,867.15,2.553999900817871
0.5490054900549005,0.0,0.0,0.1083010830108301,0.1566015660156601,0.01570015700157,0.1003010030100301,0.06080060800608,0.00130001300013,0.0,0.00790007900079,0.0,0.0,0.0,0.0,0.0,0.0,9.000090000900009e-05,0.0,0.0,0.0,0.0,917.15,2.680000066757202
0.5516055160551606,0.0,0.0,0.06640066400664,0.1332013320133201,0.00820008200082,0.1099010990109901,0.03410034100341,0.00740007400074,0.0,0.00490004900049,0.0,0.0,0.00620006200062,0.0,0.0,0.0,0.000390003900039,0.0,0.0,0.0,0.0,967.15,2.6050000190734863
0.5582776688932444,0.0,0.0,0.0887964481420743,0.140194392224311,0.0007399704011839,0.1144954201831927,0.0181992720291188,0.0012999480020799,0.0,0.0,0.0,0.0,0.0,0.0,0.0,0.0,0.0,0.0,0.0,0.0,0.0,934.15,2.553999900817871
0.5333640036804416,0.0,0.0,0.0942113053566427,0.111713405608673,0.0068008160979317,0.1132135856302756,0.0340040804896587,0.0091010921310557,0.0,0.0,0.0,0.0108012961555386,0.0059007080849701,0.0,0.0,0.0,8.000960115213825e-05,0.0,0.0,0.0,0.0,858.15,2.625
0.6177764447110577,0.0,0.0,0.0860827834433113,0.1092781443711257,0.0076984603079384,0.1121775644871025,0.0335932813437312,0.0135972805438912,0.0,0.007998400319936,0.0,0.0117976404719056,0.0,0.0,0.0,0.0,0.0,0.0,0.0,0.0,0.0,951.15,2.634000062942505
0.5669716514174292,0.0,0.0,0.0923953802309884,0.1002949852507374,0.0063996800159992,0.0883955802209889,0.0306984650767461,0.0109994500274986,0.0,0.0063996800159992,0.0,0.0102994850257487,0.0055997200139993,0.0,0.0,0.0,0.0002499875006249,0.0,0.0,0.0,0.0,839.15,2.6080000400543213
0.5278630495865289,0.0,0.0,0.0870939034267601,0.1254912156149069,0.0090993630445868,0.1180917335786495,0.0325977181597288,0.0119991600587958,0.0,0.0003699741018128,0.0,0.0,0.0,0.0,0.0,0.0,0.0001999860009799,0.0,0.0,0.0,0.0,869.15,2.609999895095825
0.6022060220602204,0.0,0.0,0.08480084800848,0.12290122901229,0.00930009300093,0.1221012210122101,0.03460034600346,0.01760017600176,0.0,0.0,0.0,0.0,0.00640006400064,0.0,0.0,0.0,9.000090000900006e-05,0.0,0.0,0.0,0.0,925.15,2.5820000171661377
0.6148692565371732,0.0,0.0,0.0828958552072396,0.1204939753012349,0.0092995350232488,0.1146942652867356,0.0349982500874956,0.0107994600269986,0.0,0.0057997100144992,0.0,0.0059997000149992,0.0,0.0,0.0,0.0,0.0001499925003749,0.0,0.0,0.0,0.0,907.15,2.586999893188477
0.5194688318700877,0.0,0.0,0.0790952542847429,0.1408915465072095,0.0086994780313181,0.0980941143531388,0.0338979661220326,0.0126992380457172,0.0,0.0099994000359978,0.0,0.0110993340399576,0.0032998020118792,0.0,0.0,0.0,0.0004599724016559,0.0,0.0,0.0,0.0,894.15,2.615000009536743
0.592364458132512,0.0,0.0,0.0864948103113813,0.1400915945043297,0.0079995200287982,0.1115933044017359,0.0349979001259924,0.0146991180529168,0.0,0.0002599844009359,0.0,0.0114993100413975,0.0,0.0,0.0,0.0,0.0,0.0,0.0,0.0,0.0,937.15,2.552000045776367
0.5351,0.0,0.0,0.0853999999999999,0.127,0.0069999999999999,0.1114,0.0327999999999999,0.0102,0.0,0.0,0.0,0.0097,0.0053,0.0,0.0,0.0,0.0,0.0,0.0,0.0,0.0,917.15,2.6089999675750732
0.5544889102217956,0.0,0.0,0.1097978040439191,0.113297734045319,0.0104997900041999,0.0966980660386792,0.0163996720065598,0.0012999740005199,0.0,0.0071998560028799,0.0,0.0,0.0,0.0,0.0,0.0,0.0002199956000879,0.0,0.0,0.0,0.0,883.15,2.6579999923706055
0.6432608152038011,0.0,0.0,0.0789197299324831,0.1010252563140785,0.0091022755688922,0.120830207551888,0.0307076769192298,0.0014003500875218,0.0,0.0081020255063765,0.0,0.0,0.0063015753938484,0.0,0.0,0.0,0.0003500875218804,0.0,0.0,0.0,0.0,920.15,2.619999885559082
0.5609551235901129,0.0,0.0,0.1077913766898648,0.0983921286297096,0.0007899368050555,0.1121910247180225,0.0427965762738981,0.0012998960083193,0.0,0.0,0.0,0.0,0.0,0.0,0.0,0.0,0.0005899528037756,0.0,0.0,0.0,0.0,893.15,2.5899999141693115
0.5383461653834616,0.0,0.0,0.0684931506849314,0.1169883011698829,0.0102989701029897,0.1296870312968703,0.0173982601739825,0.0153984601539845,0.0,0.0006099390060993,0.0,0.0105989401059893,0.005899410058994,0.0,0.0,0.0,0.0008899110088991,0.0,0.0,0.0,0.0,867.15,2.6070001125335693
0.541054105410541,0.0,0.0,0.0794079407940794,0.1033103310331033,0.0075007500750075,0.1213121312131213,0.0283028302830283,0.0143014301430142,0.0,0.0077007700770077,0.0,0.0934093409340934,0.0,0.0,0.0,0.0,0.0037003700370037,0.0,0.0,0.0,0.0,900.15,2.631999969482422
0.5325213008520341,0.0,0.0,0.0978039121564862,0.1054042161686467,0.0069002760110404,0.110304412176487,0.0401016040641625,0.0119004760190407,0.0,0.0064002560102404,0.0,0.0093003720148805,0.0051002040081603,0.0,0.0,0.0,0.000860034401376,0.0,0.0,0.0,0.0,867.15,2.6619999408721924
0.4913852584422467,0.0,0.0,0.1197964061078167,0.1392958211253662,0.0007099787006389,0.1205963821085367,0.0166994990150295,0.0251992440226793,0.0,0.0,0.0,0.0,0.0,0.0,0.0,0.0,0.0006199814005579,0.0,0.0,0.0,0.0,871.15,2.6070001125335693
0.569348758611725,0.0,0.0,0.0982911537961583,0.1327880490755832,0.0079992800647941,0.1238888500034997,0.0307972282494575,0.0301972822445979,0.0,0.0004299613034826,0.0,0.0,0.0058994690477856,0.0,0.0,0.0,0.0003599676029157,0.0,0.0,0.0,0.0,922.15,2.609999895095825
0.5266157984739541,0.0,0.0,0.0931027930837925,0.1166034981049431,0.0134004020120603,0.1098032940988229,0.037601128033841,0.0227006810204306,0.0,0.0072002160064801,0.0,0.0,0.0,0.0,0.0,0.0,0.000370011100333,0.0,0.0,0.0,0.0,868.15,2.6540000438690186
0.0,0.0,0.0,0.0,0.0,0.0,0.0,0.0,0.0,0.35,0.0,0.65,0.0,0.0,0.0,0.0,0.0,0.0,0.0,0.0,0.0,0.0,879.15,3.7699999809265137
0.0,0.0,0.0,0.0,0.0,0.0,0.0,0.0,0.0,0.3329999999999999,0.0,0.617,0.0,0.0,0.0,0.0,0.0,0.0,0.0,0.0,0.0,0.0,851.15,3.660000085830689
0.0,0.0,0.0,0.0,0.0,0.0,0.0,0.0,0.0,0.315,0.0,0.585,0.0,0.0,0.0,0.0,0.0,0.0,0.0,0.0,0.0,0.0,811.15,3.559999942779541
0.0,0.0,0.0,0.0,0.0,0.0,0.0,0.0,0.0,0.298,0.0,0.552,0.0,0.0,0.0,0.0,0.0,0.0,0.0,0.0,0.0,0.0,785.15,3.4800000190734863
0.0,0.0,0.0,0.0,0.0,0.0,0.0,0.0,0.0,0.28,0.0,0.52,0.0,0.0,0.0,0.0,0.0,0.0,0.0,0.0,0.0,0.0,757.15,3.4000000953674316
0.0,0.0,0.0,0.0,0.0,0.0,0.0,0.0,0.0,0.262,0.0,0.488,0.0,0.0,0.0,0.0,0.0,0.0,0.0,0.0,0.0,0.0,708.15,3.3399999141693115
0.0,0.0,0.0,0.0,0.0,0.0,0.0,0.0,0.0,0.245,0.0,0.455,0.0,0.0,0.0,0.0,0.0,0.0,0.0,0.0,0.0,0.0,689.15,3.2799999713897705
0.0,0.0,0.0,0.0,0.0,0.0,0.0,0.0,0.0,0.2271999999999999,0.0,0.4224,0.0,0.0,0.0,0.0,0.0,0.0,0.0,0.0,0.0,0.0,672.15,3.240000009536743
0.0,0.0,0.0,0.0,0.0,0.0,0.0,0.0,0.0,0.21,0.0,0.39,0.0,0.0,0.0,0.0,0.0,0.0,0.0,0.0,0.0,0.0,665.15,3.190000057220459
0.0,0.0,0.0,0.0,0.0,0.0,0.0,0.0,0.0,0.1925,0.0,0.3575,0.0,0.0,0.0,0.0,0.0,0.0,0.0,0.0,0.0,0.0,637.15,3.180000066757202
0.0,0.0,0.0,0.0,0.0,0.0,0.0,0.0,0.0,0.175,0.0,0.325,0.0,0.0,0.0,0.0,0.0,0.0,0.0,0.0,0.0,0.0,615.15,3.140000104904175
0.0,0.0,0.0,0.0,0.0,0.0,0.0,0.0,0.0,0.158,0.0,0.292,0.0,0.0,0.0,0.0,0.0,0.0,0.0,0.0,0.0,0.0,562.15,3.119999885559082
0.0,0.0,0.0,0.0,0.0,0.0,0.0,0.0,0.0,0.14,0.0,0.26,0.0,0.0,0.0,0.0,0.0,0.0,0.0,0.0,0.0,0.0,547.15,3.0899999141693115
0.0,0.0,0.0,0.0,0.0,0.0,0.0,0.0,0.0,0.123,0.0,0.2269999999999999,0.0,0.0,0.0,0.0,0.0,0.0,0.0,0.0,0.0,0.0,537.15,3.0399999618530273
0.0,0.0,0.0,0.0,0.0,0.0,0.0,0.0,0.0,0.105,0.0,0.195,0.0,0.0,0.0,0.0,0.0,0.0,0.0,0.0,0.0,0.0,537.15,3.0299999713897705
0.0,0.0,0.0,0.0,0.0,0.0,0.0,0.0,0.0,0.28,0.0,0.42,0.0,0.0,0.0,0.0,0.0,0.0,0.0,0.0,0.0,0.0,708.15,3.2200000286102295
0.0,0.0,0.0,0.0,0.0,0.0,0.0,0.0,0.0,0.21,0.0,0.49,0.0,0.0,0.0,0.0,0.0,0.0,0.0,0.0,0.0,0.0,681.15,3.369999885559082
0.0,0.0,0.0,0.0,0.0,0.0,0.0,0.0,0.0,0.14,0.0,0.56,0.0,0.0,0.0,0.0,0.0,0.0,0.0,0.0,0.0,0.0,669.15,3.5199999809265137
0.0,0.0,0.0,0.0,0.0,0.0,0.0,0.0,0.0,0.035,0.0,0.665,0.0,0.0,0.0,0.0,0.0,0.0,0.0,0.0,0.0,0.0,673.15,3.849999904632568
0.0,0.0,0.0,0.0,0.0,0.0,0.0,0.0,0.0,0.125,0.0,0.375,0.0,0.0,0.0,0.0,0.0,0.0,0.0,0.0,0.0,0.0,610.15,3.2200000286102295
0.0,0.0,0.0,0.0,0.0,0.0,0.0,0.0,0.0,0.05,0.0,0.45,0.0,0.0,0.0,0.0,0.0,0.0,0.0,0.0,0.0,0.0,610.15,3.3499999046325684
0.0,0.0,0.0,0.0,0.0,0.0,0.0,0.0,0.0,0.105,0.0,0.595,0.0,0.0,0.0,0.0,0.0,0.0,0.0,0.0,0.0,0.0,693.15,3.609999895095825
0.0,0.0,0.0,0.0,0.0,0.0,0.0,0.0,0.0,0.09,0.0,0.51,0.0,0.0,0.0,0.0,0.0,0.0,0.0,0.0,0.0,0.0,634.15,3.440000057220459
0.0,0.0,0.0,0.0,0.0,0.0,0.0,0.0,0.0,0.075,0.0,0.425,0.0,0.0,0.0,0.0,0.0,0.0,0.0,0.0,0.0,0.0,612.15,3.299999952316284
0.0,0.0,0.0,0.0,0.0,0.0,0.0,0.0,0.0,0.06,0.0,0.34,0.0,0.0,0.0,0.0,0.0,0.0,0.0,0.0,0.0,0.0,607.15,3.2100000381469727
0.0,0.0,0.0,0.0,0.0,0.0,0.0,0.0,0.0,0.045,0.0,0.255,0.0,0.0,0.0,0.0,0.0,0.0,0.0,0.0,0.0,0.0,593.15,3.130000114440918
0.0,0.0,0.0,0.0,0.0,0.0,0.0,0.0,0.0,0.4,0.0,0.0,0.0,0.0,0.0,0.0,0.0,0.0,0.0,0.0,0.0,0.0,837.15,4.800000190734863
0.0,0.0,0.0,0.0,0.0,0.0,0.0,0.0,0.0,0.36,0.0,0.0,0.0,0.0,0.0,0.0,0.0,0.0,0.0,0.0,0.0,0.0,811.15,4.380000114440918
0.0,0.0,0.0,0.0,0.0,0.0,0.0,0.0,0.0,0.32,0.0,0.0,0.0,0.0,0.0,0.0,0.0,0.0,0.0,0.0,0.0,0.0,754.15,4.039999961853027
0.0,0.0,0.0,0.0,0.0,0.0,0.0,0.0,0.0,0.28,0.0,0.0,0.0,0.0,0.0,0.0,0.0,0.0,0.0,0.0,0.0,0.0,708.15,3.7699999809265137
0.0,0.0,0.0,0.0,0.0,0.0,0.0,0.0,0.0,0.24,0.0,0.0,0.0,0.0,0.0,0.0,0.0,0.0,0.0,0.0,0.0,0.0,636.15,3.5199999809265137
