Repository: dorukdogular/vitreos

# Data

## Source

Glass property data is sourced from the [SciGlass database](https://github.com/epam/SciGlass) (EPAM Systems), made available under the [Open Database License (ODbL)](https://opendatacommons.org/licenses/odbl/1-0/). Accessed via the [glasspy](https://github.com/drcassar/glasspy) Python library.

## Files tracked in git

| File | Description |
|---|---|
| `clean.csv` | Deduplicated glass-forming ability dataset (11858 rows) |
| `tg_dataset.csv` | 76377 glasses with Tg (K) and 22 oxide mol% features |
| `tg_density_dataset.csv` | 31173 glasses with both Tg (K) and density (g/cm³) |

File: data/tg_density_dataset.csv (part 11 of 109)
SiO2,P2O5,ZrO2,Na2O,Al2O3,Fe2O3,CaO,MgO,K2O,B2O3,BaO,ZnO,Li2O,SrO,La2O3,TiO2,Nb2O5,PbO,Sb2O3,Bi2O3,TeO2,Se,Tg,density
0.0,0.0,0.0,0.0,0.0,0.0,0.0,0.0,0.0,0.14,0.0,0.0,0.0,0.0,0.0,0.0,0.0,0.0,0.0,0.0,0.0,0.0,704.15,4.239999771118164
0.0,0.0,0.0,0.0,0.0,0.0,0.0,0.0,0.0,0.12,0.0,0.0,0.0,0.0,0.0,0.0,0.0,0.0,0.0,0.0,0.0,0.0,642.15,3.950000047683716
0.0,0.0,0.0,0.0,0.0,0.0,0.0,0.0,0.0,0.1,0.0,0.0,0.0,0.0,0.0,0.0,0.0,0.0,0.0,0.0,0.0,0.0,630.15,3.680000066757202
0.0,0.0,0.0,0.0,0.0,0.0,0.0,0.0,0.0,0.21,0.0,0.0,0.0,0.0,0.0,0.0,0.0,0.0,0.0,0.0,0.0,0.0,695.15,4.03000020980835
0.0,0.0,0.0,0.0,0.0,0.0,0.0,0.0,0.0,0.05,0.0,0.0,0.0,0.0,0.0,0.0,0.0,0.0,0.0,0.0,0.0,0.0,606.15,3.8299999237060542
0.0,0.0,0.0,0.0,0.0,0.0,0.0,0.0,0.0,0.315,0.0,0.0,0.0,0.0,0.0,0.0,0.0,0.0,0.0,0.0,0.0,0.0,801.15,4.610000133514404
0.0,0.0,0.0,0.0,0.0,0.0,0.0,0.0,0.0,0.28,0.0,0.0,0.0,0.0,0.0,0.0,0.0,0.0,0.0,0.0,0.0,0.0,743.15,4.199999809265137
0.0,0.0,0.0,0.0,0.0,0.0,0.0,0.0,0.0,0.245,0.0,0.0,0.0,0.0,0.0,0.0,0.0,0.0,0.0,0.0,0.0,0.0,679.15,3.880000114440918
0.0,0.0,0.0,0.0,0.0,0.0,0.0,0.0,0.0,0.21,0.0,0.0,0.0,0.0,0.0,0.0,0.0,0.0,0.0,0.0,0.0,0.0,648.15,3.640000104904175
0.0,0.0,0.0,0.0,0.0,0.0,0.0,0.0,0.0,0.175,0.0,0.0,0.0,0.0,0.0,0.0,0.0,0.0,0.0,0.0,0.0,0.0,581.15,3.4700000286102295
0.0,0.0,0.0,0.0,0.0,0.0,0.0,0.0,0.0,0.14,0.0,0.0,0.0,0.0,0.0,0.0,0.0,0.0,0.0,0.0,0.0,0.0,568.15,3.319999933242798
0.0,0.0,0.0,0.0,0.0,0.0,0.0,0.0,0.0,0.5,0.0,0.0,0.0,0.0,0.0,0.0,0.0,0.0,0.0,0.5,0.0,0.0,719.15,6.860000133514404
0.0,0.0,0.0,0.0,0.0,0.0,0.0,0.0,0.0,0.475,0.0,0.0,0.0,0.0,0.0,0.0,0.0,0.0,0.0,0.475,0.0,0.0,757.15,6.599999904632568
0.0,0.0,0.0,0.0,0.0,0.0,0.0,0.0,0.0,0.45,0.0,0.0,0.0,0.0,0.0,0.0,0.0,0.0,0.0,0.45,0.0,0.0,747.15,6.329999923706055
0.0,0.0,0.0,0.0,0.0,0.0,0.0,0.0,0.0,0.425,0.0,0.0,0.0,0.0,0.0,0.0,0.0,0.0,0.0,0.425,0.0,0.0,724.15,6.070000171661377
0.0,0.0,0.0,0.0,0.0,0.0,0.0,0.0,0.0,0.4,0.0,0.0,0.0,0.0,0.0,0.0,0.0,0.0,0.0,0.4,0.0,0.0,701.15,5.840000152587891
0.0,0.0,0.0,0.0,0.0,0.0,0.0,0.0,0.0,0.375,0.0,0.0,0.0,0.0,0.0,0.0,0.0,0.0,0.0,0.375,0.0,0.0,698.15,5.579999923706055
0.0,0.0,0.0,0.0,0.0,0.0,0.0,0.0,0.0,0.3,0.0,0.0,0.0,0.0,0.0,0.0,0.0,0.0,0.0,0.7,0.0,0.0,653.15,7.889999866485596
0.0,0.0,0.0,0.0,0.0,0.0,0.0,0.0,0.0,0.21,0.0,0.0,0.0,0.0,0.0,0.0,0.0,0.0,0.0,0.49,0.0,0.0,700.15,6.230000019073486
0.0,0.0,0.0,0.0,0.0,0.0,0.0,0.0,0.0,0.18,0.0,0.0,0.0,0.0,0.0,0.0,0.0,0.0,0.0,0.42,0.0,0.0,665.15,5.71999979019165
0.0,0.0,0.0,0.0,0.0,0.0,0.0,0.0,0.0,0.15,0.0,0.0,0.0,0.0,0.0,0.0,0.0,0.0,0.0,0.35,0.0,0.0,620.15,5.190000057220459
0.0,0.0,0.0,0.0,0.0,0.0,0.0,0.0,0.0,0.315,0.0,0.0,0.0,0.0,0.0,0.0,0.0,0.0,0.0,0.385,0.0,0.0,761.15,5.599999904632568
0.0,0.0,0.0,0.0,0.0,0.0,0.0,0.0,0.0,0.28,0.0,0.0,0.0,0.0,0.0,0.0,0.0,0.0,0.0,0.42,0.0,0.0,665.15,5.809999942779541
0.0,0.0,0.0,0.0,0.0,0.0,0.0,0.0,0.0,0.245,0.0,0.0,0.0,0.0,0.0,0.0,0.0,0.0,0.0,0.455,0.0,0.0,681.15,6.050000190734863
0.0,0.0,0.0,0.0,0.0,0.0,0.0,0.0,0.0,0.175,0.0,0.0,0.0,0.0,0.0,0.0,0.0,0.0,0.0,0.525,0.0,0.0,708.15,6.440000057220459
0.0,0.0,0.0,0.0,0.0,0.0,0.0,0.0,0.0,0.35,0.0,0.0,0.0,0.0,0.0,0.0,0.0,0.0,0.0,0.65,0.0,0.0,649.15,7.650000095367432
0.0,0.0,0.0,0.0,0.0,0.0,0.0,0.0,0.0,0.315,0.0,0.0,0.0,0.0,0.0,0.0,0.0,0.0,0.0,0.585,0.0,0.0,677.15,7.090000152587891
0.0,0.0,0.0,0.0,0.0,0.0,0.0,0.0,0.0,0.28,0.0,0.0,0.0,0.0,0.0,0.0,0.0,0.0,0.0,0.52,0.0,0.0,704.15,6.579999923706055
0.0,0.0,0.0,0.0,0.0,0.0,0.0,0.0,0.0,0.21,0.0,0.0,0.0,0.0,0.0,0.0,0.0,0.0,0.0,0.39,0.0,0.0,667.15,5.539999961853027
0.0,0.0,0.0,0.0,0.0,0.0,0.0,0.0,0.0,0.225,0.0,0.0,0.0,0.0,0.0,0.0,0.0,0.0,0.0,0.0,0.0,0.0,792.15,3.630000114440918
0.0,0.0,0.0,0.0,0.0,0.0,0.0,0.0,0.0,0.2,0.0,0.0,0.0,0.0,0.0,0.0,0.0,0.0,0.0,0.0,0.0,0.0,728.15,3.450000047683716
0.0,0.0,0.0,0.0,0.0,0.0,0.0,0.0,0.0,0.175,0.0,0.0,0.0,0.0,0.0,0.0,0.0,0.0,0.0,0.0,0.0,0.0,687.15,3.299999952316284
0.0,0.0,0.0,0.0,0.0,0.0,0.0,0.0,0.0,0.15,0.0,0.0,0.0,0.0,0.0,0.0,0.0,0.0,0.0,0.0,0.0,0.0,645.15,3.190000057220459
0.0,0.0,0.0,0.0,0.0,0.0,0.0,0.0,0.0,0.125,0.0,0.0,0.0,0.0,0.0,0.0,0.0,0.0,0.0,0.0,0.0,0.0,603.15,3.0799999237060547
0.0,0.0,0.0,0.0,0.0,0.0,0.0,0.0,0.0,0.1,0.0,0.0,0.0,0.0,0.0,0.0,0.0,0.0,0.0,0.0,0.0,0.0,571.15,3.0299999713897705
0.0,0.0,0.0,0.0,0.0,0.0,0.0,0.0,0.0,0.075,0.0,0.0,0.0,0.0,0.0,0.0,0.0,0.0,0.0,0.0,0.0,0.0,550.15,2.9800000190734863
0.0,0.0,0.0,0.0,0.0,0.0,0.0,0.0,0.0,0.05,0.0,0.0,0.0,0.0,0.0,0.0,0.0,0.0,0.0,0.0,0.0,0.0,543.15,2.9800000190734863
0.0,0.0,0.0,0.0,0.0,0.0,0.0,0.0,0.0,0.245,0.0,0.0,0.0,0.0,0.0,0.0,0.0,0.0,0.0,0.0,0.0,0.0,693.15,3.1700000762939453
0.0,0.0,0.0,0.0,0.0,0.0,0.0,0.0,0.0,0.21,0.0,0.0,0.0,0.0,0.0,0.0,0.0,0.0,0.0,0.0,0.0,0.0,681.15,3.2100000381469727
0.0,0.0,0.0,0.0,0.0,0.0,0.0,0.0,0.0,0.15,0.0,0.0,0.0,0.0,0.0,0.0,0.0,0.0,0.0,0.0,0.0,0.0,605.15,3.0
0.0,0.0,0.0,0.0,0.0,0.0,0.0,0.0,0.0,0.075,0.0,0.0,0.0,0.0,0.0,0.0,0.0,0.0,0.0,0.0,0.0,0.0,615.15,3.200000047683716
0.0,0.0,0.0,0.0,0.0,0.0,0.0,0.0,0.0,0.1,0.0,0.0,0.0,0.0,0.0,0.0,0.0,0.0,0.0,0.0,0.0,0.0,610.15,3.0999999046325684
0.0,0.0,0.0,0.2,0.0,0.0,0.0,0.0,0.0,0.0,0.0,0.0,0.0,0.0,0.0,0.0,0.0,0.0,0.0,0.0,0.8,0.0,503.15,4.800000190734863
0.0,0.0,0.0,0.0,0.1,0.0,0.0,0.0,0.0,0.0,0.0,0.0,0.0,0.0,0.0,0.0,0.0,0.0,0.0,0.0,0.9,0.0,643.15,5.159999847412109
0.0,0.0,0.0,0.0,0.0,0.0,0.0,0.0,0.0,0.0,0.0,0.25,0.0,0.0,0.0,0.0,0.0,0.0,0.0,0.0,0.75,0.0,588.15,5.489999771118164
0.0,0.0,0.0,0.0,0.0,0.0,0.0,0.0,0.0,0.0,0.2,0.0,0.0,0.0,0.0,0.0,0.0,0.0,0.0,0.0,0.8,0.0,581.15,5.550000190734863
0.0,0.0,0.0,0.0,0.0,0.0,0.0,0.0,0.0,0.0,0.15,0.0,0.0,0.0,0.0,0.0,0.0,0.0,0.0,0.0,0.85,0.0,581.15,5.579999923706055
0.0,0.0,0.0,0.0,0.0,0.0,0.0,0.0,0.0,0.0,0.0,0.0,0.0,0.0,0.0,0.0,0.0,0.0,0.1,0.0,0.9,0.0,583.15,5.559999942779541
0.0,0.0,0.0,0.0,0.0,0.0,0.0,0.0,0.0,0.0,0.0,0.0,0.0,0.0,0.0,0.0,0.0,0.0,0.0,0.0,0.8,0.0,581.15,5.309999942779541
0.0,0.0,0.0,0.0,0.0,0.0,0.0,0.0,0.0,0.0,0.0,0.0,0.0,0.0,0.0,0.0,0.0,0.0,0.0,0.0,0.8,0.0,611.15,5.940000057220459
0.0,0.0,0.0,0.0,0.0,0.0,0.0,0.0,0.0,0.0,0.0,0.0,0.0,0.0,0.0,0.0,0.1,0.0,0.0,0.0,0.9,0.0,623.15,5.349999904632568
0.0,0.0,0.0,0.0,0.0,0.0,0.0,0.0,0.0,0.0,0.0,0.0,0.0,0.0,0.0,0.0,0.0,0.0,0.0,0.0,0.8,0.0,455.15,6.550000190734863
0.55,0.0,0.0,0.0,0.25,0.0,0.0,0.0,0.0,0.0,0.0,0.0,0.0,0.0,0.0,0.0,0.0,0.0,0.0,0.0,0.0,0.0,1132.15,3.638000011444092
0.5,0.0,0.0,0.0,0.25,0.0,0.0,0.0,0.0,0.05,0.0,0.0,0.0,0.0,0.0,0.0,0.0,0.0,0.0,0.0,0.0,0.0,1101.15,3.618000030517578
0.45,0.0,0.0,0.0,0.25,0.0,0.0,0.0,0.0,0.1,0.0,0.0,0.0,0.0,0.0,0.0,0.0,0.0,0.0,0.0,0.0,0.0,1067.15,3.6589999198913574
0.4,0.0,0.0,0.0,0.25,0.0,0.0,0.0,0.0,0.15,0.0,0.0,0.0,0.0,0.0,0.0,0.0,0.0,0.0,0.0,0.0,0.0,1058.15,3.538000106811523
0.35,0.0,0.0,0.0,0.25,0.0,0.0,0.0,0.0,0.2,0.0,0.0,0.0,0.0,0.0,0.0,0.0,0.0,0.0,0.0,0.0,0.0,1033.15,3.5190000534057617
0.3,0.0,0.0,0.0,0.25,0.0,0.0,0.0,0.0,0.25,0.0,0.0,0.0,0.0,0.0,0.0,0.0,0.0,0.0,0.0,0.0,0.0,1009.15,3.490000009536743
0.25,0.0,0.0,0.0,0.25,0.0,0.0,0.0,0.0,0.3,0.0,0.0,0.0,0.0,0.0,0.0,0.0,0.0,0.0,0.0,0.0,0.0,994.15,3.4719998836517334
0.2,0.0,0.0,0.0,0.25,0.0,0.0,0.0,0.0,0.35,0.0,0.0,0.0,0.0,0.0,0.0,0.0,0.0,0.0,0.0,0.0,0.0,994.15,3.4719998836517334
0.15,0.0,0.0,0.0,0.25,0.0,0.0,0.0,0.0,0.4,0.0,0.0,0.0,0.0,0.0,0.0,0.0,0.0,0.0,0.0,0.0,0.0,978.15,3.4489998817443848
0.1,0.0,0.0,0.0,0.25,0.0,0.0,0.0,0.0,0.45,0.0,0.0,0.0,0.0,0.0,0.0,0.0,0.0,0.0,0.0,0.0,0.0,977.15,3.430999994277954
0.05,0.0,0.0,0.0,0.25,0.0,0.0,0.0,0.0,0.5,0.0,0.0,0.0,0.0,0.0,0.0,0.0,0.0,0.0,0.0,0.0,0.0,957.15,3.4119999408721924
0.0,0.0,0.0,0.0,0.25,0.0,0.0,0.0,0.0,0.55,0.0,0.0,0.0,0.0,0.0,0.0,0.0,0.0,0.0,0.0,0.0,0.0,950.15,3.3910000324249268
0.5,0.0,0.0,0.0,0.0,0.0,0.25,0.25,0.0,0.0,0.0,0.0,0.0,0.0,0.0,0.0,0.0,0.0,0.0,0.0,0.0,0.0,1013.15,2.8399999141693115
0.4990999999999999,0.0,0.0,0.0,0.0,0.0,0.2495999999999999,0.2495999999999999,0.0,0.0,0.0,0.0,0.0,0.0,0.0,0.0,0.0,0.0,0.0,0.0,0.0,0.0,1008.15,2.8499999046325684
0.4854485448544854,0.0,0.0,0.0,0.0,0.0,0.2427242724272427,0.2427242724272427,0.0,0.0,0.0,0.0,0.0,0.0,0.0,0.0291029102910291,0.0,0.0,0.0,0.0,0.0,0.0,1023.15,2.8299999237060547
0.4846,0.0,0.0,0.0,0.0,0.0,0.2423,0.2423,0.0,0.0,0.0,0.0,0.0,0.0,0.0,0.0291,0.0,0.0,0.0,0.0,0.0,0.0,1008.15,2.8399999141693115
0.4772999999999999,0.0,0.0,0.0,0.0,0.0,0.2387,0.2387,0.0,0.0,0.0,0.0,0.0,0.0,0.0,0.0453,0.0,0.0,0.0,0.0,0.0,0.0,1013.15,2.869999885559082
0.4764523547645236,0.0,0.0,0.0,0.0,0.0,0.2382761723827617,0.2382761723827617,0.0,0.0,0.0,0.0,0.0,0.0,0.0,0.0452954704529547,0.0,0.0,0.0,0.0,0.0,0.0,1013.15,2.9200000762939453
0.4650534946505349,0.0,0.0,0.0,0.0,0.0,0.2325767423257674,0.2325767423257674,0.0,0.0,0.0,0.0,0.0,0.0,0.0,0.0697930206979302,0.0,0.0,0.0,0.0,0.0,0.0,1008.15,2.880000114440918
0.4643535646435356,0.0,0.0,0.0,0.0,0.0,0.2321767823217678,0.2321767823217678,0.0,0.0,0.0,0.0,0.0,0.0,0.0,0.0696930306969303,0.0,0.0,0.0,0.0,0.0,0.0,1013.15,2.880000114440918
0.4571,0.0,0.0,0.0,0.0,0.0,0.2286,0.2286,0.0,0.0,0.0,0.0,0.0,0.0,0.0,0.0857,0.0,0.0,0.0,0.0,0.0,0.0,1008.15,2.9200000762939453
0.4569817207311707,0.0,0.0,0.0,0.0,0.0,0.2284908603655853,0.2284908603655853,0.0,0.0,0.0,0.0,0.0,0.0,0.0,0.0856965721371145,0.0,0.0,0.0,0.0,0.0,0.0,1013.15,2.9100000858306885
0.4567456745674568,0.0,0.0,0.0,0.0,0.0,0.2283228322832283,0.2283228322832283,0.0,0.0,0.0,0.0,0.0,0.0,0.0,0.0856085608560856,0.0,0.0,0.0,0.0,0.0,0.0,1013.15,2.940000057220459
0.4564,0.0,0.0,0.0,0.0,0.0,0.2282,0.2282,0.0,0.0,0.0,0.0,0.0,0.0,0.0,0.0856,0.0,0.0,0.0,0.0,0.0,0.0,1013.15,2.9200000762939453
0.4454445444544455,0.0,0.0,0.0,0.0,0.0,0.2227222722272227,0.2227222722272227,0.0,0.0,0.0,0.0,0.0,0.0,0.0,0.1091109110911091,0.0,0.0,0.0,0.0,0.0,0.0,1008.15,2.940000057220459
0.4446555344465553,0.0,0.0,0.0,0.0,0.0,0.2223777622237776,0.2223777622237776,0.0,0.0,0.0,0.0,0.0,0.0,0.0,0.108989101089891,0.0,0.0,0.0,0.0,0.0,0.0,1013.15,2.9600000381469727
0.6,0.0,0.0,0.0,0.0,0.0,0.0,0.2,0.2,0.0,0.0,0.0,0.0,0.0,0.0,0.0,0.0,0.0,0.0,0.0,0.0,0.0,950.15,3.508993625640869
0.6,0.0,0.0,0.0,0.0,0.0,0.0,0.175,0.2,0.0,0.0,0.0,0.0,0.0,0.0,0.0,0.0,0.025,0.0,0.0,0.0,0.0,890.15,2.617177724838257
0.6,0.0,0.0,0.0,0.0,0.0,0.0,0.15,0.2,0.0,0.0,0.0,0.0,0.0,0.0,0.0,0.0,0.05,0.0,0.0,0.0,0.0,840.15,2.7836079597473145
0.6,0.0,0.0,0.0,0.0,0.0,0.0,0.1,0.2,0.0,0.0,0.0,0.0,0.0,0.0,0.0,0.0,0.1,0.0,0.0,0.0,0.0,780.15,3.0772829055786133
0.6,0.0,0.0,0.0,0.0,0.0,0.0,0.05,0.2,0.0,0.0,0.0,0.0,0.0,0.0,0.0,0.0,0.15,0.0,0.0,0.0,0.0,750.15,3.3852059841156006
0.6,0.0,0.0,0.0,0.0,0.0,0.0,0.025,0.2,0.0,0.0,0.0,0.0,0.0,0.0,0.0,0.0,0.175,0.0,0.0,0.0,0.0,735.15,3.5169410705566406
0.6,0.0,0.0,0.0,0.0,0.0,0.0,0.0,0.2,0.0,0.0,0.0,0.0,0.0,0.0,0.0,0.0,0.2,0.0,0.0,0.0,0.0,700.15,3.645776510238647
0.5710000000000001,0.0,0.0,0.0,0.0,0.0,0.0,0.1905,0.1905,0.0,0.0,0.0,0.0,0.0,0.0,0.0,0.0,0.048,0.0,0.0,0.0,0.0,875.15,2.8033347129821777
0.5452,0.0,0.0,0.0,0.0,0.0,0.0,0.1819,0.1819,0.0,0.0,0.0,0.0,0.0,0.0,0.0,0.0,0.091,0.0,0.0,0.0,0.0,830.15,3.0887458324432373
0.522,0.0,0.0,0.0,0.0,0.0,0.0,0.174,0.174,0.0,0.0,0.0,0.0,0.0,0.0,0.0,0.0,0.13,0.0,0.0,0.0,0.0,795.15,3.3647828102111816
0.4999,0.0,0.0,0.0,0.0,0.0,0.0,0.1667,0.1667,0.0,0.0,0.0,0.0,0.0,0.0,0.0,0.0,0.1667,0.0,0.0,0.0,0.0,775.15,3.6008787155151367
0.6663666366636662,0.0,0.0,0.0,0.0,0.0,0.0,0.0,0.1668166816681668,0.0,0.0,0.0,0.0,0.0,0.0,0.0,0.0,0.1668166816681668,0.0,0.0,0.0,0.0,790.15,3.4440126419067383
0.0,0.5213478652134786,0.0,0.0,0.0247975202479752,0.0,0.0,0.0,0.0,0.0,0.4468553144685531,0.0,0.0,0.0,0.0,0.0,0.0,0.0,0.0,0.0,0.0,0.0,749.15,3.447999954223633
0.0,0.5213478652134786,0.0,0.0198980101989801,0.0247975202479752,0.0,0.0,0.0,0.0,0.0,0.426957304269573,0.0,0.0,0.0,0.0,0.0,0.0,0.0,0.0,0.0,0.0,0.0,733.15,3.433000087738037
0.0,0.5214,0.0,0.0397,0.0248,0.0,0.0,0.0,0.0,0.0,0.4071,0.0,0.0,0.0,0.0,0.0,0.0,0.0,0.0,0.0,0.0,0.0,718.15,3.4110000133514404
0.0,0.5213478652134786,0.0,0.0694930506949305,0.0247975202479752,0.0,0.0,0.0,0.0,0.0,0.3773622637736226,0.0,0.0,0.0,0.0,0.0,0.0,0.0,0.0,0.0,0.0,0.0,699.15,3.369999885559082
0.0,0.5213478652134786,0.0,0.0992900709929007,0.0247975202479752,0.0,0.0,0.0,0.0,0.0,0.3475652434756524,0.0,0.0,0.0,0.0,0.0,0.0,0.0,0.0,0.0,0.0,0.0,678.15,3.315000057220459
0.0,0.5213478652134786,0.0,0.1290870912908709,0.0247975202479752,0.0,0.0,0.0,0.0,0.0,0.3177682231776822,0.0,0.0,0.0,0.0,0.0,0.0,0.0,0.0,0.0,0.0,0.0,662.15,3.247999906539917
0.0,0.5213478652134786,0.0,0.1687831216878312,0.0247975202479752,0.0,0.0,0.0,0.0,0.0,0.2780721927807219,0.0,0.0,0.0,0.0,0.0,0.0,0.0,0.0,0.0,0.0,0.0,641.15,3.1589999198913574
0.0,0.5214,0.0,0.2085,0.0247999999999999,0.0,0.0,0.0,0.0,0.0,0.2382999999999999,0.0,0.0,0.0,0.0,0.0,0.0,0.0,0.0,0.0,0.0,0.0,623.15,3.0850000381469727
0.0,0.5213478652134786,0.0,0.2482751724827517,0.0247975202479752,0.0,0.0,0.0,0.0,0.0,0.1985801419858014,0.0,0.0,0.0,0.0,0.0,0.0,0.0,0.0,0.0,0.0,0.0,608.15,2.989000082015991
0.0,0.5214,0.0,0.3077999999999999,0.0247999999999999,0.0,0.0,0.0,0.0,0.0,0.1389999999999999,0.0,0.0,0.0,0.0,0.0,0.0,0.0,0.0,0.0,0.0,0.0,591.15,2.8589999675750732
0.0,0.5213478652134786,0.0,0.0,0.0247975202479752,0.0,0.0,0.0,0.0,0.0,0.0,0.0,0.0,0.4468553144685531,0.0,0.0,0.0,0.0,0.0,0.0,0.0,0.0,790.15,3.11899995803833
0.0,0.5213478652134786,0.0,0.0198980101989801,0.0247975202479752,0.0,0.0,0.0,0.0,0.0,0.0,0.0,0.0,0.426957304269573,0.0,0.0,0.0,0.0,0.0,0.0,0.0,0.0,775.15,3.111000061035156
0.0,0.5214,0.0,0.0397,0.0248,0.0,0.0,0.0,0.0,0.0,0.0,0.0,0.0,0.4071,0.0,0.0,0.0,0.0,0.0,0.0,0.0,0.0,763.15,3.0999999046325684
0.0,0.5213478652134786,0.0,0.0694930506949305,0.0247975202479752,0.0,0.0,0.0,0.0,0.0,0.0,0.0,0.0,0.3773622637736226,0.0,0.0,0.0,0.0,0.0,0.0,0.0,0.0,741.15,3.066999912261963
0.0,0.5213478652134786,0.0,0.0992900709929007,0.0247975202479752,0.0,0.0,0.0,0.0,0.0,0.0,0.0,0.0,0.3475652434756524,0.0,0.0,0.0,0.0,0.0,0.0,0.0,0.0,713.15,3.0329999923706055
0.0,0.5213478652134786,0.0,0.1290870912908709,0.0247975202479752,0.0,0.0,0.0,0.0,0.0,0.0,0.0,0.0,0.3177682231776822,0.0,0.0,0.0,0.0,0.0,0.0,0.0,0.0,696.15,2.993000030517578
0.0,0.5213478652134786,0.0,0.1687831216878312,0.0247975202479752,0.0,0.0,0.0,0.0,0.0,0.0,0.0,0.0,0.2780721927807219,0.0,0.0,0.0,0.0,0.0,0.0,0.0,0.0,678.15,2.940999984741211
0.0,0.5214,0.0,0.2085,0.0247999999999999,0.0,0.0,0.0,0.0,0.0,0.0,0.0,0.0,0.2382999999999999,0.0,0.0,0.0,0.0,0.0,0.0,0.0,0.0,655.15,2.88100004196167
0.0,0.5213478652134786,0.0,0.2482751724827517,0.0247975202479752,0.0,0.0,0.0,0.0,0.0,0.0,0.0,0.0,0.1985801419858014,0.0,0.0,0.0,0.0,0.0,0.0,0.0,0.0,628.15,2.822000026702881
0.0,0.5214,0.0,0.3077999999999999,0.0247999999999999,0.0,0.0,0.0,0.0,0.0,0.0,0.0,0.0,0.1389999999999999,0.0,0.0,0.0,0.0,0.0,0.0,0.0,0.0,604.15,2.740999937057495
0.0,0.5213478652134786,0.0,0.0,0.0247975202479752,0.0,0.4468553144685531,0.0,0.0,0.0,0.0,0.0,0.0,0.0,0.0,0.0,0.0,0.0,0.0,0.0,0.0,0.0,802.15,2.6480000019073486
0.0,0.5213478652134786,0.0,0.0198980101989801,0.0247975202479752,0.0,0.426957304269573,0.0,0.0,0.0,0.0,0.0,0.0,0.0,0.0,0.0,0.0,0.0,0.0,0.0,0.0,0.0,786.15,2.6519999504089355
0.0,0.5214,0.0,0.0397,0.0248,0.0,0.4071,0.0,0.0,0.0,0.0,0.0,0.0,0.0,0.0,0.0,0.0,0.0,0.0,0.0,0.0,0.0,772.15,2.6480000019073486
0.0,0.5213478652134786,0.0,0.0694930506949305,0.0247975202479752,0.0,0.3773622637736226,0.0,0.0,0.0,0.0,0.0,0.0,0.0,0.0,0.0,0.0,0.0,0.0,0.0,0.0,0.0,747.15,2.6480000019073486
0.0,0.5213478652134786,0.0,0.0992900709929007,0.0247975202479752,0.0,0.3475652434756524,0.0,0.0,0.0,0.0,0.0,0.0,0.0,0.0,0.0,0.0,0.0,0.0,0.0,0.0,0.0,729.15,2.6440000534057617
0.0,0.5213478652134786,0.0,0.1290870912908709,0.0247975202479752,0.0,0.3177682231776822,0.0,0.0,0.0,0.0,0.0,0.0,0.0,0.0,0.0,0.0,0.0,0.0,0.0,0.0,0.0,707.15,2.632999897003174
0.0,0.5213478652134786,0.0,0.1687831216878312,0.0247975202479752,0.0,0.2780721927807219,0.0,0.0,0.0,0.0,0.0,0.0,0.0,0.0,0.0,0.0,0.0,0.0,0.0,0.0,0.0,683.15,2.621999979019165
0.0,0.5214,0.0,0.2085,0.0247999999999999,0.0,0.2382999999999999,0.0,0.0,0.0,0.0,0.0,0.0,0.0,0.0,0.0,0.0,0.0,0.0,0.0,0.0,0.0,660.15,2.611000061035156
0.0,0.5213478652134786,0.0,0.2482751724827517,0.0247975202479752,0.0,0.1985801419858014,0.0,0.0,0.0,0.0,0.0,0.0,0.0,0.0,0.0,0.0,0.0,0.0,0.0,0.0,0.0,638.15,2.5999999046325684
0.0,0.5214,0.0,0.3077999999999999,0.0247999999999999,0.0,0.1389999999999999,0.0,0.0,0.0,0.0,0.0,0.0,0.0,0.0,0.0,0.0,0.0,0.0,0.0,0.0,0.0,612.15,2.578000068664551
0.0,0.5213478652134786,0.0,0.0,0.0247975202479752,0.0,0.0,0.4468553144685531,0.0,0.0,0.0,0.0,0.0,0.0,0.0,0.0,0.0,0.0,0.0,0.0,0.0,0.0,812.15,2.4560000896453857
0.0,0.5213478652134786,0.0,0.0198980101989801,0.0247975202479752,0.0,0.0,0.426957304269573,0.0,0.0,0.0,0.0,0.0,0.0,0.0,0.0,0.0,0.0,0.0,0.0,0.0,0.0,794.15,2.4809999465942383
0.0,0.5214,0.0,0.0397,0.0248,0.0,0.0,0.4071,0.0,0.0,0.0,0.0,0.0,0.0,0.0,0.0,0.0,0.0,0.0,0.0,0.0,0.0,788.15,2.496000051498413
0.0,0.5213478652134786,0.0,0.0694930506949305,0.0247975202479752,0.0,0.0,0.3773622637736226,0.0,0.0,0.0,0.0,0.0,0.0,0.0,0.0,0.0,0.0,0.0,0.0,0.0,0.0,772.15,2.5329999923706055
0.0,0.5213478652134786,0.0,0.0992900709929007,0.0247975202479752,0.0,0.0,0.3475652434756524,0.0,0.0,0.0,0.0,0.0,0.0,0.0,0.0,0.0,0.0,0.0,0.0,0.0,0.0,761.15,2.562999963760376
0.0,0.5213478652134786,0.0,0.1290870912908709,0.0247975202479752,0.0,0.0,0.3177682231776822,0.0,0.0,0.0,0.0,0.0,0.0,0.0,0.0,0.0,0.0,0.0,0.0,0.0,0.0,743.15,2.5850000381469727
0.0,0.5213478652134786,0.0,0.1687831216878312,0.0247975202479752,0.0,0.0,0.2780721927807219,0.0,0.0,0.0,0.0,0.0,0.0,0.0,0.0,0.0,0.0,0.0,0.0,0.0,0.0,727.15,2.5889999866485596
0.0,0.5214,0.0,0.2085,0.0247999999999999,0.0,0.0,0.2382999999999999,0.0,0.0,0.0,0.0,0.0,0.0,0.0,0.0,0.0,0.0,0.0,0.0,0.0,0.0,704.15,2.5929999351501465
0.0,0.5213478652134786,0.0,0.2482751724827517,0.0247975202479752,0.0,0.0,0.1985801419858014,0.0,0.0,0.0,0.0,0.0,0.0,0.0,0.0,0.0,0.0,0.0,0.0,0.0,0.0,691.15,2.5850000381469727
0.0,0.5214,0.0,0.3077999999999999,0.0247999999999999,0.0,0.0,0.1389999999999999,0.0,0.0,0.0,0.0,0.0,0.0,0.0,0.0,0.0,0.0,0.0,0.0,0.0,0.0,651.15,2.5739998817443848
0.0,0.0,0.0,0.0,0.0,0.0,0.0,0.0,0.0,0.5,0.0,0.5,0.0,0.0,0.0,0.0,0.0,0.0,0.0,0.0,0.0,0.0,818.15,3.3550000190734863
0.0,0.0,0.0,0.0,0.0,0.0,0.0,0.0,0.0,0.5,0.0,0.45,0.0,0.0,0.0,0.0,0.0,0.0,0.0,0.0,0.0,0.0,815.15,3.4700000286102295
0.0,0.0,0.0,0.0,0.0,0.0,0.0,0.0,0.0,0.5,0.0,0.4,0.0,0.0,0.0,0.0,0.0,0.0,0.0,0.0,0.0,0.0,811.15,3.5920000076293945
0.0,0.0,0.0,0.0,0.0,0.0,0.0,0.0,0.0,0.5,0.0,0.35,0.0,0.0,0.0,0.0,0.0,0.0,0.0,0.0,0.0,0.0,810.15,3.71399998664856
0.0,0.0,0.0,0.0,0.0,0.0,0.0,0.0,0.0,0.5,0.0,0.3,0.0,0.0,0.0,0.0,0.0,0.0,0.0,0.0,0.0,0.0,806.15,3.8310000896453857
0.0,0.0,0.0,0.0,0.0,0.0,0.0,0.0,0.0,0.5,0.0,0.25,0.0,0.0,0.0,0.0,0.0,0.0,0.0,0.0,0.0,0.0,804.15,3.953000068664551
0.0,0.0,0.0,0.0,0.0,0.0,0.0,0.0,0.0,0.5,0.0,0.2,0.0,0.0,0.0,0.0,0.0,0.0,0.0,0.0,0.0,0.0,801.15,4.071000099182129
0.0,0.0,0.0,0.0,0.0,0.0,0.0,0.0,0.0,0.5,0.0,0.15,0.0,0.0,0.0,0.0,0.0,0.0,0.0,0.0,0.0,0.0,801.15,4.168000221252441
0.0,0.0,0.0,0.0,0.0,0.0,0.0,0.0,0.0,0.5,0.0,0.1,0.0,0.0,0.0,0.0,0.0,0.0,0.0,0.0,0.0,0.0,801.15,4.284999847412109
0.0,0.0,0.0,0.0,0.0,0.0,0.0,0.0,0.0,0.5,0.0,0.05,0.0,0.0,0.0,0.0,0.0,0.0,0.0,0.0,0.0,0.0,802.15,4.394000053405762
0.0,0.0,0.0,0.0,0.0,0.0,0.0,0.0,0.0,0.5,0.0,0.0,0.0,0.0,0.0,0.0,0.0,0.0,0.0,0.0,0.0,0.0,801.15,4.513000011444092
0.0,0.0,0.0,0.0,0.0,0.0,0.0,0.0,0.0,0.317,0.0,0.0,0.05,0.0,0.0,0.0,0.0,0.0,0.0,0.0,0.0,0.0,668.15,3.0850000381469727
0.0,0.0,0.0,0.0,0.0,0.0,0.0,0.0,0.0,0.3,0.0,0.0,0.1,0.0,0.0,0.0,0.0,0.0,0.0,0.0,0.0,0.0,699.15,3.2149999141693115
0.0,0.0,0.0,0.0,0.0,0.0,0.0,0.0,0.0,0.283,0.0,0.0,0.15,0.0,0.0,0.0,0.0,0.0,0.0,0.0,0.0,0.0,739.15,3.299000024795532
0.0,0.0,0.0,0.0,0.0,0.0,0.0,0.0,0.0,0.267,0.0,0.0,0.2,0.0,0.0,0.0,0.0,0.0,0.0,0.0,0.0,0.0,757.15,3.365999937057495
0.0,0.0,0.0,0.0,0.0,0.0,0.0,0.0,0.0,0.25,0.0,0.0,0.25,0.0,0.0,0.0,0.0,0.0,0.0,0.0,0.0,0.0,759.15,3.381999969482422
0.0,0.0,0.0,0.0,0.0,0.0,0.0,0.0,0.0,0.233,0.0,0.0,0.3,0.0,0.0,0.0,0.0,0.0,0.0,0.0,0.0,0.0,749.15,3.3299999237060547
0.0,0.0,0.0,0.0,0.0,0.0,0.0,0.0,0.0,0.6,0.0,0.0,0.1,0.0,0.0,0.0,0.0,0.0,0.0,0.0,0.0,0.0,651.15,2.5399999618530273
0.0,0.0,0.0,0.0,0.0,0.0,0.0,0.0,0.0,0.5670000000000001,0.0,0.0,0.15,0.0,0.0,0.0,0.0,0.0,0.0,0.0,0.0,0.0,705.15,2.619999885559082
0.0,0.0,0.0,0.0,0.0,0.0,0.0,0.0,0.0,0.5329999999999999,0.0,0.0,0.2,0.0,0.0,0.0,0.0,0.0,0.0,0.0,0.0,0.0,737.15,2.700000047683716
0.0,0.0,0.0,0.0,0.0,0.0,0.0,0.0,0.0,0.5,0.0,0.0,0.25,0.0,0.0,0.0,0.0,0.0,0.0,0.0,0.0,0.0,750.15,2.75
0.0,0.0,0.0,0.0,0.0,0.0,0.0,0.0,0.0,0.467,0.0,0.0,0.3,0.0,0.0,0.0,0.0,0.0,0.0,0.0,0.0,0.0,748.15,2.7899999618530273
0.0,0.0,0.0,0.0,0.0,0.0,0.0,0.0,0.0,0.433,0.0,0.0,0.35,0.0,0.0,0.0,0.0,0.0,0.0,0.0,0.0,0.0,737.15,2.7699999809265137
0.0,0.0,0.0,0.0,0.0,0.0,0.0,0.0,0.0,0.4,0.0,0.0,0.4,0.0,0.0,0.0,0.0,0.0,0.0,0.0,0.0,0.0,719.15,2.7200000286102295
0.0,0.0,0.0,0.0,0.0,0.0,0.0,0.0,0.0,0.075,0.0,0.0,0.25,0.0,0.0,0.0,0.0,0.0,0.0,0.0,0.0,0.0,759.15,3.8299999237060542
0.0,0.0,0.0,0.0,0.0,0.0,0.0,0.0,0.0,0.15,0.0,0.0,0.25,0.0,0.0,0.0,0.0,0.0,0.0,0.0,0.0,0.0,758.15,3.630000114440918
0.0,0.0,0.0,0.0,0.0,0.0,0.0,0.0,0.0,0.225,0.0,0.0,0.25,0.0,0.0,0.0,0.0,0.0,0.0,0.0,0.0,0.0,771.15,3.430000066757202
0.0,0.0,0.0,0.0,0.0,0.0,0.0,0.0,0.0,0.25,0.0,0.0,0.25,0.0,0.0,0.0,0.0,0.0,0.0,0.0,0.0,0.0,759.15,3.369999885559082
0.0,0.0,0.0,0.0,0.0,0.0,0.0,0.0,0.0,0.3,0.0,0.0,0.25,0.0,0.0,0.0,0.0,0.0,0.0,0.0,0.0,0.0,759.15,3.25
0.0,0.0,0.0,0.0,0.0,0.0,0.0,0.0,0.0,0.375,0.0,0.0,0.25,0.0,0.0,0.0,0.0,0.0,0.0,0.0,0.0,0.0,772.15,3.049999952316284
0.0,0.0,0.0,0.0,0.0,0.0,0.0,0.0,0.0,0.45,0.0,0.0,0.25,0.0,0.0,0.0,0.0,0.0,0.0,0.0,0.0,0.0,761.15,2.869999885559082
0.0,0.0,0.0,0.0,0.0,0.0,0.0,0.0,0.0,0.5,0.0,0.0,0.25,0.0,0.0,0.0,0.0,0.0,0.0,0.0,0.0,0.0,761.15,2.75
0.0,0.0,0.0,0.0,0.0,0.0,0.0,0.0,0.0,0.525,0.0,0.0,0.25,0.0,0.0,0.0,0.0,0.0,0.0,0.0,0.0,0.0,753.15,2.680000066757202
0.0,0.0,0.0,0.0,0.0,0.0,0.0,0.0,0.0,0.6,0.0,0.0,0.25,0.0,0.0,0.0,0.0,0.0,0.0,0.0,0.0,0.0,759.15,2.5399999618530273
0.0,0.0,0.0,0.0,0.0,0.0,0.0,0.0,0.0,0.675,0.0,0.0,0.25,0.0,0.0,0.0,0.0,0.0,0.0,0.0,0.0,0.0,759.15,2.359999895095825
0.0,0.0,0.0,0.0,0.1,0.0,0.15,0.0,0.0,0.75,0.0,0.0,0.0,0.0,0.0,0.0,0.0,0.0,0.0,0.0,0.0,0.0,809.15,2.253999948501587
0.0,0.0,0.0,0.0,0.1,0.0,0.2,0.0,0.0,0.7,0.0,0.0,0.0,0.0,0.0,0.0,0.0,0.0,0.0,0.0,0.0,0.0,849.15,2.311000108718872
0.0,0.0,0.0,0.0,0.1,0.0,0.25,0.0,0.0,0.65,0.0,0.0,0.0,0.0,0.0,0.0,0.0,0.0,0.0,0.0,0.0,0.0,869.15,2.388000011444092
0.0,0.0,0.0,0.0,0.1,0.0,0.3,0.0,0.0,0.6,0.0,0.0,0.0,0.0,0.0,0.0,0.0,0.0,0.0,0.0,0.0,0.0,883.15,2.503000020980835
0.0,0.0,0.0,0.0,0.1,0.0,0.35,0.0,0.0,0.55,0.0,0.0,0.0,0.0,0.0,0.0,0.0,0.0,0.0,0.0,0.0,0.0,893.15,2.5910000801086426
0.0,0.0,0.0,0.0,0.1,0.0,0.4,0.0,0.0,0.5,0.0,0.0,0.0,0.0,0.0,0.0,0.0,0.0,0.0,0.0,0.0,0.0,883.15,2.6670000553131104
0.0,0.0,0.0,0.0,0.1,0.0,0.45,0.0,0.0,0.45,0.0,0.0,0.0,0.0,0.0,0.0,0.0,0.0,0.0,0.0,0.0,0.0,870.15,2.7249999046325684
0.0,0.0,0.0,0.0,0.1,0.0,0.5,0.0,0.0,0.4,0.0,0.0,0.0,0.0,0.0,0.0,0.0,0.0,0.0,0.0,0.0,0.0,859.15,2.753000020980835
0.0,0.0,0.0,0.0,0.2,0.0,0.15,0.0,0.0,0.65,0.0,0.0,0.0,0.0,0.0,0.0,0.0,0.0,0.0,0.0,0.0,0.0,857.15,2.3540000915527344
0.0,0.0,0.0,0.0,0.2,0.0,0.2,0.0,0.0,0.6,0.0,0.0,0.0,0.0,0.0,0.0,0.0,0.0,0.0,0.0,0.0,0.0,870.15,2.4200000762939453
0.0,0.0,0.0,0.0,0.2,0.0,0.25,0.0,0.0,0.55,0.0,0.0,0.0,0.0,0.0,0.0,0.0,0.0,0.0,0.0,0.0,0.0,874.15,2.486000061035156
0.0,0.0,0.0,0.0,0.2,0.0,0.3,0.0,0.0,0.5,0.0,0.0,0.0,0.0,0.0,0.0,0.0,0.0,0.0,0.0,0.0,0.0,866.15,2.558000087738037
0.0,0.0,0.0,0.0,0.2,0.0,0.35,0.0,0.0,0.45,0.0,0.0,0.0,0.0,0.0,0.0,0.0,0.0,0.0,0.0,0.0,0.0,862.15,2.635999917984009
0.0,0.0,0.0,0.0,0.2,0.0,0.4,0.0,0.0,0.4,0.0,0.0,0.0,0.0,0.0,0.0,0.0,0.0,0.0,0.0,0.0,0.0,848.15,2.6760001182556152
0.0,0.0,0.0,0.0,0.2,0.0,0.45,0.0,0.0,0.35,0.0,0.0,0.0,0.0,0.0,0.0,0.0,0.0,0.0,0.0,0.0,0.0,846.15,2.7209999561309814
0.0,0.0,0.0,0.0,0.2,0.0,0.5,0.0,0.0,0.3,0.0,0.0,0.0,0.0,0.0,0.0,0.0,0.0,0.0,0.0,0.0,0.0,850.15,2.759000062942505
0.0,0.0,0.0,0.0,0.0,0.0,0.3,0.0,0.0,0.7,0.0,0.0,0.0,0.0,0.0,0.0,0.0,0.0,0.0,0.0,0.0,0.0,922.15,2.5
0.0,0.0,0.0,0.0,0.05,0.0,0.3,0.0,0.0,0.65,0.0,0.0,0.0,0.0,0.0,0.0,0.0,0.0,0.0,0.0,0.0,0.0,903.15,2.510999917984009
0.0,0.0,0.0,0.0,0.15,0.0,0.3,0.0,0.0,0.55,0.0,0.0,0.0,0.0,0.0,0.0,0.0,0.0,0.0,0.0,0.0,0.0,883.15,2.5299999713897705
0.0,0.0,0.0,0.0,0.25,0.0,0.3,0.0,0.0,0.45,0.0,0.0,0.0,0.0,0.0,0.0,0.0,0.0,0.0,0.0,0.0,0.0,883.15,2.559000015258789
0.0,0.0,0.0,0.0,0.1,0.0,0.0,0.0,0.0,0.8,0.1,0.0,0.0,0.0,0.0,0.0,0.0,0.0,0.0,0.0,0.0,0.0,739.15,2.388000011444092
0.0,0.0,0.0,0.0,0.1,0.0,0.0,0.0,0.0,0.75,0.15,0.0,0.0,0.0,0.0,0.0,0.0,0.0,0.0,0.0,0.0,0.0,779.15,2.5969998836517334
0.0,0.0,0.0,0.0,0.1,0.0,0.0,0.0,0.0,0.7,0.2,0.0,0.0,0.0,0.0,0.0,0.0,0.0,0.0,0.0,0.0,0.0,809.15,2.806999921798706
0.0,0.0,0.0,0.0,0.1,0.0,0.0,0.0,0.0,0.65,0.25,0.0,0.0,0.0,0.0,0.0,0.0,0.0,0.0,0.0,0.0,0.0,819.15,3.0420000553131104
0.0,0.0,0.0,0.0,0.1,0.0,0.0,0.0,0.0,0.6,0.3,0.0,0.0,0.0,0.0,0.0,0.0,0.0,0.0,0.0,0.0,0.0,833.15,3.2909998893737793
0.0,0.0,0.0,0.0,0.1,0.0,0.0,0.0,0.0,0.55,0.35,0.0,0.0,0.0,0.0,0.0,0.0,0.0,0.0,0.0,0.0,0.0,828.15,3.509000062942505
0.0,0.0,0.0,0.0,0.1,0.0,0.0,0.0,0.0,0.5,0.4,0.0,0.0,0.0,0.0,0.0,0.0,0.0,0.0,0.0,0.0,0.0,809.15,3.694999933242798
0.0,0.0,0.0,0.0,0.1,0.0,0.0,0.0,0.0,0.45,0.45,0.0,0.0,0.0,0.0,0.0,0.0,0.0,0.0,0.0,0.0,0.0,794.15,3.8450000286102295
0.0,0.0,0.0,0.0,0.1,0.0,0.0,0.0,0.0,0.4,0.5,0.0,0.0,0.0,0.0,0.0,0.0,0.0,0.0,0.0,0.0,0.0,772.15,4.007999897003174
0.0,0.0,0.0,0.0,0.1,0.0,0.0,0.0,0.0,0.3,0.6,0.0,0.0,0.0,0.0,0.0,0.0,0.0,0.0,0.0,0.0,0.0,763.15,4.322999954223633
0.0,0.0,0.0,0.0,0.2,0.0,0.0,0.0,0.0,0.65,0.15,0.0,0.0,0.0,0.0,0.0,0.0,0.0,0.0,0.0,0.0,0.0,824.15,2.6640000343322754
0.0,0.0,0.0,0.0,0.2,0.0,0.0,0.0,0.0,0.6,0.2,0.0,0.0,0.0,0.0,0.0,0.0,0.0,0.0,0.0,0.0,0.0,824.15,2.8329999446868896
0.0,0.0,0.0,0.0,0.2,0.0,0.0,0.0,0.0,0.55,0.25,0.0,0.0,0.0,0.0,0.0,0.0,0.0,0.0,0.0,0.0,0.0,823.15,3.0269999504089355
0.0,0.0,0.0,0.0,0.2,0.0,0.0,0.0,0.0,0.5,0.3,0.0,0.0,0.0,0.0,0.0,0.0,0.0,0.0,0.0,0.0,0.0,818.15,3.25
0.0,0.0,0.0,0.0,0.2,0.0,0.0,0.0,0.0,0.45,0.35,0.0,0.0,0.0,0.0,0.0,0.0,0.0,0.0,0.0,0.0,0.0,810.15,3.4590001106262207
0.0,0.0,0.0,0.0,0.2,0.0,0.0,0.0,0.0,0.4,0.4,0.0,0.0,0.0,0.0,0.0,0.0,0.0,0.0,0.0,0.0,0.0,795.15,3.640000104904175
0.0,0.0,0.0,0.0,0.2,0.0,0.0,0.0,0.0,0.35,0.45,0.0,0.0,0.0,0.0,0.0,0.0,0.0,0.0,0.0,0.0,0.0,788.15,3.7829999923706055
0.0,0.0,0.0,0.0,0.2,0.0,0.0,0.0,0.0,0.3,0.5,0.0,0.0,0.0,0.0,0.0,0.0,0.0,0.0,0.0,0.0,0.0,778.15,3.943000078201294
0.0,0.5,0.0,0.0,0.0,0.0,0.0,0.0,0.0,0.0,0.0,0.0,0.0,0.0,0.0,0.0,0.0,0.0,0.0,0.0,0.0,0.0,393.15,3.119999885559082
0.0,0.5,0.0,0.0,0.0,0.0,0.0,0.0,0.0,0.0,0.0,0.0,0.0,0.0,0.0,0.0,0.0,0.0,0.0,0.0,0.0,0.0,408.15,3.2269999980926514
0.0,0.4,0.0,0.0,0.0,0.0,0.0,0.0,0.0,0.0,0.0,0.0,0.0,0.0,0.0,0.0,0.0,0.0,0.0,0.0,0.0,0.0,378.15,3.2699999809265137
0.0,0.4,0.0,0.0,0.0,0.0,0.0,0.0,0.0,0.0,0.0,0.0,0.0,0.0,0.0,0.0,0.0,0.0,0.0,0.0,0.0,0.0,408.15,3.4630000591278076
0.0,0.4,0.0,0.0,0.0,0.0,0.0,0.0,0.0,0.0,0.0,0.0,0.0,0.0,0.0,0.0,0.0,0.0,0.0,0.0,0.0,0.0,418.15,3.497999906539917
0.0,0.3,0.0,0.0,0.0,0.0,0.0,0.0,0.0,0.0,0.0,0.0,0.0,0.0,0.0,0.0,0.0,0.0,0.0,0.0,0.0,0.0,368.15,3.64299988746643
0.0,0.3,0.0,0.0,0.0,0.0,0.0,0.0,0.0,0.0,0.0,0.0,0.0,0.0,0.0,0.0,0.0,0.0,0.0,0.0,0.0,0.0,388.15,3.7070000171661377
0.0,0.3,0.0,0.0,0.0,0.0,0.0,0.0,0.0,0.0,0.0,0.0,0.0,0.0,0.0,0.0,0.0,0.0,0.0,0.0,0.0,0.0,410.15,3.836999893188477
0.0,0.5,0.0,0.0,0.0,0.0,0.0,0.0,0.0,0.0,0.0,0.0,0.0,0.0,0.0,0.0,0.0,0.0,0.0,0.0,0.0,0.0,421.15,5.599999904632568
0.0,0.45,0.0,0.0,0.0,0.0,0.0,0.0,0.0,0.0,0.0,0.0,0.0,0.0,0.0,0.0,0.0,0.0,0.0,0.0,0.05,0.0,441.15,5.929999828338623
0.0,0.4,0.0,0.0,0.0,0.0,0.0,0.0,0.0,0.0,0.0,0.0,0.0,0.0,0.0,0.0,0.0,0.0,0.0,0.0,0.1,0.0,451.15,6.300000190734863
0.0,0.35,0.0,0.0,0.0,0.0,0.0,0.0,0.0,0.0,0.0,0.0,0.0,0.0,0.0,0.0,0.0,0.0,0.0,0.0,0.15,0.0,460.15,6.539999961853027
0.0,0.3,0.0,0.0,0.0,0.0,0.0,0.0,0.0,0.0,0.0,0.0,0.0,0.0,0.0,0.0,0.0,0.0,0.0,0.0,0.2,0.0,469.15,6.71999979019165
0.0,0.25,0.0,0.0,0.0,0.0,0.0,0.0,0.0,0.0,0.0,0.0,0.0,0.0,0.0,0.0,0.0,0.0,0.0,0.0,0.25,0.0,466.15,7.019999980926514
0.0,0.2,0.0,0.0,0.0,0.0,0.0,0.0,0.0,0.0,0.0,0.0,0.0,0.0,0.0,0.0,0.0,0.0,0.0,0.0,0.3,0.0,455.15,7.389999866485596
0.0,0.15,0.0,0.0,0.0,0.0,0.0,0.0,0.0,0.0,0.0,0.0,0.0,0.0,0.0,0.0,0.0,0.0,0.0,0.0,0.35,0.0,448.15,7.590000152587891
0.0,0.1,0.0,0.0,0.0,0.0,0.0,0.0,0.0,0.0,0.0,0.0,0.0,0.0,0.0,0.0,0.0,0.0,0.0,0.0,0.4,0.0,438.15,7.880000114440918
0.0,0.05,0.0,0.0,0.0,0.0,0.0,0.0,0.0,0.0,0.0,0.0,0.0,0.0,0.0,0.0,0.0,0.0,0.0,0.0,0.45,0.0,415.15,8.239999771118164
0.0,0.0,0.0,0.0,0.0,0.0,0.0,0.0,0.0,1.0,0.0,0.0,0.0,0.0,0.0,0.0,0.0,0.0,0.0,0.0,0.0,0.0,520.15,1.8760000467300415
0.0,0.0,0.0,0.0,0.0,0.0,0.0,0.0,0.079,0.921,0.0,0.0,0.0,0.0,0.0,0.0,0.0,0.0,0.0,0.0,0.0,0.0,598.15,2.0320000648498535
0.0,0.0,0.0,0.0,0.0,0.0,0.0,0.0,0.115,0.885,0.0,0.0,0.0,0.0,0.0,0.0,0.0,0.0,0.0,0.0,0.0,0.0,630.15,2.130000114440918
0.0,0.0,0.0,0.0,0.0,0.0,0.0,0.0,0.163,0.8370000000000001,0.0,0.0,0.0,0.0,0.0,0.0,0.0,0.0,0.0,0.0,0.0,0.0,681.15,2.26200008392334
0.0,0.0,0.0,0.0,0.0,0.0,0.0,0.0,0.198,0.802,0.0,0.0,0.0,0.0,0.0,0.0,0.0,0.0,0.0,0.0,0.0,0.0,681.15,2.319999933242798
0.0,0.0,0.0,0.0,0.0,0.0,0.0,0.0,0.244,0.7559999999999999,0.0,0.0,0.0,0.0,0.0,0.0,0.0,0.0,0.0,0.0,0.0,0.0,688.15,2.367000102996826
0.0,0.0,0.0,0.0,0.0,0.0,0.0,0.0,0.3339999999999999,0.6659999999999999,0.0,0.0,0.0,0.0,0.0,0.0,0.0,0.0,0.0,0.0,0.0,0.0,696.15,2.4010000228881836
0.0,0.0,0.0,0.3329999999999999,0.0,0.0,0.0,0.0,0.0,0.667,0.0,0.0,0.0,0.0,0.0,0.0,0.0,0.0,0.0,0.0,0.0,0.0,743.15,2.3359999656677246
0.0,0.5326532653265327,0.0,0.0,0.0325032503250325,0.0,0.0,0.0,0.0,0.0,0.0582058205820582,0.0,0.0,0.0,0.0,0.0,0.0,0.3766376637663766,0.0,0.0,0.0,0.0,658.15,4.2729997634887695
0.0,0.453954604539546,0.0,0.0,0.0336966303369663,0.0,0.0,0.0,0.0,0.0,0.0602939706029397,0.0,0.0,0.0,0.0,0.0,0.0,0.452054794520548,0.0,0.0,0.0,0.0,666.15,4.117000102996826
0.0,0.5311,0.0,0.0,0.0312,0.0,0.0,0.0,0.0,0.0,0.1672,0.0,0.0,0.0,0.0,0.0,0.0,0.2705,0.0,0.0,0.0,0.0,680.15,4.039999961853027
0.0,0.5318,0.0,0.0,0.0318,0.0,0.0,0.0,0.0,0.0,0.114,0.0,0.0,0.0,0.0,0.0,0.0,0.3224,0.0,0.0,0.0,0.0,678.15,4.151000022888184
0.0,0.4939,0.0,0.0,0.0331,0.0,0.0,0.0,0.0,0.0,0.0592,0.0,0.0,0.0,0.0,0.0,0.0,0.4138,0.0,0.0,0.0,0.0,663.15,4.4710001945495605
0.0,0.494,0.0,0.0,0.0324,0.0,0.0,0.0,0.0,0.0,0.1159,0.0,0.0,0.0,0.0,0.0,0.0,0.3577,0.0,0.0,0.0,0.0,663.15,4.392000198364258
0.0,0.5072,0.0,0.0,0.0324,0.0,0.0,0.0,0.0,0.0,0.0969,0.0,0.0,0.0,0.0,0.0,0.0,0.3635,0.0,0.0,0.0,0.0,663.15,4.296000003814697
0.0,0.5132,0.0,0.0,0.0325,0.0,0.0,0.0,0.0,0.0,0.0871,0.0,0.0,0.0,0.0,0.0,0.0,0.3671999999999999,0.0,0.0,0.0,0.0,671.15,4.2820000648498535
0.0,0.0,0.0,0.0,0.1667,0.0,0.0,0.0,0.0,0.0,0.3333,0.0,0.0,0.0,0.0,0.0,0.0,0.0,0.0,0.0,0.0,0.0,888.15,4.823999881744385
0.0,0.0,0.0,0.0,0.1637836216378362,0.0,0.0,0.0,0.0,0.0,0.3275672432756724,0.0,0.0,0.0,0.0,0.0,0.0,0.0,0.0,0.0,0.0,0.0,833.15,4.824999809265137
0.0,0.0,0.0,0.0,0.1607160716071607,0.0,0.0,0.0,0.0,0.0,0.3214321432143214,0.0,0.0,0.0,0.0,0.0,0.0,0.0,0.0,0.0,0.0,0.0,838.15,4.703999996185303
0.0,0.0,0.0,0.0,0.1574,0.0,0.0,0.0,0.0,0.0,0.3148,0.0,0.0,0.0,0.0,0.0,0.0,0.0,0.0,0.0,0.0,0.0,813.15,4.645999908447266
0.0,0.0,0.0,0.0,0.1538153815381538,0.0,0.0,0.0,0.0,0.0,0.3077307730773077,0.0,0.0,0.0,0.0,0.0,0.0,0.0,0.0,0.0,0.0,0.0,798.15,4.610000133514404
0.0,0.0,0.0,0.0,0.15,0.0,0.0,0.0,0.0,0.0,0.3,0.0,0.0,0.0,0.0,0.0,0.0,0.0,0.0,0.0,0.0,0.0,783.15,4.563000202178955
0.0,0.0,0.0,0.0,0.14,0.0,0.0,0.0,0.0,0.0,0.28,0.0,0.0,0.0,0.0,0.0,0.0,0.0,0.0,0.0,0.0,0.0,773.15,4.5229997634887695
0.0,0.0,0.0,0.0,0.1413,0.0,0.0,0.0,0.0,0.0,0.2826,0.0,0.0,0.0,0.0,0.0,0.0,0.0,0.0,0.0,0.0,0.0,768.15,4.440999984741211
0.0,0.0,0.0,0.0,0.1364,0.0,0.0,0.0,0.0,0.0,0.2727,0.0,0.0,0.0,0.0,0.0,0.0,0.0,0.0,0.0,0.0,0.0,753.15,4.427000045776367
0.0,0.0,0.0,0.0,0.0,0.0,0.0,0.0,0.0,0.0,0.1958804119588041,0.0,0.0,0.0,0.0,0.0,0.0,0.3917608239176082,0.0,0.0,0.0,0.0,768.15,5.255000114440918
0.0,0.0,0.0,0.0,0.0,0.0,0.0,0.0,0.0,0.0,0.1914999999999999,0.0,0.0,0.0,0.0,0.0,0.0,0.3829999999999999,0.0,0.0,0.0,0.0,773.15,5.1579999923706055
0.0,0.0,0.0,0.0,0.0,0.0,0.0,0.0,0.0,0.0,0.1868,0.0,0.0,0.0,0.0,0.0,0.0,0.3736,0.0,0.0,0.0,0.0,771.15,5.09499979019165
0.0,0.0,0.0,0.0,0.0,0.0,0.0,0.0,0.0,0.0,0.1818181818181818,0.0,0.0,0.0,0.0,0.0,0.0,0.3636363636363636,0.0,0.0,0.0,0.0,765.15,4.999000072479248
0.0,0.0,0.0,0.0,0.0,0.0,0.0,0.0,0.0,0.0,0.1765176517651765,0.0,0.0,0.0,0.0,0.0,0.0,0.3529352935293529,0.0,0.0,0.0,0.0,774.15,4.920000076293945
0.0,0.0,0.0,0.0,0.0,0.0,0.0,0.0,0.0,0.0,0.1706829317068293,0.0,0.0,0.0,0.0,0.0,0.0,0.3414658534146585,0.0,0.0,0.0,0.0,773.15,4.788000106811523
0.0,0.0,0.0,0.0,0.0,0.0,0.0,0.0,0.0,0.0,0.1646,0.0,0.0,0.0,0.0,0.0,0.0,0.3290999999999999,0.0,0.0,0.0,0.0,768.15,4.76200008392334
0.0,0.0,0.0,0.0,0.0,0.0,0.0,0.0,0.0,0.5,0.0,0.5,0.0,0.0,0.0,0.0,0.0,0.0,0.0,0.0,0.0,0.0,823.15,3.38700008392334
0.0,0.0,0.0,0.0,0.0,0.0,0.0,0.0,0.0,0.4871999999999999,0.0,0.4871999999999999,0.0,0.0,0.0,0.0,0.0,0.0,0.0,0.0,0.0,0.0,820.15,3.4100000858306885
0.0,0.0,0.0,0.0,0.0,0.0,0.0,0.0,0.0,0.4736999999999999,0.0,0.4736999999999999,0.0,0.0,0.0,0.0,0.0,0.0,0.0,0.0,0.0,0.0,817.15,3.4210000038146973
0.0,0.0,0.0,0.0,0.0,0.0,0.0,0.0,0.0,0.4594540545945405,0.0,0.4594540545945405,0.0,0.0,0.0,0.0,0.0,0.0,0.0,0.0,0.0,0.0,814.15,3.437999963760376
0.0,0.0,0.0,0.0,0.0,0.0,0.0,0.0,0.0,0.4444444444444444,0.0,0.4444444444444444,0.0,0.0,0.0,0.0,0.0,0.0,0.0,0.0,0.0,0.0,809.15,3.450000047683716
0.0,0.0,0.0,0.0,0.0,0.0,0.0,0.0,0.0,0.4871999999999999,0.0,0.4871999999999999,0.0,0.0,0.0,0.0,0.0,0.0,0.0,0.0,0.0,0.0,817.15,3.4779999256134033
0.0,0.0,0.0,0.0,0.0,0.0,0.0,0.0,0.0,0.4736999999999999,0.0,0.4736999999999999,0.0,0.0,0.0,0.0,0.0,0.0,0.0,0.0,0.0,0.0,810.15,3.489000082015991
0.0,0.0,0.0,0.0,0.0,0.0,0.0,0.0,0.0,0.4594540545945405,0.0,0.4594540545945405,0.0,0.0,0.0,0.0,0.0,0.0,0.0,0.0,0.0,0.0,807.15,3.496999979019165
0.0,0.0,0.0,0.0,0.0,0.0,0.0,0.0,0.0,0.4444444444444444,0.0,0.4444444444444444,0.0,0.0,0.0,0.0,0.0,0.0,0.0,0.0,0.0,0.0,798.15,3.509999990463257
0.0,0.0,0.0,0.0,0.0,0.0,0.0,0.0,0.0,0.4871999999999999,0.0,0.4871999999999999,0.0,0.0,0.0,0.0,0.0,0.0,0.0,0.0,0.0,0.0,808.15,3.549999952316284
0.0,0.0,0.0,0.0,0.0,0.0,0.0,0.0,0.0,0.4736999999999999,0.0,0.4736999999999999,0.0,0.0,0.0,0.0,0.0,0.0,0.0,0.0,0.0,0.0,797.15,3.568000078201294
0.0,0.0,0.0,0.0,0.0,0.0,0.0,0.0,0.0,0.4594540545945405,0.0,0.4594540545945405,0.0,0.0,0.0,0.0,0.0,0.0,0.0,0.0,0.0,0.0,788.15,3.5910000801086426
0.0,0.0,0.0,0.0,0.0,0.0,0.0,0.0,0.0,0.4444444444444444,0.0,0.4444444444444444,0.0,0.0,0.0,0.0,0.0,0.0,0.0,0.0,0.0,0.0,774.15,3.638999938964844
0.0,0.0,0.0,0.0,0.0,0.0,0.0,0.0,0.0,0.4285571442855714,0.0,0.4285571442855714,0.0,0.0,0.0,0.0,0.0,0.0,0.0,0.0,0.0,0.0,748.15,3.671999931335449
0.0,0.0,0.0,0.0,0.0,0.0,0.0,0.0,0.0,0.4871999999999999,0.0,0.4871999999999999,0.0,0.0,0.0,0.0,0.0,0.0,0.0,0.0,0.0,0.0,798.15,3.5980000495910645
0.0,0.0,0.0,0.0,0.0,0.0,0.0,0.0,0.0,0.4736999999999999,0.0,0.4736999999999999,0.0,0.0,0.0,0.0,0.0,0.0,0.0,0.0,0.0,0.0,776.15,3.66100001335144
0.0,0.0,0.0,0.0,0.0,0.0,0.0,0.0,0.0,0.4594540545945405,0.0,0.4594540545945405,0.0,0.0,0.0,0.0,0.0,0.0,0.0,0.0,0.0,0.0,763.15,3.759000062942505
0.0,0.0,0.0,0.0,0.0,0.0,0.0,0.0,0.0,0.4444444444444444,0.0,0.4444444444444444,0.0,0.0,0.0,0.0,0.0,0.0,0.0,0.0,0.0,0.0,744.15,3.8420000076293945
0.0,0.0,0.0,0.0,0.0,0.0,0.0,0.0,0.0,0.4285571442855714,0.0,0.4285571442855714,0.0,0.0,0.0,0.0,0.0,0.0,0.0,0.0,0.0,0.0,734.15,3.888000011444092
0.0,0.0,0.0,0.0,0.0,0.0,0.0,0.0,0.0,0.4117588241175883,0.0,0.4117588241175883,0.0,0.0,0.0,0.0,0.0,0.0,0.0,0.0,0.0,0.0,722.15,3.950000047683716
0.0,0.5,0.0,0.0,0.0,0.0,0.0,0.0,0.0,0.0,0.5,0.0,0.0,0.0,0.0,0.0,0.0,0.0,0.0,0.0,0.0,0.0,721.15,3.631999969482422
0.0,0.4736999999999999,0.0,0.0,0.0,0.0,0.0,0.0,0.0,0.0,0.4736999999999999,0.0,0.0,0.0,0.0,0.0,0.0,0.0,0.0,0.0,0.0,0.0,740.15,3.6559998989105225
0.0,0.4444444444444444,0.0,0.0,0.0,0.0,0.0,0.0,0.0,0.0,0.4444444444444444,0.0,0.0,0.0,0.0,0.0,0.0,0.0,0.0,0.0,0.0,0.0,755.15,3.677000045776367
0.0,0.4117588241175883,0.0,0.0,0.0,0.0,0.0,0.0,0.0,0.0,0.4117588241175883,0.0,0.0,0.0,0.0,0.0,0.0,0.0,0.0,0.0,0.0,0.0,771.15,3.723999977111816
0.0,0.375,0.0,0.0,0.0,0.0,0.0,0.0,0.0,0.0,0.375,0.0,0.0,0.0,0.0,0.0,0.0,0.0,0.0,0.0,0.0,0.0,786.15,3.7669999599456783
0.0,0.3333333333333333,0.0,0.0,0.0,0.0,0.0,0.0,0.0,0.0,0.3333333333333333,0.0,0.0,0.0,0.0,0.0,0.0,0.0,0.0,0.0,0.0,0.0,781.15,3.7709999084472656
0.0,0.2857,0.0,0.0,0.0,0.0,0.0,0.0,0.0,0.0,0.2857,0.0,0.0,0.0,0.0,0.0,0.0,0.0,0.0,0.0,0.0,0.0,775.15,3.7190001010894775
0.0,0.2307769223077692,0.0,0.0,0.0,0.0,0.0,0.0,0.0,0.0,0.2307769223077692,0.0,0.0,0.0,0.0,0.0,0.0,0.0,0.0,0.0,0.0,0.0,759.15,3.621999979019165
0.0,0.0,0.0,0.0,0.0,0.0,0.0,0.0,0.0,0.0,0.0,0.246,0.0,0.0,0.0,0.0,0.0,0.0,0.0,0.0,0.754,0.0,588.15,5.510000228881836
0.0,0.0,0.0,0.0,0.0,0.0,0.0,0.0,0.0,0.0,0.0,0.296,0.0,0.0,0.0,0.0,0.0,0.0,0.0,0.0,0.7040000000000001,0.0,593.15,5.489999771118164
0.6885,0.0,0.0095,0.0,0.1387,0.0,0.0071,0.0166,0.0028,0.0,0.007,0.05,0.0625,0.0,0.0,0.0146,0.0,0.0,0.0,0.0,0.0,0.0,943.15,2.559999942779541
0.7539,0.0,0.0102,0.0016,0.1172,0.0,0.0,0.0248,0.0,0.0,0.0034,0.0079,0.0626999999999999,0.0,0.0,0.015,0.0,0.0,0.0013,0.0,0.0,0.0,965.15,2.4100000858306885
0.7379114506259247,0.0,0.0009998800143982,0.0025996880374355,0.1086869575650921,0.0,0.002299724033116,0.039295284565852,0.0,0.0,0.0006199256089269,0.0069991601007879,0.0614926208854937,0.0,0.0,0.0364956205255369,0.0,0.0,0.0,0.0,0.0,0.0,945.15,2.4100000858306885
0.7010402080416084,0.0,0.010502100420084,0.0,0.146129225845169,0.0,0.0,0.0289057811562312,0.0,0.0,0.0,0.0119023804760952,0.0824164832966593,0.0,0.0,0.0162032406481296,0.0,0.0,0.0,0.0,0.0,0.0,953.15,2.4600000381469727
0.7136999999999999,0.0,0.0103999999999999,0.0025999999999999,0.1317999999999999,0.0,0.0421999999999999,0.0,0.0,0.0,0.0,0.0,0.0834999999999999,0.0,0.0,0.0139999999999999,0.0,0.0,0.0017999999999999,0.0,0.0,0.0,965.15,2.4600000381469727
0.8318,0.0,0.0,0.037,0.0133999999999999,0.0,0.0,0.0,0.0038999999999999,0.1138999999999999,0.0,0.0,0.0,0.0,0.0,0.0,0.0,0.0,0.0,0.0,0.0,0.0,803.15,2.2300000190734863
0.0,0.0,0.0,0.0,0.0,0.0,0.0,0.0,0.15,0.0,0.0,0.0,0.0,0.0,0.0,0.0,0.15,0.0,0.0,0.0,0.7,0.0,647.15,4.659999847412109
0.0,0.0,0.0,0.0,0.0,0.0,0.0,0.0,0.0,0.0,0.0,0.0,0.0,0.0,0.0,0.0,0.0,0.0,0.0,0.0,0.95,0.0,583.15,6.3360514640808105
0.0,0.0,0.0,0.0,0.0,0.0,0.0,0.0,0.0,0.0,0.0,0.0,0.0,0.0,0.0,0.0,0.0,0.0,0.0,0.0,0.9,0.0,591.15,5.796530246734619
0.0,0.0,0.0,0.0,0.0,0.0,0.0,0.0,0.0,0.0,0.0,0.0,0.0,0.0,0.0,0.0,0.0,0.0,0.0,0.0,0.85,0.0,602.15,5.885226249694824
0.0,0.0,0.0,0.0,0.0,0.0,0.0,0.0,0.0,0.0,0.0,0.0,0.0,0.0,0.0,0.0,0.0,0.0,0.0,0.0,0.8,0.0,616.15,5.981076240539551
0.0,0.0,0.0,0.0,0.0,0.0,0.0,0.0,0.0,0.0,0.0,0.0,0.0,0.0,0.0,0.0,0.0,0.0,0.0,0.0,0.75,0.0,626.15,6.044962406158447
0.0,0.0,0.0,0.0,0.0,0.0,0.0,0.0,0.0,0.0,0.0,0.0,0.0,0.0,0.0,0.0,0.0,0.0,0.0,0.0,0.7,0.0,637.15,6.109668731689453
0.7706770677067705,0.0,0.0,0.0316031603160315,0.0028002800280027,0.000100010001,0.0147014701470146,0.0,0.0907090709070907,0.0023002300230022,0.0,0.0,0.0,0.0,0.0,0.0,0.0,0.0856085608560855,0.0,0.0,0.0,0.0,738.15,2.950000047683716
0.7276,0.0,0.0,0.0576999999999999,0.0038,0.0001,0.0388,0.0,0.0791999999999999,0.0011,0.0,0.0,0.0,0.0,0.0,0.0,0.0,0.0905,0.0012,0.0,0.0,0.0,752.15,3.0199999809265137
0.7089574625522469,0.0,0.0,0.0474971501709897,0.0015999040057596,5.999640021598704e-05,0.0,0.0,0.0490970541767493,0.0,0.0,0.0,0.0,0.0,0.0,0.0,0.0,0.1920884746915185,0.0,0.0,0.0,0.0,705.15,3.609999895095825
0.5736770529178832,0.0,0.0,0.0093996240150393,0.0,9.99960001599936e-05,0.0,0.0,0.0127994880204791,0.0,0.0,0.0,0.0,0.0,0.0,0.0,0.0,0.4027838886444542,3.999840006399744e-05,0.0,0.0,0.0,697.15,5.179999828338623
0.0,0.487,0.0,0.0,0.0,0.0,0.0,0.513,0.0,0.0,0.0,0.0,0.0,0.0,0.0,0.0,0.0,0.0,0.0,0.0,0.0,0.0,823.15,2.443000078201294
0.0,0.489,0.0,0.0,0.0,0.0,0.511,0.0,0.0,0.0,0.0,0.0,0.0,0.0,0.0,0.0,0.0,0.0,0.0,0.0,0.0,0.0,798.15,2.6679999828338623
0.0,0.483,0.0,0.0,0.0,0.0,0.0,0.0,0.0,0.0,0.0,0.517,0.0,0.0,0.0,0.0,0.0,0.0,0.0,0.0,0.0,0.0,668.15,2.8510000705718994
0.0,0.492,0.0,0.0,0.0,0.0,0.0,0.0,0.0,0.0,0.0,0.0,0.0,0.508,0.0,0.0,0.0,0.0,0.0,0.0,0.0,0.0,790.15,3.2260000705718994
0.0,0.508,0.0,0.0,0.0,0.0,0.0,0.0,0.0,0.0,0.492,0.0,0.0,0.0,0.0,0.0,0.0,0.0,0.0,0.0,0.0,0.0,729.15,3.552999973297119
0.0,0.0,0.0,0.0,0.0,0.0,0.0,0.0,0.0,0.75,0.0,0.0,0.25,0.0,0.0,0.0,0.0,0.0,0.0,0.0,0.0,0.0,693.15,2.1881837844848633
0.0,0.0,0.0,0.25,0.0,0.0,0.0,0.0,0.0,0.75,0.0,0.0,0.0,0.0,0.0,0.0,0.0,0.0,0.0,0.0,0.0,0.0,693.15,2.2624435424804688
0.0,0.0,0.0,0.0,0.0,0.0,0.0,0.0,0.0,0.75,0.0,0.0,0.0,0.0,0.0,0.0,0.0,0.0,0.0,0.0,0.0,0.0,693.15,2.9940121173858643
