Repository: dorukdogular/vitreos

# Data

## Source

Glass property data is sourced from the [SciGlass database](https://github.com/epam/SciGlass) (EPAM Systems), made available under the [Open Database License (ODbL)](https://opendatacommons.org/licenses/odbl/1-0/). Accessed via the [glasspy](https://github.com/drcassar/glasspy) Python library.

## Files tracked in git

| File | Description |
|---|---|
| `clean.csv` | Deduplicated glass-forming ability dataset (11858 rows) |
| `tg_dataset.csv` | 76377 glasses with Tg (K) and 22 oxide mol% features |
| `tg_density_dataset.csv` | 31173 glasses with both Tg (K) and density (g/cm³) |

File: data/tg_density_dataset.csv (part 12 of 109)
SiO2,P2O5,ZrO2,Na2O,Al2O3,Fe2O3,CaO,MgO,K2O,B2O3,BaO,ZnO,Li2O,SrO,La2O3,TiO2,Nb2O5,PbO,Sb2O3,Bi2O3,TeO2,Se,Tg,density
0.0,0.0,0.0,0.0,0.0,0.0,0.0,0.0,0.0,0.538046195380462,0.0,0.0,0.153984601539846,0.0,0.0,0.0,0.0,0.0,0.0,0.0,0.0,0.0,722.15,2.130000114440918
0.0,0.0,0.0,0.0,0.0,0.0,0.0,0.0,0.0,0.5464,0.0,0.0,0.1718,0.0,0.0,0.0,0.0,0.0,0.0,0.0,0.0,0.0,718.15,2.140000104904175
0.0,0.0,0.0,0.0,0.0,0.0,0.0,0.0,0.0,0.555,0.0,0.0,0.1902,0.0,0.0,0.0,0.0,0.0,0.0,0.0,0.0,0.0,717.15,2.119999885559082
0.0,0.0,0.0,0.0,0.0,0.0,0.0,0.0,0.0,0.5643,0.0,0.0,0.2103,0.0,0.0,0.0,0.0,0.0,0.0,0.0,0.0,0.0,716.15,2.180000066757202
0.0,0.0,0.0,0.0,0.0,0.0,0.0,0.0,0.0,0.5735,0.0,0.0,0.2299,0.0,0.0,0.0,0.0,0.0,0.0,0.0,0.0,0.0,725.15,2.190000057220459
0.0,0.0,0.0,0.0,0.0,0.0,0.0,0.0,0.0,0.583,0.0,0.0,0.2502,0.0,0.0,0.0,0.0,0.0,0.0,0.0,0.0,0.0,732.15,2.2300000190734863
0.0,0.0,0.0,0.0,0.0,0.0,0.0,0.0,0.0,0.5927,0.0,0.0,0.2712,0.0,0.0,0.0,0.0,0.0,0.0,0.0,0.0,0.0,739.15,2.2300000190734863
0.0,0.0,0.0,0.0,0.0,0.0,0.0,0.0,0.0,0.6028,0.0,0.0,0.2929,0.0,0.0,0.0,0.0,0.0,0.0,0.0,0.0,0.0,739.15,2.2899999618530273
0.0,0.0,0.0,0.0,0.0,0.0,0.0,0.0,0.0,0.6139,0.0,0.0,0.3166,0.0,0.0,0.0,0.0,0.0,0.0,0.0,0.0,0.0,749.15,2.2899999618530273
0.0,0.0,0.0,0.0,0.0,0.0,0.0,0.0,0.0,0.6247375262473752,0.0,0.0,0.3398660133986601,0.0,0.0,0.0,0.0,0.0,0.0,0.0,0.0,0.0,758.15,2.319999933242798
0.0,0.0,0.0,0.0,0.0,0.0,0.0,0.0,0.0,0.636,0.0,0.0,0.364,0.0,0.0,0.0,0.0,0.0,0.0,0.0,0.0,0.0,763.15,2.390000104904175
0.0,0.0,0.0,0.0,0.0,0.0,0.0,0.0,0.0,0.15,0.0,0.0,0.0,0.0,0.0,0.0,0.0,0.0,0.0,0.0,0.0,0.0,458.15,6.008999824523926
0.0,0.0,0.0,0.0,0.0,0.0,0.0,0.0,0.0,0.175,0.0,0.0,0.0,0.0,0.0,0.0,0.0,0.0,0.0,0.0,0.0,0.0,481.15,5.980000019073486
0.0,0.0,0.0,0.0,0.0,0.0,0.0,0.0,0.0,0.2,0.0,0.0,0.0,0.0,0.0,0.0,0.0,0.0,0.0,0.0,0.0,0.0,495.15,5.900000095367432
0.0,0.0,0.0,0.0,0.0,0.0,0.0,0.0,0.0,0.225,0.0,0.0,0.0,0.0,0.0,0.0,0.0,0.0,0.0,0.0,0.0,0.0,511.15,5.839000225067139
0.0,0.0,0.0,0.0,0.0,0.0,0.0,0.0,0.0,0.25,0.0,0.0,0.0,0.0,0.0,0.0,0.0,0.0,0.0,0.0,0.0,0.0,524.15,5.801000118255615
0.0,0.0,0.0,0.0,0.0,0.0,0.0,0.0,0.0,0.0,0.0,0.0,0.0,0.0,0.0,0.0,0.0,0.099,0.0,0.0,0.0,0.0,503.15,3.433000087738037
0.0,0.0,0.0,0.0,0.0,0.0,0.0,0.0,0.0,0.0,0.0,0.0,0.0,0.0,0.0,0.0,0.0,0.18,0.0,0.0,0.0,0.0,508.15,3.88100004196167
0.0,0.0,0.0,0.0,0.0,0.0,0.0,0.0,0.0,0.0,0.0,0.0,0.0,0.0,0.0,0.0,0.0,0.27,0.0,0.0,0.0,0.0,513.15,4.210000038146973
0.0,0.0,0.0,0.0,0.0,0.0,0.0,0.0,0.0,0.0,0.0,0.0,0.0,0.0,0.0,0.0,0.0,0.395,0.0,0.0,0.0,0.0,523.15,4.88700008392334
0.0,0.0,0.0,0.0,0.0,0.0,0.0,0.0,0.0,0.0,0.0,0.0,0.0,0.0,0.0,0.0,0.0,0.5,0.0,0.0,0.0,0.0,538.15,5.045000076293945
0.0,0.0,0.0,0.0,0.0,0.0,0.0,0.0,0.0,0.64,0.2,0.0,0.0,0.0,0.0,0.16,0.0,0.0,0.0,0.0,0.0,0.0,810.15,3.0899999141693115
0.0,0.0,0.0,0.0,0.0,0.0,0.0,0.0,0.0,0.54,0.3,0.0,0.0,0.0,0.0,0.16,0.0,0.0,0.0,0.0,0.0,0.0,841.15,3.609999895095825
0.0,0.0,0.0,0.0,0.0,0.0,0.0,0.0,0.0,0.44,0.4,0.0,0.0,0.0,0.0,0.16,0.0,0.0,0.0,0.0,0.0,0.0,829.15,4.019999980926514
0.0,0.0,0.0,0.0,0.0,0.0,0.0,0.0,0.0,0.34,0.5,0.0,0.0,0.0,0.0,0.16,0.0,0.0,0.0,0.0,0.0,0.0,749.15,4.449999809265137
0.0,0.7,0.0,0.3,0.0,0.0,0.0,0.0,0.0,0.0,0.0,0.0,0.0,0.0,0.0,0.0,0.0,0.0,0.0,0.0,0.0,0.0,514.15,2.433000087738037
0.0,0.6,0.0,0.3,0.0,0.0,0.0,0.0,0.0,0.1,0.0,0.0,0.0,0.0,0.0,0.0,0.0,0.0,0.0,0.0,0.0,0.0,529.15,2.444000005722046
0.0,0.4,0.0,0.3,0.0,0.0,0.0,0.0,0.0,0.3,0.0,0.0,0.0,0.0,0.0,0.0,0.0,0.0,0.0,0.0,0.0,0.0,733.15,2.5250000953674316
0.0,0.3,0.0,0.3,0.0,0.0,0.0,0.0,0.0,0.4,0.0,0.0,0.0,0.0,0.0,0.0,0.0,0.0,0.0,0.0,0.0,0.0,715.15,2.509999990463257
0.0,0.2,0.0,0.3,0.0,0.0,0.0,0.0,0.0,0.5,0.0,0.0,0.0,0.0,0.0,0.0,0.0,0.0,0.0,0.0,0.0,0.0,701.15,2.438999891281128
0.0,0.1,0.0,0.3,0.0,0.0,0.0,0.0,0.0,0.6,0.0,0.0,0.0,0.0,0.0,0.0,0.0,0.0,0.0,0.0,0.0,0.0,705.15,2.377000093460083
0.0,0.0,0.0,0.3,0.0,0.0,0.0,0.0,0.0,0.7,0.0,0.0,0.0,0.0,0.0,0.0,0.0,0.0,0.0,0.0,0.0,0.0,731.15,2.2709999084472656
0.0,0.7,0.0,0.0,0.0,0.0,0.0,0.0,0.0,0.0,0.0,0.0,0.3,0.0,0.0,0.0,0.0,0.0,0.0,0.0,0.0,0.0,525.15,2.384999990463257
0.0,0.5,0.0,0.0,0.0,0.0,0.0,0.0,0.0,0.2,0.0,0.0,0.3,0.0,0.0,0.0,0.0,0.0,0.0,0.0,0.0,0.0,711.15,2.4210000038146973
0.0,0.1,0.0,0.0,0.0,0.0,0.0,0.0,0.0,0.6,0.0,0.0,0.3,0.0,0.0,0.0,0.0,0.0,0.0,0.0,0.0,0.0,753.15,2.2699999809265137
0.0,0.0,0.0,0.0,0.0,0.0,0.0,0.0,0.0,0.7,0.0,0.0,0.3,0.0,0.0,0.0,0.0,0.0,0.0,0.0,0.0,0.0,750.15,2.2320001125335693
0.0,0.0,0.0,0.0,0.2,0.0,0.4,0.0,0.0,0.4,0.0,0.0,0.0,0.0,0.0,0.0,0.0,0.0,0.0,0.0,0.0,0.0,853.15,2.680000066757202
0.0,0.0,0.0,0.0,0.0,0.0,0.0,0.0,0.0,0.75,0.0,0.0,0.0,0.0,0.25,0.0,0.0,0.0,0.0,0.0,0.0,0.0,942.15,4.996128082275391
0.0,0.0,0.0,0.0,0.03,0.0,0.0,0.0,0.0,0.72,0.0,0.0,0.0,0.0,0.25,0.0,0.0,0.0,0.0,0.0,0.0,0.0,935.15,4.10858154296875
0.0,0.0,0.0,0.0,0.05,0.0,0.0,0.0,0.0,0.7,0.0,0.0,0.0,0.0,0.25,0.0,0.0,0.0,0.0,0.0,0.0,0.0,929.15,4.114498138427734
0.0,0.0,0.0,0.0,0.1,0.0,0.0,0.0,0.0,0.65,0.0,0.0,0.0,0.0,0.25,0.0,0.0,0.0,0.0,0.0,0.0,0.0,926.15,4.100091457366943
0.0,0.0,0.0,0.0,0.15,0.0,0.0,0.0,0.0,0.6,0.0,0.0,0.0,0.0,0.25,0.0,0.0,0.0,0.0,0.0,0.0,0.0,923.15,4.1164631843566895
0.0,0.0,0.0,0.0,0.2,0.0,0.0,0.0,0.0,0.55,0.0,0.0,0.0,0.0,0.25,0.0,0.0,0.0,0.0,0.0,0.0,0.0,920.15,4.105949878692627
0.0,0.0,0.0,0.0,0.25,0.0,0.0,0.0,0.0,0.5,0.0,0.0,0.0,0.0,0.25,0.0,0.0,0.0,0.0,0.0,0.0,0.0,918.15,4.108784198760986
0.0,0.0,0.0,0.0,0.0,0.0,0.0,0.0,0.0,0.72,0.0,0.0,0.0,0.0,0.25,0.0,0.0,0.0,0.0,0.0,0.0,0.0,930.15,4.16901159286499
0.0,0.0,0.0,0.0,0.0,0.0,0.0,0.0,0.0,0.7,0.0,0.0,0.0,0.0,0.25,0.0,0.0,0.0,0.0,0.0,0.0,0.0,917.15,4.225221157073975
0.0,0.0,0.0,0.0,0.0,0.0,0.0,0.0,0.0,0.65,0.0,0.0,0.0,0.0,0.25,0.0,0.0,0.0,0.0,0.0,0.0,0.0,911.15,4.346994400024414
0.0,0.0,0.0,0.0,0.0,0.0,0.0,0.0,0.0,0.6,0.0,0.0,0.0,0.0,0.25,0.0,0.0,0.0,0.0,0.0,0.0,0.0,907.15,4.44337797164917
0.0,0.0,0.0,0.0,0.0,0.0,0.0,0.0,0.0,0.55,0.0,0.0,0.0,0.0,0.25,0.0,0.0,0.0,0.0,0.0,0.0,0.0,902.15,4.558778762817383
0.0,0.0,0.0,0.0,0.0,0.0,0.0,0.0,0.0,0.5,0.0,0.0,0.0,0.0,0.25,0.0,0.0,0.0,0.0,0.0,0.0,0.0,899.15,4.648719310760498
0.0,0.0,0.0,0.0,0.16,0.0,0.0,0.0,0.0,0.59,0.0,0.0,0.0,0.0,0.0,0.0,0.0,0.0,0.0,0.0,0.0,0.0,990.15,3.5548224449157715
0.0,0.0,0.0,0.0,0.2,0.0,0.0,0.0,0.0,0.55,0.0,0.0,0.0,0.0,0.0,0.0,0.0,0.0,0.0,0.0,0.0,0.0,1000.15,3.4523470401763916
0.0,0.0,0.0,0.0,0.24,0.0,0.0,0.0,0.0,0.51,0.0,0.0,0.0,0.0,0.0,0.0,0.0,0.0,0.0,0.0,0.0,0.0,1005.15,3.477583646774292
0.0,0.0,0.0,0.0,0.28,0.0,0.0,0.0,0.0,0.47,0.0,0.0,0.0,0.0,0.0,0.0,0.0,0.0,0.0,0.0,0.0,0.0,1014.15,3.5036702156066895
0.0,0.0,0.0,0.0,0.22,0.0,0.0,0.0,0.0,0.65,0.0,0.0,0.0,0.0,0.0,0.0,0.0,0.0,0.0,0.0,0.0,0.0,972.15,2.963050842285156
0.0,0.0,0.0,0.0,0.22,0.0,0.0,0.0,0.0,0.6,0.0,0.0,0.0,0.0,0.0,0.0,0.0,0.0,0.0,0.0,0.0,0.0,982.15,3.1647872924804688
0.0,0.0,0.0,0.0,0.22,0.0,0.0,0.0,0.0,0.56,0.0,0.0,0.0,0.0,0.0,0.0,0.0,0.0,0.0,0.0,0.0,0.0,1003.15,3.336247205734253
0.0,0.0,0.0,0.0,0.22,0.0,0.0,0.0,0.0,0.52,0.0,0.0,0.0,0.0,0.0,0.0,0.0,0.0,0.0,0.0,0.0,0.0,1012.15,3.50492262840271
0.0,0.55,0.0,0.0,0.0,0.0,0.0,0.0,0.0,0.4,0.0,0.0,0.0,0.0,0.05,0.0,0.0,0.0,0.0,0.0,0.0,0.0,978.15,2.7230000495910645
0.0,0.55,0.0,0.0,0.0,0.0,0.0,0.0,0.0,0.3,0.0,0.0,0.0,0.0,0.15,0.0,0.0,0.0,0.0,0.0,0.0,0.0,865.15,3.0209999084472656
0.0,0.6,0.0,0.0,0.0,0.0,0.0,0.0,0.0,0.2,0.0,0.0,0.0,0.0,0.2,0.0,0.0,0.0,0.0,0.0,0.0,0.0,859.15,3.2200000286102295
0.0,0.6,0.0,0.0,0.0,0.0,0.0,0.0,0.0,0.15,0.0,0.0,0.0,0.0,0.25,0.0,0.0,0.0,0.0,0.0,0.0,0.0,840.15,3.3340001106262207
0.0,0.7,0.0,0.0,0.0,0.0,0.0,0.0,0.0,0.25,0.0,0.0,0.0,0.0,0.05,0.0,0.0,0.0,0.0,0.0,0.0,0.0,979.15,2.700999975204468
0.0,0.7,0.0,0.0,0.0,0.0,0.0,0.0,0.0,0.15,0.0,0.0,0.0,0.0,0.15,0.0,0.0,0.0,0.0,0.0,0.0,0.0,863.15,2.9649999141693115
0.0,0.7,0.0,0.0,0.0,0.0,0.0,0.0,0.0,0.1,0.0,0.0,0.0,0.0,0.2,0.0,0.0,0.0,0.0,0.0,0.0,0.0,840.15,3.114000082015991
0.0,0.7,0.0,0.0,0.0,0.0,0.0,0.0,0.0,0.05,0.0,0.0,0.0,0.0,0.25,0.0,0.0,0.0,0.0,0.0,0.0,0.0,822.15,3.25
0.0,0.75,0.0,0.0,0.0,0.0,0.0,0.0,0.0,0.2,0.0,0.0,0.0,0.0,0.05,0.0,0.0,0.0,0.0,0.0,0.0,0.0,940.15,2.7209999561309814
0.0,0.75,0.0,0.0,0.0,0.0,0.0,0.0,0.0,0.15,0.0,0.0,0.0,0.0,0.1,0.0,0.0,0.0,0.0,0.0,0.0,0.0,882.15,2.7790000438690186
0.0,0.75,0.0,0.0,0.0,0.0,0.0,0.0,0.0,0.05,0.0,0.0,0.0,0.0,0.2,0.0,0.0,0.0,0.0,0.0,0.0,0.0,819.15,3.0789999961853027
0.0,0.75,0.0,0.0,0.0,0.0,0.0,0.0,0.0,0.0,0.0,0.0,0.0,0.0,0.25,0.0,0.0,0.0,0.0,0.0,0.0,0.0,802.15,3.2750000953674316
0.0,0.8,0.0,0.0,0.0,0.0,0.0,0.0,0.0,0.15,0.0,0.0,0.0,0.0,0.05,0.0,0.0,0.0,0.0,0.0,0.0,0.0,913.15,2.744999885559082
0.0,0.8,0.0,0.0,0.0,0.0,0.0,0.0,0.0,0.1,0.0,0.0,0.0,0.0,0.1,0.0,0.0,0.0,0.0,0.0,0.0,0.0,868.15,2.812999963760376
0.0,0.8,0.0,0.0,0.0,0.0,0.0,0.0,0.0,0.05,0.0,0.0,0.0,0.0,0.15,0.0,0.0,0.0,0.0,0.0,0.0,0.0,822.15,2.9579999446868896
0.0,0.8,0.0,0.0,0.0,0.0,0.0,0.0,0.0,0.0,0.0,0.0,0.0,0.0,0.2,0.0,0.0,0.0,0.0,0.0,0.0,0.0,806.15,3.009000062942505
0.0,0.0,0.0,0.0,0.0,0.0,0.0,0.0,0.0,0.626,0.374,0.0,0.0,0.0,0.0,0.0,0.0,0.0,0.0,0.0,0.0,0.0,865.15,3.749000072479248
0.0,0.0,0.0,0.0,0.0,0.0,0.0,0.0,0.0,0.553,0.3718000000000001,0.0,0.0,0.0,0.0,0.0,0.0,0.0,0.0,0.0,0.0,0.0,821.15,3.7100000381469727
0.0,0.0,0.0,0.0,0.0,0.0,0.0,0.0,0.0,0.5042,0.3734,0.0,0.0,0.0,0.0,0.0,0.0,0.0,0.0,0.0,0.0,0.0,775.15,3.6649999618530273
0.0,0.0,0.0,0.0,0.0,0.0,0.0,0.0,0.0,0.4588,0.3716,0.0,0.0,0.0,0.0,0.0,0.0,0.0,0.0,0.0,0.0,0.0,720.15,3.63100004196167
0.0,0.0,0.0,0.0,0.0,0.0,0.0,0.0,0.0,0.4100999999999999,0.3729,0.0,0.0,0.0,0.0,0.0,0.0,0.0,0.0,0.0,0.0,0.0,654.15,3.6089999675750737
0.0,0.0,0.0,0.0,0.0,0.0,0.0,0.0,0.0,0.3651,0.3707,0.0,0.0,0.0,0.0,0.0,0.0,0.0,0.0,0.0,0.0,0.0,640.15,3.5950000286102295
0.0,0.0,0.0,0.0,0.0,0.0,0.0,0.0,0.0,0.3051999999999999,0.377,0.0,0.0,0.0,0.0,0.0,0.0,0.0,0.0,0.0,0.0,0.0,578.15,3.586999893188477
0.0,0.0,0.0,0.0,0.0,0.0,0.0,0.0,0.0,1.0,0.0,0.0,0.0,0.0,0.0,0.0,0.0,0.0,0.0,0.0,0.0,0.0,520.15,1.8380000591278076
0.0,0.0,0.0,0.0,0.0,0.0,0.0,0.0,0.0,0.98,0.0,0.0,0.02,0.0,0.0,0.0,0.0,0.0,0.0,0.0,0.0,0.0,527.15,1.8730000257492063
0.0,0.0,0.0,0.0,0.0,0.0,0.0,0.0,0.0,0.96,0.0,0.0,0.04,0.0,0.0,0.0,0.0,0.0,0.0,0.0,0.0,0.0,535.15,1.8980000019073489
0.0,0.0,0.0,0.0,0.0,0.0,0.0,0.0,0.0,0.94,0.0,0.0,0.06,0.0,0.0,0.0,0.0,0.0,0.0,0.0,0.0,0.0,558.15,1.9210000038146973
0.0,0.0,0.0,0.0,0.0,0.0,0.0,0.0,0.0,0.92,0.0,0.0,0.08,0.0,0.0,0.0,0.0,0.0,0.0,0.0,0.0,0.0,601.15,1.9529999494552612
0.0,0.0,0.0,0.0,0.0,0.0,0.0,0.0,0.0,0.9,0.0,0.0,0.1,0.0,0.0,0.0,0.0,0.0,0.0,0.0,0.0,0.0,618.15,1.986999988555908
0.0,0.0,0.0,0.0,0.0,0.0,0.0,0.0,0.0,0.88,0.0,0.0,0.12,0.0,0.0,0.0,0.0,0.0,0.0,0.0,0.0,0.0,640.15,2.0179998874664307
0.0,0.0,0.0,0.0,0.0,0.0,0.0,0.0,0.0,0.86,0.0,0.0,0.14,0.0,0.0,0.0,0.0,0.0,0.0,0.0,0.0,0.0,674.15,2.0450000762939453
0.0,0.0,0.0,0.0,0.0,0.0,0.0,0.0,0.0,0.84,0.0,0.0,0.16,0.0,0.0,0.0,0.0,0.0,0.0,0.0,0.0,0.0,693.15,2.069999933242798
0.0,0.0,0.0,0.0,0.0,0.0,0.0,0.0,0.0,0.82,0.0,0.0,0.18,0.0,0.0,0.0,0.0,0.0,0.0,0.0,0.0,0.0,720.15,2.0959999561309814
0.0,0.0,0.0,0.0,0.0,0.0,0.0,0.0,0.0,0.8,0.0,0.0,0.2,0.0,0.0,0.0,0.0,0.0,0.0,0.0,0.0,0.0,746.15,2.124000072479248
0.0,0.0,0.0,0.0,0.0,0.0,0.0,0.0,0.0,0.78,0.0,0.0,0.22,0.0,0.0,0.0,0.0,0.0,0.0,0.0,0.0,0.0,758.15,2.1500000953674316
0.0,0.0,0.0,0.0,0.0,0.0,0.0,0.0,0.0,0.76,0.0,0.0,0.24,0.0,0.0,0.0,0.0,0.0,0.0,0.0,0.0,0.0,762.15,2.1760001182556152
0.0,0.0,0.0,0.0,0.0,0.0,0.0,0.0,0.0,0.74,0.0,0.0,0.26,0.0,0.0,0.0,0.0,0.0,0.0,0.0,0.0,0.0,769.15,2.203000068664551
0.0,0.0,0.0,0.0,0.0,0.0,0.0,0.0,0.0,0.72,0.0,0.0,0.28,0.0,0.0,0.0,0.0,0.0,0.0,0.0,0.0,0.0,770.15,2.2249999046325684
0.0,0.0,0.0,0.0,0.07,0.0,0.0,0.0,0.0,0.3939999999999999,0.0,0.0,0.0,0.536,0.0,0.0,0.0,0.0,0.0,0.0,0.0,0.0,825.15,3.437985420227051
0.0,0.0,0.0,0.0,0.07,0.0,0.0,0.0,0.0,0.3829999999999999,0.0,0.0,0.0,0.522,0.0,0.025,0.0,0.0,0.0,0.0,0.0,0.0,827.15,3.5998547077178955
0.0,0.0,0.0,0.0,0.07,0.0,0.0,0.0,0.0,0.362,0.0,0.0,0.0,0.493,0.0,0.075,0.0,0.0,0.0,0.0,0.0,0.0,838.15,3.6098215579986577
0.0,0.0,0.0,0.0,0.07,0.0,0.0,0.0,0.0,0.352,0.0,0.0,0.0,0.478,0.0,0.1,0.0,0.0,0.0,0.0,0.0,0.0,838.15,3.608323574066162
0.0,0.0,0.0,0.0,0.07,0.0,0.0,0.0,0.0,0.331,0.0,0.0,0.0,0.449,0.0,0.15,0.0,0.0,0.0,0.0,0.0,0.0,847.15,3.612573146820069
0.0,0.0,0.0,0.0,0.07,0.0,0.0,0.0,0.0,0.309,0.0,0.0,0.0,0.421,0.0,0.2,0.0,0.0,0.0,0.0,0.0,0.0,856.15,3.630172491073608
0.0,0.0,0.0,0.0,0.07,0.0,0.0,0.0,0.0,0.288,0.0,0.0,0.0,0.392,0.0,0.25,0.0,0.0,0.0,0.0,0.0,0.0,865.15,3.628631114959717
0.0,0.0,0.0,0.0,0.07,0.0,0.0,0.0,0.0,0.267,0.0,0.0,0.0,0.363,0.0,0.3,0.0,0.0,0.0,0.0,0.0,0.0,869.15,3.634618997573853
0.0,0.0,0.0,0.0,0.07,0.0,0.0,0.0,0.0,0.25,0.0,0.0,0.0,0.34,0.0,0.34,0.0,0.0,0.0,0.0,0.0,0.0,873.15,3.644939184188843
0.0,0.0,0.0,0.0,0.07,0.0,0.0,0.0,0.0,0.225,0.0,0.0,0.0,0.305,0.0,0.4,0.0,0.0,0.0,0.0,0.0,0.0,880.15,3.6514739990234375
0.4024,0.0,0.0,0.0,0.0975999999999999,0.0,0.0,0.3902,0.0,0.0,0.0,0.0,0.0,0.0,0.0,0.0,0.0,0.0,0.0,0.0,0.0,0.0,1093.15,2.881999969482422
0.3928607139286071,0.0,0.0,0.0,0.0,0.0,0.0,0.3809619038096191,0.0,0.0,0.0,0.0,0.0,0.0,0.0,0.0,0.0,0.0,0.0,0.0,0.0,0.0,1099.15,3.309999942779541
0.4299,0.0,0.0,0.0,0.065,0.0,0.0,0.0,0.0,0.0,0.0,0.0,0.0,0.0,0.0,0.0,0.0,0.0,0.0,0.0,0.0,0.0,1213.15,3.940999984741211
0.0,0.0,0.0,0.0,0.0,0.0,0.0,0.0,0.0,0.0,0.0,0.0,0.0,0.0,0.0,0.0,0.0,0.0,0.0,0.0,0.6,0.0,579.15,5.059999942779541
0.0,0.0,0.0,0.0,0.0,0.0,0.0,0.0,0.0,0.0,0.0,0.0,0.0,0.0,0.0,0.0,0.0,0.0,0.0,0.0,0.4,0.0,571.15,4.909999847412109
0.0,0.0,0.0,0.0,0.0,0.0,0.0,0.0,0.0,0.0,0.0,0.1,0.0,0.0,0.0,0.0,0.0,0.0,0.0,0.0,0.6,0.0,563.15,5.179999828338623
0.0,0.0,0.0,0.0,0.0,0.0,0.0,0.0,0.0,0.0,0.0,0.2,0.0,0.0,0.0,0.0,0.0,0.0,0.0,0.0,0.5,0.0,553.15,5.099999904632568
0.0,0.0,0.0,0.0,0.0,0.0,0.0,0.0,0.0,0.0,0.0,0.3,0.0,0.0,0.0,0.0,0.0,0.0,0.0,0.0,0.4,0.0,553.15,5.039999961853027
0.0,0.0,0.0,0.0,0.0,0.0,0.0,0.0,0.0,0.0,0.0,0.3,0.0,0.0,0.0,0.0,0.0,0.0,0.0,0.0,0.6,0.0,593.15,5.199999809265137
0.0,0.0,0.0,0.0,0.0,0.0,0.0,0.0,0.0,0.0,0.0,0.3,0.0,0.0,0.0,0.0,0.0,0.0,0.0,0.0,0.5,0.0,588.15,5.110000133514404
0.0,0.0,0.0,0.0,0.0,0.0,0.0,0.0,0.0,0.0,0.0,0.5,0.0,0.0,0.0,0.0,0.0,0.0,0.0,0.0,0.5,0.0,588.15,5.119999885559082
0.0,0.0,0.0,0.0,0.0,0.0,0.0,0.0,0.0,0.0,0.0,0.0,0.0,0.0,0.0,0.0,0.0,0.0,0.0,0.0,0.9,0.0,587.15,5.300000190734863
0.0,0.0,0.0,0.0,0.0,0.0,0.0,0.0,0.0,0.0,0.0,0.0,0.0,0.0,0.0,0.0,0.0,0.0,0.0,0.0,0.8,0.0,582.15,5.210000038146973
0.0,0.0,0.0,0.0,0.0,0.0,0.0,0.0,0.0,0.0,0.0,0.0,0.0,0.0,0.0,0.0,0.0,0.0,0.0,0.0,0.7,0.0,581.15,5.150000095367432
0.0,0.35,0.0,0.35,0.0,0.0,0.0,0.0,0.0,0.0,0.0,0.0,0.0,0.0,0.0,0.0,0.0,0.0,0.0,0.0,0.0,0.0,527.15,3.3299999237060547
0.0,0.3,0.0,0.3,0.0,0.0,0.0,0.0,0.0,0.0,0.0,0.0,0.0,0.0,0.0,0.0,0.0,0.0,0.0,0.0,0.0,0.0,561.15,3.630000114440918
0.0,0.3,0.0,0.3,0.0,0.0,0.0,0.0,0.0,0.0,0.0,0.0,0.0,0.0,0.0,0.0,0.0,0.0,0.0,0.0,0.0,0.0,565.15,3.819999933242798
0.0,0.3,0.0,0.3,0.0,0.0,0.0,0.0,0.0,0.0,0.0,0.0,0.0,0.0,0.0,0.0,0.0,0.0,0.0,0.0,0.0,0.0,570.15,3.9800000190734863
0.0,0.29,0.0,0.29,0.0,0.0,0.0,0.0,0.0,0.0,0.0,0.0,0.0,0.0,0.0,0.0,0.0,0.0,0.0,0.0,0.0,0.0,573.15,4.019999980926514
0.0,0.3,0.0,0.3,0.0,0.0,0.0,0.0,0.0,0.0,0.0,0.0,0.0,0.0,0.0,0.0,0.0,0.0,0.0,0.0,0.0,0.0,575.15,4.059999942779541
0.0,0.3,0.0,0.3,0.0,0.0,0.0,0.0,0.0,0.0,0.0,0.0,0.0,0.0,0.0,0.0,0.0,0.0,0.0,0.0,0.0,0.0,545.15,3.9800000190734863
0.0,0.3,0.0,0.3,0.0,0.0,0.0,0.0,0.0,0.0,0.0,0.0,0.0,0.0,0.0,0.0,0.0,0.0,0.0,0.0,0.0,0.0,549.15,3.990000009536743
0.0,0.3,0.0,0.3,0.0,0.0,0.0,0.0,0.0,0.0,0.0,0.0,0.0,0.0,0.0,0.0,0.0,0.0,0.0,0.0,0.0,0.0,533.15,3.549999952316284
0.0,0.3,0.0,0.3,0.0,0.0,0.0,0.0,0.0,0.0,0.0,0.0,0.0,0.0,0.0,0.0,0.0,0.0,0.0,0.0,0.0,0.0,559.15,3.640000104904175
0.0,0.3,0.0,0.3,0.0,0.0,0.0,0.0,0.0,0.0,0.0,0.0,0.0,0.0,0.0,0.0,0.0,0.0,0.0,0.0,0.0,0.0,563.15,3.619999885559082
0.0,0.3,0.0,0.3,0.0,0.0,0.0,0.0,0.0,0.0,0.0,0.0,0.0,0.0,0.0,0.0,0.0,0.0,0.0,0.0,0.0,0.0,539.15,3.630000114440918
0.0,0.3,0.0,0.3,0.0,0.0,0.0,0.0,0.0,0.0,0.0,0.0,0.0,0.0,0.0,0.0,0.0,0.0,0.0,0.0,0.0,0.0,534.15,3.6700000762939458
0.0,0.3,0.0,0.3,0.0,0.0,0.0,0.0,0.0,0.0,0.0,0.0,0.0,0.0,0.0,0.0,0.0,0.0,0.0,0.0,0.0,0.0,539.15,3.690000057220459
0.0,0.3,0.0,0.3,0.0,0.0,0.0,0.0,0.0,0.0,0.0,0.0,0.0,0.0,0.0,0.0,0.0,0.0,0.0,0.0,0.0,0.0,548.15,3.740000009536743
0.0,0.3,0.0,0.3,0.0,0.0,0.0,0.0,0.0,0.0,0.0,0.0,0.0,0.0,0.0,0.0,0.0,0.0,0.0,0.0,0.0,0.0,553.15,3.7699999809265137
0.0,0.3,0.0,0.3,0.0,0.0,0.0,0.0,0.0,0.0,0.0,0.0,0.0,0.0,0.0,0.0,0.0,0.0,0.0,0.0,0.0,0.0,536.15,3.809999942779541
0.0,0.3,0.0,0.3,0.0,0.0,0.0,0.0,0.0,0.0,0.0,0.0,0.0,0.0,0.0,0.0,0.0,0.0,0.0,0.0,0.0,0.0,558.15,3.849999904632568
0.0,0.3,0.0,0.3,0.0,0.0,0.0,0.0,0.0,0.0,0.0,0.0,0.0,0.0,0.0,0.0,0.0,0.0,0.0,0.0,0.0,0.0,568.15,3.849999904632568
0.0,0.3,0.0,0.3,0.0,0.0,0.0,0.0,0.0,0.0,0.0,0.0,0.0,0.0,0.0,0.0,0.0,0.0,0.0,0.0,0.0,0.0,557.15,3.880000114440918
0.0,0.3,0.0,0.3,0.0,0.0,0.0,0.0,0.0,0.0,0.0,0.0,0.0,0.0,0.0,0.0,0.0,0.0,0.0,0.0,0.0,0.0,537.15,3.890000104904175
0.0,0.3,0.0,0.3,0.0,0.0,0.0,0.0,0.0,0.0,0.0,0.0,0.0,0.0,0.0,0.0,0.0,0.0,0.0,0.0,0.0,0.0,545.15,3.910000085830689
0.0,0.1,0.0,0.128,0.0,0.0,0.0,0.0,0.0,0.0,0.0,0.0,0.0,0.0,0.0,0.0,0.0,0.0,0.0,0.0,0.0,0.0,510.15,3.190000057220459
0.0,0.15,0.0,0.121,0.0,0.0,0.0,0.0,0.0,0.0,0.0,0.0,0.0,0.0,0.0,0.0,0.0,0.0,0.0,0.0,0.0,0.0,518.15,2.950000047683716
0.0,0.2,0.0,0.114,0.0,0.0,0.0,0.0,0.0,0.0,0.0,0.0,0.0,0.0,0.0,0.0,0.0,0.0,0.0,0.0,0.0,0.0,529.15,2.9200000762939453
0.0,0.1,0.0,0.15,0.0,0.0,0.0,0.0,0.0,0.0,0.0,0.0,0.0,0.0,0.0,0.0,0.0,0.0,0.0,0.0,0.0,0.0,506.15,3.0199999809265137
0.0,0.15,0.0,0.142,0.0,0.0,0.0,0.0,0.0,0.0,0.0,0.0,0.0,0.0,0.0,0.0,0.0,0.0,0.0,0.0,0.0,0.0,513.15,2.990000009536743
0.0,0.2,0.0,0.133,0.0,0.0,0.0,0.0,0.0,0.0,0.0,0.0,0.0,0.0,0.0,0.0,0.0,0.0,0.0,0.0,0.0,0.0,533.15,2.9600000381469727
0.0,0.15,0.0,0.17,0.0,0.0,0.0,0.0,0.0,0.0,0.0,0.0,0.0,0.0,0.0,0.0,0.0,0.0,0.0,0.0,0.0,0.0,539.15,2.9800000190734863
0.0,0.2,0.0,0.16,0.0,0.0,0.0,0.0,0.0,0.0,0.0,0.0,0.0,0.0,0.0,0.0,0.0,0.0,0.0,0.0,0.0,0.0,550.15,2.950000047683716
0.0,0.15,0.0,0.212,0.0,0.0,0.0,0.0,0.0,0.0,0.0,0.0,0.0,0.0,0.0,0.0,0.0,0.0,0.0,0.0,0.0,0.0,541.15,2.9700000286102295
0.0,0.2,0.0,0.2,0.0,0.0,0.0,0.0,0.0,0.0,0.0,0.0,0.0,0.0,0.0,0.0,0.0,0.0,0.0,0.0,0.0,0.0,547.15,2.950000047683716
0.0943,0.0,0.0,0.2642,0.1132,0.0,0.0,0.0,0.0,0.5283,0.0,0.0,0.0,0.0,0.0,0.0,0.0,0.0,0.0,0.0,0.0,0.0,711.15,2.325000047683716
0.1515,0.0,0.0,0.2475,0.1061,0.0,0.0,0.0,0.0,0.4949,0.0,0.0,0.0,0.0,0.0,0.0,0.0,0.0,0.0,0.0,0.0,0.0,717.15,2.3359999656677246
0.2173999999999999,0.0,0.0,0.2282999999999999,0.0978,0.0,0.0,0.0,0.0,0.4564999999999999,0.0,0.0,0.0,0.0,0.0,0.0,0.0,0.0,0.0,0.0,0.0,0.0,733.15,2.3310000896453857
0.2941,0.0,0.0,0.2059,0.0882,0.0,0.0,0.0,0.0,0.4118,0.0,0.0,0.0,0.0,0.0,0.0,0.0,0.0,0.0,0.0,0.0,0.0,751.15,2.361999988555908
0.3846,0.0,0.0,0.1795,0.0769,0.0,0.0,0.0,0.0,0.359,0.0,0.0,0.0,0.0,0.0,0.0,0.0,0.0,0.0,0.0,0.0,0.0,758.15,2.3410000801086426
0.492950704929507,0.0,0.0,0.147885211478852,0.0633936606339366,0.0,0.0,0.0,0.0,0.2957704229577041,0.0,0.0,0.0,0.0,0.0,0.0,0.0,0.0,0.0,0.0,0.0,0.0,773.15,2.3359999656677246
0.6249375062493752,0.0,0.0,0.1093890610938906,0.0468953104689531,0.0,0.0,0.0,0.0,0.2187781221877812,0.0,0.0,0.0,0.0,0.0,0.0,0.0,0.0,0.0,0.0,0.0,0.0,801.15,2.2750000953674316
0.7024297570242976,0.0,0.0,0.0867913208679132,0.0371962803719628,0.0,0.0,0.0,0.0,0.1735826417358264,0.0,0.0,0.0,0.0,0.0,0.0,0.0,0.0,0.0,0.0,0.0,0.0,823.15,2.2679998874664307
0.0,0.5,0.0,0.0,0.0,0.0,0.0,0.0,0.0,0.0,0.0,0.0,0.0,0.0,0.0,0.0,0.0,0.0,0.0,0.0,0.0,0.0,395.15,3.7699999809265137
0.0,0.375,0.0,0.0,0.0,0.0,0.0,0.0,0.0,0.0,0.0,0.0,0.0,0.0,0.0,0.0,0.0,0.0,0.0,0.0,0.0,0.0,534.15,4.130000114440918
0.0,0.25,0.0,0.0,0.0,0.0,0.0,0.0,0.0,0.0,0.0,0.0,0.0,0.0,0.0,0.0,0.0,0.0,0.0,0.0,0.0,0.0,591.15,4.650000095367432
0.0,0.125,0.0,0.0,0.0,0.0,0.0,0.0,0.0,0.0,0.0,0.0,0.0,0.0,0.0,0.0,0.0,0.0,0.0,0.0,0.0,0.0,511.15,5.079999923706055
0.0,0.094,0.0,0.0,0.0,0.0,0.0,0.0,0.0,0.0,0.0,0.0,0.0,0.0,0.0,0.0,0.0,0.0,0.0,0.0,0.0,0.0,453.15,5.190000057220459
0.0,0.063,0.0,0.0,0.0,0.0,0.0,0.0,0.0,0.0,0.0,0.0,0.0,0.0,0.0,0.0,0.0,0.0,0.0,0.0,0.0,0.0,441.15,5.239999771118164
0.0,0.063,0.0,0.0,0.0,0.0,0.0,0.0,0.0,0.0,0.0,0.0,0.0,0.0,0.0,0.0,0.0,0.0,0.0,0.0,0.0,0.0,469.15,5.139999866485596
0.0,0.094,0.0,0.0,0.0,0.0,0.0,0.0,0.0,0.0,0.0,0.0,0.0,0.0,0.0,0.0,0.0,0.0,0.0,0.0,0.0,0.0,511.15,5.070000171661377
0.0,0.125,0.0,0.0,0.0,0.0,0.0,0.0,0.0,0.0,0.0,0.0,0.0,0.0,0.0,0.0,0.0,0.0,0.0,0.0,0.0,0.0,546.15,4.920000076293945
0.0,0.25,0.0,0.0,0.0,0.0,0.0,0.0,0.0,0.0,0.0,0.0,0.0,0.0,0.0,0.0,0.0,0.0,0.0,0.0,0.0,0.0,645.15,4.110000133514404
0.0,0.375,0.0,0.0,0.0,0.0,0.0,0.0,0.0,0.0,0.0,0.0,0.0,0.0,0.0,0.0,0.0,0.0,0.0,0.0,0.0,0.0,692.15,3.569999933242798
0.0,0.5,0.0,0.0,0.0,0.0,0.0,0.0,0.0,0.0,0.0,0.0,0.0,0.0,0.0,0.0,0.0,0.0,0.0,0.0,0.0,0.0,709.15,3.309999942779541
0.0,0.5,0.0,0.0,0.0,0.0,0.0,0.0,0.0,0.0,0.0,0.0,0.0,0.0,0.0,0.0,0.0,0.0,0.0,0.0,0.0,0.0,673.15,3.450000047683716
0.0,0.5,0.0,0.0,0.0,0.0,0.0,0.0,0.0,0.0,0.0,0.0,0.0,0.0,0.0,0.0,0.0,0.0,0.0,0.0,0.0,0.0,653.15,3.5999999046325684
0.0,0.5,0.0,0.0,0.0,0.0,0.0,0.0,0.0,0.0,0.0,0.0,0.0,0.0,0.0,0.0,0.0,0.0,0.0,0.0,0.0,0.0,542.15,3.680000066757202
0.2276,0.0,0.0,0.0,0.2798,0.0,0.4926,0.0,0.0,0.0,0.0,0.0,0.0,0.0,0.0,0.0,0.0,0.0,0.0,0.0,0.0,0.0,1061.15,2.880000114440918
0.0,0.0,0.0,0.2214999999999999,0.5945,0.0,0.184,0.0,0.0,0.0,0.0,0.0,0.0,0.0,0.0,0.0,0.0,0.0,0.0,0.0,0.0,0.0,840.15,2.5199999809265137
0.0,0.0,0.0,0.292,0.125,0.0,0.0,0.0,0.0,0.583,0.0,0.0,0.0,0.0,0.0,0.0,0.0,0.0,0.0,0.0,0.0,0.0,687.15,2.309000015258789
0.0441999999999999,0.0,0.0,0.2789,0.119,0.0,0.0,0.0,0.0,0.5579,0.0,0.0,0.0,0.0,0.0,0.0,0.0,0.0,0.0,0.0,0.0,0.0,699.15,2.312999963760376
0.0941,0.0,0.0,0.2643,0.1131,0.0,0.0,0.0,0.0,0.5285,0.0,0.0,0.0,0.0,0.0,0.0,0.0,0.0,0.0,0.0,0.0,0.0,711.15,2.319000005722046
0.152,0.0,0.0,0.247,0.106,0.0,0.0,0.0,0.0,0.495,0.0,0.0,0.0,0.0,0.0,0.0,0.0,0.0,0.0,0.0,0.0,0.0,717.15,2.325000047683716
0.217,0.0,0.0,0.228,0.098,0.0,0.0,0.0,0.0,0.457,0.0,0.0,0.0,0.0,0.0,0.0,0.0,0.0,0.0,0.0,0.0,0.0,726.15,2.3329999446868896
0.294,0.0,0.0,0.206,0.088,0.0,0.0,0.0,0.0,0.412,0.0,0.0,0.0,0.0,0.0,0.0,0.0,0.0,0.0,0.0,0.0,0.0,744.15,2.3399999141693115
0.385,0.0,0.0,0.179,0.077,0.0,0.0,0.0,0.0,0.359,0.0,0.0,0.0,0.0,0.0,0.0,0.0,0.0,0.0,0.0,0.0,0.0,753.15,2.3350000381469727
0.493,0.0,0.0,0.148,0.063,0.0,0.0,0.0,0.0,0.296,0.0,0.0,0.0,0.0,0.0,0.0,0.0,0.0,0.0,0.0,0.0,0.0,763.15,2.3320000171661377
0.6287371262873712,0.0,0.0,0.1096890310968903,0.0472952704729527,0.0,0.0,0.0,0.0,0.2142785721427856,0.0,0.0,0.0,0.0,0.0,0.0,0.0,0.0,0.0,0.0,0.0,0.0,781.15,2.305000066757202
0.7020000000000001,0.0,0.0,0.087,0.037,0.0,0.0,0.0,0.0,0.174,0.0,0.0,0.0,0.0,0.0,0.0,0.0,0.0,0.0,0.0,0.0,0.0,782.15,2.302000045776367
0.0,0.0,0.0,0.0,0.0,0.0,0.0,0.0,0.0,0.0,0.0,0.0,0.0,0.0,0.0,0.0,0.0,0.0,0.0,0.0,0.95,0.0,576.15,6.318356513977051
0.0,0.0,0.0,0.0,0.0,0.0,0.0,0.0,0.0,0.0,0.0,0.0,0.0,0.0,0.0,0.0,0.0,0.0,0.0,0.0,0.9,0.0,579.15,5.475851535797119
0.0,0.0,0.0,0.0,0.0,0.0,0.0,0.0,0.0,0.0,0.0,0.0,0.0,0.0,0.0,0.0,0.0,0.0,0.0,0.0,0.85,0.0,584.15,5.392667293548584
0.0,0.0,0.0,0.0,0.0,0.0,0.0,0.0,0.0,0.0,0.0,0.0,0.0,0.0,0.0,0.0,0.0,0.0,0.0,0.0,0.799,0.0,585.15,5.321469783782959
0.0,0.0,0.0,0.0,0.0,0.0,0.0,0.0,0.0,0.0,0.0,0.0,0.0,0.0,0.0,0.0,0.0,0.0,0.0,0.0,0.75,0.0,582.15,5.2524871826171875
0.0,0.0,0.0,0.0,0.0,0.0,0.0,0.0,0.0,0.0,0.0,0.0,0.0,0.0,0.0,0.0,0.0,0.0,0.0,0.0,0.6990000000000001,0.0,587.15,5.166276454925537
0.0,0.0,0.0,0.0,0.0,0.0,0.0,0.0,0.0,0.0,0.0,0.0,0.0,0.0,0.0,0.0,0.0,0.0,0.0,0.0,0.649,0.0,587.15,5.0708136558532715
0.0,0.0,0.0,0.0,0.0,0.0,0.0,0.0,0.0,0.0,0.0,0.0,0.0,0.0,0.0,0.0,0.0,0.0,0.0,0.0,0.951,0.0,583.15,5.70418119430542
0.0,0.0,0.0,0.0,0.0,0.0,0.0,0.0,0.0,0.0,0.0,0.0,0.0,0.0,0.0,0.0,0.0,0.0,0.0,0.0,0.902,0.0,591.15,5.7935075759887695
0.0,0.0,0.0,0.0,0.0,0.0,0.0,0.0,0.0,0.0,0.0,0.0,0.0,0.0,0.0,0.0,0.0,0.0,0.0,0.0,0.853,0.0,602.15,5.8777546882629395
0.0,0.0,0.0,0.0,0.0,0.0,0.0,0.0,0.0,0.0,0.0,0.0,0.0,0.0,0.0,0.0,0.0,0.0,0.0,0.0,0.8,0.0,617.15,5.9831156730651855
0.0,0.0,0.0,0.0,0.0,0.0,0.0,0.0,0.0,0.0,0.0,0.0,0.0,0.0,0.0,0.0,0.0,0.0,0.0,0.0,0.75,0.0,626.15,6.047009468078613
0.0,0.0,0.0,0.0,0.0,0.0,0.0,0.0,0.0,0.0,0.0,0.0,0.0,0.0,0.0,0.0,0.0,0.0,0.0,0.0,0.7,0.0,637.15,6.115871429443359
0.0,0.4,0.0,0.0,0.0,0.0,0.0,0.0,0.0,0.0,0.0,0.0,0.6,0.0,0.0,0.0,0.0,0.0,0.0,0.0,0.0,0.0,589.15,2.3299999237060547
0.0,0.36,0.0,0.0,0.0,0.0,0.0,0.0,0.0,0.0,0.0,0.0,0.6,0.0,0.0,0.0,0.0,0.0,0.0,0.0,0.0,0.0,601.15,2.390000104904175
0.0,0.5,0.0,0.0,0.0,0.0,0.0,0.0,0.0,0.0,0.0,0.0,0.5,0.0,0.0,0.0,0.0,0.0,0.0,0.0,0.0,0.0,598.15,2.299999952316284
0.0,0.45,0.0,0.0,0.0,0.0,0.0,0.0,0.0,0.0,0.0,0.0,0.5,0.0,0.0,0.0,0.0,0.0,0.0,0.0,0.0,0.0,599.15,2.4200000762939453
0.0,0.4,0.0,0.0,0.0,0.0,0.0,0.0,0.0,0.0,0.0,0.0,0.5,0.0,0.0,0.0,0.0,0.0,0.0,0.0,0.0,0.0,609.15,2.559999942779541
0.0,0.35,0.0,0.0,0.0,0.0,0.0,0.0,0.0,0.0,0.0,0.0,0.5,0.0,0.0,0.0,0.0,0.0,0.0,0.0,0.0,0.0,624.15,2.6700000762939453
0.0,0.3,0.0,0.0,0.0,0.0,0.0,0.0,0.0,0.0,0.0,0.0,0.5,0.0,0.0,0.0,0.0,0.0,0.0,0.0,0.0,0.0,628.15,2.75
0.0,0.25,0.0,0.0,0.0,0.0,0.0,0.0,0.0,0.0,0.0,0.0,0.5,0.0,0.0,0.0,0.0,0.0,0.0,0.0,0.0,0.0,607.15,2.8499999046325684
0.0,0.6,0.0,0.0,0.0,0.0,0.0,0.0,0.0,0.0,0.0,0.0,0.4,0.0,0.0,0.0,0.0,0.0,0.0,0.0,0.0,0.0,556.15,2.2899999618530273
0.0,0.54,0.0,0.0,0.0,0.0,0.0,0.0,0.0,0.0,0.0,0.0,0.4,0.0,0.0,0.0,0.0,0.0,0.0,0.0,0.0,0.0,579.15,2.4200000762939453
0.0,0.48,0.0,0.0,0.0,0.0,0.0,0.0,0.0,0.0,0.0,0.0,0.4,0.0,0.0,0.0,0.0,0.0,0.0,0.0,0.0,0.0,618.15,2.549999952316284
0.0,0.42,0.0,0.0,0.0,0.0,0.0,0.0,0.0,0.0,0.0,0.0,0.4,0.0,0.0,0.0,0.0,0.0,0.0,0.0,0.0,0.0,624.15,2.680000066757202
0.0,0.36,0.0,0.0,0.0,0.0,0.0,0.0,0.0,0.0,0.0,0.0,0.4,0.0,0.0,0.0,0.0,0.0,0.0,0.0,0.0,0.0,629.15,2.819999933242798
0.0,0.3,0.0,0.0,0.0,0.0,0.0,0.0,0.0,0.0,0.0,0.0,0.4,0.0,0.0,0.0,0.0,0.0,0.0,0.0,0.0,0.0,634.15,2.940000057220459
0.0,0.24,0.0,0.0,0.0,0.0,0.0,0.0,0.0,0.0,0.0,0.0,0.4,0.0,0.0,0.0,0.0,0.0,0.0,0.0,0.0,0.0,631.15,3.0899999141693115
0.0,0.18,0.0,0.0,0.0,0.0,0.0,0.0,0.0,0.0,0.0,0.0,0.4,0.0,0.0,0.0,0.0,0.0,0.0,0.0,0.0,0.0,599.15,3.2200000286102295
0.0,0.2849284928492849,0.0,0.0,0.0761076107610761,0.0,0.0,0.1336133613361336,0.0,0.0,0.3928392839283928,0.0,0.0,0.012101210121012,0.0,0.0,0.0,0.0,0.0,0.0,0.0,0.0,885.15,4.070000171661377
0.8290829082908292,0.0,0.0025002500250025,0.01000100010001,0.0092009200920092,0.0,0.0333033303330333,0.0077007700770077,0.0198019801980198,0.0805080508050805,0.0041004100410041,0.0038003800380038,0.0,0.0,0.0,0.0,0.0,0.0,0.0,0.0,0.0,0.0,872.15,2.319999933242798
0.7087291270872912,0.0,0.0153984601539846,0.0101989801019898,0.0092990700929907,0.0,0.0337966203379662,0.046995300469953,0.0200979902009799,0.1358864113588641,0.0040995900409958,0.0154984501549845,0.0,0.0,0.0,0.0,0.0,0.0,0.0,0.0,0.0,0.0,894.15,2.486999988555908
0.7082999999999999,0.0,0.0159,0.0106,0.0385,0.0,0.035,0.0487,0.0209,0.0846,0.0214,0.0161,0.0,0.0,0.0,0.0,0.0,0.0,0.0,0.0,0.0,0.0,858.15,2.388999938964844
0.7615238476152386,0.0,0.0151984801519848,0.0501949805019498,0.0091990800919908,0.0,0.0110988901109889,0.0462953704629537,0.0065993400659934,0.0804919508049195,0.0040995900409959,0.0152984701529847,0.0,0.0,0.0,0.0,0.0,0.0,0.0,0.0,0.0,0.0,852.15,2.4100000858306885
0.6859685968596859,0.0,0.0026002600260026,0.0519051905190519,0.0379037903790379,0.0,0.0344034403440344,0.008000800080008,0.0205020502050204,0.1387138713871387,0.0042004200420042,0.0158015801580158,0.0,0.0,0.0,0.0,0.0,0.0,0.0,0.0,0.0,0.0,839.15,2.3970000743865967
0.6822,0.0,0.0026,0.0516999999999999,0.0093999999999999,0.0,0.0113999999999999,0.0476999999999999,0.0204,0.138,0.0209,0.0157,0.0,0.0,0.0,0.0,0.0,0.0,0.0,0.0,0.0,0.0,834.15,2.4779999256134033
0.7336733673367336,0.0,0.0159015901590159,0.0105010501050105,0.0384038403840384,0.0,0.0116011601160115,0.0081008100810081,0.0208020802080208,0.1407140714071407,0.0043004300430043,0.016001600160016,0.0,0.0,0.0,0.0,0.0,0.0,0.0,0.0,0.0,0.0,832.15,2.312000036239624
0.6794320567943205,0.0,0.0024997500249975,0.0506949305069493,0.036996300369963,0.0,0.0335966403359664,0.0467953204679531,0.0066993300669933,0.1352864713528646,0.0040995900409958,0.003899610038996,0.0,0.0,0.0,0.0,0.0,0.0,0.0,0.0,0.0,0.0,858.15,2.375
0.7726454709058189,0.0,0.0157968406318736,0.0523895220955808,0.0095980803839232,0.0,0.0115976804639072,0.0080983803239352,0.0206958608278344,0.0839832033593281,0.0211957608478304,0.003999200159968,0.0,0.0,0.0,0.0,0.0,0.0,0.0,0.0,0.0,0.0,867.15,2.493000030517578
0.7797,0.0,0.0026,0.0315,0.0383,0.0,0.0116,0.0081,0.0069,0.0841,0.0212,0.016,0.0,0.0,0.0,0.0,0.0,0.0,0.0,0.0,0.0,0.0,862.15,2.3980000019073486
0.7367263273672633,0.0,0.0025997400259974,0.0102989701029897,0.0093990600939906,0.0,0.0113988601139886,0.0473952604739526,0.0202979702029796,0.1371862813718628,0.0207979202079792,0.0038996100389961,0.0,0.0,0.0,0.0,0.0,0.0,0.0,0.0,0.0,0.0,851.15,2.384000062942505
0.7298270172982702,0.0,0.0025997400259974,0.0508949105089491,0.0370962903709629,0.0,0.0112988701129887,0.046995300469953,0.0200979902009799,0.0815918408159184,0.0040995900409959,0.0154984501549845,0.0,0.0,0.0,0.0,0.0,0.0,0.0,0.0,0.0,0.0,850.15,2.3980000019073486
0.679,0.0,0.0159,0.0527,0.0384,0.0,0.0349,0.0486,0.0208,0.0843999999999999,0.0213,0.004,0.0,0.0,0.0,0.0,0.0,0.0,0.0,0.0,0.0,0.0,871.15,2.5299999713897705
0.7414000000000001,0.0,0.0157,0.0312,0.038,0.0,0.0115,0.008,0.0069,0.1391,0.0042,0.004,0.0,0.0,0.0,0.0,0.0,0.0,0.0,0.0,0.0,0.0,838.15,2.299000024795532
0.6943,0.0,0.0159,0.0526,0.0096,0.0,0.0349,0.0081,0.0069,0.1404,0.0213,0.016,0.0,0.0,0.0,0.0,0.0,0.0,0.0,0.0,0.0,0.0,846.15,2.500999927520752
0.7597759775977596,0.0,0.0053005300530052,0.01010101010101,0.01010101010101,0.0,0.0329032903290328,0.0295029502950294,0.0183018301830183,0.1273127312731272,0.0067006700670066,0.0,0.0,0.0,0.0,0.0,0.0,0.0,0.0,0.0,0.0,0.0,860.15,2.303999900817871
0.7747549509901981,0.0,0.0,0.0149029805961192,0.0151030206041208,0.0,0.033006601320264,0.0306061212242448,0.017003400680136,0.1108221644328865,0.0,0.0038007601520304,0.0,0.0,0.0,0.0,0.0,0.0,0.0,0.0,0.0,0.0,864.15,2.3350000381469727
0.7592240775922409,0.0,0.004999500049995,0.00999900009999,0.0090990900909909,0.0,0.0331966803319668,0.0307969203079692,0.0190980901909809,0.1335866413358664,0.0,0.0,0.0,0.0,0.0,0.0,0.0,0.0,0.0,0.0,0.0,0.0,857.15,2.3010001182556152
0.777077707770777,0.0,0.0,0.01000100010001,0.0092009200920092,0.0,0.0333033303330333,0.027002700270027,0.0205020502050204,0.1162116211621162,0.0067006700670067,0.0,0.0,0.0,0.0,0.0,0.0,0.0,0.0,0.0,0.0,0.0,864.15,2.3269999027252197
0.7793000000000001,0.0,0.0152,0.0298,0.0092,0.0,0.0335,0.0078,0.0083,0.1168999999999999,0.0,0.0,0.0,0.0,0.0,0.0,0.0,0.0,0.0,0.0,0.0,0.0,857.15,2.325000047683716
0.7881000000000001,0.0,0.0055,0.036,0.0091,0.0,0.0332,0.0123,0.0066,0.1068,0.0024,0.0,0.0,0.0,0.0,0.0,0.0,0.0,0.0,0.0,0.0,0.0,847.15,2.3299999237060547
0.7575757575757576,0.0,0.0115011501150115,0.0409040904090409,0.0121012101210121,0.0,0.033003300330033,0.0352035203520352,0.0,0.0976097609760976,0.0,0.0121012101210121,0.0,0.0,0.0,0.0,0.0,0.0,0.0,0.0,0.0,0.0,850.15,2.367000102996826
0.7873,0.0,0.0128,0.0245,0.0124,0.0,0.0271,0.0,0.0202,0.1001,0.0,0.0156,0.0,0.0,0.0,0.0,0.0,0.0,0.0,0.0,0.0,0.0,848.15,2.3529999256134033
0.7595000000000001,0.0,0.0197999999999999,0.0197,0.0202,0.0,0.0298,0.0,0.0204999999999999,0.1108,0.0,0.0197,0.0,0.0,0.0,0.0,0.0,0.0,0.0,0.0,0.0,0.0,862.15,2.364000082015991
0.8126374725054988,0.0,0.0127974405118976,0.0253949210157968,0.0092981403719256,0.0,0.0263947210557888,0.0,0.0196960607878424,0.0813837232553489,0.0,0.0123975204959008,0.0,0.0,0.0,0.0,0.0,0.0,0.0,0.0,0.0,0.0,862.15,2.3550000190734863
0.7924000000000001,0.0,0.0,0.061,0.0309,0.0,0.0169,0.0,0.0,0.0906,0.0082,0.0,0.0,0.0,0.0,0.0,0.0,0.0,0.0,0.0,0.0,0.0,862.15,2.3529999256134033
0.7966203379662034,0.0,0.0128987101289871,0.0204979502049795,0.0155984401559844,0.0,0.0265973402659734,0.0,0.0241975802419758,0.0910908909109089,0.0,0.0124987501249875,0.0,0.0,0.0,0.0,0.0,0.0,0.0,0.0,0.0,0.0,862.15,2.3450000286102295
0.7993000000000001,0.0,0.0128,0.0225,0.0124,0.0,0.0265,0.0,0.0232,0.0909,0.0,0.0124,0.0,0.0,0.0,0.0,0.0,0.0,0.0,0.0,0.0,0.0,858.15,2.3529999256134033
0.7936206379362064,0.0,0.0128987101289871,0.0204979502049795,0.0155984401559844,0.0,0.0265973402659734,0.0,0.026997300269973,0.0912908709129087,0.0,0.0124987501249875,0.0,0.0,0.0,0.0,0.0,0.0,0.0,0.0,0.0,0.0,862.15,2.365000009536743
0.7917208279172082,0.0,0.0128987101289871,0.0204979502049794,0.0155984401559843,0.0,0.0266973302669732,0.0,0.0286971302869713,0.0913908609139085,0.0,0.0124987501249874,0.0,0.0,0.0,0.0,0.0,0.0,0.0,0.0,0.0,0.0,862.15,2.3580000400543213
0.7848215178482152,0.0,0.0128987101289871,0.0235976402359764,0.0155984401559844,0.0,0.0265973402659734,0.0,0.0235976402359764,0.1003899610038996,0.0,0.0124987501249875,0.0,0.0,0.0,0.0,0.0,0.0,0.0,0.0,0.0,0.0,853.15,2.3489999771118164
0.7781999999999998,0.0,0.0128999999999999,0.0311999999999999,0.0218,0.0,0.0339999999999999,0.0,0.0181999999999999,0.0911999999999999,0.0,0.0124999999999999,0.0,0.0,0.0,0.0,0.0,0.0,0.0,0.0,0.0,0.0,870.15,2.365000009536743
0.7894999999999999,0.0,0.0128999999999999,0.0204999999999999,0.0155999999999999,0.0,0.0266999999999999,0.0,0.0307999999999999,0.0914999999999999,0.0,0.0124999999999999,0.0,0.0,0.0,0.0,0.0,0.0,0.0,0.0,0.0,0.0,864.15,2.361000061035156
0.7782778277827782,0.0,0.0103010301030103,0.0205020502050205,0.0181018101810181,0.0,0.0306030603060306,0.0,0.0287028702870287,0.101010101010101,0.0,0.0125012501250125,0.0,0.0,0.0,0.0,0.0,0.0,0.0,0.0,0.0,0.0,860.15,2.3529999256134033
0.779077907790779,0.0,0.0103010301030103,0.0205020502050204,0.0181018101810181,0.0,0.0306030603060306,0.0,0.028002800280028,0.1009100910091009,0.0,0.0125012501250125,0.0,0.0,0.0,0.0,0.0,0.0,0.0,0.0,0.0,0.0,868.15,2.3499999046325684
0.7783221677832217,0.0,0.0102989701029897,0.0225977402259773,0.0180981901809819,0.0,0.0305969403059694,0.0,0.0262973702629737,0.1012898710128987,0.0,0.0124987501249875,0.0,0.0,0.0,0.0,0.0,0.0,0.0,0.0,0.0,0.0,862.15,2.3540000915527344
0.7791,0.0,0.0103,0.0225,0.0181,0.0,0.0306,0.0,0.0256,0.1013,0.0,0.0125,0.0,0.0,0.0,0.0,0.0,0.0,0.0,0.0,0.0,0.0,861.15,2.3519999980926514
0.7842215778422158,0.0,0.0102989701029897,0.0173982601739826,0.0180981901809819,0.0,0.0305969403059694,0.0,0.0255974402559744,0.1012898710128987,0.0,0.0124987501249875,0.0,0.0,0.0,0.0,0.0,0.0,0.0,0.0,0.0,0.0,872.15,2.3480000495910645
0.25,0.0,0.0,0.25,0.25,0.0,0.0,0.0,0.0,0.25,0.0,0.0,0.0,0.0,0.0,0.0,0.0,0.0,0.0,0.0,0.0,0.0,781.15,2.3410000801086426
0.2,0.0,0.0,0.4,0.2,0.0,0.0,0.0,0.0,0.2,0.0,0.0,0.0,0.0,0.0,0.0,0.0,0.0,0.0,0.0,0.0,0.0,683.15,2.4649999141693115
0.15,0.0,0.0,0.55,0.15,0.0,0.0,0.0,0.0,0.15,0.0,0.0,0.0,0.0,0.0,0.0,0.0,0.0,0.0,0.0,0.0,0.0,594.15,2.496000051498413
0.3,0.0,0.0,0.4,0.15,0.0,0.0,0.0,0.0,0.15,0.0,0.0,0.0,0.0,0.0,0.0,0.0,0.0,0.0,0.0,0.0,0.0,680.15,2.490999937057495
0.45,0.0,0.0,0.2,0.2,0.0,0.0,0.0,0.0,0.15,0.0,0.0,0.0,0.0,0.0,0.0,0.0,0.0,0.0,0.0,0.0,0.0,817.15,2.384000062942505
0.375,0.0,0.0,0.25,0.25,0.0,0.0,0.0,0.0,0.125,0.0,0.0,0.0,0.0,0.0,0.0,0.0,0.0,0.0,0.0,0.0,0.0,831.15,2.436000108718872
0.3,0.0,0.0,0.3,0.3,0.0,0.0,0.0,0.0,0.1,0.0,0.0,0.0,0.0,0.0,0.0,0.0,0.0,0.0,0.0,0.0,0.0,897.15,2.430000066757202
0.25,0.0,0.0,0.25,0.25,0.0,0.0,0.0,0.0,0.25,0.0,0.0,0.0,0.0,0.0,0.0,0.0,0.0,0.0,0.0,0.0,0.0,781.15,2.3410000801086426
0.2,0.0,0.0,0.3,0.3,0.0,0.0,0.0,0.0,0.2,0.0,0.0,0.0,0.0,0.0,0.0,0.0,0.0,0.0,0.0,0.0,0.0,783.15,2.424999952316284
0.15,0.0,0.0,0.35,0.35,0.0,0.0,0.0,0.0,0.15,0.0,0.0,0.0,0.0,0.0,0.0,0.0,0.0,0.0,0.0,0.0,0.0,833.15,2.4700000286102295
0.125,0.0,0.0,0.25,0.25,0.0,0.0,0.0,0.0,0.375,0.0,0.0,0.0,0.0,0.0,0.0,0.0,0.0,0.0,0.0,0.0,0.0,733.15,2.359999895095825
0.1,0.0,0.0,0.3,0.3,0.0,0.0,0.0,0.0,0.3,0.0,0.0,0.0,0.0,0.0,0.0,0.0,0.0,0.0,0.0,0.0,0.0,762.15,2.38100004196167
0.2,0.0,0.0,0.4,0.2,0.0,0.0,0.0,0.0,0.2,0.0,0.0,0.0,0.0,0.0,0.0,0.0,0.0,0.0,0.0,0.0,0.0,683.15,2.461999893188477
0.15,0.0,0.0,0.55,0.15,0.0,0.0,0.0,0.0,0.15,0.0,0.0,0.0,0.0,0.0,0.0,0.0,0.0,0.0,0.0,0.0,0.0,594.15,2.496000051498413
0.6900000000000001,0.0,0.0,0.0149,0.0,0.0,0.0,0.0,0.1194,0.0221,0.0,0.0,0.0619,0.0,0.0,0.0,0.0,0.0836,0.0,0.0,0.0,0.0,816.15,3.0399999618530273
0.7131000000000001,0.0,0.0,0.0149,0.0,0.0,0.0,0.0,0.119,0.0,0.0,0.0,0.0617,0.0,0.0,0.0,0.0,0.0833,0.0,0.0,0.0,0.0,811.15,3.0399999618530273
0.7499625018749062,0.0,0.0,0.0013999300034998,0.0,0.0,0.0,0.0,0.0939953002349882,0.0,0.0,0.0,0.0043997800109994,0.0,0.0,0.0,0.0,0.1182940852957352,0.0,0.0,0.0,0.0,762.15,3.190000057220459
0.6614272430032696,0.0,0.0,0.0,0.0,0.0,0.0,0.0,0.1925788163302036,0.0,0.0,0.0,0.0,0.0,0.0,0.0,0.0,0.1318854925958144,0.0,0.0,0.0,0.0,770.15,3.299999952316284
0.6728730850765968,0.0,0.0,0.0558977640894364,0.0,9.999600015999358e-06,0.0,0.0,0.1313947442102315,0.0,0.0,0.0,0.0,0.0,0.0,0.0,0.0,0.1283948642054317,0.0005899764009439,0.0,0.0,0.0,790.15,3.2899999618530273
0.6017338092809791,0.0,0.0,0.0,0.0,9.998900120986691e-06,0.0,0.0,0.1913789483156852,0.0,0.0,0.0,0.016498185199628,0.0,0.0,0.0,0.0,0.1460839307676155,0.0,0.0,0.0,0.0,808.15,3.5199999809265137
0.7038929610703891,0.0,0.0,0.0207997920020799,0.0,0.0,0.0,0.0,0.1320986790132098,0.0,0.0,0.0,0.0,0.0,0.0,0.0,0.0,0.1271987280127198,0.0,0.0,0.0,0.0,770.15,3.2200000286102295
0.5462109242184843,0.0,0.0,0.0,0.0,0.000280005600112,0.0,0.0,0.1740034800696013,0.128602572051441,0.0,0.0,0.0,0.0,0.0,0.0,0.0,0.132802656053121,0.0,0.0,0.0,0.0,774.15,3.3499999046325684
0.6856754242966726,0.0,0.0,0.0,0.0,0.0,0.0,0.0,0.0817089879886787,0.0,0.0,0.0,0.0161017711948314,0.0,0.0,0.0,0.0,0.1846203082339057,0.0,0.0,0.0,0.0,731.15,3.5799999237060547
0.6947722091116355,0.0,0.0,0.0,0.0,0.0,0.0,0.0,0.0787968481260749,0.0,0.0,0.0,0.0,0.0,0.0,0.0,0.0,0.2054917803287868,0.0003399864005439,0.0,0.0,0.0,711.15,3.650000095367432
0.0,0.1626837316268373,0.0,0.0,0.0226977302269773,0.0,0.006999300069993,0.0048995100489951,0.0,0.0,0.1686831316868313,0.0,0.0,0.0657934206579342,0.0,0.0,0.0,0.0,0.0,0.0,0.0,0.0,774.15,3.7799999713897705
0.3856,0.0,0.0,0.1265,0.0175,0.0,0.0,0.0,0.0,0.3379,0.0581,0.0744,0.0,0.0,0.0,0.0,0.0,0.0,0.0,0.0,0.0,0.0,808.15,2.759999990463257
0.3574,0.0,0.0,0.127,0.0175,0.0,0.0,0.0,0.0,0.365,0.0584,0.0747,0.0,0.0,0.0,0.0,0.0,0.0,0.0,0.0,0.0,0.0,805.15,2.75
0.3289,0.0,0.0,0.1275,0.0176,0.0,0.0,0.0,0.0,0.3923,0.0586,0.0751,0.0,0.0,0.0,0.0,0.0,0.0,0.0,0.0,0.0,0.0,796.15,2.7300000190734863
0.3265326532653265,0.0,0.0,0.1266126612661266,0.0175017501750175,0.0,0.0,0.0,0.0,0.4027402740274027,0.0521052105210521,0.0745074507450745,0.0,0.0,0.0,0.0,0.0,0.0,0.0,0.0,0.0,0.0,794.15,2.690000057220459
0.2387999999999999,0.0,0.0,0.1306,0.0,0.0,0.0,0.0,0.0,0.4545999999999999,0.072,0.104,0.0,0.0,0.0,0.0,0.0,0.0,0.0,0.0,0.0,0.0,794.15,2.859999895095825
0.2425999999999999,0.0,0.0,0.1205999999999999,0.0,0.0,0.0,0.0,0.0,0.4616999999999999,0.0877999999999999,0.0872999999999999,0.0,0.0,0.0,0.0,0.0,0.0,0.0,0.0,0.0,0.0,801.15,2.930000066757202
0.2737273727372737,0.0,0.0,0.1179117911791178,0.0,0.0,0.0,0.0,0.0,0.4515451545154514,0.0715071507150715,0.0853085308530852,0.0,0.0,0.0,0.0,0.0,0.0,0.0,0.0,0.0,0.0,798.15,2.799999952316284
0.2618,0.0,0.0,0.1432,0.0,0.0,0.0,0.0,0.0,0.3475999999999999,0.1631,0.0843,0.0,0.0,0.0,0.0,0.0,0.0,0.0,0.0,0.0,0.0,803.15,3.2699999809265137
0.3086691330866913,0.0,0.0,0.1173882611738826,0.0,0.0,0.0,0.0,0.0,0.4178582141785821,0.0711928807119288,0.0848915108489151,0.0,0.0,0.0,0.0,0.0,0.0,0.0,0.0,0.0,0.0,800.15,2.819999933242798
0.3553644635536446,0.0,0.0,0.1284871512848715,0.0,0.0,0.0,0.0,0.0,0.3430656934306569,0.0707929207079292,0.1022897710228977,0.0,0.0,0.0,0.0,0.0,0.0,0.0,0.0,0.0,0.0,810.15,2.9200000762939453
0.400940094009401,0.0,0.0,0.1276127612761276,0.0,0.0,0.0,0.0,0.0,0.2995299529952995,0.0703070307030703,0.1016101610161016,0.0,0.0,0.0,0.0,0.0,0.0,0.0,0.0,0.0,0.0,816.15,2.940000057220459
0.2290770922907709,0.0,0.0,0.0,0.0204979502049795,0.0,0.0,0.0,0.0973902609739026,0.4193580641935805,0.1414858514148585,0.0921907809219078,0.0,0.0,0.0,0.0,0.0,0.0,0.0,0.0,0.0,0.0,803.15,3.1700000762939453
0.1803,0.0,0.0,0.1424,0.0197,0.0,0.0,0.0,0.0,0.4033,0.136,0.1183,0.0,0.0,0.0,0.0,0.0,0.0,0.0,0.0,0.0,0.0,778.15,3.1500000953674316
0.2151,0.0,0.0,0.1264,0.0192,0.0,0.0,0.0,0.0,0.3937,0.1328,0.0866,0.0262,0.0,0.0,0.0,0.0,0.0,0.0,0.0,0.0,0.0,763.15,3.0999999046325684
0.2441,0.0,0.0,0.1335,0.0,0.0,0.0,0.0,0.0,0.4483,0.0956,0.0785,0.0,0.0,0.0,0.0,0.0,0.0,0.0,0.0,0.0,0.0,796.15,2.9200000762939453
0.1862,0.0,0.0,0.1336999999999999,0.0528,0.0,0.0443,0.0,0.0,0.4047,0.1783,0.0,0.0,0.0,0.0,0.0,0.0,0.0,0.0,0.0,0.0,0.0,791.15,3.109999895095825
0.2537999999999999,0.0,0.0,0.1388,0.0,0.0,0.0,0.0,0.0,0.3931,0.1326,0.0817,0.0,0.0,0.0,0.0,0.0,0.0,0.0,0.0,0.0,0.0,803.15,3.119999885559082
