Repository: dorukdogular/vitreos

# Data

## Source

Glass property data is sourced from the [SciGlass database](https://github.com/epam/SciGlass) (EPAM Systems), made available under the [Open Database License (ODbL)](https://opendatacommons.org/licenses/odbl/1-0/). Accessed via the [glasspy](https://github.com/drcassar/glasspy) Python library.

## Files tracked in git

| File | Description |
|---|---|
| `clean.csv` | Deduplicated glass-forming ability dataset (11858 rows) |
| `tg_dataset.csv` | 76377 glasses with Tg (K) and 22 oxide mol% features |
| `tg_density_dataset.csv` | 31173 glasses with both Tg (K) and density (g/cm³) |

File: data/tg_density_dataset.csv (part 13 of 109)
SiO2,P2O5,ZrO2,Na2O,Al2O3,Fe2O3,CaO,MgO,K2O,B2O3,BaO,ZnO,Li2O,SrO,La2O3,TiO2,Nb2O5,PbO,Sb2O3,Bi2O3,TeO2,Se,Tg,density
0.2211,0.0,0.0,0.1429,0.0197,0.0,0.0,0.0,0.0,0.4047,0.1523,0.0593,0.0,0.0,0.0,0.0,0.0,0.0,0.0,0.0,0.0,0.0,796.15,3.130000114440918
0.2405,0.0,0.0,0.1315,0.0,0.0,0.0,0.0,0.0,0.4684,0.0822,0.0774,0.0,0.0,0.0,0.0,0.0,0.0,0.0,0.0,0.0,0.0,794.15,2.8499999046325684
0.2454999999999999,0.0,0.0,0.1342999999999999,0.0,0.0,0.0,0.0,0.0,0.4400999999999999,0.1010999999999999,0.0789999999999999,0.0,0.0,0.0,0.0,0.0,0.0,0.0,0.0,0.0,0.0,798.15,2.950000047683716
0.6731134622692454,0.0,0.0,0.0313006260125202,0.0,0.0,0.1071021420428408,0.0,0.0686013720274405,0.0,0.0,0.0,0.0,0.0,0.0,0.1189023780475609,0.0,0.0,0.0,0.0,0.0,0.0,896.15,2.619999885559082
0.6544672766361681,0.0,0.0,0.111494425278736,0.0,0.0,0.1041947902604869,0.0,0.0132993350332483,0.0,0.0,0.0,0.0,0.0,0.0,0.1155942202889855,0.0,0.0,0.0,0.0,0.0,0.0,868.15,2.6600000858306885
0.6494324716235812,0.0,0.0,0.1307065353267663,0.0,0.0,0.1034051702585129,0.0,0.0,0.0,0.0,0.0,0.0,0.0,0.0,0.1155057752887644,0.0,0.0,0.0,0.0,0.0,0.0,863.15,2.6500000953674316
0.6459935400645993,0.0,0.0,0.1200987990120098,0.0,0.0,0.1049989500104998,0.0,0.0032999670003299,0.0,0.0,0.0,0.0103998960010399,0.0,0.0,0.1148988510114898,0.0,0.0,0.0,0.0,0.0,0.0,853.15,2.6700000762939453
0.648958406256563,0.0,0.0,0.1206108549769479,0.0,0.0,0.0944084967647088,0.0,0.0099008910801972,0.0,0.0,0.0,0.0104009360842475,0.0,0.0,0.1154103869348241,0.0,0.0,0.0,0.0,0.0,0.0,848.15,2.6600000858306885
0.6506520521641731,0.0,0.0,0.1209096727738219,0.0,0.0,0.1058084646771741,0.0,0.0066005280422433,0.0,0.0,0.0,0.0,0.0,0.0,0.1157092567405392,0.0,0.0,0.0,0.0,0.0,0.0,873.15,2.619999885559082
0.6718798436046919,0.0,0.0,0.0311990640280791,0.0,0.0,0.1069967900962971,0.0,0.0684979450616481,0.0,0.0,0.0,0.0,0.0,0.0,0.1210963671089867,0.0,0.0,0.0,0.0,0.0,0.0,892.15,2.6600000858306885
0.6551868962620746,0.0,0.0,0.1014979700405991,0.0,0.0,0.1064978700425991,0.0,0.0199996000079998,0.0,0.0,0.0,0.0,0.0,0.0,0.116497670046599,0.0,0.0,0.0,0.0,0.0,0.0,1012.15,2.630000114440918
0.6671199456065272,0.0,0.0,0.0516937967443906,0.0,0.0,0.1061872575290965,0.0,0.054393472783266,0.0,0.0,0.0,0.0,0.0,0.0,0.1202855657321121,0.0,0.0,0.0,0.0,0.0,0.0,888.15,2.630000114440918
0.6722067220672208,0.0,0.0,0.05470054700547,0.0,0.0,0.0882008820088201,0.0,0.04940049400494,0.0,0.0,0.0,0.00490004900049,0.0,0.0,0.1303013030130301,0.0,0.0,0.0,0.0,0.0,0.0,874.15,2.630000114440918
0.6551934480655193,0.0,0.0,0.1013989860101399,0.0,0.0,0.1064989350106498,0.0,0.0099999000009999,0.0,0.0,0.0,0.0099999000009999,0.0,0.0,0.1165988340116598,0.0,0.0,0.0,0.0,0.0,0.0,859.15,2.6600000858306885
0.6552589733075975,0.0,0.0,0.1014091268214139,0.0,0.0,0.1065095858627276,0.0,0.0150013501215109,0.0,0.0,0.0,0.0100009000810072,0.0,0.0,0.1115100359032312,0.0,0.0,0.0,0.0,0.0,0.0,858.15,2.6600000858306885
0.6720932790672093,0.0,0.0,0.0516994830051699,0.0,0.0,0.0910990890091099,0.0,0.0493995060049399,0.0,0.0,0.0,0.0048999510004899,0.0,0.0,0.1301986980130198,0.0,0.0,0.0,0.0,0.0,0.0,874.15,2.630000114440918
0.6721596704197748,0.0,0.0,0.0516968981861088,0.0,0.0,0.0911945283283003,0.0,0.0493970361778293,0.0,0.0,0.0,0.0072995620262784,0.0,0.0,0.1279923204607723,0.0,0.0,0.0,0.0,0.0,0.0,869.15,2.630000114440918
0.6721865562688747,0.0,0.0,0.0516989660206795,0.0,0.0,0.0911981760364792,0.0,0.0543989120217595,0.0,0.0,0.0,0.0,0.0,0.0,0.1301973960520789,0.0,0.0,0.0,0.0,0.0,0.0,883.15,2.630000114440918
0.75,0.0,0.0,0.25,0.0,0.0,0.0,0.0,0.0,0.0,0.0,0.0,0.0,0.0,0.0,0.0,0.0,0.0,0.0,0.0,0.0,0.0,743.15,2.430000066757202
0.75,0.0,0.0,0.225,0.0,0.0,0.0,0.0,0.0,0.0,0.0,0.0,0.0,0.0,0.0,0.0,0.0,0.0,0.0,0.0,0.0,0.0,724.15,2.490000009536743
0.75,0.0,0.0,0.175,0.0,0.0,0.0,0.0,0.0,0.0,0.0,0.0,0.0,0.0,0.0,0.0,0.0,0.0,0.0,0.0,0.0,0.0,713.15,2.630000114440918
0.75,0.0,0.0,0.125,0.0,0.0,0.0,0.0,0.0,0.0,0.0,0.0,0.0,0.0,0.0,0.0,0.0,0.0,0.0,0.0,0.0,0.0,710.15,2.680000066757202
0.75,0.0,0.0,0.075,0.0,0.0,0.0,0.0,0.0,0.0,0.0,0.0,0.0,0.0,0.0,0.0,0.0,0.0,0.0,0.0,0.0,0.0,710.15,2.880000114440918
0.75,0.0,0.0,0.0,0.0,0.0,0.0,0.0,0.0,0.0,0.0,0.0,0.0,0.0,0.0,0.0,0.0,0.0,0.0,0.0,0.0,0.0,791.15,3.0
0.5185518551855186,0.0,0.0,0.2472247224722472,0.0,0.0,0.0,0.0,0.0,0.2342234223422342,0.0,0.0,0.0,0.0,0.0,0.0,0.0,0.0,0.0,0.0,0.0,0.0,797.15,2.5299999713897705
0.515,0.0,0.0,0.298,0.0,0.0,0.0,0.0,0.0,0.187,0.0,0.0,0.0,0.0,0.0,0.0,0.0,0.0,0.0,0.0,0.0,0.0,763.15,2.5320000648498535
0.512,0.0,0.0,0.332,0.0,0.0,0.0,0.0,0.0,0.156,0.0,0.0,0.0,0.0,0.0,0.0,0.0,0.0,0.0,0.0,0.0,0.0,725.15,2.5250000953674316
0.509,0.0,0.0,0.374,0.0,0.0,0.0,0.0,0.0,0.1169999999999999,0.0,0.0,0.0,0.0,0.0,0.0,0.0,0.0,0.0,0.0,0.0,0.0,704.15,2.5320000648498535
0.498,0.0,0.0,0.294,0.0,0.0,0.0,0.0,0.0,0.208,0.0,0.0,0.0,0.0,0.0,0.0,0.0,0.0,0.0,0.0,0.0,0.0,772.15,2.5239999294281006
0.4815,0.0,0.0,0.3313,0.0,0.0,0.0,0.0,0.0,0.1871999999999999,0.0,0.0,0.0,0.0,0.0,0.0,0.0,0.0,0.0,0.0,0.0,0.0,748.15,2.5230000019073486
0.439,0.0,0.0,0.427,0.0,0.0,0.0,0.0,0.0,0.134,0.0,0.0,0.0,0.0,0.0,0.0,0.0,0.0,0.0,0.0,0.0,0.0,677.15,2.5260000228881836
0.4789,0.0192,0.0,0.2859,0.0,0.0,0.0,0.0,0.0,0.216,0.0,0.0,0.0,0.0,0.0,0.0,0.0,0.0,0.0,0.0,0.0,0.0,775.15,2.5309998989105225
0.4442,0.0356,0.0,0.3191,0.0,0.0,0.0,0.0,0.0,0.2011,0.0,0.0,0.0,0.0,0.0,0.0,0.0,0.0,0.0,0.0,0.0,0.0,763.15,2.552999973297119
0.415,0.05,0.0,0.348,0.0,0.0,0.0,0.0,0.0,0.187,0.0,0.0,0.0,0.0,0.0,0.0,0.0,0.0,0.0,0.0,0.0,0.0,727.15,2.5280001163482666
0.0,0.667,0.0,0.0,0.0,0.0,0.0,0.0,0.0,0.0,0.0,0.0,0.0,0.0,0.0,0.0,0.0,0.0,0.0,0.3329999999999999,0.0,0.0,692.15,4.264999866485596
0.0,0.6559999999999999,0.0,0.0,0.0,0.0,0.0,0.0,0.0,0.0,0.0,0.0,0.0,0.0,0.0,0.0,0.0,0.0,0.0,0.344,0.0,0.0,689.15,4.322000026702881
0.0,0.6088,0.0,0.0,0.0,0.0,0.0,0.0,0.0,0.0,0.0,0.0,0.0,0.0,0.0,0.0,0.0,0.0,0.0,0.3912,0.0,0.0,689.15,4.540999889373779
0.0,0.599,0.0,0.0,0.0,0.0,0.0,0.0,0.0,0.0,0.0,0.0,0.0,0.0,0.0,0.0,0.0,0.0,0.0,0.401,0.0,0.0,692.15,4.539000034332275
0.0,0.75,0.0,0.0,0.0,0.0,0.0,0.0,0.0,0.0,0.0,0.0,0.0,0.0,0.01,0.0,0.0,0.0,0.0,0.24,0.0,0.0,697.15,4.051000118255615
0.0,0.75,0.0,0.0,0.0,0.0,0.0,0.0,0.0,0.0,0.0,0.0,0.0,0.0,0.05,0.0,0.0,0.0,0.0,0.2,0.0,0.0,694.15,4.072000026702881
0.0,0.6476647664766476,0.0,0.0,0.0,0.0,0.0,0.0,0.0,0.0,0.0,0.0,0.0,0.0,0.0,0.0,0.029002900290029,0.0,0.0,0.3233323332333233,0.0,0.0,725.15,4.135000228881836
0.0,0.66,0.0,0.0,0.0,0.0,0.0,0.0,0.0,0.0,0.0,0.0,0.0,0.0,0.0,0.0,0.0,0.0,0.0,0.33,0.0,0.0,716.15,4.081999778747559
0.6419807405777826,0.0,0.0,0.0,0.0942971710848674,0.0,0.072197834064978,0.0689979300620981,0.0,0.0453986380408587,0.0,0.0512984610461686,0.0253992380228593,0.0,0.0,0.0,0.0,0.0,0.0004299871003869,0.0,0.0,0.0,901.15,2.553999900817871
0.6698133962679255,0.0,0.00640012800256,0.01060021200424,0.0906018120362407,0.0,0.0447008940178803,0.0360007200144002,0.0,0.0332006640132802,0.0129002580051601,0.0730014600292005,0.0221004420088401,0.0,0.0,0.0,0.0,0.0,0.000680013600272,0.0,0.0,0.0,903.15,2.632999897003174
0.6740808897067647,0.0,0.006400768092171,0.0106012721526583,0.0904108493019162,0.0,0.041104932591911,0.035904308517022,0.0,0.0520062407488898,0.0142017042045045,0.0526063127575308,0.022002640316838,0.0,0.0,0.0,0.0,0.0,0.0006800816097931,0.0,0.0,0.0,898.15,2.572999954223633
0.6629005649152627,0.0,0.0060990851372294,0.0050992351147327,0.0768884667299905,0.0,0.0704894265860121,0.0746887966804979,0.0,0.0495925611158326,0.0,0.0346947957806329,0.0188971654251862,0.0,0.0,0.0,0.0,0.0,0.0006499025146228,0.0,0.0,0.0,908.15,2.5360000133514404
0.6519325966298315,0.0,0.0062003100155007,0.008200410020501,0.0903045152257612,0.0,0.064503225161258,0.0693034651732586,0.0,0.0547027351367568,0.0,0.0351017550877543,0.0191009550477523,0.0,0.0,0.0,0.0,0.0,0.000650032501625,0.0,0.0,0.0,911.15,2.5299999713897705
0.6426,0.0,0.0061999999999999,0.0076999999999999,0.0935999999999999,0.0,0.0612999999999999,0.0662999999999999,0.0,0.0547999999999999,0.0,0.0417999999999999,0.0169999999999999,0.0,0.0,0.0,0.0,0.0,0.0,0.0,0.0,0.0,910.15,2.5309998989105225
0.6363190895726872,0.0,0.0064001920057601,0.0053001590047701,0.1090032700981029,0.0,0.0629018870566117,0.0681020430612918,0.0,0.0516015480464413,0.0,0.0361010830324909,0.0175005250157504,0.0,0.0,0.0,0.0,0.0061001830054901,0.000670020100603,0.0,0.0,0.0,922.15,2.586999893188477
0.6413513081046482,0.0,0.0062004960396831,0.0072005760460836,0.0937074965997279,0.0,0.0681054484358748,0.0711056884550764,0.0,0.0503040243219457,0.0,0.0415033202656212,0.0149011920953676,0.0,0.0,0.0,0.0,0.0,0.0002200176014081,0.0,0.0,0.0,916.15,2.5429999828338623
0.640087198256035,0.0,0.0,0.0071998560028799,0.0934981300373992,0.0,0.0679986400271994,0.0709985800283994,0.0,0.0501989960200795,0.0,0.0515989680206395,0.0127997440051198,0.0,0.0,0.0,0.0,0.0,0.0002199956000879,0.0,0.0,0.0,916.15,2.549000024795532
0.631687366252675,0.0,0.0,0.0071998560028799,0.0937981240375192,0.0,0.0682986340273194,0.0711985760284794,0.0,0.0457990840183196,0.0,0.0634987300253994,0.0127997440051198,0.0,0.0,0.0,0.0,0.0,0.0002199956000879,0.0,0.0,0.0,913.15,2.5980000495910645
0.6292244930608325,0.0,0.0062992440907091,0.0073991121065472,0.0958884933807942,0.0,0.0697916250049993,0.0727912650481941,0.0,0.051493820741511,0.0,0.0424949006119265,0.0108986921569411,0.0,0.0,0.0,0.0,0.0078990521137463,0.0002199736031676,0.0,0.0,0.0,915.15,2.6059999465942383
0.638087238255235,0.0,0.0061998760024799,0.0071998560028799,0.0908981820363592,0.0,0.0683986320273594,0.0712985740285194,0.0,0.0504989900201996,0.0,0.0509989800203995,0.0106997860042799,0.0,0.0,0.0,0.0,0.0,0.0002199956000879,0.0,0.0,0.0,921.15,2.559999942779541
0.0,0.0,0.0,0.0,0.0,0.0,0.0,0.0,0.0,0.1969999999999999,0.0,0.0,0.0,0.0,0.0,0.0,0.0,0.0,0.0,0.0,0.8029999999999999,0.0,605.15,4.936999797821045
0.0,0.0,0.0,0.0,0.0,0.0,0.0,0.0,0.0,0.249,0.0,0.0,0.0,0.0,0.0,0.0,0.0,0.0,0.0,0.0,0.7509999999999999,0.0,619.15,4.689000129699707
0.0,0.0,0.0,0.0,0.0,0.0,0.0,0.0,0.0,0.223,0.0,0.0,0.0,0.0,0.0,0.0,0.0,0.0,0.0,0.0,0.777,0.0,614.15,4.809999942779541
0.0,0.0,0.0,0.0,0.0,0.0,0.0,0.0,0.0,1.0,0.0,0.0,0.0,0.0,0.0,0.0,0.0,0.0,0.0,0.0,0.0,0.0,485.15,1.7999999523162842
0.0,0.0,0.0,0.0,0.0,0.0,0.0,0.0,0.0,0.89,0.0,0.0,0.0,0.0,0.0,0.0,0.0,0.0,0.0,0.0,0.0,0.0,573.15,2.5999999046325684
0.0,0.0,0.0,0.0,0.0,0.0,0.0,0.0,0.0,0.8,0.0,0.0,0.0,0.0,0.0,0.0,0.0,0.0,0.0,0.0,0.0,0.0,658.15,3.2799999713897705
0.0,0.0,0.0,0.0,0.0,0.0,0.0,0.0,0.0,0.67,0.0,0.0,0.0,0.0,0.0,0.0,0.0,0.0,0.0,0.0,0.0,0.0,663.15,4.03000020980835
0.0,0.0,0.0,0.0,0.0,0.0,0.0,0.0,0.0,0.73,0.0,0.0,0.0,0.0,0.0,0.0,0.0,0.27,0.0,0.0,0.0,0.0,753.15,3.869999885559082
0.0,0.0,0.0,0.0,0.0,0.0,0.0,0.0,0.0,0.667,0.0,0.0,0.0,0.0,0.0,0.0,0.0,0.3329999999999999,0.0,0.0,0.0,0.0,733.15,4.400000095367432
0.0,0.0,0.0,0.0,0.0,0.0,0.0,0.0,0.0,0.58,0.0,0.0,0.0,0.0,0.0,0.0,0.0,0.42,0.0,0.0,0.0,0.0,713.15,5.139999866485596
0.0,0.1993,0.0,0.0,0.0,0.0,0.0,0.0,0.0,0.0,0.0,0.0,0.0153,0.0,0.0,0.0,0.0,0.4779,0.005,0.0,0.0,0.0,738.15,6.53000020980835
0.0,0.1992,0.0,0.0,0.0,0.0,0.0,0.0,0.0,0.0,0.0,0.0,0.0153,0.0,0.0,0.0,0.0,0.4282999999999999,0.005,0.0,0.0,0.0,748.15,6.510000228881836
0.0,0.1992,0.0,0.0,0.0,0.0,0.0,0.0,0.0,0.0,0.0,0.0,0.0153,0.0,0.0,0.0,0.0,0.3286,0.005,0.0,0.0,0.0,753.15,6.429999828338623
0.0,0.2491750824917508,0.0,0.0,0.0,0.0,0.0,0.0,0.0,0.0,0.0,0.0,0.0149985001499849,0.0,0.0,0.0,0.0,0.3784621537846215,0.004999500049995,0.0,0.0,0.0,733.15,5.989999771118164
0.0,0.765,0.0,0.0,0.0,0.0,0.0,0.0,0.0,0.0,0.0,0.0,0.0,0.0,0.0,0.0,0.0,0.0,0.0,0.0,0.0,0.0,651.15,2.680000066757202
0.0,0.67,0.0,0.0,0.0,0.0,0.0,0.0,0.0,0.0,0.0,0.0,0.0,0.0,0.0,0.0,0.0,0.0,0.0,0.0,0.0,0.0,723.15,2.7850000858306885
0.0,0.625,0.0,0.0,0.0,0.0,0.0,0.0,0.0,0.0,0.0,0.0,0.0,0.0,0.0,0.0,0.0,0.0,0.0,0.0,0.0,0.0,776.15,2.8399999141693115
0.0,0.6,0.0,0.0,0.0,0.0,0.0,0.0,0.0,0.0,0.0,0.0,0.0,0.0,0.0,0.0,0.0,0.0,0.0,0.0,0.0,0.0,810.15,2.881999969482422
0.0,0.528,0.0,0.0,0.0,0.0,0.0,0.0,0.0,0.0,0.0,0.0,0.0,0.0,0.0,0.0,0.0,0.0,0.0,0.0,0.0,0.0,836.15,2.9679999351501465
0.0,0.52,0.0,0.0,0.0,0.0,0.0,0.0,0.0,0.0,0.0,0.0,0.0,0.0,0.0,0.0,0.0,0.0,0.0,0.0,0.0,0.0,858.15,2.9800000190734863
0.0,0.498,0.0,0.0,0.0,0.0,0.0,0.0,0.0,0.0,0.0,0.0,0.0,0.0,0.0,0.0,0.0,0.0,0.0,0.0,0.0,0.0,871.15,3.01200008392334
0.0,0.47,0.0,0.0,0.0,0.0,0.0,0.0,0.0,0.0,0.0,0.0,0.0,0.0,0.0,0.0,0.0,0.0,0.0,0.0,0.0,0.0,877.15,3.058000087738037
0.0,0.46,0.0,0.0,0.0,0.0,0.0,0.0,0.0,0.0,0.0,0.0,0.0,0.0,0.0,0.0,0.0,0.0,0.0,0.0,0.0,0.0,868.15,3.072000026702881
0.0,0.444,0.0,0.0,0.0,0.0,0.0,0.0,0.0,0.0,0.0,0.0,0.0,0.0,0.0,0.0,0.0,0.0,0.0,0.0,0.0,0.0,841.15,3.0999999046325684
0.0,0.413,0.0,0.0,0.0,0.0,0.0,0.0,0.0,0.0,0.0,0.0,0.0,0.0,0.0,0.0,0.0,0.0,0.0,0.0,0.0,0.0,807.15,3.1519999504089355
0.0,0.3779999999999999,0.0,0.0,0.0,0.0,0.0,0.0,0.0,0.0,0.0,0.0,0.0,0.0,0.0,0.0,0.0,0.0,0.0,0.0,0.0,0.0,769.15,3.2139999866485596
0.0,0.342,0.0,0.0,0.0,0.0,0.0,0.0,0.0,0.0,0.0,0.0,0.0,0.0,0.0,0.0,0.0,0.0,0.0,0.0,0.0,0.0,753.15,3.2820000648498535
0.0,0.294,0.0,0.0,0.0,0.0,0.0,0.0,0.0,0.0,0.0,0.0,0.0,0.0,0.0,0.0,0.0,0.0,0.0,0.0,0.0,0.0,730.15,3.374000072479248
0.0,0.27,0.0,0.0,0.0,0.0,0.0,0.0,0.0,0.0,0.0,0.0,0.0,0.0,0.0,0.0,0.0,0.0,0.0,0.0,0.0,0.0,708.15,3.424999952316284
0.0,0.233,0.0,0.0,0.0,0.0,0.0,0.0,0.0,0.0,0.0,0.0,0.0,0.0,0.0,0.0,0.0,0.0,0.0,0.0,0.0,0.0,692.15,3.500999927520752
0.0,0.192,0.0,0.0,0.0,0.0,0.0,0.0,0.0,0.0,0.0,0.0,0.0,0.0,0.0,0.0,0.0,0.0,0.0,0.0,0.0,0.0,681.15,3.5920000076293945
0.0,0.148,0.0,0.0,0.0,0.0,0.0,0.0,0.0,0.0,0.0,0.0,0.0,0.0,0.0,0.0,0.0,0.0,0.0,0.0,0.0,0.0,656.15,3.694999933242798
0.0,0.452,0.0,0.0,0.0,0.0,0.0,0.0,0.0,0.0,0.0,0.0,0.0,0.0,0.0,0.0,0.0,0.0,0.0,0.0,0.0,0.0,915.15,3.1070001125335693
0.0,0.424,0.0,0.0,0.0,0.0,0.0,0.0,0.0,0.0,0.0,0.0,0.0,0.0,0.0,0.0,0.0,0.0,0.0,0.0,0.0,0.0,870.15,3.138999938964844
0.0,0.5379999999999999,0.0,0.0,0.0,0.0,0.0,0.0,0.0,0.0,0.0,0.0,0.0,0.0,0.0,0.0,0.0,0.0,0.0,0.0,0.0,0.0,897.15,2.9679999351501465
0.0,0.6659999999999999,0.0,0.0,0.0,0.0,0.0,0.0,0.0,0.0,0.0,0.0,0.0,0.0,0.0,0.0,0.0,0.0,0.0,0.3339999999999999,0.0,0.0,691.15,4.264999866485596
0.0,0.655,0.0,0.0,0.0,0.0,0.0,0.0,0.0,0.0,0.0,0.0,0.0,0.0,0.0,0.0,0.0,0.0,0.0,0.345,0.0,0.0,687.15,4.322000026702881
0.0,0.609,0.0,0.0,0.0,0.0,0.0,0.0,0.0,0.0,0.0,0.0,0.0,0.0,0.0,0.0,0.0,0.0,0.0,0.391,0.0,0.0,686.15,4.540999889373779
0.0,0.598,0.0,0.0,0.0,0.0,0.0,0.0,0.0,0.0,0.0,0.0,0.0,0.0,0.0,0.0,0.0,0.0,0.0,0.402,0.0,0.0,685.15,4.5370001792907715
0.0,0.5233,0.0,0.0,0.0,0.0,0.0,0.4767,0.0,0.0,0.0,0.0,0.0,0.0,0.0,0.0,0.0,0.0,0.0,0.0,0.0,0.0,819.15,2.3949999809265137
0.0,0.6077,0.0,0.0,0.0,0.0,0.3923,0.0,0.0,0.0,0.0,0.0,0.0,0.0,0.0,0.0,0.0,0.0,0.0,0.0,0.0,0.0,795.15,2.5510001182556152
0.0,0.5722999999999999,0.0,0.0,0.0,0.0,0.0,0.0,0.0,0.0,0.0,0.0,0.0,0.4277,0.0,0.0,0.0,0.0,0.0,0.0,0.0,0.0,753.15,3.003000020980835
0.0,0.5907,0.0,0.0,0.0,0.0,0.0,0.0,0.0,0.0,0.4093,0.0,0.0,0.0,0.0,0.0,0.0,0.0,0.0,0.0,0.0,0.0,780.15,3.3540000915527344
0.0,0.5063,0.0,0.0,0.0,0.0,0.0,0.0,0.0,0.0,0.0,0.4936999999999999,0.0,0.0,0.0,0.0,0.0,0.0,0.0,0.0,0.0,0.0,693.15,2.944000005722046
0.0,0.4896,0.0,0.0,0.0,0.0,0.0,0.0,0.0,0.0,0.0,0.0,0.0,0.0,0.0,0.0,0.0,0.0,0.0,0.0,0.0,0.0,765.15,3.736999988555908
0.0,0.3693999999999999,0.0,0.0,0.0,0.0,0.0,0.0,0.0,0.0,0.0,0.0,0.0,0.0,0.0,0.0,0.0,0.6306,0.0,0.0,0.0,0.0,603.15,5.3520002365112305
0.0,0.023,0.0,0.0,0.0,0.0,0.0,0.0,0.0,0.0,0.0,0.0,0.0,0.0,0.0,0.0,0.0,0.0,0.0,0.0,0.977,0.0,578.15,5.491000175476074
0.0,0.0487999999999999,0.0,0.0,0.0,0.0,0.0,0.0,0.0,0.0,0.0,0.0,0.0,0.0,0.0,0.0,0.0,0.0,0.0,0.0,0.9512,0.0,602.15,5.3429999351501465
0.0,0.0899,0.0,0.0,0.0,0.0,0.0,0.0,0.0,0.0,0.0,0.0,0.0,0.0,0.0,0.0,0.0,0.0,0.0,0.0,0.9101,0.0,616.15,5.163000106811523
0.0,0.1261,0.0,0.0,0.0,0.0,0.0,0.0,0.0,0.0,0.0,0.0,0.0,0.0,0.0,0.0,0.0,0.0,0.0,0.0,0.8739,0.0,631.15,5.006999969482422
0.0,0.1567,0.0,0.0,0.0,0.0,0.0,0.0,0.0,0.0,0.0,0.0,0.0,0.0,0.0,0.0,0.0,0.0,0.0,0.0,0.8432999999999999,0.0,641.15,4.848999977111816
0.0,0.1827,0.0,0.0,0.0,0.0,0.0,0.0,0.0,0.0,0.0,0.0,0.0,0.0,0.0,0.0,0.0,0.0,0.0,0.0,0.8173,0.0,647.15,4.739999771118164
0.0,0.2195,0.0,0.0,0.0,0.0,0.0,0.0,0.0,0.0,0.0,0.0,0.0,0.0,0.0,0.0,0.0,0.0,0.0,0.0,0.7805,0.0,655.15,4.593999862670898
0.0,0.2563,0.0,0.0,0.0,0.0,0.0,0.0,0.0,0.0,0.0,0.0,0.0,0.0,0.0,0.0,0.0,0.0,0.0,0.0,0.7437,0.0,659.15,4.436999797821045
0.0,0.2845,0.0,0.0,0.0,0.0,0.0,0.0,0.0,0.0,0.0,0.0,0.0,0.0,0.0,0.0,0.0,0.0,0.0,0.0,0.7155,0.0,672.15,4.306000232696533
0.0,0.3289,0.0,0.0,0.0,0.0,0.0,0.0,0.0,0.0,0.0,0.0,0.0,0.0,0.0,0.0,0.0,0.0,0.0,0.0,0.6711,0.0,672.15,4.140999794006348
0.0,0.3736,0.0,0.0,0.0,0.0,0.0,0.0,0.0,0.0,0.0,0.0,0.0,0.0,0.0,0.0,0.0,0.0,0.0,0.0,0.6264,0.0,665.15,3.941999912261963
0.0,0.4225,0.0,0.0,0.0,0.0,0.0,0.0,0.0,0.0,0.0,0.0,0.0,0.0,0.0,0.0,0.0,0.0,0.0,0.0,0.5775,0.0,649.15,3.786999940872192
0.0,0.4706,0.0,0.0,0.0,0.0,0.0,0.0,0.0,0.0,0.0,0.0,0.0,0.0,0.0,0.0,0.0,0.0,0.0,0.0,0.5294,0.0,641.15,3.611000061035156
0.0,0.9584,0.0,0.0,0.0,0.0,0.0,0.0,0.0,0.0,0.0,0.0,0.0,0.0,0.0,0.0,0.0,0.0,0.0,0.0,0.0,0.0,833.15,3.049999952316284
0.0,0.7006,0.0,0.0,0.0,0.0,0.0,0.0,0.0,0.0,0.0,0.0,0.0,0.0,0.0,0.0,0.0,0.0,0.0,0.0,0.0,0.0,793.15,3.0899999141693115
0.0,0.6507,0.0,0.0,0.0,0.0,0.0,0.0,0.0,0.0,0.0,0.0,0.0,0.0,0.0,0.0,0.0,0.0,0.0,0.0,0.0,0.0,768.15,3.2100000381469727
0.0,0.6338,0.0,0.0,0.0,0.0,0.0,0.0,0.0,0.0,0.0,0.0,0.0,0.0,0.0,0.0,0.0,0.0,0.0,0.0,0.0,0.0,773.15,3.2899999618530273
0.0,0.6452,0.0,0.0,0.0,0.0,0.0,0.0,0.0,0.0,0.0,0.0,0.0,0.0,0.0,0.0,0.0,0.0,0.0,0.0,0.0,0.0,748.15,3.4000000953674316
0.0,0.06,0.0,0.0,0.0,0.0,0.0,0.0,0.0,0.0,0.0,0.0,0.0,0.0,0.0,0.0,0.0,0.0,0.0,0.0,0.94,0.0,635.15,5.302999973297119
0.0,0.0812,0.0,0.0,0.0,0.0,0.0,0.0,0.0,0.0,0.0,0.0,0.0,0.0,0.0,0.0,0.0,0.0,0.0,0.0,0.9188,0.0,641.15,5.203999996185303
0.0,0.132,0.0,0.0,0.0,0.0,0.0,0.0,0.0,0.0,0.0,0.0,0.0,0.0,0.0,0.0,0.0,0.0,0.0,0.0,0.868,0.0,650.15,5.0320000648498535
0.0,0.1759,0.0,0.0,0.0,0.0,0.0,0.0,0.0,0.0,0.0,0.0,0.0,0.0,0.0,0.0,0.0,0.0,0.0,0.0,0.8240999999999999,0.0,648.15,4.854000091552734
0.0,0.2205,0.0,0.0,0.0,0.0,0.0,0.0,0.0,0.0,0.0,0.0,0.0,0.0,0.0,0.0,0.0,0.0,0.0,0.0,0.7795000000000001,0.0,653.15,4.65500020980835
0.0,0.2822,0.0,0.0,0.0,0.0,0.0,0.0,0.0,0.0,0.0,0.0,0.0,0.0,0.0,0.0,0.0,0.0,0.0,0.0,0.7178,0.0,656.15,4.421999931335449
0.0,0.3,0.0,0.0,0.0,0.0,0.0,0.0,0.0,0.0,0.0,0.0,0.0,0.0,0.0,0.0,0.0,0.0,0.0,0.0,0.7,0.0,660.15,4.2789998054504395
0.0,0.0,0.0,0.0,0.0,0.0,0.0,0.0,0.0969999999999999,0.0,0.0,0.0,0.0,0.0,0.0,0.0,0.0,0.0,0.0,0.0,0.903,0.0,501.15,5.083000183105469
0.0,0.0,0.0,0.0,0.0,0.0,0.0,0.0,0.0,0.0,0.0,0.0,0.0,0.0,0.0,0.0,0.0,0.1689999999999999,0.0,0.0,0.831,0.0,548.15,6.1539998054504395
0.0,0.0,0.0,0.0,0.0,0.0,0.0,0.0,0.0,0.0,0.0,0.0,0.0,0.0,0.0,0.0,0.0,0.0,0.0,0.0,0.948,0.0,588.15,5.76200008392334
0.0,0.0,0.0,0.0,0.0,0.0,0.0,0.0,0.0,0.0,0.0,0.0,0.0,0.0,0.0,0.0,0.051,0.0,0.0,0.0,0.949,0.0,607.15,5.501999855041504
0.0,0.0,0.0,0.0,0.0,0.0,0.0,0.0,0.0,0.0,0.0,0.0,0.0,0.0,0.0,0.0,0.0,0.0,0.0,0.0,0.933,0.0,611.15,5.816999912261963
0.0,0.0,0.0,0.0,0.0,0.0,0.0,0.0,0.0,0.0,0.0,0.0,0.0,0.0,0.0,0.0,0.0,0.0,0.0,0.0,0.626,0.0,573.15,4.329999923706055
0.0,0.0,0.0,0.0,0.0,0.0,0.0,0.0,0.0,0.0,0.0,0.0,0.0,0.0,0.0,0.0,0.0,0.0,0.0,0.0,0.527,0.0,573.15,4.699999809265137
0.0,0.0,0.0,0.0,0.0,0.0,0.0,0.0,0.0,0.0,0.0,0.0,0.0,0.0,0.0,0.0,0.0,0.0,0.0,0.0,0.4364,0.0,553.15,4.920000076293945
0.0,0.0,0.0,0.0,0.0,0.0,0.0,0.0,0.0,0.0,0.0,0.0,0.0,0.0,0.0,0.0,0.0,0.0,0.0,0.0,0.3586,0.0,593.15,5.150000095367432
0.0,0.0,0.0,0.0,0.0,0.0,0.0,0.0,0.0,0.0,0.0,0.0,0.0,0.0,0.0,0.0,0.0,0.0,0.0,0.0,0.99,0.0,623.15,5.857999801635742
0.0,0.0,0.0,0.0,0.0,0.0,0.0,0.0,0.0,0.0,0.0,0.0,0.0,0.0,0.0,0.0,0.0,0.0,0.0,0.0,0.86,0.0,626.15,5.875
0.0,0.0,0.0,0.0,0.0,0.0,0.0,0.0,0.0,0.0,0.0,0.0,0.0,0.0,0.0,0.0,0.0,0.0,0.0,0.0,0.83,0.0,628.15,5.89300012588501
0.0,0.0,0.0,0.0,0.0,0.0,0.0,0.0,0.0,0.0,0.0,0.0,0.0,0.0,0.0,0.0,0.0,0.0,0.0,0.0,0.8,0.0,629.15,5.909999847412109
0.0,0.0,0.0,0.0,0.0,0.0,0.0,0.0,0.0,0.0,0.0,0.0,0.0,0.0,0.0,0.0,0.0,0.0,0.0,0.0,0.77,0.0,631.15,5.921999931335449
0.0,0.0,0.0,0.0,0.015,0.0,0.0,0.0,0.0,0.0,0.0,0.0,0.0,0.0,0.0,0.0,0.0,0.0,0.0,0.0,0.985,0.0,593.15,5.105000019073486
0.0,0.0,0.0,0.0,0.0,0.0,0.0,0.0,0.0,0.0,0.0,0.0,0.0,0.0,0.0,0.0,0.0,0.0,1.0,0.0,0.0,0.0,513.15,5.063000202178955
0.4411,0.0,0.0,0.139,0.0,0.0,0.0,0.0,0.0,0.3902,0.0216,0.0081,0.0,0.0,0.0,0.0,0.0,0.0,0.0,0.0,0.0,0.0,799.15,2.4600000381469727
0.4138,0.0,0.0,0.1226,0.0169,0.0,0.0,0.0,0.0,0.4017,0.045,0.0,0.0,0.0,0.0,0.0,0.0,0.0,0.0,0.0,0.0,0.0,803.15,2.509999990463257
0.4102,0.0,0.0,0.1436,0.0034,0.0,0.0,0.0,0.0,0.3982,0.0446,0.0,0.0,0.0,0.0,0.0,0.0,0.0,0.0,0.0,0.0,0.0,816.15,2.559999942779541
0.3215,0.0,0.0,0.1473,0.0034,0.0,0.0,0.0,0.0,0.4086,0.0458,0.0733999999999999,0.0,0.0,0.0,0.0,0.0,0.0,0.0,0.0,0.0,0.0,805.15,2.7100000381469727
0.3663366336633663,0.0,0.0,0.1420142014201419,0.0,0.0,0.0,0.0,0.0,0.3988398839883988,0.0221022102210221,0.0707070707070707,0.0,0.0,0.0,0.0,0.0,0.0,0.0,0.0,0.0,0.0,801.15,2.619999885559082
0.6575342465753424,0.0,0.0,0.0231976802319768,0.02999700029997,0.0,0.0064993500649935,0.0,0.0096990300969903,0.1948805119488051,0.0035996400359964,0.0,0.0152984701529847,0.0,0.0,0.0,0.0,0.0,0.0,0.0,0.0,0.0,704.15,2.2100000381469727
0.6593340665933407,0.0,0.0,0.0231976802319768,0.0360963903609639,0.0,0.0065993400659934,0.0,0.0097990200979902,0.1865813418658134,0.0035996400359964,0.0,0.0153984601539846,0.0,0.0,0.0,0.0,0.0,0.0,0.0,0.0,0.0,717.15,2.2130000591278076
0.6648670265946811,0.0,0.0,0.0230953809238152,0.0238952209558088,0.0,0.006498700259948,0.0,0.0096980603879224,0.1940611877624475,0.0035992801439712,0.0,0.0152969406118776,0.0,0.0,0.0,0.0,0.0,0.0,0.0,0.0,0.0,714.15,2.2090001106262207
0.6586341365863414,0.0,0.0,0.0182981701829817,0.02999700029997,0.0,0.0064993500649935,0.0,0.012998700129987,0.1951804819518048,0.0035996400359964,0.0,0.0153984601539846,0.0,0.0,0.0,0.0,0.0,0.0,0.0,0.0,0.0,717.15,2.2070000171661377
0.6613,0.0,0.0,0.0250999999999999,0.0299,0.0,0.0065,0.0,0.0065,0.1926999999999999,0.0036,0.0,0.0153,0.0,0.0,0.0,0.0,0.0,0.0,0.0,0.0,0.0,710.15,2.2090001106262207
0.6548309661932387,0.0,0.0,0.0231046209241848,0.0299059811962392,0.0,0.006501300260052,0.0,0.013002600520104,0.1946389277855571,0.0036007201440288,0.0,0.0153030606121224,0.0,0.0,0.0,0.0,0.0,0.0,0.0,0.0,0.0,715.15,2.2130000591278076
0.6628000000000001,0.0,0.0,0.0189,0.0283999999999999,0.0,0.0066,0.0,0.0118,0.1964,0.006,0.0,0.0155,0.0,0.0,0.0,0.0,0.0,0.0,0.0,0.0,0.0,704.15,2.2179999351501465
0.6659,0.0,0.0,0.0177,0.0275,0.0,0.0065,0.0,0.0116,0.1856,0.0048,0.0,0.0153,0.0,0.0,0.0,0.0,0.0,0.0,0.0,0.0,0.0,713.15,2.2279999256134033
0.6738999999999998,0.0,0.0,0.0264999999999999,0.0330999999999999,0.0,0.0064999999999999,0.0,0.0063999999999999,0.1744999999999999,0.0019999999999999,0.0,0.0121999999999999,0.0,0.0,0.0,0.0,0.0,0.0,0.0,0.0,0.0,713.15,2.2130000591278076
0.6657999999999998,0.0,0.0,0.0176999999999999,0.0255999999999999,0.0,0.0065,0.0,0.0116999999999999,0.1903999999999999,0.0047999999999999,0.0,0.0122999999999999,0.0,0.0,0.0,0.0,0.0,0.0,0.0,0.0,0.0,709.15,2.2130000591278076
0.6478999999999999,0.0,0.0,0.0225999999999999,0.0327999999999999,0.0,0.0053999999999999,0.0,0.0115999999999999,0.1895999999999999,0.0047999999999999,0.0,0.0203999999999999,0.0,0.0,0.0,0.0,0.0,0.0,0.0,0.0,0.0,702.15,2.2249999046325684
0.0,0.65,0.0,0.0,0.07,0.0,0.0,0.05,0.0,0.0,0.05,0.05,0.1,0.0,0.01,0.0,0.0,0.0,0.0,0.0,0.0,0.0,744.15,3.630000114440918
0.0,0.65,0.0,0.0,0.07,0.0,0.0,0.15,0.0,0.0,0.0,0.0,0.1,0.0,0.01,0.0,0.0,0.0,0.0,0.0,0.0,0.0,781.15,3.4600000381469727
0.0,0.65,0.0,0.0,0.07,0.0,0.0,0.1,0.0,0.0,0.0,0.05,0.1,0.0,0.01,0.0,0.0,0.0,0.0,0.0,0.0,0.0,760.15,3.4600000381469727
0.0,0.65,0.0,0.0,0.07,0.0,0.0,0.05,0.0,0.0,0.0,0.1,0.1,0.0,0.01,0.0,0.0,0.0,0.0,0.0,0.0,0.0,751.15,3.650000095367432
0.0,0.65,0.0,0.0,0.07,0.0,0.0,0.0,0.0,0.0,0.0,0.15,0.1,0.0,0.01,0.0,0.0,0.0,0.0,0.0,0.0,0.0,738.15,3.7200000286102295
0.0,0.65,0.0,0.0,0.07,0.0,0.05,0.05,0.0,0.0,0.0,0.05,0.1,0.0,0.01,0.0,0.0,0.0,0.0,0.0,0.0,0.0,787.15,3.5799999237060547
0.0,0.63,0.0,0.0,0.07,0.0,0.0,0.0,0.0,0.02,0.0,0.15,0.1,0.0,0.01,0.0,0.0,0.0,0.0,0.0,0.0,0.0,738.15,3.6700000762939458
0.0,0.61,0.0,0.0,0.07,0.0,0.0,0.0,0.0,0.04,0.0,0.15,0.1,0.0,0.01,0.0,0.0,0.0,0.0,0.0,0.0,0.0,735.15,3.450000047683716
0.0,0.61,0.0,0.0,0.07,0.0,0.0,0.0,0.0,0.02,0.0,0.15,0.12,0.0,0.01,0.0,0.0,0.0,0.0,0.0,0.0,0.0,726.15,3.569999933242798
0.0,0.61,0.0,0.0,0.06,0.0,0.0,0.0,0.0,0.05,0.0,0.15,0.1,0.0,0.01,0.0,0.0,0.0,0.0,0.0,0.0,0.0,735.15,3.4700000286102295
0.0,0.65,0.0,0.0,0.08,0.0,0.0,0.05,0.0,0.0,0.0,0.1,0.1,0.0,0.0,0.0,0.0,0.0,0.0,0.0,0.0,0.0,750.15,3.5399999618530273
0.0,0.65,0.0,0.0,0.07,0.0,0.0,0.05,0.0,0.0,0.0,0.1,0.1,0.0,0.0,0.0,0.0,0.0,0.0,0.0,0.0,0.0,745.15,3.440000057220459
0.0,0.65,0.0,0.0,0.06,0.0,0.0,0.05,0.0,0.0,0.0,0.1,0.1,0.0,0.01,0.0,0.0,0.0,0.0,0.0,0.0,0.0,745.15,3.490000009536743
0.0,0.65,0.0,0.0,0.07,0.0,0.0,0.0,0.0,0.0,0.0,0.15,0.1,0.0,0.01,0.0,0.0,0.0,0.0,0.0,0.0,0.0,673.15,3.690000057220459
0.0,0.63,0.0,0.0,0.07,0.0,0.0,0.0,0.0,0.0,0.0,0.15,0.12,0.0,0.01,0.0,0.0,0.0,0.0,0.0,0.0,0.0,727.15,3.759999990463257
0.0,0.632,0.0,0.0,0.07,0.0,0.0,0.0,0.0,0.015,0.0,0.14,0.113,0.0,0.01,0.0,0.0,0.0,0.0,0.0,0.0,0.0,729.15,3.259999990463257
0.0,0.64,0.0,0.0,0.07,0.0,0.0,0.0,0.0,0.01,0.0,0.15,0.1,0.0,0.01,0.0,0.0,0.0,0.0,0.0,0.0,0.0,745.15,3.4100000858306885
0.0,0.61,0.0,0.0,0.09,0.0,0.0,0.0,0.0,0.01,0.0,0.16,0.1,0.0,0.01,0.0,0.0,0.0,0.0,0.0,0.0,0.0,743.15,3.059999942779541
0.0,0.62,0.0,0.0,0.08,0.0,0.0,0.0,0.0,0.0,0.0,0.16,0.11,0.0,0.01,0.0,0.0,0.0,0.0,0.0,0.0,0.0,738.15,3.3299999237060547
0.0,0.6566343365663434,0.0,0.0,0.0397960203979602,0.0,0.0,0.0,0.0,0.0248975102489751,0.0,0.1492850714928507,0.0994900509949005,0.0,0.00999900009999,0.0,0.0,0.0,0.0,0.0,0.0,0.0,727.15,3.940000057220459
0.0,0.6381361863813618,0.0,0.0,0.0803919608039196,0.0,0.0,0.0,0.0,0.0,0.0,0.1507849215078492,0.1004899510048995,0.0,0.0100989901009899,0.0,0.0,0.0,0.0,0.0,0.0,0.0,733.15,3.7300000190734863
0.0,0.6245,0.0,0.0,0.0598,0.0,0.0,0.0,0.0,0.0199,0.0,0.1494,0.1165,0.0,0.01,0.0,0.0,0.0,0.0,0.0,0.0,0.0,714.15,3.650000095367432
0.0,0.65,0.0,0.0,0.06,0.0,0.0,0.05,0.0,0.0,0.0,0.1,0.1,0.0,0.02,0.0,0.0,0.0,0.0,0.0,0.0,0.0,743.15,3.819999933242798
0.0,0.65,0.0,0.0,0.08,0.0,0.0,0.05,0.0,0.0,0.0,0.1,0.1,0.0,0.0,0.0,0.0,0.0,0.0,0.0,0.0,0.0,743.15,3.8299999237060542
0.6790999999999999,0.0,0.0,0.1613,0.0,0.0,0.0,0.0,0.0,0.0785,0.0,0.0265,0.0,0.0,0.0,0.0,0.0,0.0,0.0,0.0,0.0,0.0,873.15,3.0799999237060547
0.6729999999999999,0.0,0.0,0.1598,0.0,0.0,0.0,0.0,0.0,0.0778,0.0,0.0263,0.0,0.0,0.0,0.0,0.0,0.0,0.0,0.0,0.0,0.0,879.15,3.1700000762939453
0.6668999999999999,0.0,0.0,0.1583999999999999,0.0,0.0,0.0,0.0,0.0,0.0771,0.0,0.0260999999999999,0.0,0.0,0.0,0.0,0.0,0.0,0.0,0.0,0.0,0.0,874.15,3.259999990463257
0.6169,0.0,0.0,0.1384,0.0,0.0,0.0,0.0,0.03,0.0771,0.0,0.0361,0.03,0.0,0.0,0.0,0.0,0.0,0.0,0.0,0.0,0.0,820.15,3.3399999141693115
0.6874,0.0,0.0,0.1613,0.0,0.0,0.0,0.0,0.0,0.0785,0.0,0.0265,0.0,0.0,0.0,0.0,0.0,0.0,0.0,0.0,0.0,0.0,834.15,2.9200000762939453
0.2103,0.0,0.0547,0.0097,0.0,0.0,0.2146,0.0,0.0,0.2818,0.0,0.0,0.0,0.0,0.1167,0.0,0.0272,0.0538999999999999,0.0,0.0,0.0,0.0,914.15,4.389999866485596
0.1958,0.0,0.0512,0.0157,0.0,0.0,0.2163,0.0,0.0,0.2926000000000001,0.0,0.0,0.0,0.0,0.1191,0.0,0.0182,0.0543,0.0,0.0,0.0,0.0,908.15,4.369999885559082
0.2394,0.0,0.0486,0.0097,0.0,0.0,0.2138,0.0,0.0,0.2548,0.0,0.0,0.0,0.0,0.1284,0.0,0.0338,0.051,0.0,0.0,0.0,0.0,910.15,4.380000114440918
0.2374237423742374,0.0,0.0531053105310531,0.0058005800580058,0.0,0.0,0.2226222622262226,0.0,0.0,0.2561256125612561,0.0,0.0,0.0,0.0,0.1277127712771277,0.0,0.0335033503350335,0.0479047904790479,0.0,0.0,0.0,0.0,912.15,4.360000133514404
0.6637,0.0,0.0642999999999999,0.1432,0.0011999999999999,0.0,0.0960999999999999,0.0314999999999999,0.0,0.0,0.0,0.0,0.0,0.0,0.0,0.0,0.0,0.0,0.0,0.0,0.0,0.0,884.15,2.691999912261963
0.6,0.0,0.0,0.0,0.1,0.0,0.0,0.3,0.0,0.0,0.0,0.0,0.0,0.0,0.0,0.0,0.0,0.0,0.0,0.0,0.0,0.0,1063.15,2.6040000915527344
0.6,0.0,0.0,0.0,0.1,0.0,0.0,0.2,0.0,0.0,0.0,0.0,0.0,0.0,0.0,0.0,0.0,0.0,0.0,0.0,0.0,0.0,1088.15,3.1640000343322754
0.6,0.0,0.0,0.0,0.1,0.0,0.0,0.0,0.0,0.0,0.2,0.0,0.0,0.0,0.0,0.0,0.0,0.0,0.0,0.0,0.0,0.0,1153.15,3.757999897003174
0.6,0.0,0.0,0.0,0.1,0.0,0.0,0.1,0.0,0.0,0.1,0.0,0.0,0.0,0.0,0.0,0.0,0.0,0.0,0.0,0.0,0.0,1113.15,3.413000106811523
0.6,0.0,0.0,0.0,0.1,0.0,0.0,0.25,0.0,0.0,0.0,0.0,0.0,0.0,0.05,0.0,0.0,0.0,0.0,0.0,0.0,0.0,1063.15,3.069999933242798
0.6,0.0,0.0,0.0,0.1,0.0,0.0,0.2,0.0,0.0,0.0,0.0,0.0,0.0,0.1,0.0,0.0,0.0,0.0,0.0,0.0,0.0,1068.15,3.4760000705718994
0.6,0.0,0.0,0.0,0.1,0.0,0.0,0.15,0.0,0.0,0.0,0.0,0.0,0.0,0.15,0.0,0.0,0.0,0.0,0.0,0.0,0.0,1088.15,3.8359999656677246
0.6,0.0,0.0,0.0,0.1,0.0,0.2,0.0,0.0,0.0,0.0,0.0,0.0,0.0,0.1,0.0,0.0,0.0,0.0,0.0,0.0,0.0,1083.15,3.4679999351501465
0.6,0.0,0.0,0.0,0.1,0.0,0.0,0.0,0.0,0.0,0.0,0.0,0.0,0.2,0.1,0.0,0.0,0.0,0.0,0.0,0.0,0.0,1098.15,3.740999937057495
0.65,0.0,0.0,0.0,0.1,0.0,0.0,0.0,0.0,0.0,0.1,0.0,0.0,0.0,0.15,0.0,0.0,0.0,0.0,0.0,0.0,0.0,1133.15,3.940999984741211
0.6,0.0,0.0,0.0,0.1,0.0,0.0,0.0,0.0,0.0,0.1,0.05,0.0,0.0,0.15,0.0,0.0,0.0,0.0,0.0,0.0,0.0,1098.15,4.090000152587891
0.55,0.0,0.0,0.0,0.1,0.0,0.0,0.0,0.0,0.0,0.15,0.05,0.0,0.0,0.15,0.0,0.0,0.0,0.0,0.0,0.0,0.0,1093.15,4.25
0.6,0.0,0.0,0.0,0.1,0.0,0.0,0.1,0.0,0.0,0.1,0.0,0.0,0.0,0.1,0.0,0.0,0.0,0.0,0.0,0.0,0.0,1073.15,3.7170000076293945
0.6,0.0,0.0,0.0,0.1,0.0,0.0,0.1,0.0,0.0,0.0,0.05,0.0,0.0,0.15,0.0,0.0,0.0,0.0,0.0,0.0,0.0,1063.15,3.901999950408935
0.6,0.0,0.0,0.0,0.1,0.0,0.0,0.2,0.0,0.0,0.0,0.0,0.0,0.0,0.0,0.0,0.0,0.0,0.0,0.0,0.0,0.0,1088.15,3.700999975204468
0.6,0.0,0.0,0.0,0.1,0.0,0.0,0.0,0.0,0.0,0.2,0.0,0.0,0.0,0.0,0.0,0.0,0.0,0.0,0.0,0.0,0.0,1108.15,4.438000202178955
0.7081000000000001,0.0,0.0243,0.0858,0.0554,0.0,0.0,0.0,0.0494,0.0191,0.0043,0.0220999999999999,0.0222,0.0,0.0,0.0083,0.0,0.0,0.0,0.0,0.0,0.0,800.15,2.569999933242798
0.6713523024934516,0.0,0.0,0.0938793465437603,0.0183959528903641,0.0,0.0011997360580672,0.044890124172682,0.0624862530243346,0.0101977564935714,0.0,0.091379896422787,0.0,0.0,0.0,0.0048989222371078,0.0,0.0,0.0006698526324208,0.0,0.0,0.0,828.15,2.609999895095825
0.6415679216039198,0.0,0.0091995400229988,0.1172941352932353,0.0495975201239938,0.0,0.0123993800309984,0.0187990600469976,0.0442977851107444,0.031798410079496,0.0008199590020498,0.0209989500524973,0.0464976751162441,0.0,0.0,0.0015999200039998,0.0,0.0027998600069996,0.0004299785010749,0.0,0.0,0.0,800.15,2.569999933242798
0.6446224782708715,0.0,0.0,0.0927176163471059,0.0682129604624878,0.0,0.0237045038557325,0.0390074114081675,0.0,0.026104959942389,0.0,0.0149028315379922,0.0891169322171212,0.0,0.0,0.0,0.0,0.0,0.0010001900361068,0.0,0.0,0.0,774.15,2.5
0.7021702170217021,0.0,0.0,0.0836083608360836,0.0062006200620062,0.0,0.0708070807080708,0.0,0.0868086808680868,0.0237023702370237,0.0,0.0253025302530253,0.0,0.0,0.0,0.0,0.0,0.0,0.0,0.0,0.0,0.0,827.15,2.5999999046325684
0.7527075270752707,0.0,0.0,0.1404014040140401,0.01290012900129,0.0,0.0,0.0,0.0180001800018,0.02790027900279,0.0,0.02890028900289,0.0,0.0,0.0,0.0,0.0,0.01820018200182,0.0,0.0,0.0,0.0,794.15,2.5399999618530273
0.7119288071192882,0.0,0.0,0.1108889111088891,0.0023997600239976,0.0,0.0,0.0,0.0480951904809519,0.0466953304669533,0.0365963403659634,0.0420957904209579,0.0,0.0,0.0,0.0,0.0,0.0,0.0,0.0,0.0,0.0,835.15,2.609999895095825
0.7055411082216443,0.0,0.0,0.1032206441288257,0.0051010202040408,0.0,0.0,0.0,0.0302060412082416,0.0873174634926985,0.0502100420084016,0.0166033206641328,0.0,0.0,0.0,0.0,0.0,0.0,0.0,0.0,0.0,0.0,810.15,2.690000057220459
0.0,0.3247,0.0,0.0679,0.02,0.0,0.0,0.0,0.0679,0.0,0.0,0.4396,0.0599,0.0,0.0,0.0,0.0,0.0,0.0,0.0,0.0,0.0,607.15,3.059999942779541
0.74,0.0,0.0,0.26,0.0,0.0,0.0,0.0,0.0,0.0,0.0,0.0,0.0,0.0,0.0,0.0,0.0,0.0,0.0,0.0,0.0,0.0,748.15,2.440000057220459
0.74,0.0,0.0,0.22,0.0,0.0,0.04,0.0,0.0,0.0,0.0,0.0,0.0,0.0,0.0,0.0,0.0,0.0,0.0,0.0,0.0,0.0,773.15,2.450000047683716
0.74,0.0,0.0,0.16,0.0,0.0,0.1,0.0,0.0,0.0,0.0,0.0,0.0,0.0,0.0,0.0,0.0,0.0,0.0,0.0,0.0,0.0,815.15,2.4800000190734863
0.74,0.0,0.0,0.0,0.0,0.0,0.1,0.0,0.16,0.0,0.0,0.0,0.0,0.0,0.0,0.0,0.0,0.0,0.0,0.0,0.0,0.0,891.15,2.4600000381469727
0.74,0.0,0.0,0.0,0.0,0.0,0.1,0.0,0.0,0.0,0.0,0.0,0.0,0.0,0.0,0.0,0.0,0.0,0.0,0.0,0.0,0.0,965.15,3.2200000286102295
0.74,0.0,0.0,0.12,0.0,0.0,0.1,0.0,0.04,0.0,0.0,0.0,0.0,0.0,0.0,0.0,0.0,0.0,0.0,0.0,0.0,0.0,801.15,2.490000009536743
0.74,0.0,0.0,0.08,0.0,0.0,0.1,0.0,0.08,0.0,0.0,0.0,0.0,0.0,0.0,0.0,0.0,0.0,0.0,0.0,0.0,0.0,813.15,2.490000009536743
0.74,0.0,0.0,0.04,0.0,0.0,0.1,0.0,0.12,0.0,0.0,0.0,0.0,0.0,0.0,0.0,0.0,0.0,0.0,0.0,0.0,0.0,835.15,2.4800000190734863
0.0,0.0,0.0,0.0,0.0,0.0,0.0,0.0,0.0,0.4964503549645035,0.0070992900709929,0.0,0.2127787221277872,0.0,0.0,0.0,0.0,0.0,0.0,0.0,0.0,0.0,696.15,2.0375189781188965
0.0,0.0,0.0,0.0,0.0,0.0,0.0,0.0,0.0,0.4861,0.0278,0.0,0.2082999999999999,0.0,0.0,0.0,0.0,0.0,0.0,0.0,0.0,0.0,694.15,2.1520371437072754
0.0,0.0,0.0,0.0,0.0,0.0,0.0,0.0,0.0,0.4761999999999999,0.0475999999999999,0.0,0.2041,0.0,0.0,0.0,0.0,0.0,0.0,0.0,0.0,0.0,688.15,2.24623703956604
0.0,0.0,0.0,0.0,0.0,0.0,0.0,0.0,0.0,0.4636,0.0066,0.0,0.1987,0.0,0.0,0.0,0.0,0.0,0.0,0.0,0.0,0.0,685.15,2.038424253463745
0.0,0.0,0.0,0.0,0.0,0.0,0.0,0.0,0.0,0.4545,0.026,0.0,0.1948,0.0,0.0,0.0,0.0,0.0,0.0,0.0,0.0,0.0,678.15,2.1235885620117188
0.0,0.0,0.0,0.0,0.0,0.0,0.0,0.0,0.0,0.4458554144585542,0.0445955404459554,0.0,0.1910808919108089,0.0,0.0,0.0,0.0,0.0,0.0,0.0,0.0,0.0,678.15,2.1973869800567627
0.0,0.0,0.0,0.0,0.0,0.0,0.0,0.0,0.0,0.4347999999999999,0.0062,0.0,0.1863,0.0,0.0,0.0,0.0,0.0,0.0,0.0,0.0,0.0,679.15,1.9491809606552124
0.0,0.0,0.0,0.0,0.0,0.0,0.0,0.0,0.0,0.4268,0.0243999999999999,0.0,0.1828999999999999,0.0,0.0,0.0,0.0,0.0,0.0,0.0,0.0,0.0,673.15,2.051702976226806
0.0,0.0,0.0,0.0,0.0,0.0,0.0,0.0,0.0,0.0,0.4736999999999999,0.0,0.0,0.0,0.0,0.0,0.0,0.0,0.0,0.0,0.0,0.0,591.15,4.440000057220459
0.0,0.0,0.0,0.0,0.0,0.0,0.0,0.0,0.0,0.0,0.4444444444444444,0.0,0.0,0.0,0.0,0.0,0.0,0.0,0.0,0.0,0.0,0.0,570.15,4.35099983215332
0.0,0.0,0.0,0.0,0.0,0.0,0.0,0.0,0.0,0.0,0.4117588241175883,0.0,0.0,0.0,0.0,0.0,0.0,0.0,0.0,0.0,0.0,0.0,554.15,4.2129998207092285
0.0,0.0,0.0,0.0,0.0,0.0,0.0,0.0,0.0,0.0,0.375,0.0,0.0,0.0,0.0,0.0,0.0,0.0,0.0,0.0,0.0,0.0,549.15,4.072000026702881
0.0,0.0,0.0,0.0,0.0,0.0,0.0,0.0,0.0,0.0,0.3333333333333333,0.0,0.0,0.0,0.0,0.0,0.0,0.0,0.0,0.0,0.0,0.0,505.15,3.993000030517578
0.0,0.0,0.0,0.0,0.0,0.0,0.0,0.0,0.0,0.0,0.2857,0.0,0.0,0.0,0.0,0.0,0.0,0.0,0.0,0.0,0.0,0.0,484.15,3.9149999618530273
0.0,0.0,0.0,0.0,0.0,0.0,0.0,0.0,0.0,0.0,0.3865386538653865,0.0,0.0,0.0,0.0,0.0,0.0,0.0,0.0,0.0,0.0,0.0,598.15,4.809999942779541
0.0,0.0,0.0,0.0,0.0,0.0,0.0,0.0,0.0,0.0,0.359,0.0,0.0,0.0,0.0,0.0,0.0,0.0,0.0,0.0,0.0,0.0,595.15,4.748000144958496
0.0,0.0,0.0,0.0,0.0,0.0,0.0,0.0,0.0,0.0,0.3289,0.0,0.0,0.0,0.0,0.0,0.0,0.0,0.0,0.0,0.0,0.0,582.15,4.598999977111816
0.0,0.0,0.0,0.0,0.0,0.0,0.0,0.0,0.0,0.0,0.2957704229577041,0.0,0.0,0.0,0.0,0.0,0.0,0.0,0.0,0.0,0.0,0.0,565.15,4.5269999504089355
0.0,0.0,0.0,0.0,0.0,0.0,0.0,0.0,0.0,0.0,0.2187562487502499,0.0,0.0,0.0,0.0,0.0,0.0,0.0,0.0,0.0,0.0,0.0,500.15,4.343999862670898
0.0,0.0,0.0,0.0,0.005,0.0,0.0,0.0,0.0,0.43,0.065,0.09,0.0,0.0,0.0,0.05,0.0,0.1,0.0,0.0,0.0,0.0,645.15,4.752999782562256
0.0,0.0,0.0,0.0,0.005,0.0,0.0,0.0,0.0,0.43,0.06,0.09,0.0,0.0,0.0,0.05,0.0,0.1,0.0,0.0,0.0,0.0,644.15,4.767000198364258
0.0,0.0,0.0,0.0,0.015,0.0,0.0,0.0,0.0,0.37,0.085,0.13,0.0,0.0,0.0,0.01,0.0,0.01,0.0,0.0,0.0,0.0,651.15,4.695000171661377
0.0,0.0,0.0,0.0,0.03,0.0,0.0,0.0,0.0,0.35,0.149,0.095,0.0,0.0,0.0,0.001,0.0,0.01,0.0,0.0,0.0,0.0,635.15,4.7820000648498535
0.0,0.0,0.0,0.0,0.03,0.0,0.0,0.0,0.0,0.349,0.15,0.095,0.0,0.0,0.0,0.001,0.0,0.01,0.0,0.0,0.0,0.0,632.15,4.798999786376953
0.0,0.0,0.0,0.0,0.01,0.0,0.0,0.0,0.0,0.34,0.07,0.22,0.0,0.0,0.0,0.005,0.0,0.015,0.0,0.0,0.0,0.0,629.15,4.801000118255615
0.0,0.3171,0.0,0.3253,0.0184,0.0,0.0,0.0,0.0,0.0,0.0,0.0,0.0,0.0,0.0,0.0,0.0,0.0,0.0,0.0,0.0,0.0,549.15,2.6689999103546143
0.0,0.2782999999999999,0.0,0.3681999999999999,0.0085999999999999,0.0,0.0,0.0,0.0,0.0,0.0,0.0,0.0,0.0,0.0,0.0,0.0,0.0,0.0,0.0,0.0,0.0,533.15,2.7079999446868896
0.0,0.4264426442644264,0.0,0.3255325532553255,0.0495049504950495,0.0,0.0,0.0,0.0,0.0,0.0,0.0,0.0,0.0,0.0,0.0,0.0,0.0,0.0,0.0,0.0,0.0,566.15,2.6610000133514404
0.0,0.0,0.0,0.0,0.0,0.0,0.0,0.0,0.0,1.0,0.0,0.0,0.0,0.0,0.0,0.0,0.0,0.0,0.0,0.0,0.0,0.0,534.15,1.815999984741211
0.0,0.0,0.0,0.0,0.0,0.0,0.0,0.0,0.0,0.9524,0.0,0.0,0.0475999999999999,0.0,0.0,0.0,0.0,0.0,0.0,0.0,0.0,0.0,570.15,1.8769999742507937
0.0,0.0,0.0,0.0,0.0,0.0,0.0,0.0,0.0,0.9091,0.0,0.0,0.0909,0.0,0.0,0.0,0.0,0.0,0.0,0.0,0.0,0.0,615.15,1.9479999542236328
0.0,0.0,0.0,0.0,0.0,0.0,0.0,0.0,0.0,0.8695999999999999,0.0,0.0,0.1304,0.0,0.0,0.0,0.0,0.0,0.0,0.0,0.0,0.0,667.15,2.003000020980835
0.0,0.0,0.0,0.0,0.0,0.0,0.0,0.0,0.0,0.8332999999999999,0.0,0.0,0.1667,0.0,0.0,0.0,0.0,0.0,0.0,0.0,0.0,0.0,705.15,2.1029999256134033
0.0,0.0,0.0,0.0,0.0,0.0,0.0,0.0,0.0,0.7692,0.0,0.0,0.2307999999999999,0.0,0.0,0.0,0.0,0.0,0.0,0.0,0.0,0.0,757.15,2.177000045776367
0.0,0.0,0.0,0.0,0.0,0.0,0.0,0.0,0.0,0.7143,0.0,0.0,0.2857,0.0,0.0,0.0,0.0,0.0,0.0,0.0,0.0,0.0,769.15,2.2179999351501465
0.0,0.0,0.0,0.0,0.0,0.0,0.0,0.0,0.0,0.6667000000000001,0.0,0.0,0.3333,0.0,0.0,0.0,0.0,0.0,0.0,0.0,0.0,0.0,773.15,2.2760000228881836
0.0,0.0,0.0,0.0,0.0,0.0,0.0,0.0,0.0,0.625,0.0,0.0,0.375,0.0,0.0,0.0,0.0,0.0,0.0,0.0,0.0,0.0,755.15,2.2760000228881836
0.0,0.0,0.0,0.0,0.0,0.0,0.0,0.0,0.0,0.5882000000000001,0.0,0.0,0.4118,0.0,0.0,0.0,0.0,0.0,0.0,0.0,0.0,0.0,741.15,2.2760000228881836
0.0,0.0,0.0,0.0,0.0,0.0,0.0,0.0,0.0,0.5556,0.0,0.0,0.4443999999999999,0.0,0.0,0.0,0.0,0.0,0.0,0.0,0.0,0.0,728.15,2.2760000228881836
0.0,0.0,0.0,0.0,0.0,0.0,0.0,0.0,0.0,0.5263,0.0,0.0,0.4736999999999999,0.0,0.0,0.0,0.0,0.0,0.0,0.0,0.0,0.0,713.15,2.24399995803833
0.0,0.0,0.0,0.0,0.0,0.0,0.0,0.0,0.0,0.5,0.0,0.0,0.5,0.0,0.0,0.0,0.0,0.0,0.0,0.0,0.0,0.0,687.15,2.2239999771118164
0.0,0.0,0.0,0.0,0.0,0.0,0.0,0.0,0.0,0.4545,0.0,0.0,0.5455,0.0,0.0,0.0,0.0,0.0,0.0,0.0,0.0,0.0,651.15,2.194000005722046
0.0,0.0,0.0,0.0,0.0,0.0,0.0,0.0,0.0,0.4,0.0,0.0,0.6,0.0,0.0,0.0,0.0,0.0,0.0,0.0,0.0,0.0,603.15,2.1610000133514404
0.0,0.0,0.0,0.0,0.0,0.0,0.0,0.0,0.0,0.3704,0.0,0.0,0.6296,0.0,0.0,0.0,0.0,0.0,0.0,0.0,0.0,0.0,583.15,2.1549999713897705
0.0,0.0,0.0,0.0,0.0,0.0,0.0,0.0,0.0,0.3448,0.0,0.0,0.6552,0.0,0.0,0.0,0.0,0.0,0.0,0.0,0.0,0.0,566.15,2.086999893188477
0.0,0.0,0.0,0.0,0.0,0.0,0.0,0.0,0.0,0.3333,0.0,0.0,0.6667000000000001,0.0,0.0,0.0,0.0,0.0,0.0,0.0,0.0,0.0,555.15,2.1019999980926514
0.0,0.0,0.0,0.0,0.0,0.0,0.0,0.0,0.0,0.3125,0.0,0.0,0.6875,0.0,0.0,0.0,0.0,0.0,0.0,0.0,0.0,0.0,548.15,2.0980000495910645
0.0,0.0,0.0,0.0,0.0,0.0,0.0,0.0,0.0,0.2941,0.0,0.0,0.7059000000000001,0.0,0.0,0.0,0.0,0.0,0.0,0.0,0.0,0.0,542.15,2.0950000286102295
0.0,0.0,0.0,0.0,0.0,0.0,0.0,0.0,0.0,0.2857,0.0,0.0,0.7143,0.0,0.0,0.0,0.0,0.0,0.0,0.0,0.0,0.0,544.15,2.0820000171661377
0.0,0.0,0.0,0.0,0.0,0.0,0.0,0.0,0.0,0.2778,0.0,0.0,0.7222,0.0,0.0,0.0,0.0,0.0,0.0,0.0,0.0,0.0,545.15,2.0850000381469727
0.0,0.0,0.0,0.0,0.0,0.0,0.0,0.0,0.0,0.2703,0.0,0.0,0.7297,0.0,0.0,0.0,0.0,0.0,0.0,0.0,0.0,0.0,546.15,2.1019999980926514
0.0,0.0,0.0,0.0,0.0,0.0,0.0,0.0,0.0,0.2667,0.0,0.0,0.7333,0.0,0.0,0.0,0.0,0.0,0.0,0.0,0.0,0.0,549.15,2.1059999465942383
0.0,0.0,0.0,0.0,0.0,0.0,0.0,0.0,0.0,0.2632,0.0,0.0,0.7368000000000001,0.0,0.0,0.0,0.0,0.0,0.0,0.0,0.0,0.0,546.15,2.115999937057495
0.0,0.0,0.0,0.0,0.0,0.0,0.2836,0.0,0.0,0.0,0.0,0.0,0.0,0.2836,0.0,0.0,0.0,0.0,0.0,0.1889999999999999,0.0,0.0,684.15,5.96999979019165
0.0,0.0,0.0,0.0,0.0,0.0,0.2540254025402541,0.0,0.0,0.0,0.0,0.0,0.0,0.2540254025402541,0.0,0.0,0.0,0.0,0.0,0.1693169316931693,0.0,0.0,698.15,5.860000133514404
0.0,0.0,0.0,0.0,0.0,0.0,0.2166216621662166,0.0,0.0,0.0,0.0,0.0,0.0,0.2166216621662166,0.0,0.0,0.0,0.0,0.0,0.1444144414441444,0.0,0.0,689.15,6.010000228881836
0.6940000000000001,0.0,0.0,0.306,0.0,0.0,0.0,0.0,0.0,0.0,0.0,0.0,0.0,0.0,0.0,0.0,0.0,0.0,0.0,0.0,0.0,0.0,748.15,2.4059998989105225
0.657,0.0,0.0,0.2999,0.0,0.0,0.0,0.0,0.0,0.0,0.0,0.0,0.0,0.0,0.0,0.0,0.0,0.0,0.0,0.0,0.0,0.0,715.15,2.5199999809265137
0.6106,0.0,0.0,0.3032999999999999,0.0,0.0,0.0,0.0,0.0,0.0,0.0,0.0,0.0,0.0,0.0,0.0,0.0,0.0,0.0,0.0,0.0,0.0,697.15,2.61899995803833
0.5554,0.0,0.0,0.3127,0.0,0.0,0.0,0.0,0.0,0.0,0.0,0.0,0.0,0.0,0.0,0.0,0.0,0.0,0.0,0.0,0.0,0.0,687.15,2.7160000801086426
0.509,0.0,0.0,0.3054,0.0,0.0,0.0,0.0,0.0,0.0,0.0,0.0,0.0,0.0,0.0,0.0,0.0,0.0,0.0,0.0,0.0,0.0,690.15,2.819999933242798
