Repository: dorukdogular/vitreos

# Data

## Source

Glass property data is sourced from the [SciGlass database](https://github.com/epam/SciGlass) (EPAM Systems), made available under the [Open Database License (ODbL)](https://opendatacommons.org/licenses/odbl/1-0/). Accessed via the [glasspy](https://github.com/drcassar/glasspy) Python library.

## Files tracked in git

| File | Description |
|---|---|
| `clean.csv` | Deduplicated glass-forming ability dataset (11858 rows) |
| `tg_dataset.csv` | 76377 glasses with Tg (K) and 22 oxide mol% features |
| `tg_density_dataset.csv` | 31173 glasses with both Tg (K) and density (g/cm³) |

File: data/tg_density_dataset.csv (part 15 of 109)
SiO2,P2O5,ZrO2,Na2O,Al2O3,Fe2O3,CaO,MgO,K2O,B2O3,BaO,ZnO,Li2O,SrO,La2O3,TiO2,Nb2O5,PbO,Sb2O3,Bi2O3,TeO2,Se,Tg,density
0.0,0.139,0.0,0.0,0.0,0.0,0.0,0.0,0.0,0.0,0.0,0.0,0.0,0.0,0.0,0.0,0.0,0.0,0.0,0.0,0.0,0.0,796.15,3.632999897003174
0.0,0.1982999999999999,0.0,0.0,0.0,0.0,0.0,0.0,0.0,0.0,0.0,0.0,0.0,0.0,0.0,0.0,0.0,0.0,0.0,0.0,0.0,0.0,872.15,3.6059999465942383
0.0,0.297,0.0,0.0,0.0,0.0,0.0,0.0,0.0,0.0,0.0,0.0,0.0,0.0,0.0,0.0,0.0,0.0,0.0,0.0,0.0,0.0,916.15,3.5429999828338623
0.0,0.3228,0.0,0.0,0.0,0.0,0.0,0.0,0.0,0.0,0.0,0.0,0.0,0.0,0.0,0.0,0.0,0.0,0.0,0.0,0.0,0.0,928.15,3.5339999198913574
0.0,0.0,0.0,0.0,0.0,0.0,0.0,0.0,0.0,0.6940000000000001,0.0,0.0,0.0,0.0,0.0,0.0,0.0,0.0,0.0,0.306,0.0,0.0,732.15,5.373000144958496
0.0,0.0,0.0,0.0,0.0,0.0,0.0,0.0,0.0,0.561,0.0,0.0,0.0,0.0,0.0,0.0,0.0,0.0,0.0,0.439,0.0,0.0,699.15,6.514999866485596
0.0,0.0,0.0,0.0,0.0,0.0,0.0,0.0,0.0,0.488,0.0,0.0,0.0,0.0,0.0,0.0,0.0,0.0,0.0,0.512,0.0,0.0,671.15,6.951000213623047
0.0,0.0,0.0,0.0,0.0,0.0,0.0,0.0,0.0,0.4039999999999999,0.0,0.0,0.0,0.0,0.0,0.0,0.0,0.0,0.0,0.596,0.0,0.0,635.15,7.482999801635742
0.0,0.0,0.0,0.0,0.0,0.0,0.0,0.0,0.0,0.293,0.0,0.0,0.0,0.0,0.0,0.0,0.0,0.0,0.0,0.7070000000000001,0.0,0.0,601.15,7.953000068664551
0.0,0.0,0.0,0.0,0.0,0.0,0.0,0.0,0.0,0.2019999999999999,0.0,0.0,0.0,0.0,0.0,0.0,0.0,0.0,0.0,0.7979999999999999,0.0,0.0,582.15,8.265000343322754
0.21,0.0,0.0,0.0,0.38,0.0,0.41,0.0,0.0,0.0,0.0,0.0,0.0,0.0,0.0,0.0,0.0,0.0,0.0,0.0,0.0,0.0,1099.15,2.8399999141693115
0.21,0.0,0.0,0.0,0.35,0.0,0.44,0.0,0.0,0.0,0.0,0.0,0.0,0.0,0.0,0.0,0.0,0.0,0.0,0.0,0.0,0.0,1109.15,2.8499999046325684
0.21,0.0,0.0,0.0,0.32,0.0,0.47,0.0,0.0,0.0,0.0,0.0,0.0,0.0,0.0,0.0,0.0,0.0,0.0,0.0,0.0,0.0,1119.15,2.859999895095825
0.21,0.0,0.0,0.0,0.29,0.0,0.5,0.0,0.0,0.0,0.0,0.0,0.0,0.0,0.0,0.0,0.0,0.0,0.0,0.0,0.0,0.0,1123.15,2.859999895095825
0.21,0.0,0.0,0.0,0.24,0.0,0.55,0.0,0.0,0.0,0.0,0.0,0.0,0.0,0.0,0.0,0.0,0.0,0.0,0.0,0.0,0.0,1124.15,2.880000114440918
0.21,0.0,0.0,0.0,0.22,0.0,0.57,0.0,0.0,0.0,0.0,0.0,0.0,0.0,0.0,0.0,0.0,0.0,0.0,0.0,0.0,0.0,1132.15,2.890000104904175
0.4,0.0,0.0,0.0,0.385,0.0,0.215,0.0,0.0,0.0,0.0,0.0,0.0,0.0,0.0,0.0,0.0,0.0,0.0,0.0,0.0,0.0,1059.15,2.6700000762939453
0.4,0.0,0.0,0.0,0.35,0.0,0.25,0.0,0.0,0.0,0.0,0.0,0.0,0.0,0.0,0.0,0.0,0.0,0.0,0.0,0.0,0.0,1070.15,2.690000057220459
0.4,0.0,0.0,0.0,0.24,0.0,0.36,0.0,0.0,0.0,0.0,0.0,0.0,0.0,0.0,0.0,0.0,0.0,0.0,0.0,0.0,0.0,1111.15,2.799999952316284
0.4,0.0,0.0,0.0,0.17,0.0,0.43,0.0,0.0,0.0,0.0,0.0,0.0,0.0,0.0,0.0,0.0,0.0,0.0,0.0,0.0,0.0,1082.15,2.8399999141693115
0.54,0.0,0.0,0.0,0.255,0.0,0.205,0.0,0.0,0.0,0.0,0.0,0.0,0.0,0.0,0.0,0.0,0.0,0.0,0.0,0.0,0.0,1123.15,2.640000104904175
0.54,0.0,0.0,0.0,0.23,0.0,0.23,0.0,0.0,0.0,0.0,0.0,0.0,0.0,0.0,0.0,0.0,0.0,0.0,0.0,0.0,0.0,1129.15,2.6500000953674316
0.54,0.0,0.0,0.0,0.16,0.0,0.3,0.0,0.0,0.0,0.0,0.0,0.0,0.0,0.0,0.0,0.0,0.0,0.0,0.0,0.0,0.0,1099.15,2.7100000381469727
0.54,0.0,0.0,0.0,0.06,0.0,0.4,0.0,0.0,0.0,0.0,0.0,0.0,0.0,0.0,0.0,0.0,0.0,0.0,0.0,0.0,0.0,1043.15,2.75
0.0,0.0,0.0,0.0,0.0,0.0,0.0,0.0,0.0,0.0,0.15,0.0,0.0,0.0,0.0,0.0,0.0,0.0,0.0,0.0,0.0,0.0,923.15,4.91985559463501
0.0,0.0,0.0,0.0,0.01,0.0,0.0,0.0,0.0,0.0,0.15,0.0,0.0,0.0,0.0,0.0,0.0,0.0,0.0,0.0,0.0,0.0,928.15,4.368128299713135
0.0,0.0,0.0,0.0,0.02,0.0,0.0,0.0,0.0,0.0,0.15,0.0,0.0,0.0,0.0,0.0,0.0,0.0,0.0,0.0,0.0,0.0,933.15,4.3180317878723145
0.0,0.0,0.0,0.0,0.04,0.0,0.0,0.0,0.0,0.0,0.15,0.0,0.0,0.0,0.0,0.0,0.0,0.0,0.0,0.0,0.0,0.0,941.15,4.226578235626221
0.0,0.0,0.0,0.0,0.08,0.0,0.0,0.0,0.0,0.0,0.15,0.0,0.0,0.0,0.0,0.0,0.0,0.0,0.0,0.0,0.0,0.0,958.15,4.084233283996582
0.0,0.0,0.0,0.0,0.0,0.0,0.0,0.0,0.0,0.0,0.15,0.0,0.0,0.0,0.0,0.0,0.0,0.0,0.0,0.0,0.0,0.0,924.15,4.454482078552246
0.0,0.0,0.0,0.0,0.0,0.0,0.0,0.0,0.0,0.0,0.15,0.0,0.0,0.0,0.0,0.0,0.0,0.0,0.0,0.0,0.0,0.0,926.15,4.500328540802002
0.0,0.0,0.0,0.0,0.0,0.0,0.0,0.0,0.0,0.0,0.15,0.0,0.0,0.0,0.0,0.0,0.0,0.0,0.0,0.0,0.0,0.0,947.15,4.582342624664307
0.0,0.0,0.0,0.0,0.0,0.0,0.0,0.0,0.0,0.0,0.15,0.0,0.0,0.0,0.0,0.0,0.0,0.0,0.0,0.0,0.0,0.0,980.15,4.722438812255859
0.0,0.0,0.0,0.0,0.0,0.0,0.0,0.0,0.0,0.0,0.15,0.0,0.0,0.0,0.01,0.0,0.0,0.0,0.0,0.0,0.0,0.0,917.15,4.46627950668335
0.0,0.0,0.0,0.0,0.0,0.0,0.0,0.0,0.0,0.0,0.15,0.0,0.0,0.0,0.02,0.0,0.0,0.0,0.0,0.0,0.0,0.0,921.15,4.541243553161621
0.0,0.0,0.0,0.0,0.0,0.0,0.0,0.0,0.0,0.0,0.15,0.0,0.0,0.0,0.04,0.0,0.0,0.0,0.0,0.0,0.0,0.0,925.15,4.6988725662231445
0.0,0.0,0.0,0.0,0.0,0.0,0.0,0.0,0.0,0.0,0.15,0.0,0.0,0.0,0.08,0.0,0.0,0.0,0.0,0.0,0.0,0.0,951.15,4.978343963623047
0.0,0.0,0.0,0.0,0.0,0.0,0.0,0.0,0.0,0.0,0.15,0.0,0.0,0.0,0.0,0.0,0.0,0.0,0.0,0.0,0.0,0.0,924.15,4.521061420440674
0.0,0.0,0.0,0.0,0.0,0.0,0.0,0.0,0.0,0.0,0.15,0.0,0.0,0.0,0.0,0.0,0.0,0.0,0.0,0.0,0.0,0.0,928.15,4.616933345794678
0.0,0.0,0.0,0.0,0.0,0.0,0.0,0.0,0.0,0.0,0.15,0.0,0.0,0.0,0.0,0.0,0.0,0.0,0.0,0.0,0.0,0.0,937.15,4.800583839416504
0.0,0.0,0.0,0.0,0.0,0.0,0.0,0.0,0.0,0.0,0.15,0.0,0.0,0.0,0.0,0.0,0.0,0.0,0.0,0.0,0.0,0.0,971.15,5.167958736419678
0.7092638337450373,0.0,0.0,0.1433128981608345,0.0072006480583252,0.0007100639057515,0.071306417577582,0.0616055444990049,0.0024002160194417,0.0,0.0,0.0,0.0,0.0,0.0,0.0010000900081007,0.0,0.0,0.0,0.0,0.0,0.0,810.15,2.486999988555908
0.74,0.0,0.0,0.16,0.0,0.0,0.1,0.0,0.0,0.0,0.0,0.0,0.0,0.0,0.0,0.0,0.0,0.0,0.0,0.0,0.0,0.0,815.15,2.4820001125335693
0.74,0.0,0.0,0.0,0.0,0.0,0.1,0.0,0.16,0.0,0.0,0.0,0.0,0.0,0.0,0.0,0.0,0.0,0.0,0.0,0.0,0.0,891.15,2.4630000591278076
0.74,0.0,0.0,0.0,0.0,0.0,0.1,0.0,0.0,0.0,0.0,0.0,0.0,0.0,0.0,0.0,0.0,0.0,0.0,0.0,0.0,0.0,965.15,3.2179999351501465
0.0,0.0,0.0,0.0,0.1667,0.0,0.3333,0.0,0.0,0.0,0.1667,0.0,0.0,0.0,0.0,0.0,0.0,0.0,0.0,0.0,0.0,0.0,849.15,4.684999942779541
0.0,0.0,0.0,0.0,0.1875,0.0,0.375,0.0,0.0,0.0,0.125,0.0,0.0,0.0,0.0,0.0,0.0,0.0,0.0,0.0,0.0,0.0,856.15,4.618000030517578
0.0,0.0,0.0,0.0,0.2059,0.0,0.4118,0.0,0.0,0.0,0.0882,0.0,0.0,0.0,0.0,0.0,0.0,0.0,0.0,0.0,0.0,0.0,862.15,4.494999885559082
0.0,0.0,0.0,0.0,0.2221999999999999,0.0,0.4443999999999999,0.0,0.0,0.0,0.0556,0.0,0.0,0.0,0.0,0.0,0.0,0.0,0.0,0.0,0.0,0.0,868.15,4.258999824523926
0.0,0.0,0.0,0.0,0.2368,0.0,0.4736999999999999,0.0,0.0,0.0,0.0263,0.0,0.0,0.0,0.0,0.0,0.0,0.0,0.0,0.0,0.0,0.0,862.15,3.944999933242798
0.0,0.0,0.0,0.0,0.0,0.0,0.2592740725927407,0.0,0.0,0.0,0.1110888911108889,0.0,0.0,0.0,0.0,0.2592740725927407,0.0,0.0,0.0,0.0,0.0,0.0,798.15,4.770999908447266
0.0,0.0,0.0,0.0,0.0,0.0,0.2857285728572857,0.0,0.0,0.0,0.0714071407140714,0.0,0.0,0.0,0.0,0.2857285728572857,0.0,0.0,0.0,0.0,0.0,0.0,806.15,4.646999835968018
0.0,0.0,0.0,0.0,0.0,0.0,0.3103310331033103,0.0,0.0,0.0,0.0345034503450345,0.0,0.0,0.0,0.0,0.3103310331033103,0.0,0.0,0.0,0.0,0.0,0.0,811.15,4.510000228881836
0.0,0.0,0.0,0.0,0.1637836216378362,0.0,0.3275672432756724,0.0,0.0,0.0,0.1637836216378362,0.0,0.0,0.0,0.0,0.0,0.0,0.0,0.0,0.0,0.0,0.0,849.15,4.697000026702881
0.0,0.0,0.0,0.0,0.1607160716071607,0.0,0.3214321432143214,0.0,0.0,0.0,0.1607160716071607,0.0,0.0,0.0,0.0,0.0,0.0,0.0,0.0,0.0,0.0,0.0,825.15,4.614999771118164
0.0,0.0,0.0,0.0,0.1574,0.0,0.3148,0.0,0.0,0.0,0.1574,0.0,0.0,0.0,0.0,0.0,0.0,0.0,0.0,0.0,0.0,0.0,811.15,4.563000202178955
0.0,0.0,0.0,0.0,0.1538153815381538,0.0,0.3077307730773077,0.0,0.0,0.0,0.1538153815381538,0.0,0.0,0.0,0.0,0.0,0.0,0.0,0.0,0.0,0.0,0.0,799.15,4.511000156402588
0.0,0.0,0.0,0.0,0.15,0.0,0.3,0.0,0.0,0.0,0.15,0.0,0.0,0.0,0.0,0.0,0.0,0.0,0.0,0.0,0.0,0.0,787.15,4.432000160217285
0.0,0.0,0.0,0.0,0.1457854214578542,0.0,0.2916708329167083,0.0,0.0,0.0,0.1457854214578542,0.0,0.0,0.0,0.0,0.0,0.0,0.0,0.0,0.0,0.0,0.0,775.15,4.423999786376953
0.0,0.0,0.0,0.0,0.0,0.0,0.1958804119588041,0.0,0.0,0.0,0.1958804119588041,0.0,0.0,0.0,0.0,0.1958804119588041,0.0,0.0,0.0,0.0,0.0,0.0,853.15,4.794000148773193
0.0,0.0,0.0,0.0,0.0,0.0,0.1914999999999999,0.0,0.0,0.0,0.1914999999999999,0.0,0.0,0.0,0.0,0.1914999999999999,0.0,0.0,0.0,0.0,0.0,0.0,831.15,4.747000217437744
0.0,0.0,0.0,0.0,0.0,0.0,0.1828,0.0,0.0,0.0,0.1828,0.0,0.0,0.0,0.0,0.1828,0.0,0.0,0.0,0.0,0.0,0.0,813.15,4.666999816894531
0.0,0.0,0.0,0.0,0.0,0.0,0.1818181818181818,0.0,0.0,0.0,0.1818181818181818,0.0,0.0,0.0,0.0,0.1818181818181818,0.0,0.0,0.0,0.0,0.0,0.0,797.15,4.644999980926514
0.0,0.0,0.0,0.0,0.0,0.0,0.1764999999999999,0.0,0.0,0.0,0.1764999999999999,0.0,0.0,0.0,0.0,0.1764999999999999,0.0,0.0,0.0,0.0,0.0,0.0,781.15,4.565000057220459
0.0,0.0,0.0,0.0,0.0,0.0,0.1707,0.0,0.0,0.0,0.1707,0.0,0.0,0.0,0.0,0.1707,0.0,0.0,0.0,0.0,0.0,0.0,776.15,4.510000228881836
0.0,0.0,0.0,0.0,0.0,0.0,0.0,0.0,0.0,0.0,0.1,0.0,0.0,0.0,0.0,0.0,0.0,0.0,0.0,0.0,0.9,0.0,614.15,5.739999771118164
0.0,0.0,0.0,0.0,0.0,0.0,0.0,0.0,0.0,0.0,0.0,0.0,0.0,0.0,0.0,0.1,0.0,0.0,0.0,0.0,0.9,0.0,640.15,5.760000228881836
0.0,0.0,0.0,0.0,0.0,0.0,0.0,0.0,0.0,0.0,0.09,0.0,0.0,0.0,0.0,0.09,0.0,0.0,0.0,0.0,0.82,0.0,640.15,5.570000171661377
0.0,0.0,0.0,0.0,0.0,0.0,0.0,0.0,0.0,0.0,0.2,0.0,0.0,0.0,0.0,0.0,0.0,0.0,0.0,0.0,0.8,0.0,624.15,5.53000020980835
0.0,0.0,0.0,0.0,0.0,0.0,0.0,0.0,0.0,0.0,0.2,0.0,0.0,0.0,0.0,0.1,0.0,0.0,0.0,0.0,0.7,0.0,670.15,5.369999885559082
0.0,0.0,0.0,0.0,0.0,0.0,0.0,0.0,0.0,0.0,0.15,0.0,0.0,0.0,0.0,0.15,0.0,0.0,0.0,0.0,0.7,0.0,683.15,5.320000171661377
0.0,0.0,0.0,0.0,0.0,0.0,0.0,0.0,0.0,0.0,0.3,0.0,0.0,0.0,0.0,0.1,0.0,0.0,0.0,0.0,0.6,0.0,689.15,5.25
0.0,0.0,0.0,0.0,0.0,0.0,0.0,0.0,0.0,0.0,0.3,0.0,0.0,0.0,0.0,0.2,0.0,0.0,0.0,0.0,0.5,0.0,736.15,5.190000057220459
0.0,0.5549999999999999,0.0,0.0,0.0049999999999999,0.0,0.0119999999999999,0.0119999999999999,0.1869999999999999,0.0,0.0119999999999999,0.0,0.0,0.0,0.0,0.0,0.0,0.2049999999999999,0.0,0.0,0.0,0.0,475.15,3.2699999809265137
0.0,0.5499999999999999,0.0,0.0,0.0099999999999999,0.0,0.0119999999999999,0.0119999999999999,0.1869999999999999,0.0,0.0119999999999999,0.0,0.0,0.0,0.0,0.0,0.0,0.2049999999999999,0.0,0.0,0.0,0.0,498.15,3.309999942779541
0.0,0.5449999999999999,0.0,0.0,0.0149999999999999,0.0,0.0119999999999999,0.0119999999999999,0.1869999999999999,0.0,0.0119999999999999,0.0,0.0,0.0,0.0,0.0,0.0,0.2049999999999999,0.0,0.0,0.0,0.0,513.15,3.359999895095825
0.0,0.5399999999999999,0.0,0.0,0.0199999999999999,0.0,0.0119999999999999,0.0119999999999999,0.1869999999999999,0.0,0.0119999999999999,0.0,0.0,0.0,0.0,0.0,0.0,0.2049999999999999,0.0,0.0,0.0,0.0,504.15,3.2699999809265137
0.0,0.5199999999999999,0.0,0.0,0.0399999999999999,0.0,0.0119999999999999,0.0119999999999999,0.1869999999999999,0.0,0.0119999999999999,0.0,0.0,0.0,0.0,0.0,0.0,0.2049999999999999,0.0,0.0,0.0,0.0,527.15,3.240000009536743
0.0,0.4999999999999999,0.0,0.0,0.0599999999999999,0.0,0.0119999999999999,0.0119999999999999,0.1869999999999999,0.0,0.0119999999999999,0.0,0.0,0.0,0.0,0.0,0.0,0.2049999999999999,0.0,0.0,0.0,0.0,525.15,3.25
0.0,0.5399999999999999,0.0,0.0,0.0,0.0,0.0119999999999999,0.0119999999999999,0.1869999999999999,0.0199999999999999,0.0119999999999999,0.0,0.0,0.0,0.0,0.0,0.0,0.2049999999999999,0.0,0.0,0.0,0.0,494.15,3.2699999809265137
0.0,0.5199999999999999,0.0,0.0,0.0,0.0,0.0119999999999999,0.0119999999999999,0.1869999999999999,0.0399999999999999,0.0119999999999999,0.0,0.0,0.0,0.0,0.0,0.0,0.2049999999999999,0.0,0.0,0.0,0.0,503.15,3.259999990463257
0.0,0.4999999999999999,0.0,0.0,0.0,0.0,0.0119999999999999,0.0119999999999999,0.1869999999999999,0.0599999999999999,0.0119999999999999,0.0,0.0,0.0,0.0,0.0,0.0,0.2049999999999999,0.0,0.0,0.0,0.0,537.15,3.4800000190734863
0.0,0.4851,0.0,0.0,0.0,0.0,0.0119,0.0119,0.1851,0.0792,0.0119,0.0,0.0,0.0,0.0,0.0,0.0,0.203,0.0,0.0,0.0,0.0,551.15,3.369999885559082
0.0,0.5,0.0,0.0,0.0,0.0,0.0,0.5,0.0,0.0,0.0,0.0,0.0,0.0,0.0,0.0,0.0,0.0,0.0,0.0,0.0,0.0,818.15,2.490000009536743
0.0,0.5,0.0,0.0,0.0,0.0,0.0,0.4,0.0,0.0,0.1,0.0,0.0,0.0,0.0,0.0,0.0,0.0,0.0,0.0,0.0,0.0,808.15,2.7200000286102295
0.0,0.5,0.0,0.0,0.0,0.0,0.0,0.3,0.0,0.0,0.2,0.0,0.0,0.0,0.0,0.0,0.0,0.0,0.0,0.0,0.0,0.0,802.15,2.940000057220459
0.0,0.5,0.0,0.0,0.0,0.0,0.0,0.25,0.0,0.0,0.25,0.0,0.0,0.0,0.0,0.0,0.0,0.0,0.0,0.0,0.0,0.0,799.15,3.049999952316284
0.0,0.5,0.0,0.0,0.0,0.0,0.0,0.2,0.0,0.0,0.3,0.0,0.0,0.0,0.0,0.0,0.0,0.0,0.0,0.0,0.0,0.0,801.15,3.1600000858306885
0.0,0.5,0.0,0.0,0.0,0.0,0.0,0.1,0.0,0.0,0.4,0.0,0.0,0.0,0.0,0.0,0.0,0.0,0.0,0.0,0.0,0.0,792.15,3.369999885559082
0.0,0.5,0.0,0.0,0.0,0.0,0.0,0.0,0.0,0.0,0.5,0.0,0.0,0.0,0.0,0.0,0.0,0.0,0.0,0.0,0.0,0.0,787.15,3.609999895095825
0.0,0.5,0.0,0.0,0.0,0.0,0.0,0.0,0.0,0.0,0.0,0.0,0.5,0.0,0.0,0.0,0.0,0.0,0.0,0.0,0.0,0.0,603.15,4.068215847015381
0.0,0.5,0.0,0.0,0.0,0.0,0.0,0.0,0.0,0.0,0.1,0.0,0.4,0.0,0.0,0.0,0.0,0.0,0.0,0.0,0.0,0.0,599.15,2.6328399181365967
0.0,0.5,0.0,0.0,0.0,0.0,0.0,0.0,0.0,0.0,0.2,0.0,0.3,0.0,0.0,0.0,0.0,0.0,0.0,0.0,0.0,0.0,608.15,2.8352227210998535
0.0,0.5,0.0,0.0,0.0,0.0,0.0,0.0,0.0,0.0,0.3,0.0,0.2,0.0,0.0,0.0,0.0,0.0,0.0,0.0,0.0,0.0,628.15,3.1687283515930176
0.0,0.5,0.0,0.0,0.0,0.0,0.0,0.0,0.0,0.0,0.4,0.0,0.1,0.0,0.0,0.0,0.0,0.0,0.0,0.0,0.0,0.0,656.15,3.4069809913635254
0.0,0.5,0.0,0.5,0.0,0.0,0.0,0.0,0.0,0.0,0.0,0.0,0.0,0.0,0.0,0.0,0.0,0.0,0.0,0.0,0.0,0.0,545.15,2.5089004039764404
0.0,0.5,0.0,0.4,0.0,0.0,0.1,0.0,0.0,0.0,0.0,0.0,0.0,0.0,0.0,0.0,0.0,0.0,0.0,0.0,0.0,0.0,572.15,2.5241944789886475
0.0,0.5,0.0,0.1,0.0,0.0,0.4,0.0,0.0,0.0,0.0,0.0,0.0,0.0,0.0,0.0,0.0,0.0,0.0,0.0,0.0,0.0,711.15,2.6169514656066895
0.0,0.5,0.0,0.4,0.0,0.0,0.0,0.0,0.0,0.0,0.1,0.0,0.0,0.0,0.0,0.0,0.0,0.0,0.0,0.0,0.0,0.0,553.15,2.729645013809204
0.0,0.5,0.0,0.35,0.0,0.0,0.0,0.0,0.0,0.0,0.15,0.0,0.0,0.0,0.0,0.0,0.0,0.0,0.0,0.0,0.0,0.0,560.15,2.843259572982788
0.0,0.5,0.0,0.3,0.0,0.0,0.0,0.0,0.0,0.0,0.2,0.0,0.0,0.0,0.0,0.0,0.0,0.0,0.0,0.0,0.0,0.0,573.15,2.9620940685272217
0.0,0.5,0.0,0.25,0.0,0.0,0.0,0.0,0.0,0.0,0.25,0.0,0.0,0.0,0.0,0.0,0.0,0.0,0.0,0.0,0.0,0.0,595.15,3.0678141117095947
0.0,0.5,0.0,0.15,0.0,0.0,0.0,0.0,0.0,0.0,0.35,0.0,0.0,0.0,0.0,0.0,0.0,0.0,0.0,0.0,0.0,0.0,631.15,3.2907509803771973
0.0,0.5,0.0,0.1,0.0,0.0,0.0,0.0,0.0,0.0,0.4,0.0,0.0,0.0,0.0,0.0,0.0,0.0,0.0,0.0,0.0,0.0,650.15,3.404649257659912
0.0,0.5,0.0,0.0,0.0,0.0,0.0,0.0,0.0,0.0,0.5,0.0,0.0,0.0,0.0,0.0,0.0,0.0,0.0,0.0,0.0,0.0,702.15,3.625631809234619
0.0,0.5,0.0,0.3,0.0,0.0,0.0,0.0,0.0,0.0,0.2,0.0,0.0,0.0,0.0,0.0,0.0,0.0,0.0,0.0,0.0,0.0,573.15,2.6076366901397705
0.0,0.5,0.0,0.3,0.0,0.0,0.0,0.0,0.0,0.0,0.16,0.04,0.0,0.0,0.0,0.0,0.0,0.0,0.0,0.0,0.0,0.0,570.15,2.920705795288086
0.0,0.5,0.0,0.3,0.0,0.0,0.0,0.0,0.0,0.0,0.12,0.08,0.0,0.0,0.0,0.0,0.0,0.0,0.0,0.0,0.0,0.0,567.15,2.893744468688965
0.0,0.5,0.0,0.3,0.0,0.0,0.0,0.0,0.0,0.0,0.08,0.12,0.0,0.0,0.0,0.0,0.0,0.0,0.0,0.0,0.0,0.0,566.15,2.844731569290161
0.0,0.5,0.0,0.3,0.0,0.0,0.0,0.0,0.0,0.0,0.04,0.16,0.0,0.0,0.0,0.0,0.0,0.0,0.0,0.0,0.0,0.0,554.15,2.7948966026306152
0.0,0.5,0.0,0.3,0.0,0.0,0.0,0.0,0.0,0.0,0.0,0.2,0.0,0.0,0.0,0.0,0.0,0.0,0.0,0.0,0.0,0.0,538.15,2.7371089458465576
0.0,0.5,0.0,0.3,0.0,0.0,0.0,0.0,0.0,0.0,0.2,0.0,0.0,0.0,0.0,0.0,0.0,0.0,0.0,0.0,0.0,0.0,573.15,2.9225494861602783
0.0,0.5,0.0,0.25,0.0,0.0,0.0,0.0,0.05,0.0,0.2,0.0,0.0,0.0,0.0,0.0,0.0,0.0,0.0,0.0,0.0,0.0,566.15,2.9573373794555664
0.0,0.5,0.0,0.2,0.0,0.0,0.0,0.0,0.1,0.0,0.2,0.0,0.0,0.0,0.0,0.0,0.0,0.0,0.0,0.0,0.0,0.0,554.15,2.9344701766967773
0.0,0.5,0.0,0.15,0.0,0.0,0.0,0.0,0.15,0.0,0.2,0.0,0.0,0.0,0.0,0.0,0.0,0.0,0.0,0.0,0.0,0.0,536.15,2.9125308990478516
0.0,0.5,0.0,0.1,0.0,0.0,0.0,0.0,0.2,0.0,0.2,0.0,0.0,0.0,0.0,0.0,0.0,0.0,0.0,0.0,0.0,0.0,543.15,2.8907999992370605
0.0,0.5,0.0,0.05,0.0,0.0,0.0,0.0,0.25,0.0,0.2,0.0,0.0,0.0,0.0,0.0,0.0,0.0,0.0,0.0,0.0,0.0,542.15,2.869284152984619
0.0,0.083,0.0,0.0,0.0,0.0,0.0,0.0,0.0,0.0,0.0,0.0,0.0,0.0,0.0,0.0,0.0,0.0,0.0,0.0,0.0,0.0,323.15,6.289999961853027
0.0,0.1,0.0,0.0,0.0,0.0,0.0,0.0,0.0,0.0,0.0,0.0,0.0,0.0,0.0,0.0,0.0,0.0,0.0,0.0,0.0,0.0,328.15,6.429999828338623
0.0,0.1169999999999999,0.0,0.0,0.0,0.0,0.0,0.0,0.0,0.0,0.0,0.0,0.0,0.0,0.0,0.0,0.0,0.0,0.0,0.0,0.0,0.0,321.15,6.110000133514404
0.0,0.143,0.0,0.0,0.0,0.0,0.0,0.0,0.0,0.0,0.0,0.0,0.0,0.0,0.0,0.0,0.0,0.0,0.0,0.0,0.0,0.0,332.15,6.139999866485596
0.0,0.1669999999999999,0.0,0.0,0.0,0.0,0.0,0.0,0.0,0.0,0.0,0.0,0.0,0.0,0.0,0.0,0.0,0.0,0.0,0.0,0.0,0.0,343.15,6.179999828338623
0.0,0.15,0.0,0.0,0.0,0.0,0.0,0.0,0.0,0.0,0.0,0.0,0.0,0.0,0.0,0.0,0.0,0.0,0.0,0.0,0.0,0.0,331.15,5.960000038146973
0.0,0.2,0.0,0.0,0.0,0.0,0.0,0.0,0.0,0.0,0.0,0.0,0.0,0.0,0.0,0.0,0.0,0.0,0.0,0.0,0.0,0.0,335.15,5.71999979019165
0.0,0.25,0.0,0.0,0.0,0.0,0.0,0.0,0.0,0.0,0.0,0.0,0.0,0.0,0.0,0.0,0.0,0.0,0.0,0.0,0.0,0.0,337.15,5.420000076293945
0.0,0.3,0.0,0.0,0.0,0.0,0.0,0.0,0.0,0.0,0.0,0.0,0.0,0.0,0.0,0.0,0.0,0.0,0.0,0.0,0.0,0.0,339.15,5.21999979019165
0.0,0.12,0.0,0.0,0.0,0.0,0.0,0.0,0.0,0.0,0.0,0.0,0.0,0.0,0.0,0.0,0.0,0.0,0.0,0.0,0.0,0.0,325.15,6.099999904632568
0.0,0.1669999999999999,0.0,0.0,0.0,0.0,0.0,0.0,0.0,0.0,0.0,0.0,0.0,0.0,0.0,0.0,0.0,0.0,0.0,0.0,0.0,0.0,350.15,5.96999979019165
0.0,0.15,0.0,0.0,0.0,0.0,0.0,0.0,0.0,0.0,0.0,0.0,0.0,0.0,0.0,0.0,0.0,0.0,0.0,0.0,0.0,0.0,350.15,6.099999904632568
0.0,0.25,0.0,0.0,0.0,0.0,0.0,0.0,0.0,0.0,0.0,0.0,0.0,0.0,0.0,0.0,0.0,0.0,0.0,0.0,0.0,0.0,370.15,5.449999809265137
0.0,0.2,0.0,0.0,0.0,0.0,0.0,0.0,0.0,0.0,0.0,0.0,0.0,0.0,0.0,0.0,0.0,0.0,0.0,0.0,0.0,0.0,370.15,5.840000152587891
0.0,0.35,0.0,0.0,0.0,0.0,0.0,0.0,0.0,0.0,0.0,0.0,0.0,0.0,0.0,0.0,0.0,0.0,0.0,0.0,0.0,0.0,399.15,4.880000114440918
0.0,0.45,0.0,0.0,0.0,0.0,0.0,0.0,0.0,0.0,0.0,0.0,0.0,0.0,0.0,0.0,0.0,0.0,0.0,0.0,0.0,0.0,404.15,4.289999961853027
0.0,0.35,0.0,0.0,0.0,0.0,0.0,0.0,0.0,0.0,0.0,0.0,0.0,0.0,0.0,0.0,0.0,0.0,0.0,0.0,0.0,0.0,412.15,5.070000171661377
0.0,0.45,0.0,0.0,0.0,0.0,0.0,0.0,0.0,0.0,0.0,0.0,0.0,0.0,0.0,0.0,0.0,0.0,0.0,0.0,0.0,0.0,401.15,4.460000038146973
0.0,0.2,0.0,0.0,0.0,0.0,0.0,0.0,0.0,0.0,0.0,0.0,0.0,0.0,0.0,0.0,0.0,0.0,0.0,0.0,0.0,0.0,355.15,5.449999809265137
0.0,0.25,0.0,0.0,0.0,0.0,0.0,0.0,0.0,0.0,0.0,0.0,0.0,0.0,0.0,0.0,0.0,0.0,0.0,0.0,0.0,0.0,371.15,5.070000171661377
0.0,0.35,0.0,0.0,0.0,0.0,0.0,0.0,0.0,0.0,0.0,0.0,0.0,0.0,0.0,0.0,0.0,0.0,0.0,0.0,0.0,0.0,393.15,4.679999828338623
0.0,0.5,0.0,0.0,0.0,0.0,0.0,0.0,0.0,0.0,0.5,0.0,0.0,0.0,0.0,0.0,0.0,0.0,0.0,0.0,0.0,0.0,727.15,3.6649999618530273
0.0,0.4736999999999999,0.0,0.0,0.0,0.0,0.0,0.0,0.0,0.0,0.5263,0.0,0.0,0.0,0.0,0.0,0.0,0.0,0.0,0.0,0.0,0.0,768.15,3.7899999618530273
0.0,0.4443999999999999,0.0,0.0,0.0,0.0,0.0,0.0,0.0,0.0,0.5556,0.0,0.0,0.0,0.0,0.0,0.0,0.0,0.0,0.0,0.0,0.0,796.15,3.92300009727478
0.0,0.4736999999999999,0.0,0.0,0.0,0.0,0.0,0.0526,0.0,0.0,0.4736999999999999,0.0,0.0,0.0,0.0,0.0,0.0,0.0,0.0,0.0,0.0,0.0,740.15,3.7709999084472656
0.0,0.4444444444444444,0.0,0.0,0.0,0.0,0.0,0.1111111111111111,0.0,0.0,0.4444444444444444,0.0,0.0,0.0,0.0,0.0,0.0,0.0,0.0,0.0,0.0,0.0,771.15,3.7939999103546143
0.0,0.4117588241175883,0.0,0.0,0.0,0.0,0.0,0.1764823517648235,0.0,0.0,0.4117588241175883,0.0,0.0,0.0,0.0,0.0,0.0,0.0,0.0,0.0,0.0,0.0,808.15,3.7909998893737793
0.0,0.375,0.0,0.0,0.0,0.0,0.0,0.25,0.0,0.0,0.375,0.0,0.0,0.0,0.0,0.0,0.0,0.0,0.0,0.0,0.0,0.0,841.15,3.763000011444092
0.0,0.3333333333333333,0.0,0.0,0.0,0.0,0.0,0.3333333333333333,0.0,0.0,0.3333333333333333,0.0,0.0,0.0,0.0,0.0,0.0,0.0,0.0,0.0,0.0,0.0,873.15,3.743000030517578
0.0,0.4736999999999999,0.0,0.0,0.0,0.0,0.0526,0.0,0.0,0.0,0.4736999999999999,0.0,0.0,0.0,0.0,0.0,0.0,0.0,0.0,0.0,0.0,0.0,728.15,3.79800009727478
0.0,0.4444444444444444,0.0,0.0,0.0,0.0,0.1111111111111111,0.0,0.0,0.0,0.4444444444444444,0.0,0.0,0.0,0.0,0.0,0.0,0.0,0.0,0.0,0.0,0.0,743.15,3.811000108718872
0.0,0.4117588241175883,0.0,0.0,0.0,0.0,0.1764823517648235,0.0,0.0,0.0,0.4117588241175883,0.0,0.0,0.0,0.0,0.0,0.0,0.0,0.0,0.0,0.0,0.0,783.15,3.7260000705718994
0.0,0.375,0.0,0.0,0.0,0.0,0.25,0.0,0.0,0.0,0.375,0.0,0.0,0.0,0.0,0.0,0.0,0.0,0.0,0.0,0.0,0.0,808.15,3.683000087738037
0.0,0.4736999999999999,0.0,0.0,0.0,0.0,0.0,0.0,0.0,0.0,0.4736999999999999,0.0,0.0,0.0526,0.0,0.0,0.0,0.0,0.0,0.0,0.0,0.0,759.15,3.75600004196167
0.0,0.4444444444444444,0.0,0.0,0.0,0.0,0.0,0.0,0.0,0.0,0.4444444444444444,0.0,0.0,0.1111111111111111,0.0,0.0,0.0,0.0,0.0,0.0,0.0,0.0,787.15,3.8429999351501465
0.0,0.4117588241175883,0.0,0.0,0.0,0.0,0.0,0.0,0.0,0.0,0.4117588241175883,0.0,0.0,0.1764823517648235,0.0,0.0,0.0,0.0,0.0,0.0,0.0,0.0,815.15,3.937999963760376
0.0,0.375,0.0,0.0,0.0,0.0,0.0,0.0,0.0,0.0,0.375,0.0,0.0,0.25,0.0,0.0,0.0,0.0,0.0,0.0,0.0,0.0,836.15,3.900000095367432
0.0,0.4787478747874787,0.0,0.0,0.0106010601060106,0.0,0.0319031903190319,0.0,0.0,0.0,0.4787478747874787,0.0,0.0,0.0,0.0,0.0,0.0,0.0,0.0,0.0,0.0,0.0,748.15,3.6659998893737793
0.0,0.4545454545454545,0.0,0.0,0.0227022702270227,0.0,0.0682068206820682,0.0,0.0,0.0,0.4545454545454545,0.0,0.0,0.0,0.0,0.0,0.0,0.0,0.0,0.0,0.0,0.0,778.15,3.671999931335449
0.0,0.4268,0.0,0.0,0.0366,0.0,0.1098,0.0,0.0,0.0,0.4268,0.0,0.0,0.0,0.0,0.0,0.0,0.0,0.0,0.0,0.0,0.0,801.15,3.688999891281128
0.0,0.3947394739473947,0.0,0.0,0.0526052605260526,0.0,0.1579157915791579,0.0,0.0,0.0,0.3947394739473947,0.0,0.0,0.0,0.0,0.0,0.0,0.0,0.0,0.0,0.0,0.0,838.15,3.7100000381469727
0.0,0.3571357135713571,0.0,0.0,0.0714071407140714,0.0,0.2143214321432143,0.0,0.0,0.0,0.3571357135713571,0.0,0.0,0.0,0.0,0.0,0.0,0.0,0.0,0.0,0.0,0.0,862.15,3.7179999351501465
0.0,0.3124687531246875,0.0,0.0,0.0937906209379062,0.0,0.2812718728127187,0.0,0.0,0.0,0.3124687531246875,0.0,0.0,0.0,0.0,0.0,0.0,0.0,0.0,0.0,0.0,0.0,892.15,3.734999895095825
0.0,0.2586,0.0,0.0,0.1207,0.0,0.3621,0.0,0.0,0.0,0.2586,0.0,0.0,0.0,0.0,0.0,0.0,0.0,0.0,0.0,0.0,0.0,919.15,3.750999927520752
0.0,0.334,0.0,0.0,0.0,0.0,0.0,0.0,0.0,0.0,0.0,0.0,0.333,0.0,0.0,0.0,0.0,0.0,0.0,0.0,0.0,0.0,733.15,3.8299999237060542
0.0,0.2,0.0,0.0,0.0,0.0,0.0,0.0,0.0,0.0,0.0,0.0,0.4,0.0,0.0,0.0,0.0,0.0,0.0,0.0,0.0,0.0,713.15,4.40500020980835
0.0,0.3,0.0,0.0,0.0,0.0,0.0,0.0,0.0,0.0,0.0,0.0,0.5,0.0,0.0,0.0,0.0,0.0,0.0,0.0,0.0,0.0,663.15,3.196000099182129
0.68,0.0,0.0,0.0,0.0,0.0,0.0,0.0,0.0,0.0,0.0,0.0,0.3,0.0,0.0,0.02,0.0,0.0,0.0,0.0,0.0,0.0,743.15,2.378999948501587
0.65,0.0,0.0,0.0,0.0,0.0,0.0,0.0,0.0,0.0,0.0,0.0,0.3,0.0,0.0,0.05,0.0,0.0,0.0,0.0,0.0,0.0,764.15,2.437999963760376
0.62,0.0,0.0,0.0,0.0,0.0,0.0,0.0,0.0,0.0,0.0,0.0,0.3,0.0,0.0,0.08,0.0,0.0,0.0,0.0,0.0,0.0,768.15,2.4769999980926514
0.6,0.0,0.0,0.0,0.0,0.0,0.0,0.0,0.0,0.0,0.0,0.0,0.3,0.0,0.0,0.1,0.0,0.0,0.0,0.0,0.0,0.0,775.15,2.5199999809265137
0.575,0.0,0.0,0.0,0.0,0.0,0.0,0.0,0.0,0.0,0.0,0.0,0.3,0.0,0.0,0.125,0.0,0.0,0.0,0.0,0.0,0.0,783.15,2.569000005722046
0.0,0.0,0.0,0.0,0.0,0.108,0.0,0.0,0.0,0.0,0.0,0.0,0.0,0.0,0.0,0.0,0.0,0.0,0.0,0.892,0.0,0.0,636.15,8.350000381469727
0.0,0.0,0.0,0.0,0.0,0.2019999999999999,0.0,0.0,0.0,0.0,0.0,0.0,0.0,0.0,0.0,0.0,0.0,0.0,0.0,0.7979999999999999,0.0,0.0,688.15,8.260000228881836
0.0,0.0,0.0,0.0,0.0,0.301,0.0,0.0,0.0,0.0,0.0,0.0,0.0,0.0,0.0,0.0,0.0,0.0,0.0,0.6990000000000001,0.0,0.0,705.15,8.140000343322754
0.0,0.0,0.0,0.0,0.0,0.0,0.0,0.0,0.0,0.75,0.0,0.0,0.0,0.0,0.0,0.0,0.0,0.0,0.0,0.0,0.0,0.0,965.15,4.491000175476074
0.0,0.0,0.0,0.0,0.05,0.0,0.0,0.0,0.0,0.7,0.0,0.0,0.0,0.0,0.0,0.0,0.0,0.0,0.0,0.0,0.0,0.0,954.15,4.22599983215332
0.0,0.0,0.0,0.0,0.1,0.0,0.0,0.0,0.0,0.65,0.0,0.0,0.0,0.0,0.0,0.0,0.0,0.0,0.0,0.0,0.0,0.0,956.15,4.23799991607666
0.0,0.0,0.0,0.0,0.15,0.0,0.0,0.0,0.0,0.6,0.0,0.0,0.0,0.0,0.0,0.0,0.0,0.0,0.0,0.0,0.0,0.0,951.15,4.230000019073486
0.0,0.0,0.0,0.0,0.2,0.0,0.0,0.0,0.0,0.55,0.0,0.0,0.0,0.0,0.0,0.0,0.0,0.0,0.0,0.0,0.0,0.0,958.15,4.241000175476074
0.0,0.0,0.0,0.0,0.25,0.0,0.0,0.0,0.0,0.5,0.0,0.0,0.0,0.0,0.0,0.0,0.0,0.0,0.0,0.0,0.0,0.0,967.15,4.263999938964844
0.6108389161083891,0.0,0.0,0.0,0.143985601439856,0.0,0.1963803619638036,0.0,0.0,0.0,0.0,0.0,0.0,0.0,0.0,0.0,0.0,0.0,0.0,0.0,0.0,0.0,1093.15,2.872999906539917
0.5956595659565957,0.0,0.0,0.0,0.1404140414041404,0.0,0.1276127612761276,0.0888088808880888,0.0,0.0,0.0,0.0,0.0,0.0,0.0,0.0,0.0,0.0,0.0,0.0,0.0,0.0,1078.15,2.86299991607666
0.5810418958104189,0.0,0.0,0.0,0.136986301369863,0.0,0.0622937706229377,0.1732826717328267,0.0,0.0,0.0,0.0,0.0,0.0,0.0,0.0,0.0,0.0,0.0,0.0,0.0,0.0,1073.15,2.8550000190734863
0.5672999999999999,0.0,0.0,0.0,0.1336999999999999,0.0,0.0,0.2537,0.0,0.0,0.0,0.0,0.0,0.0,0.0,0.0,0.0,0.0,0.0,0.0,0.0,0.0,1138.15,2.877000093460083
0.6219000000000001,0.0,0.0,0.0,0.1466,0.0,0.0999,0.0695,0.0,0.0,0.0,0.0,0.0,0.0,0.0,0.0,0.0,0.0,0.0,0.0,0.0,0.0,1098.15,2.8949999809265137
0.60993900609939,0.0,0.0,0.0,0.1437856214378562,0.0,0.048995100489951,0.1363863613638636,0.0,0.0,0.0,0.0,0.0,0.0,0.0,0.0,0.0,0.0,0.0,0.0,0.0,0.0,1088.15,2.9110000133514404
0.6425,0.0,0.0,0.0,0.1514,0.0,0.1377,0.0,0.0,0.0,0.0,0.0,0.0,0.0,0.0,0.0,0.0,0.0,0.0,0.0,0.0,0.0,1132.15,2.9110000133514404
0.6096000000000001,0.0,0.0,0.0,0.1437,0.0,0.0,0.1818,0.0,0.0,0.0,0.0,0.0,0.0,0.0,0.0,0.0,0.0,0.0,0.0,0.0,0.0,1143.15,2.9200000762939453
0.6462,0.0,0.0,0.0,0.1523,0.0,0.0519,0.0722,0.0,0.0,0.0,0.0,0.0,0.0,0.0,0.0,0.0,0.0,0.0,0.0,0.0,0.0,1123.15,2.930000066757202
0.6776,0.0,0.0,0.0,0.1596999999999999,0.0,0.0725999999999999,0.0,0.0,0.0,0.0,0.0,0.0,0.0,0.0,0.0,0.0,0.0,0.0,0.0,0.0,0.0,1153.15,2.946000099182129
0.6588,0.0,0.0,0.0,0.1553,0.0,0.0,0.0982,0.0,0.0,0.0,0.0,0.0,0.0,0.0,0.0,0.0,0.0,0.0,0.0,0.0,0.0,1123.15,2.9600000381469727
0.7167,0.0,0.0,0.0,0.1689,0.0,0.0,0.0,0.0,0.0,0.0,0.0,0.0,0.0,0.0,0.0,0.0,0.0,0.0,0.0,0.0,0.0,1158.15,3.013000011444092
0.0,0.0,0.0,0.0,0.0,0.0,0.0,0.0,0.0,0.0,0.0,0.0,0.0,0.0,0.0,0.0,0.0,0.0,0.0,0.0,0.4932999999999999,0.0,373.15,7.050000190734863
0.0,0.0,0.0,0.0,0.0,0.0,0.0,0.0,0.0,0.0,0.0,0.0,0.0,0.0,0.0,0.0,0.0,0.0,0.0,0.0,0.4050594940505949,0.0,358.15,6.889999866485596
0.0,0.0,0.0,0.0,0.0,0.0,0.0,0.0,0.0,0.0,0.0,0.0,0.0,0.0,0.0,0.0,0.0,0.0,0.0,0.0,0.3333333333333333,0.0,348.15,6.559999942779541
0.0,0.0,0.0,0.0,0.0,0.0,0.0,0.0,0.0,0.0,0.0,0.0,0.0,0.0,0.0,0.0,0.0,0.0,0.0,0.0,0.5,0.0,378.15,6.800000190734863
0.0,0.0,0.0,0.0,0.0,0.0,0.0,0.0,0.0,0.0,0.0,0.0,0.0,0.0,0.0,0.0,0.0,0.0,0.0,0.0,0.3293999999999999,0.0,348.15,6.559999942779541
0.0,0.0,0.0,0.0,0.0,0.0,0.0,0.0,0.0,0.0,0.0,0.0,0.0,0.0,0.0,0.0,0.0,0.0,0.0,0.0,0.6076,0.0,411.15,6.809999942779541
0.0,0.0,0.0,0.0,0.0,0.0,0.0,0.0,0.0,0.0,0.0,0.0,0.0,0.0,0.0,0.0,0.0,0.0,0.0,0.0,0.4524,0.0,391.15,6.690000057220459
0.0,0.0,0.0,0.0,0.0,0.0,0.0,0.0,0.0,0.0,0.0,0.0,0.0,0.0,0.0,0.0,0.0,0.0,0.0,0.0,0.3721,0.0,368.15,6.570000171661377
0.0,0.0,0.0,0.0,0.0,0.0,0.0,0.0,0.0,0.0,0.0,0.0,0.0,0.0,0.0,0.0,0.0,0.0,0.0,0.8,0.0,0.0,627.15,8.406999588012695
0.0,0.0,0.0,0.0,0.0,0.0,0.0,0.0,0.0,0.0,0.0,0.0,0.0,0.0,0.0,0.0,0.0,0.0,0.0,0.78,0.0,0.0,632.15,8.397000312805176
0.0,0.0,0.0,0.0,0.0,0.0,0.0,0.0,0.0,0.0,0.0,0.0,0.0,0.0,0.0,0.0,0.0,0.0,0.0,0.75,0.0,0.0,638.15,8.277000427246094
0.0,0.0,0.0,0.0,0.0,0.0,0.0,0.0,0.0,0.0,0.0,0.0,0.0,0.0,0.0,0.0,0.0,0.0,0.0,0.7,0.0,0.0,655.15,8.138999938964844
0.0,0.0,0.0,0.0,0.0,0.0,0.0,0.0,0.0,0.0,0.0,0.0,0.0,0.0,0.0,0.0,0.0,0.0,0.0,0.65,0.0,0.0,675.15,8.048999786376953
0.0,0.0,0.0,0.0,0.0,0.0,0.0,0.0,0.0,0.0,0.0,0.0,0.0,0.0,0.0,0.0,0.0,0.0,0.0,0.63,0.0,0.0,683.15,7.881999969482422
0.7,0.0,0.0,0.0,0.0,0.0,0.0,0.0,0.0,0.0,0.0,0.0,0.3,0.0,0.0,0.0,0.0,0.0,0.0,0.0,0.0,0.0,733.15,2.3399999141693115
0.6904690469046905,0.0,0.0234023402340234,0.0,0.0,0.0,0.0,0.0,0.0,0.0,0.0,0.0,0.2861286128612861,0.0,0.0,0.0,0.0,0.0,0.0,0.0,0.0,0.0,753.15,2.4200000762939453
0.6812999999999999,0.0,0.0458,0.0,0.0,0.0,0.0,0.0,0.0,0.0,0.0,0.0,0.2729,0.0,0.0,0.0,0.0,0.0,0.0,0.0,0.0,0.0,773.15,2.490000009536743
0.6738673867386737,0.0,0.0654065406540654,0.0,0.0,0.0,0.0,0.0,0.0,0.0,0.0,0.0,0.2607260726072607,0.0,0.0,0.0,0.0,0.0,0.0,0.0,0.0,0.0,783.15,2.549999952316284
0.6664,0.0,0.0834,0.0,0.0,0.0,0.0,0.0,0.0,0.0,0.0,0.0,0.2502,0.0,0.0,0.0,0.0,0.0,0.0,0.0,0.0,0.0,813.15,2.619999885559082
0.6627,0.0,0.0934,0.0,0.0,0.0,0.0,0.0,0.0,0.0,0.0,0.0,0.2439,0.0,0.0,0.0,0.0,0.0,0.0,0.0,0.0,0.0,838.15,2.6500000953674316
0.0,0.396,0.0,0.0,0.0,0.0,0.0,0.0,0.0,0.0,0.0,0.0,0.0,0.0,0.0,0.0,0.0,0.01,0.0,0.0,0.0,0.0,410.15,3.5399999618530273
0.0,0.392,0.0,0.0,0.0,0.0,0.0,0.0,0.0,0.0,0.0,0.0,0.0,0.0,0.0,0.0,0.0,0.02,0.0,0.0,0.0,0.0,415.15,3.5999999046325684
0.0,0.3879999999999999,0.0,0.0,0.0,0.0,0.0,0.0,0.0,0.0,0.0,0.0,0.0,0.0,0.0,0.0,0.0,0.03,0.0,0.0,0.0,0.0,410.15,3.640000104904175
0.0,0.38,0.0,0.0,0.0,0.0,0.0,0.0,0.0,0.0,0.0,0.0,0.0,0.0,0.0,0.0,0.0,0.05,0.0,0.0,0.0,0.0,408.15,3.7100000381469727
0.0,0.368,0.0,0.0,0.0,0.0,0.0,0.0,0.0,0.0,0.0,0.0,0.0,0.0,0.0,0.0,0.0,0.08,0.0,0.0,0.0,0.0,408.15,3.8299999237060542
0.0,0.36,0.0,0.0,0.0,0.0,0.0,0.0,0.0,0.0,0.0,0.0,0.0,0.0,0.0,0.0,0.0,0.1,0.0,0.0,0.0,0.0,411.15,3.910000085830689
0.0,0.34,0.0,0.0,0.0,0.0,0.0,0.0,0.0,0.0,0.0,0.0,0.0,0.0,0.0,0.0,0.0,0.15,0.0,0.0,0.0,0.0,409.15,4.110000133514404
0.0,0.32,0.0,0.0,0.0,0.0,0.0,0.0,0.0,0.0,0.0,0.0,0.0,0.0,0.0,0.0,0.0,0.2,0.0,0.0,0.0,0.0,413.15,4.289999961853027
0.0,0.4,0.0,0.0,0.0,0.0,0.0,0.0,0.0,0.0,0.0,0.0,0.0,0.0,0.0,0.0,0.0,0.0,0.0,0.0,0.0,0.0,411.15,3.5299999713897705
0.0,0.392,0.0,0.0,0.0,0.0,0.0,0.0,0.0,0.0,0.0,0.0,0.0,0.0,0.0,0.0,0.0,0.0,0.0,0.0,0.0,0.0,409.15,3.5799999237060547
0.0,0.384,0.0,0.0,0.0,0.0,0.0,0.0,0.0,0.0,0.0,0.0,0.0,0.0,0.0,0.0,0.0,0.0,0.0,0.0,0.0,0.0,409.15,3.680000066757202
0.0,0.376,0.0,0.0,0.0,0.0,0.0,0.0,0.0,0.0,0.0,0.0,0.0,0.0,0.0,0.0,0.0,0.0,0.0,0.0,0.0,0.0,404.15,3.7799999713897705
0.0,0.36,0.0,0.0,0.0,0.0,0.0,0.0,0.0,0.0,0.0,0.0,0.0,0.0,0.0,0.0,0.0,0.0,0.0,0.0,0.0,0.0,404.15,3.950000047683716
0.0,0.344,0.0,0.0,0.0,0.0,0.0,0.0,0.0,0.0,0.0,0.0,0.0,0.0,0.0,0.0,0.0,0.0,0.0,0.0,0.0,0.0,398.15,4.170000076293945
0.0,0.3279999999999999,0.0,0.0,0.0,0.0,0.0,0.0,0.0,0.0,0.0,0.0,0.0,0.0,0.0,0.0,0.0,0.0,0.0,0.0,0.0,0.0,400.15,4.239999771118164
0.0,0.32,0.0,0.0,0.0,0.0,0.0,0.0,0.0,0.0,0.0,0.0,0.0,0.0,0.0,0.0,0.0,0.0,0.0,0.0,0.0,0.0,399.15,4.300000190734863
0.0,0.2,0.0,0.0,0.0,0.0,0.0,0.0,0.0,0.0,0.0,0.0,0.0,0.0,0.0,0.0,0.0,0.0,0.0,0.0,0.0,0.0,660.15,3.660000085830689
0.0,0.2,0.0,0.0,0.0,0.0,0.0,0.0,0.05,0.0,0.0,0.0,0.0,0.0,0.0,0.0,0.0,0.0,0.0,0.0,0.0,0.0,644.15,3.509999990463257
0.0,0.2,0.0,0.0,0.0,0.0,0.0,0.0,0.1,0.0,0.0,0.0,0.0,0.0,0.0,0.0,0.0,0.0,0.0,0.0,0.0,0.0,656.15,3.4700000286102295
0.0,0.2,0.0,0.0,0.0,0.0,0.0,0.0,0.2,0.0,0.0,0.0,0.0,0.0,0.0,0.0,0.0,0.0,0.0,0.0,0.0,0.0,673.15,3.3499999046325684
0.0,0.2,0.0,0.0,0.0,0.0,0.0,0.0,0.3,0.0,0.0,0.0,0.0,0.0,0.0,0.0,0.0,0.0,0.0,0.0,0.0,0.0,661.15,3.1700000762939453
0.0,0.2,0.0,0.0,0.0,0.0,0.0,0.0,0.4,0.0,0.0,0.0,0.0,0.0,0.0,0.0,0.0,0.0,0.0,0.0,0.0,0.0,596.15,3.009999990463257
0.0,0.4,0.0,0.0,0.0,0.0,0.0,0.0,0.1,0.0,0.0,0.0,0.0,0.0,0.0,0.0,0.0,0.0,0.0,0.0,0.0,0.0,731.15,3.200000047683716
0.0,0.4,0.0,0.0,0.0,0.0,0.0,0.0,0.15,0.0,0.0,0.0,0.0,0.0,0.0,0.0,0.0,0.0,0.0,0.0,0.0,0.0,708.15,3.0799999237060547
0.0,0.4,0.0,0.0,0.0,0.0,0.0,0.0,0.2,0.0,0.0,0.0,0.0,0.0,0.0,0.0,0.0,0.0,0.0,0.0,0.0,0.0,680.15,2.9800000190734863
0.0,0.4,0.0,0.0,0.0,0.0,0.0,0.0,0.3,0.0,0.0,0.0,0.0,0.0,0.0,0.0,0.0,0.0,0.0,0.0,0.0,0.0,629.15,2.7799999713897705
0.0,0.4,0.0,0.0,0.0,0.0,0.0,0.0,0.4,0.0,0.0,0.0,0.0,0.0,0.0,0.0,0.0,0.0,0.0,0.0,0.0,0.0,589.15,2.630000114440918
0.0,0.6335000000000001,0.0,0.2323,0.1341999999999999,0.0,0.0,0.0,0.0,0.0,0.0,0.0,0.0,0.0,0.0,0.0,0.0,0.0,0.0,0.0,0.0,0.0,728.15,2.5899999141693115
0.0,0.5858,0.0,0.3295,0.0847,0.0,0.0,0.0,0.0,0.0,0.0,0.0,0.0,0.0,0.0,0.0,0.0,0.0,0.0,0.0,0.0,0.0,653.15,2.569999933242798
0.0,0.5403,0.0,0.4188,0.0409,0.0,0.0,0.0,0.0,0.0,0.0,0.0,0.0,0.0,0.0,0.0,0.0,0.0,0.0,0.0,0.0,0.0,583.15,2.559999942779541
0.0,0.6,0.0,0.0,0.0,0.0,0.0,0.0,0.0,0.0,0.0,0.0,0.0,0.0,0.0,0.0,0.0,0.4,0.0,0.0,0.0,0.0,561.15,4.230000019073486
0.0,0.575,0.0,0.0,0.0,0.0,0.0,0.0,0.0,0.0,0.0,0.0,0.0,0.0,0.0,0.0,0.0,0.425,0.0,0.0,0.0,0.0,614.15,4.380000114440918
0.0,0.55,0.0,0.0,0.0,0.0,0.0,0.0,0.0,0.0,0.0,0.0,0.0,0.0,0.0,0.0,0.0,0.45,0.0,0.0,0.0,0.0,630.15,4.590000152587891
0.0,0.525,0.0,0.0,0.0,0.0,0.0,0.0,0.0,0.0,0.0,0.0,0.0,0.0,0.0,0.0,0.0,0.475,0.0,0.0,0.0,0.0,618.15,4.639999866485596
0.0,0.5,0.0,0.0,0.0,0.0,0.0,0.0,0.0,0.0,0.0,0.0,0.0,0.0,0.0,0.0,0.0,0.5,0.0,0.0,0.0,0.0,627.15,4.760000228881836
0.0,0.475,0.0,0.0,0.0,0.0,0.0,0.0,0.0,0.0,0.0,0.0,0.0,0.0,0.0,0.0,0.0,0.525,0.0,0.0,0.0,0.0,634.15,4.960000038146973
0.0,0.45,0.0,0.0,0.0,0.0,0.0,0.0,0.0,0.0,0.0,0.0,0.0,0.0,0.0,0.0,0.0,0.55,0.0,0.0,0.0,0.0,644.15,5.239999771118164
0.0,0.425,0.0,0.0,0.0,0.0,0.0,0.0,0.0,0.0,0.0,0.0,0.0,0.0,0.0,0.0,0.0,0.575,0.0,0.0,0.0,0.0,649.15,5.309999942779541
0.0,0.0,0.0,0.0,0.0,0.0,0.0,0.0,0.0,0.999539981599264,0.0,0.0,0.0,0.0,0.0,0.0,0.0,0.0,0.0,0.0,0.0,0.0,558.15,1.8240000009536743
0.0,0.0,0.0,0.0,0.0,0.0,0.0,0.0,0.0,0.999919998399968,0.0,0.0,0.0,0.0,0.0,0.0,0.0,0.0,0.0,0.0,0.0,0.0,573.15,1.8289999961853027
0.0,0.0,0.0,0.0,0.0,0.0,0.0,0.0,0.0,0.9893,0.0,0.0,0.0,0.0,0.0,0.0,0.0,0.0,0.0,0.0,0.0,0.0,513.15,1.8530000448226929
0.0,0.0,0.0,0.0,0.0,0.0,0.0,0.0,0.0,0.0,0.0,0.0,0.0,0.0,0.0,0.0,0.0,0.0,0.0,0.0,0.8743,0.0,618.15,5.300000190734863
0.0,0.0,0.0,0.0,0.0,0.0,0.0,0.0,0.0,0.0,0.0,0.0,0.0,0.0,0.0,0.0,0.0,0.0,0.0,0.0,0.8281828182818282,0.0,573.15,5.190000057220459
0.0,0.0,0.0,0.0,0.0,0.0,0.0,0.0,0.0,0.0,0.0,0.0,0.0,0.0,0.0,0.0,0.0,0.0,0.0,0.0,0.7813,0.0,563.15,4.800000190734863
0.0,0.0,0.0,0.0,0.0,0.0,0.0,0.0,0.0,0.0,0.0,0.0,0.0,0.0,0.0,0.0,0.0,0.0,0.0,0.0,0.7339,0.0,565.15,4.800000190734863
0.0,0.0,0.0,0.0,0.0,0.0,0.0,0.0,0.0,0.0,0.0,0.0,0.0,0.0,0.0,0.0,0.0,0.0,0.0,0.0,0.6859000000000001,0.0,575.15,4.630000114440918
0.0,0.0,0.0,0.0,0.0,0.0,0.0,0.0,0.0,0.0,0.0,0.0,0.0,0.0,0.0,0.0,0.0,0.0,0.0,0.0,0.6372,0.0,581.15,4.449999809265137
0.0,0.0,0.0,0.0,0.0,0.0,0.0,0.0,0.0,0.0,0.0,0.0,0.0,0.0,0.0,0.0,0.0,0.0,0.0,0.0,0.588,0.0,561.15,4.400000095367432
0.0,0.0,0.0,0.0,0.0,0.0,0.0,0.0,0.0,0.0,0.0,0.0,0.0,0.0,0.0,0.0,0.0,0.0,0.0,0.0,0.5379999999999999,0.0,553.15,4.190000057220459
0.0,0.0,0.0,0.0,0.0,0.0,0.0,0.0,0.0,0.0,0.0,0.0,0.0,0.0,0.0,0.0,0.0,0.0,0.0,0.0,0.4874,0.0,635.15,4.050000190734863
0.0,0.0,0.0,0.0,0.0,0.0,0.0,0.0,0.0,0.0,0.0,0.0,0.0,0.0,0.0,0.0,0.0,0.0,0.0,0.0,0.8362999999999999,0.0,591.15,5.300000190734863
0.0,0.0,0.0,0.0,0.0,0.0,0.0,0.0,0.0,0.0,0.0,0.0,0.0,0.0,0.0,0.0,0.0,0.0,0.0,0.0,0.7412741274127412,0.0,583.15,4.989999771118164
0.0,0.0,0.0,0.0,0.0,0.0,0.0,0.0,0.0,0.0,0.0,0.0,0.0,0.0,0.0,0.0,0.0,0.0,0.0,0.0,0.6437,0.0,579.15,4.639999866485596
0.0,0.0,0.0,0.0,0.0,0.0,0.0,0.0,0.0,0.0,0.0,0.0,0.0,0.0,0.0,0.0,0.0,0.0,0.0,0.0,0.5435456454354565,0.0,571.15,4.380000114440918
0.0,0.0,0.0,0.0,0.0,0.0,0.0,0.0,0.0,0.0,0.0,0.0,0.0,0.0,0.0,0.0,0.0,0.0,0.0,0.0,0.4407,0.0,565.15,4.190000057220459
0.0,0.0,0.0,0.0,0.0,0.0,0.0,0.0,0.0,0.0,0.0,0.0,0.0,0.0,0.0,0.0,0.0,0.0,0.0,0.0,0.7487,0.0,581.15,5.420000076293945
0.0,0.0,0.0,0.0,0.0,0.0,0.0,0.0,0.0,0.0,0.0,0.0,0.0,0.0,0.0,0.0,0.0,0.0,0.0,0.0,0.6998000000000001,0.0,593.15,5.059999942779541
0.0,0.0,0.0,0.0,0.0,0.0,0.0,0.0,0.0,0.0,0.0,0.0,0.0,0.0,0.0,0.0,0.0,0.0,0.0,0.0,0.6502349765023497,0.0,573.15,4.889999866485596
0.0,0.0,0.0,0.0,0.0,0.0,0.0,0.0,0.0,0.0,0.0,0.0,0.0,0.0,0.0,0.0,0.0,0.0,0.0,0.0,0.6001,0.0,571.15,4.679999828338623
0.0,0.0,0.0,0.0,0.0,0.0,0.0,0.0,0.0,0.0,0.0,0.0,0.0,0.0,0.0,0.0,0.0,0.0,0.0,0.0,0.4976497649764976,0.0,557.15,4.449999809265137
0.0,0.0,0.0,0.0,0.0,0.0,0.0,0.0,0.0,0.0,0.0,0.0,0.0,0.0,0.0,0.0,0.0,0.0,0.0,0.0,0.7070000000000001,0.0,569.15,5.360000133514404
0.0,0.0,0.0,0.0,0.0,0.0,0.0,0.0,0.0,0.0,0.0,0.0,0.0,0.0,0.0,0.0,0.0,0.0,0.0,0.0,0.657,0.0,571.15,4.900000095367432
0.0,0.0,0.0,0.0,0.0,0.0,0.0,0.0,0.0,0.0,0.0,0.0,0.0,0.0,0.0,0.0,0.0,0.0,0.0,0.0,0.5549000000000001,0.0,559.15,4.840000152587891
0.0,0.0,0.0,0.0,0.0,0.0,0.0,0.0,0.0,0.0,0.0,0.0,0.0,0.0,0.0,0.0,0.0,0.0,0.0,0.0,0.4501,0.0,555.15,4.539999961853027
0.0,0.0,0.0,0.0,0.0,0.0,0.0,0.0,0.0,0.0,0.0,0.0,0.0,0.0,0.0,0.0,0.0,0.0,0.0,0.0,0.6639,0.0,568.15,5.429999828338623
0.0,0.0,0.0,0.0,0.0,0.0,0.0,0.0,0.0,0.0,0.0,0.0,0.0,0.0,0.0,0.0,0.0,0.0,0.0,0.0,0.5608,0.0,559.15,5.130000114440918
0.0,0.0,0.0,0.0,0.0,0.0,0.0,0.0,0.0,0.0,0.0,0.0,0.0,0.0,0.0,0.0,0.0,0.0,0.0,0.0,0.346,0.0,553.15,4.650000095367432
0.0,0.0,0.0,0.0,0.0,0.0,0.0,0.0,0.0,0.0,0.0,0.0,0.0,0.0758999999999999,0.0,0.0,0.0,0.0,0.0,0.0,0.8375999999999999,0.0,654.15,4.949999809265137
0.0,0.0,0.0,0.0,0.0,0.0,0.0,0.0,0.0,0.0,0.0,0.0,0.0,0.0767999999999999,0.0,0.0,0.0,0.0,0.0,0.0,0.7480999999999999,0.0,595.15,4.860000133514404
0.0,0.0,0.0,0.0,0.0,0.0,0.0,0.0,0.0,0.0,0.0,0.0,0.0,0.0782921707829217,0.0,0.0,0.0,0.0,0.0,0.0,0.6096390360963904,0.0,598.15,4.300000190734863
0.0,0.0,0.0,0.0,0.0,0.0,0.0,0.0,0.0,0.0,0.0,0.0,0.0,0.0797,0.0,0.0,0.0,0.0,0.0,0.0,0.466,0.0,574.15,4.059999942779541
0.0,0.0,0.0,0.0,0.0,0.0,0.0,0.0,0.0,0.0,0.0,0.0,0.0,0.1487,0.0,0.0,0.0,0.0,0.0,0.0,0.7242000000000001,0.0,643.15,4.889999866485596
0.0,0.0,0.0,0.0,0.0,0.0,0.0,0.0,0.0,0.0,0.0,0.0,0.0,0.1505,0.0,0.0,0.0,0.0,0.0,0.0,0.6351,0.0,616.15,4.619999885559082
0.0,0.0,0.0,0.0,0.0,0.0,0.0,0.0,0.0,0.0,0.0,0.0,0.0,0.1523152315231523,0.0,0.0,0.0,0.0,0.0,0.0,0.5439543954395439,0.0,608.15,4.309999942779541
0.0,0.0,0.0,0.0,0.0,0.0,0.0,0.0,0.0,0.0,0.0,0.0,0.0,0.1542,0.0,0.0,0.0,0.0,0.0,0.0,0.4504999999999999,0.0,581.15,3.950000047683716
0.0,0.0,0.0,0.0,0.0,0.0,0.0,0.0,0.0,0.0,0.0,0.0,0.0,0.1561,0.0,0.0,0.0,0.0,0.0,0.0,0.3547,0.0,587.15,3.849999904632568
0.0,0.0,0.0,0.0,0.0,0.0,0.0,0.0,0.0,0.0,0.0,0.0,0.0,0.2173999999999999,0.0,0.0,0.0,0.0,0.0,0.0,0.6587000000000001,0.0,675.15,4.820000171661377
0.0,0.0,0.0,0.0,0.0,0.0,0.0,0.0,0.0,0.0,0.0,0.0,0.0,0.2199219921992199,0.0,0.0,0.0,0.0,0.0,0.0,0.5712571257125713,0.0,651.15,4.789999961853027
0.0,0.0,0.0,0.0,0.0,0.0,0.0,0.0,0.0,0.0,0.0,0.0,0.0,0.2225222522252225,0.0,0.0,0.0,0.0,0.0,0.0,0.4816481648164816,0.0,602.15,4.489999771118164
0.0,0.0,0.0,0.0,0.0,0.0,0.0,0.0,0.0,0.0,0.0,0.0,0.0,0.2251999999999999,0.0,0.0,0.0,0.0,0.0,0.0,0.3899,0.0,626.15,3.9700000286102295
0.0,0.0,0.0,0.0,0.0,0.0,0.0,0.0,0.0,0.0,0.0,0.0,0.0,0.2279,0.0,0.0,0.0,0.0,0.0,0.0,0.296,0.0,625.15,3.809999942779541
0.0,0.0,0.0,0.0,0.0,0.0,0.0,0.0,0.0,0.0,0.0,0.0,0.0,0.2307,0.0,0.0,0.0,0.0,0.0,0.0,0.1997,0.0,596.15,3.5399999618530273
0.0,0.0,0.0,0.0,0.0,0.0,0.0,0.0,0.0,0.0,0.0,0.0,0.0,0.2336,0.0,0.0,0.0,0.0,0.0,0.0,0.1011,0.0,557.15,3.390000104904175
0.0,0.0,0.0,0.0,0.0,0.0,0.1325,0.0,0.0,0.0,0.0,0.0,0.0,0.0,0.0,0.0,0.0,0.0,0.0,0.0,0.7448999999999999,0.0,598.15,4.510000228881836
0.0,0.0,0.0,0.0,0.0,0.0,0.1332866713328667,0.0,0.0,0.0,0.0,0.0,0.0,0.0,0.0,0.0,0.0,0.0,0.0,0.0,0.7023297670232976,0.0,591.15,4.25
0.0,0.0,0.0,0.0,0.0,0.0,0.1348,0.0,0.0,0.0,0.0,0.0,0.0,0.0,0.0,0.0,0.0,0.0,0.0,0.0,0.6158,0.0,579.15,4.28000020980835
0.0,0.0,0.0,0.0,0.0,0.0,0.1356,0.0,0.0,0.0,0.0,0.0,0.0,0.0,0.0,0.0,0.0,0.0,0.0,0.0,0.5717,0.0,579.15,4.190000057220459
0.0,0.0,0.0,0.0,0.0,0.0,0.1364,0.0,0.0,0.0,0.0,0.0,0.0,0.0,0.0,0.0,0.0,0.0,0.0,0.0,0.5272,0.0,583.15,4.019999980926514
0.0,0.0,0.0,0.0,0.0,0.0,0.1372,0.0,0.0,0.0,0.0,0.0,0.0,0.0,0.0,0.0,0.0,0.0,0.0,0.0,0.4821,0.0,585.15,3.809999942779541
0.0,0.0,0.0,0.0,0.0,0.0,0.2466,0.0,0.0,0.0,0.0,0.0,0.0,0.0,0.0,0.0,0.0,0.0,0.0,0.0,0.5633,0.0,618.15,4.210000038146973
0.0,0.0,0.0,0.0,0.0,0.0,0.2479247924792479,0.0,0.0,0.0,0.0,0.0,0.0,0.0,0.0,0.0,0.0,0.0,0.0,0.0,0.5227522752275228,0.0,613.15,4.03000020980835
0.0,0.0,0.0,0.0,0.0,0.0,0.252,0.0,0.0,0.0,0.0,0.0,0.0,0.0,0.0,0.0,0.0,0.0,0.0,0.0,0.3984,0.0,619.15,3.849999904632568
0.0,0.0,0.0,0.0,0.0,0.0,0.2533746625337466,0.0,0.0,0.0,0.0,0.0,0.0,0.0,0.0,0.0,0.0,0.0,0.0,0.0,0.3560643935606439,0.0,615.15,3.75
0.0,0.0,0.0,0.0,0.0,0.0,0.3441999999999999,0.0,0.0,0.0,0.0,0.0,0.0,0.0,0.0,0.0,0.0,0.0,0.0,0.0,0.4434999999999999,0.0,640.15,4.059999942779541
0.0,0.0,0.0,0.0,0.0,0.0,0.3459,0.0,0.0,0.0,0.0,0.0,0.0,0.0,0.0,0.0,0.0,0.0,0.0,0.0,0.4051999999999999,0.0,637.15,3.900000095367432
0.0,0.0,0.0,0.0,0.0,0.0,0.3476652334766523,0.0,0.0,0.0,0.0,0.0,0.0,0.0,0.0,0.0,0.0,0.0,0.0,0.0,0.3664633536646335,0.0,625.15,3.839999914169311
0.0,0.0,0.0,0.0,0.0,0.0,0.3511999999999999,0.0,0.0,0.0,0.0,0.0,0.0,0.0,0.0,0.0,0.0,0.0,0.0,0.0,0.2879,0.0,595.15,3.5899999141693115
0.0,0.0,0.0,0.0,0.0,0.0,0.4271999999999999,0.0,0.0,0.0,0.0,0.0,0.0,0.0,0.0,0.0,0.0,0.0,0.0,0.0,0.3752,0.0,659.15,3.650000095367432
0.0,0.0,0.0,0.0,0.0,0.0,0.4311568843115688,0.0,0.0,0.0,0.0,0.0,0.0,0.0,0.0,0.0,0.0,0.0,0.0,0.0,0.302969703029697,0.0,671.15,3.5199999809265137
0.0,0.0,0.0,0.0,0.0,0.0,0.4332,0.0,0.0,0.0,0.0,0.0,0.0,0.0,0.0,0.0,0.0,0.0,0.0,0.0,0.2663,0.0,645.15,3.4800000190734863
0.0,0.0,0.0,0.0,0.0,0.0,0.4993999999999999,0.0,0.0,0.0,0.0,0.0,0.0,0.0,0.0,0.0,0.0,0.0,0.0,0.0,0.3157999999999999,0.0,697.15,3.799999952316284
0.0,0.0,0.0,0.0,0.0,0.0,0.5015,0.0,0.0,0.0,0.0,0.0,0.0,0.0,0.0,0.0,0.0,0.0,0.0,0.0,0.282,0.0,683.15,3.7300000190734863
0.0,0.0,0.0,0.0,0.0,0.0,0.5036999999999999,0.0,0.0,0.0,0.0,0.0,0.0,0.0,0.0,0.0,0.0,0.0,0.0,0.0,0.2478,0.0,685.15,3.5799999237060547
0.0,0.0,0.0,0.0,0.0,0.0,0.0,0.0,0.0,0.0,0.0,0.0,0.0,0.0,0.0,0.0,0.0,0.0,0.0,0.0,0.8619,0.0,681.15,5.760000228881836
