Repository: dorukdogular/vitreos

# Data

## Source

Glass property data is sourced from the [SciGlass database](https://github.com/epam/SciGlass) (EPAM Systems), made available under the [Open Database License (ODbL)](https://opendatacommons.org/licenses/odbl/1-0/). Accessed via the [glasspy](https://github.com/drcassar/glasspy) Python library.

## Files tracked in git

| File | Description |
|---|---|
| `clean.csv` | Deduplicated glass-forming ability dataset (11858 rows) |
| `tg_dataset.csv` | 76377 glasses with Tg (K) and 22 oxide mol% features |
| `tg_density_dataset.csv` | 31173 glasses with both Tg (K) and density (g/cm³) |

File: data/tg_density_dataset.csv (part 16 of 109)
SiO2,P2O5,ZrO2,Na2O,Al2O3,Fe2O3,CaO,MgO,K2O,B2O3,BaO,ZnO,Li2O,SrO,La2O3,TiO2,Nb2O5,PbO,Sb2O3,Bi2O3,TeO2,Se,Tg,density
0.0,0.0,0.0,0.0,0.0,0.0,0.0,0.0,0.0,0.0,0.0,0.0,0.0,0.0,0.0,0.0,0.0,0.0,0.0,0.0,0.7752775277527753,0.0,641.15,4.949999809265137
0.0,0.0,0.0,0.0,0.0,0.0,0.0,0.0,0.0,0.0,0.0,0.0,0.0,0.0,0.0,0.0,0.0,0.0,0.0,0.0,0.5024000000000001,0.0,631.15,4.119999885559082
0.0,0.0,0.0,0.0,0.0,0.0,0.0,0.0,0.0,0.0,0.0,0.0,0.0,0.0,0.0,0.0,0.0,0.0,0.0,0.0,0.7766,0.0,658.15,4.599999904632568
0.0,0.0,0.0,0.0,0.0,0.0,0.0,0.0,0.0,0.0,0.0,0.0,0.0,0.0,0.0,0.0,0.0,0.0,0.0,0.0,0.693,0.0,673.15,5.039999961853027
0.0,0.0,0.0,0.0,0.0,0.0,0.0,0.0,0.0,0.0,0.0,0.0,0.0,0.0,0.0,0.0,0.0,0.0,0.0,0.0,0.4304,0.0,615.15,4.070000171661377
0.0,0.0,0.0,0.0,0.0,0.0,0.0,0.0,0.0,0.0,0.0,0.0,0.0,0.0,0.0,0.0,0.0,0.0,0.0,0.0,0.3387,0.0,641.15,3.839999914169311
0.0,0.0,0.0,0.0,0.0,0.0,0.0,0.0,0.0,0.0,0.0,0.0,0.0,0.0,0.0,0.0,0.0,0.0,0.0,0.0,0.6586000000000001,0.0,653.15,5.110000133514404
0.0,0.0,0.0,0.0,0.0,0.0,0.0,0.0,0.0,0.0,0.0,0.0,0.0,0.0,0.0,0.0,0.0,0.0,0.0,0.0,0.4936,0.0,669.15,4.5
0.0,0.0,0.0,0.0,0.0,0.0,0.0,0.0,0.0,0.0,0.0,0.0,0.0,0.0,0.0,0.0,0.0,0.0,0.0,0.0,0.4084,0.0,635.15,4.239999771118164
0.0,0.0,0.0,0.0,0.0,0.0,0.0,0.0,0.0,0.0,0.0,0.0,0.0,0.0,0.0,0.0,0.0,0.0,0.0,0.0,0.3212,0.0,631.15,4.010000228881836
0.0,0.0,0.0,0.0,0.0,0.0,0.0,0.0,0.0,0.0,0.0,0.0,0.0,0.0,0.0,0.0,0.0,0.0,0.0,0.0,0.232023202320232,0.0,645.15,3.740000009536743
0.0,0.0,0.0,0.0,0.0,0.0,0.0,0.0,0.0,0.0,0.0,0.0,0.0,0.0,0.0,0.0,0.0,0.0,0.0,0.0,0.5887,0.0,637.15,5.21999979019165
0.0,0.0,0.0,0.0,0.0,0.0,0.0,0.0,0.0,0.0,0.0,0.0,0.0,0.0,0.0,0.0,0.0,0.0,0.0,0.0,0.5099,0.0,629.15,4.860000133514404
0.0,0.0,0.0,0.0,0.0,0.0,0.0,0.0,0.0,0.0,0.0,0.0,0.0,0.0,0.0,0.0,0.0,0.0,0.0,0.0,0.4293570642935706,0.0,683.15,4.340000152587891
0.0,0.0,0.0,0.0,0.0,0.0,0.0,0.0,0.0,0.0,0.0,0.0,0.0,0.0,0.0,0.0,0.0,0.0,0.0,0.0,0.3471347134713471,0.0,637.15,3.8299999237060542
0.0,0.0,0.0,0.0,0.0,0.0,0.0,0.0,0.0,0.0,0.0,0.0,0.0,0.0,0.0,0.0,0.0,0.0,0.0,0.0,0.2631736826317368,0.0,653.15,3.440000057220459
0.0,0.0,0.0,0.0,0.0,0.0,0.0,0.0,0.0,0.0,0.0,0.0,0.0,0.0,0.0,0.0,0.0,0.0,0.0,0.0,0.4095,0.0,659.15,4.769999980926514
0.0,0.0,0.0,0.0,0.0,0.0,0.0,0.0,0.0,0.0,0.0,0.0,0.0,0.0,0.0,0.0,0.0,0.0,0.0,0.0,0.3309,0.0,679.15,4.449999809265137
0.0,0.0,0.0,0.0,0.0,0.0,0.0,0.0,0.0,0.0,0.0,0.0,0.0,0.0,0.0,0.0,0.0,0.0,0.0,0.0,0.2507250725072507,0.0,637.15,4.239999771118164
0.0,0.0,0.0,0.0,0.0,0.0,0.0,0.0,0.0,0.0,0.0,0.0,0.0,0.0,0.0,0.0,0.0,0.0,0.0,0.0,0.4104589541045895,0.0,663.15,5.550000190734863
0.0,0.0,0.0,0.0,0.0,0.0,0.0,0.0,0.0,0.0,0.0,0.0,0.0,0.0,0.0,0.0,0.0,0.0,0.0,0.0,0.3389,0.0,657.15,5.059999942779541
0.0,0.0,0.0,0.0,0.0,0.0,0.0,0.0,0.0,0.0,0.0,0.0,0.0,0.0,0.0,0.0,0.0,0.0,0.0,0.0,0.3026999999999999,0.0,675.15,4.860000133514404
0.0,0.0,0.0,0.0,0.0,0.0,0.0,0.0,0.0,0.0,0.0,0.0,0.0,0.0,0.0,0.0,0.0,0.0,0.0,0.0,0.3251,0.0,665.15,5.579999923706055
0.0,0.0,0.0,0.0,0.0,0.0,0.0,0.1792,0.0,0.0,0.0,0.0,0.0,0.0,0.0,0.0,0.0,0.0,0.0,0.0,0.5428999999999999,0.0,645.15,3.559999942779541
0.0,0.0,0.0,0.0,0.0,0.0,0.0,0.1832,0.0,0.0,0.0,0.0,0.0,0.0,0.0,0.0,0.0,0.0,0.0,0.0,0.3702,0.0,625.15,3.640000104904175
0.0,0.0,0.0,0.0,0.0,0.0,0.0,0.1874812518748125,0.0,0.0,0.0,0.0,0.0,0.0,0.0,0.0,0.0,0.0,0.0,0.0,0.1893810618938106,0.0,605.15,3.4200000762939453
0.0,0.0,0.0,0.0,0.0,0.0,0.0,0.1896999999999999,0.0,0.0,0.0,0.0,0.0,0.0,0.0,0.0,0.0,0.0,0.0,0.0,0.0958,0.0,633.15,3.180000066757202
0.0,0.0,0.0,0.0,0.0,0.0,0.0,0.3129,0.0,0.0,0.0,0.0,0.0,0.0,0.0,0.0,0.0,0.0,0.0,0.0,0.5136999999999999,0.0,685.15,4.050000190734863
0.0,0.0,0.0,0.0,0.0,0.0,0.0,0.3159999999999999,0.0,0.0,0.0,0.0,0.0,0.0,0.0,0.0,0.0,0.0,0.0,0.0,0.4388999999999999,0.0,679.15,3.640000104904175
0.0,0.0,0.0,0.0,0.0,0.0,0.0,0.3223,0.0,0.0,0.0,0.0,0.0,0.0,0.0,0.0,0.0,0.0,0.0,0.0,0.2849,0.0,643.15,3.4600000381469727
0.0,0.0,0.0,0.0,0.0,0.0,0.0,0.3255325532553255,0.0,0.0,0.0,0.0,0.0,0.0,0.0,0.0,0.0,0.0,0.0,0.0,0.2055205520552055,0.0,657.15,3.2699999809265137
0.0,0.0,0.0,0.0,0.0,0.0,0.0,0.3288671132886712,0.0,0.0,0.0,0.0,0.0,0.0,0.0,0.0,0.0,0.0,0.0,0.0,0.1245875412458754,0.0,641.15,2.559999942779541
0.0,0.0,0.0,0.0,0.0,0.0,0.0,0.4221,0.0,0.0,0.0,0.0,0.0,0.0,0.0,0.0,0.0,0.0,0.0,0.0,0.3908,0.0,717.15,3.849999904632568
0.0,0.0,0.0,0.0,0.0,0.0,0.0,0.4296,0.0,0.0,0.0,0.0,0.0,0.0,0.0,0.0,0.0,0.0,0.0,0.0,0.2531,0.0,685.15,3.359999895095825
0.0,0.0,0.0,0.0,0.0,0.0,0.0,0.4315,0.0,0.0,0.0,0.0,0.0,0.0,0.0,0.0,0.0,0.0,0.0,0.0,0.2178999999999999,0.0,689.15,3.319999933242798
0.0,0.0,0.0,0.0,0.0,0.0,0.0,0.5072000000000001,0.0,0.0,0.0,0.0,0.0,0.0,0.0,0.0,0.0,0.0,0.0,0.0,0.3523,0.0,763.15,3.4200000762939453
0.0,0.0,0.0,0.0,0.0,0.0,0.0,0.5112,0.0,0.0,0.0,0.0,0.0,0.0,0.0,0.0,0.0,0.0,0.0,0.0,0.2905,0.0,771.15,3.180000066757202
0.0,0.0,0.0,0.0,0.0,0.0,0.0,0.5133,0.0,0.0,0.0,0.0,0.0,0.0,0.0,0.0,0.0,0.0,0.0,0.0,0.2592,0.0,771.15,3.4600000381469727
0.0,0.0,0.0,0.0,0.0,0.0,0.0,0.0,0.0,0.0,0.0,0.0947,0.0,0.0,0.0,0.0,0.0,0.0,0.0,0.0,0.8206,0.0,633.15,4.820000171661377
0.0,0.0,0.0,0.0,0.0,0.0,0.0,0.0,0.0,0.0,0.0,0.0958,0.0,0.0,0.0,0.0,0.0,0.0,0.0,0.0,0.7326999999999999,0.0,661.15,4.559999942779541
0.0,0.0,0.0,0.0,0.0,0.0,0.0,0.0,0.0,0.0,0.0,0.0969999999999999,0.0,0.0,0.0,0.0,0.0,0.0,0.0,0.0,0.6426999999999999,0.0,595.15,4.210000038146973
0.0,0.0,0.0,0.0,0.0,0.0,0.0,0.0,0.0,0.0,0.0,0.0981098109810981,0.0,0.0,0.0,0.0,0.0,0.0,0.0,0.0,0.5505550555055505,0.0,637.15,4.320000171661377
0.0,0.0,0.0,0.0,0.0,0.0,0.0,0.0,0.0,0.0,0.0,0.0993999999999999,0.0,0.0,0.0,0.0,0.0,0.0,0.0,0.0,0.456,0.0,615.15,3.7699999809265137
0.0,0.0,0.0,0.0,0.0,0.0,0.0,0.0,0.0,0.0,0.0,0.1006100610061006,0.0,0.0,0.0,0.0,0.0,0.0,0.0,0.0,0.359135913591359,0.0,611.15,3.4200000762939453
0.0,0.0,0.0,0.0,0.0,0.0,0.0,0.0,0.0,0.0,0.0,0.2584741525847415,0.0,0.0,0.0,0.0,0.0,0.0,0.0,0.0,0.702929707029297,0.0,655.15,5.039999961853027
0.0,0.0,0.0,0.0,0.0,0.0,0.0,0.0,0.0,0.0,0.0,0.2598999999999999,0.0,0.0,0.0,0.0,0.0,0.0,0.0,0.0,0.6626000000000001,0.0,642.15,4.75
0.0,0.0,0.0,0.0,0.0,0.0,0.0,0.0,0.0,0.0,0.0,0.2627262726272627,0.0,0.0,0.0,0.0,0.0,0.0,0.0,0.0,0.5805580558055805,0.0,649.15,4.559999942779541
0.0,0.0,0.0,0.0,0.0,0.0,0.0,0.0,0.0,0.0,0.0,0.2656,0.0,0.0,0.0,0.0,0.0,0.0,0.0,0.0,0.4967,0.0,622.15,4.400000095367432
0.0,0.0,0.0,0.0,0.0,0.0,0.0,0.0,0.0,0.0,0.0,0.2686,0.0,0.0,0.0,0.0,0.0,0.0,0.0,0.0,0.4109,0.0,621.15,3.799999952316284
0.0,0.0,0.0,0.0,0.0,0.0,0.0,0.0,0.0,0.0,0.0,0.2716,0.0,0.0,0.0,0.0,0.0,0.0,0.0,0.0,0.3232,0.0,615.15,3.900000095367432
0.0,0.0,0.0,0.0,0.0,0.0,0.0,0.0,0.0,0.0,0.0,0.2747,0.0,0.0,0.0,0.0,0.0,0.0,0.0,0.0,0.2335,0.0,635.15,3.7200000286102295
0.0,0.0,0.0,0.0,0.0,0.0,0.0,0.0,0.0,0.0,0.0,0.2779,0.0,0.0,0.0,0.0,0.0,0.0,0.0,0.0,0.1417,0.0,629.15,3.509999990463257
0.0,0.0,0.0,0.0,0.0,0.0,0.0,0.0,0.0,0.0,0.0,0.3972,0.0,0.0,0.0,0.0,0.0,0.0,0.0,0.0,0.5672,0.0,683.15,5.019999980926514
0.0,0.0,0.0,0.0,0.0,0.0,0.0,0.0,0.0,0.0,0.0,0.4052594740525947,0.0,0.0,0.0,0.0,0.0,0.0,0.0,0.0,0.4133586641335866,0.0,645.15,4.440000057220459
0.0,0.0,0.0,0.0,0.0,0.0,0.0,0.0,0.0,0.0,0.0,0.4094,0.0,0.0,0.0,0.0,0.0,0.0,0.0,0.0,0.3340999999999999,0.0,639.15,4.199999809265137
0.0,0.0,0.0,0.0,0.0,0.0,0.0,0.0,0.0,0.0,0.0,0.4136999999999999,0.0,0.0,0.0,0.0,0.0,0.0,0.0,0.0,0.2531,0.0,633.15,3.759999990463257
0.0,0.0,0.0,0.0,0.0,0.0,0.0,0.0,0.0,0.0,0.0,0.418,0.0,0.0,0.0,0.0,0.0,0.0,0.0,0.0,0.1705,0.0,627.15,3.650000095367432
0.0,0.0,0.0,0.0,0.0,0.0,0.0,0.0,0.0,0.0,0.0,0.515948405159484,0.0,0.0,0.0,0.0,0.0,0.0,0.0,0.0,0.4510548945105489,0.0,703.15,5.090000152587891
0.0,0.0,0.0,0.0,0.0,0.0,0.0,0.0,0.0,0.0,0.0,0.5256525652565257,0.0,0.0,0.0,0.0,0.0,0.0,0.0,0.0,0.3063306330633063,0.0,683.15,4.639999866485596
0.0,0.0,0.0,0.0,0.0,0.0,0.0,0.0,0.0,0.0,0.0,0.5306530653065307,0.0,0.0,0.0,0.0,0.0,0.0,0.0,0.0,0.2319231923192319,0.0,671.15,4.239999771118164
0.0,0.0,0.0,0.0,0.0,0.0,0.0,0.0,0.0,0.0,0.0,0.5742,0.0,0.0,0.0,0.0,0.0,0.0,0.0,0.0,0.3293999999999999,0.0,697.15,4.800000190734863
0.0,0.0,0.0,0.0,0.0,0.0,0.0,0.0,0.0,0.0,0.0,0.5794579457945794,0.0,0.0,0.0,0.0,0.0,0.0,0.0,0.0,0.2585258525852585,0.0,688.15,4.21999979019165
0.0,0.0,0.0,0.0,0.0,0.0,0.0,0.1734,0.0,0.0,0.0,0.0,0.0,0.0,0.0,0.0,0.0,0.0,0.0,0.0,0.7881999999999999,0.0,678.15,4.599999904632568
0.0,0.0,0.0,0.0,0.0,0.0,0.0,0.1753,0.0,0.0,0.0,0.0,0.0,0.0,0.0,0.0,0.0,0.0,0.0,0.0,0.7081999999999999,0.0,643.15,4.449999809265137
0.0,0.0,0.0,0.0,0.0,0.0,0.0,0.1772,0.0,0.0,0.0,0.0,0.0,0.0,0.0,0.0,0.0,0.0,0.0,0.0,0.6265,0.0,623.15,4.340000152587891
0.0,0.0,0.0,0.0,0.0,0.0,0.0,0.0,0.0,0.0,0.0,0.0,0.0,0.0,0.0,0.0,0.0,0.0,0.0,0.0,0.818,0.0,612.15,5.0
0.0,0.0,0.0,0.0,0.0,0.0,0.0,0.0,0.0,0.0,0.0,0.0,0.0,0.0,0.0,0.0,0.0,0.0,0.0,0.0,0.7248,0.0,577.15,4.659999847412109
0.0,0.0,0.0,0.0,0.0,0.0,0.0,0.0,0.0,0.0,0.0,0.0,0.0,0.0,0.0,0.0,0.0,0.0,0.0,0.0,0.6293,0.0,570.15,4.400000095367432
0.0,0.0,0.0,0.0,0.0,0.0,0.0,0.0,0.0,0.0,0.0,0.0,0.0,0.0,0.0,0.0,0.0,0.0,0.0,0.0,0.5312,0.0,556.15,4.090000152587891
0.0,0.0,0.0,0.0,0.0,0.0,0.0,0.0,0.0,0.0,0.0,0.0,0.0,0.0,0.0,0.0,0.0,0.0,0.0,0.0,0.4306,0.0,555.15,3.849999904632568
0.0,0.0,0.0,0.0,0.0,0.0,0.0,0.0,0.0,0.0,0.0,0.0,0.0,0.0,0.0,0.0,0.0,0.0,0.0,0.0,0.3272,0.0,557.15,3.9600000381469727
0.0,0.0,0.0,0.0,0.0,0.0,0.0,0.0,0.0,0.0,0.0,0.0,0.0,0.0,0.0,0.0,0.0,0.0,0.0,0.0,0.8614999999999999,0.0,625.15,5.389999866485596
0.0,0.0,0.0,0.0,0.0,0.0,0.0,0.0,0.0,0.0,0.0,0.0,0.0,0.0,0.0,0.0,0.0,0.0,0.0,0.0,0.8159,0.0,615.15,5.210000038146973
0.0,0.0,0.0,0.0,0.0,0.0,0.0,0.0,0.0,0.0,0.0,0.0,0.0,0.0,0.0,0.0,0.0,0.0,0.0,0.0,0.7696999999999999,0.0,613.15,5.050000190734863
0.0,0.0,0.0,0.0,0.0,0.0,0.0,0.0,0.0,0.0,0.0,0.0,0.0,0.0,0.0,0.0,0.0,0.0,0.0,0.0,0.7229277072292771,0.0,628.15,4.889999866485596
0.0,0.0,0.0,0.0,0.0,0.0,0.0,0.0,0.0,0.0,0.0,0.0,0.0,0.0,0.0,0.0,0.0,0.0,0.0,0.0,0.6756,0.0,581.15,4.730000019073486
0.0,0.0,0.0,0.0,0.0,0.0,0.0,0.0,0.0,0.0,0.0,0.0,0.0,0.0,0.0,0.0,0.0,0.0,0.0,0.0,0.6275999999999999,0.0,595.15,4.579999923706055
0.0,0.0,0.0,0.0,0.0,0.0,0.0,0.0,0.0,0.0,0.0,0.0,0.0,0.0,0.0,0.0,0.0,0.0,0.0,0.0,0.579057905790579,0.0,593.15,4.449999809265137
0.0,0.0,0.0,0.0,0.0,0.0,0.0,0.0,0.0,0.0,0.0,0.0,0.0,0.0,0.0,0.0,0.0,0.0,0.0,0.0,0.5297999999999999,0.0,591.15,4.309999942779541
0.0,0.0,0.0,0.0,0.0,0.0,0.0,0.0,0.0,0.0,0.0,0.0,0.0,0.0,0.0,0.0,0.0,0.0,0.0,0.0,0.4799,0.0,571.15,4.150000095367432
0.0,0.0,0.0,0.0,0.0,0.0,0.0,0.0,0.0,0.0,0.0,0.0,0.0,0.0,0.0,0.0,0.0,0.0,0.0,0.0,0.4294,0.0,560.15,4.150000095367432
0.0,0.0,0.0,0.0,0.0,0.0,0.0,0.0,0.0,0.0,0.0,0.0,0.0,0.0,0.0,0.0,0.0,0.0,0.0,0.0,0.3782,0.0,583.15,4.170000076293945
0.0,0.0,0.0,0.0,0.0,0.0,0.0,0.0,0.0,0.0,0.0,0.0,0.0,0.0,0.0,0.0,0.0,0.0,0.0,0.0,0.3263673632636736,0.0,578.15,3.7699999809265137
0.0,0.0,0.0,0.0,0.0,0.0,0.0,0.0,0.0,0.0,0.0,0.0,0.0,0.0,0.0,0.0,0.0,0.0,0.0,0.0,0.2737726227377262,0.0,562.15,3.890000104904175
0.0,0.0,0.0,0.0,0.0,0.0,0.0,0.0,0.0,0.0,0.0,0.0,0.0,0.0,0.0,0.0,0.0,0.0,0.0,0.0,0.8139,0.0,675.15,5.400000095367432
0.0,0.0,0.0,0.0,0.0,0.0,0.0,0.0,0.0,0.0,0.0,0.0,0.0,0.0,0.0,0.0,0.0,0.0,0.0,0.0,0.7678,0.0,658.15,5.230000019073486
0.0,0.0,0.0,0.0,0.0,0.0,0.0,0.0,0.0,0.0,0.0,0.0,0.0,0.0,0.0,0.0,0.0,0.0,0.0,0.0,0.7211,0.0,651.15,5.050000190734863
0.0,0.0,0.0,0.0,0.0,0.0,0.0,0.0,0.0,0.0,0.0,0.0,0.0,0.0,0.0,0.0,0.0,0.0,0.0,0.0,0.6739,0.0,647.15,4.78000020980835
0.0,0.0,0.0,0.0,0.0,0.0,0.0,0.0,0.0,0.0,0.0,0.0,0.0,0.0,0.0,0.0,0.0,0.0,0.0,0.0,0.626,0.0,643.15,4.739999771118164
0.0,0.0,0.0,0.0,0.0,0.0,0.0,0.0,0.0,0.0,0.0,0.0,0.0,0.0,0.0,0.0,0.0,0.0,0.0,0.0,0.5775,0.0,622.15,4.559999942779541
0.0,0.0,0.0,0.0,0.0,0.0,0.0,0.0,0.0,0.0,0.0,0.0,0.0,0.0,0.0,0.0,0.0,0.0,0.0,0.0,0.5284,0.0,619.15,4.550000190734863
0.0,0.0,0.0,0.0,0.0,0.0,0.0,0.0,0.0,0.0,0.0,0.0,0.0,0.0,0.0,0.0,0.0,0.0,0.0,0.0,0.4786521347865213,0.0,617.15,4.329999923706055
0.0,0.0,0.0,0.0,0.0,0.0,0.0,0.0,0.0,0.0,0.0,0.0,0.0,0.0,0.0,0.0,0.0,0.0,0.0,0.0,0.4282999999999999,0.0,585.15,4.090000152587891
0.0,0.0,0.0,0.0,0.0,0.0,0.0,0.0,0.0,0.0,0.0,0.0,0.0,0.0,0.0,0.0,0.0,0.0,0.0,0.0,0.3772,0.0,568.15,4.019999980926514
0.0,0.0,0.0,0.0,0.0,0.0,0.0,0.0,0.0,0.0,0.0,0.0,0.0,0.0,0.0,0.0,0.0,0.0,0.0,0.0,0.8050805080508051,0.0,611.15,5.170000076293945
0.0,0.0,0.0,0.0,0.0,0.0,0.0,0.0,0.0,0.0,0.0,0.0,0.0,0.0,0.0,0.0,0.0,0.0,0.0,0.0,0.7132,0.0,603.15,4.789999961853027
0.0,0.0,0.0,0.0,0.0,0.0,0.0,0.0,0.0,0.0,0.0,0.0,0.0,0.0,0.0,0.0,0.0,0.0,0.0,0.0,0.619,0.0,571.15,4.289999961853027
0.0,0.0,0.0,0.0,0.0,0.0,0.0,0.0,0.0,0.0,0.0,0.0,0.0,0.0,0.0,0.0,0.0,0.0,0.0,0.0,0.5225,0.0,543.15,4.090000152587891
0.0,0.0,0.0,0.0,0.0,0.0,0.0,0.0,0.0,0.0,0.0,0.0,0.0,0.0,0.0,0.0,0.0,0.0,0.0,0.0,0.7905,0.0,614.15,5.369999885559082
0.0,0.0,0.0,0.0,0.0,0.0,0.0,0.0,0.0,0.0,0.0,0.0,0.0,0.0,0.0,0.0,0.0,0.0,0.0,0.0,0.7001700170017002,0.0,601.15,5.059999942779541
0.0,0.0,0.0,0.0,0.0,0.0,0.0,0.0,0.0,0.0,0.0,0.0,0.0,0.0,0.0,0.0,0.0,0.0,0.0,0.0,0.6075392460753924,0.0,595.15,4.710000038146973
0.0,0.0,0.0,0.0,0.0,0.0,0.0,0.0,0.0,0.0,0.0,0.0,0.0,0.0,0.0,0.0,0.0,0.0,0.0,0.0,0.5127,0.0,578.15,4.440000057220459
0.0,0.0,0.0,0.0,0.0,0.0,0.0,0.0,0.0,0.0,0.0,0.0,0.0,0.0,0.0,0.0,0.0,0.0,0.0,0.0,0.4153584641535846,0.0,583.15,4.28000020980835
0.0,0.0,0.0,0.0,0.0,0.0,0.0,0.0,0.0,0.0,0.0,0.0,0.0,0.0,0.0,0.0,0.0,0.0,0.0,0.0,0.3155315531553155,0.0,531.15,3.799999952316284
0.0,0.0,0.0,0.0,0.0,0.0,0.0,0.0,0.0,0.0,0.0,0.0,0.0,0.0,0.0,0.0,0.0,0.0,0.0,0.0,0.6423642364236424,0.0,618.15,5.079999923706055
0.0,0.0,0.0,0.0,0.0,0.0,0.0,0.0,0.0,0.0,0.0,0.0,0.0,0.0,0.0,0.0,0.0,0.0,0.0,0.0,0.5502,0.0,603.15,4.690000057220459
0.0,0.0,0.0,0.0,0.0,0.0,0.0,0.0,0.0,0.0,0.0,0.0,0.0,0.0,0.0,0.0,0.0,0.0,0.0,0.0,0.4557,0.0,601.15,4.550000190734863
0.0,0.0,0.0,0.0,0.0,0.0,0.0,0.0,0.0,0.0,0.0,0.0,0.0,0.0,0.0,0.0,0.0,0.0,0.0,0.0,0.3589,0.0,593.15,4.130000114440918
0.0,0.0,0.0,0.0,0.0,0.0,0.0,0.0,0.0,0.0,0.0,0.0,0.0,0.0,0.0,0.0,0.0,0.0,0.0,0.0,0.4941505849415058,0.0,587.15,4.739999771118164
0.0,0.0,0.0,0.0,0.0,0.0,0.0,0.0,0.0,0.0,0.0,0.0,0.0,0.0,0.0,0.0,0.0,0.0,0.0,0.0,0.4002,0.0,583.15,4.420000076293945
0.0,0.0,0.0,0.0,0.0,0.0,0.0,0.0,0.0,0.0,0.0,0.0,0.0,0.0,0.0,0.0,0.0,0.0,0.0,0.0,0.4395,0.0,567.15,4.760000228881836
0.0,0.0,0.0,0.0,0.0,0.0,0.0,0.0,0.0,0.0,0.0,0.0,0.0,0.0,0.0,0.0,0.0,0.0,0.0,0.0,0.3459345934593459,0.0,558.15,4.429999828338623
0.0,0.0,0.0,0.0,0.0,0.0,0.0,0.0,0.0,0.0,0.0,0.0,0.0,0.0,0.0,0.0,0.0,0.0,0.0,0.0,0.4769,0.0,575.15,5.119999885559082
0.0,0.0,0.0,0.0,0.0,0.0,0.0,0.0,0.0,0.0,0.0,0.0,0.0,0.0,0.0,0.0,0.0,0.0,0.0,0.0,0.3860613938606139,0.0,581.15,4.769999980926514
0.0,0.0,0.0,0.0,0.0,0.0,0.0,0.0,0.0,0.0,0.0,0.0,0.0,0.0,0.0,0.0,0.0,0.0,0.0,0.0,0.3,0.0,545.15,3.990000009536743
0.0,0.0,0.0,0.0,0.0,0.0,0.0,0.0,0.0,0.0,0.0,0.0,0.0,0.0,0.0,0.0,0.0,0.0,0.0,0.0,0.3,0.0,560.15,4.190000057220459
0.0,0.0,0.0,0.0,0.0,0.0,0.0,0.0,0.0,0.0,0.0,0.0,0.0,0.0,0.0,0.0,0.0,0.0,0.0,0.0,0.3,0.0,564.15,4.429999828338623
0.0,0.0,0.0,0.0,0.0,0.0,0.0,0.0,0.0,0.0,0.0,0.0,0.0,0.0,0.0,0.0,0.0,0.0,0.0,0.0,0.3,0.0,544.15,4.829999923706055
0.0,0.3,0.0,0.0,0.0,0.0,0.0,0.0,0.0,0.0,0.0,0.0,0.0,0.0,0.0,0.1,0.0,0.0,0.0,0.0,0.0,0.0,593.15,2.940000057220459
0.0,0.2,0.0,0.0,0.0,0.0,0.0,0.0,0.0,0.0,0.0,0.0,0.0,0.0,0.0,0.2,0.0,0.0,0.0,0.0,0.0,0.0,579.15,2.990000009536743
0.0,0.1,0.0,0.0,0.0,0.0,0.0,0.0,0.0,0.0,0.0,0.0,0.0,0.0,0.0,0.3,0.0,0.0,0.0,0.0,0.0,0.0,555.15,2.9800000190734863
0.0,0.1,0.0,0.0,0.0,0.0,0.0,0.0,0.0,0.0,0.0,0.0,0.0,0.0,0.0,0.1,0.0,0.0,0.0,0.0,0.0,0.0,515.15,3.0
0.0,0.2,0.0,0.0,0.0,0.0,0.0,0.0,0.0,0.0,0.0,0.0,0.0,0.0,0.0,0.1,0.0,0.0,0.0,0.0,0.0,0.0,549.15,2.950000047683716
0.0,0.4,0.0,0.0,0.0,0.0,0.0,0.0,0.0,0.0,0.0,0.0,0.0,0.0,0.0,0.1,0.0,0.0,0.0,0.0,0.0,0.0,670.15,2.9200000762939453
0.0,0.1,0.0,0.0,0.0,0.0,0.0,0.0,0.0,0.0,0.0,0.0,0.0,0.0,0.0,0.2,0.0,0.0,0.0,0.0,0.0,0.0,536.15,2.940000057220459
0.0,0.3,0.0,0.0,0.0,0.0,0.0,0.0,0.0,0.0,0.0,0.0,0.0,0.0,0.0,0.2,0.0,0.0,0.0,0.0,0.0,0.0,623.15,2.950000047683716
0.0,0.4,0.0,0.0,0.0,0.0,0.0,0.0,0.0,0.0,0.0,0.0,0.0,0.0,0.0,0.2,0.0,0.0,0.0,0.0,0.0,0.0,733.15,2.9700000286102295
0.0,0.2,0.0,0.0,0.0,0.0,0.0,0.0,0.0,0.0,0.0,0.0,0.0,0.0,0.0,0.3,0.0,0.0,0.0,0.0,0.0,0.0,625.15,3.0199999809265137
0.0,0.3,0.0,0.0,0.0,0.0,0.0,0.0,0.0,0.0,0.0,0.0,0.0,0.0,0.0,0.3,0.0,0.0,0.0,0.0,0.0,0.0,688.15,3.0
0.0,0.4,0.0,0.0,0.0,0.0,0.0,0.0,0.0,0.0,0.0,0.0,0.0,0.0,0.0,0.3,0.0,0.0,0.0,0.0,0.0,0.0,783.15,2.9800000190734863
0.0,0.08,0.0,0.0,0.0,0.0,0.0,0.0,0.0,0.0,0.0,0.0,0.0,0.0,0.0,0.0,0.0,0.12,0.0,0.0,0.0,0.0,506.15,3.2699999809265137
0.0,0.12,0.0,0.0,0.0,0.0,0.0,0.0,0.0,0.0,0.0,0.0,0.0,0.0,0.0,0.0,0.0,0.18,0.0,0.0,0.0,0.0,519.15,3.490000009536743
0.0,0.16,0.0,0.0,0.0,0.0,0.0,0.0,0.0,0.0,0.0,0.0,0.0,0.0,0.0,0.0,0.0,0.24,0.0,0.0,0.0,0.0,533.15,3.7799999713897705
0.0,0.2,0.0,0.0,0.0,0.0,0.0,0.0,0.0,0.0,0.0,0.0,0.0,0.0,0.0,0.0,0.0,0.3,0.0,0.0,0.0,0.0,550.15,4.0
0.0,0.24,0.0,0.0,0.0,0.0,0.0,0.0,0.0,0.0,0.0,0.0,0.0,0.0,0.0,0.0,0.0,0.36,0.0,0.0,0.0,0.0,580.15,4.260000228881836
0.0,0.28,0.0,0.0,0.0,0.0,0.0,0.0,0.0,0.0,0.0,0.0,0.0,0.0,0.0,0.0,0.0,0.42,0.0,0.0,0.0,0.0,608.15,4.78000020980835
0.0,0.32,0.0,0.0,0.0,0.0,0.0,0.0,0.0,0.0,0.0,0.0,0.0,0.0,0.0,0.0,0.0,0.48,0.0,0.0,0.0,0.0,646.15,4.840000152587891
0.0,0.36,0.0,0.0,0.0,0.0,0.0,0.0,0.0,0.0,0.0,0.0,0.0,0.0,0.0,0.0,0.0,0.54,0.0,0.0,0.0,0.0,651.15,5.110000133514404
0.0,0.38,0.0,0.0,0.0,0.0,0.0,0.0,0.0,0.0,0.0,0.0,0.0,0.0,0.0,0.0,0.0,0.57,0.0,0.0,0.0,0.0,623.15,5.170000076293945
0.0,0.0,0.0,0.0,0.0,0.0,0.0,0.0,0.0,0.0,0.141985801419858,0.141985801419858,0.0,0.0,0.0,0.0,0.0,0.0,0.0,0.0,0.0,0.0,525.15,3.440000057220459
0.0,0.0,0.0,0.0,0.0,0.0,0.0,0.0,0.0,0.0,0.1324132413241324,0.1324132413241324,0.0,0.0,0.0,0.0,0.0,0.0,0.0,0.0,0.0,0.0,529.15,3.4700000286102295
0.0,0.0,0.0,0.0,0.0,0.0,0.0,0.0,0.0,0.0,0.13,0.13,0.0,0.0,0.0,0.0,0.0,0.0,0.0,0.0,0.0,0.0,541.15,3.490000009536743
0.0,0.0,0.0,0.0,0.0,0.0,0.0,0.0,0.0,0.0,0.167983201679832,0.167983201679832,0.0,0.0,0.0,0.0,0.0,0.0,0.0,0.0,0.0,0.0,531.15,3.490000009536743
0.0,0.0,0.0,0.0,0.0,0.0,0.0,0.0,0.0,0.0,0.1657834216578342,0.1657834216578342,0.0,0.0,0.0,0.0,0.0,0.0,0.0,0.0,0.0,0.0,543.15,3.5199999809265137
0.0,0.0,0.0,0.0,0.0,0.0,0.0,0.0,0.0,0.0,0.1694999999999999,0.1694999999999999,0.0,0.0,0.0,0.0,0.0,0.0,0.0,0.0,0.0,0.0,546.15,3.5199999809265137
0.0,0.0,0.0,0.0,0.0,0.0,0.0,0.0,0.0,0.0,0.192,0.192,0.0,0.0,0.0,0.0,0.0,0.0,0.0,0.0,0.0,0.0,541.15,3.5899999141693115
0.0,0.0,0.0,0.0,0.0,0.0,0.0,0.0,0.0,0.0,0.1928,0.1928,0.0,0.0,0.0,0.0,0.0,0.0,0.0,0.0,0.0,0.0,561.15,3.680000066757202
0.0,0.0,0.0,0.0,0.0,0.0,0.0,0.0,0.0,0.0,0.2198219821982198,0.2198219821982198,0.0,0.0,0.0,0.0,0.0,0.0,0.0,0.0,0.0,0.0,558.15,3.700000047683716
0.0,0.0,0.0,0.0,0.0,0.0,0.0,0.0,0.0,0.0,0.2194219421942194,0.2194219421942194,0.0,0.0,0.0,0.0,0.0,0.0,0.0,0.0,0.0,0.0,574.15,3.740000009536743
0.0,0.0,0.0,0.0,0.0,0.0,0.0,0.0,0.0,0.0,0.2058205820582057,0.2058205820582057,0.0,0.0,0.0,0.0,0.0,0.0,0.0,0.0,0.0,0.0,576.15,3.759999990463257
0.0,0.0,0.0,0.0,0.0,0.0,0.0,0.0,0.0,0.0,0.247,0.247,0.0,0.0,0.0,0.0,0.0,0.0,0.0,0.0,0.0,0.0,563.15,3.7899999618530273
0.0,0.0,0.0,0.0,0.0,0.0,0.0,0.0,0.0,0.0,0.2451,0.2451,0.0,0.0,0.0,0.0,0.0,0.0,0.0,0.0,0.0,0.0,578.15,3.839999914169311
0.0,0.0,0.0,0.0,0.0,0.0,0.0,0.0,0.0,0.0,0.2404,0.2404,0.0,0.0,0.0,0.0,0.0,0.0,0.0,0.0,0.0,0.0,599.15,3.890000104904175
0.0,0.0,0.0,0.0,0.0,0.0,0.0,0.0,0.0,0.0,0.0,0.0,0.0,0.0,0.0,0.0,0.0,0.0,0.0,0.0,0.75,0.0,568.15,5.1300201416015625
0.0,0.0,0.0,0.0,0.0,0.0,0.0,0.0,0.0,0.0,0.0,0.0,0.0,0.0,0.0,0.0,0.0,0.0,0.0,0.07,0.7,0.0,578.15,4.886320114135742
0.0,0.0,0.0,0.0,0.0,0.0,0.0,0.0,0.0,0.0,0.0,0.0,0.0,0.0,0.0,0.0,0.0,0.0,0.0,0.11,0.67,0.0,584.15,5.14808464050293
0.0,0.0,0.0,0.0,0.0,0.0,0.0,0.0,0.0,0.0,0.0,0.0,0.0,0.0,0.0,0.0,0.0,0.0,0.0,0.2,0.6,0.0,599.15,5.733517646789551
0.0,0.0,0.0,0.0,0.0,0.0,0.0,0.0,0.0,0.0,0.0,0.0,0.0,0.0,0.0,0.0,0.0,0.0,0.0,0.12,0.4,0.0,571.15,4.5809149742126465
0.0,0.0,0.0,0.0,0.0,0.0,0.0,0.0,0.0,0.0,0.0,0.0,0.0,0.0,0.0,0.0,0.0,0.0,0.0,0.09,0.56,0.0,569.15,4.74378776550293
0.0,0.0,0.0,0.0,0.0,0.0,0.0,0.0,0.0,0.0,0.0,0.0,0.0,0.0,0.0,0.0,0.0,0.0,0.0,0.07,0.65,0.0,580.15,4.91557502746582
0.0,0.0,0.0,0.0,0.0,0.0,0.0,0.0,0.0,0.0,0.0,0.0,0.0,0.0,0.0,0.0,0.0,0.0,0.0,0.024,0.88,0.0,597.15,5.284099578857422
0.0,0.0,0.0,0.0,0.0,0.0,0.0,0.0,0.0,0.0,0.0,0.0,0.0,0.0,0.0,0.0,0.0,0.0,0.0,0.14,0.76,0.0,605.15,6.074706554412842
0.0,0.0,0.0,0.0,0.0,0.0,0.0,0.0,0.0,0.0,0.0,0.0,0.0,0.0,0.0,0.0,0.0,0.0,0.0,0.12,0.68,0.0,595.15,5.486847877502441
0.0,0.0,0.0,0.0,0.0,0.0,0.0,0.0,0.0,0.0,0.0,0.0,0.0,0.0,0.0,0.0,0.0,0.0,0.0,0.11,0.62,0.0,578.15,5.2040510177612305
0.0,0.0,0.0,0.0,0.0,0.0,0.0,0.0,0.0,0.0,0.0,0.0,0.0,0.0,0.0,0.0,0.0,0.0,0.0,0.11,0.59,0.0,575.15,5.101624488830566
0.0,0.0,0.0,0.0,0.0,0.0,0.0,0.0,0.0,0.0,0.0,0.0,0.0,0.0,0.0,0.0,0.0,0.0,0.0,0.09,0.53,0.0,564.15,4.64699125289917
0.0,0.0,0.0,0.0,0.0,0.0,0.0,0.0,0.0,0.0,0.0,0.0,0.0,0.0,0.0,0.0,0.0,0.0,0.0,0.08,0.42,0.0,544.15,4.329229354858398
0.0,0.0,0.0,0.0,0.0,0.0,0.0,0.0,0.0,0.0,0.0,0.0,0.0,0.0,0.0,0.0,0.0,0.0,0.0,0.06,0.34,0.0,540.15,3.9864461421966553
0.0,0.4,0.0,0.0,0.0,0.0,0.0,0.0,0.0,0.0,0.0,0.0,0.4,0.0,0.0,0.0,0.2,0.0,0.0,0.0,0.0,0.0,682.15,2.7899999618530273
0.0,0.3,0.0,0.0,0.0,0.0,0.0,0.0,0.0,0.0,0.0,0.0,0.3,0.0,0.0,0.0,0.4,0.0,0.0,0.0,0.0,0.0,716.15,3.25
0.0,0.5,0.0,0.0,0.0,0.0,0.0,0.0,0.0,0.0,0.0,0.0,0.5,0.0,0.0,0.0,0.0,0.0,0.0,0.0,0.0,0.0,593.15,2.430000066757202
0.0,0.0,0.0,0.0,0.0,0.0,0.0,0.0,0.0,0.2,0.0,0.0,0.75,0.0,0.0,0.0,0.0,0.0,0.0,0.0,0.0,0.0,483.15,3.0999999046325684
0.0,0.0,0.0,0.0,0.0,0.0,0.0,0.0,0.0,0.3193319331933193,0.0,0.0,0.6456645664566456,0.0,0.0,0.0,0.0,0.0,0.0,0.0,0.0,0.0,703.15,2.7699999809265137
0.0,0.0,0.0,0.0,0.0,0.0,0.0,0.0,0.0,0.4503999999999999,0.0,0.0,0.5005,0.0,0.0,0.0,0.0,0.0,0.0,0.0,0.0,0.0,705.15,2.5799999237060547
0.0,0.0,0.0,0.0,0.0,0.0,0.0,0.0,0.0,0.5406,0.0,0.0,0.4002,0.0,0.0,0.0,0.0,0.0,0.0,0.0,0.0,0.0,711.15,2.430000066757202
0.0,0.0,0.0,0.0,0.0,0.0,0.0,0.0,0.0,0.667,0.0,0.0,0.3329999999999999,0.0,0.0,0.0,0.0,0.0,0.0,0.0,0.0,0.0,731.15,2.259999990463257
0.0,0.0,0.0,0.0,0.0,0.0,0.0,0.0,0.0,0.6002000000000001,0.0,0.0,0.3337,0.0,0.0,0.0,0.0,0.0,0.0,0.0,0.0,0.0,746.15,2.299999952316284
0.0,0.0,0.0,0.0,0.0,0.0,0.0,0.0,0.0,0.5335533553355335,0.0,0.0,0.3333333333333332,0.0,0.0,0.0,0.0,0.0,0.0,0.0,0.0,0.0,745.15,2.359999895095825
0.0,0.0,0.0,0.0,0.0,0.0,0.0,0.0,0.0,0.4669,0.0,0.0,0.3337,0.0,0.0,0.0,0.0,0.0,0.0,0.0,0.0,0.0,737.15,2.430000066757202
0.0,0.0,0.0,0.0,0.0,0.0,0.0,0.0,0.0,0.3998,0.0,0.0,0.3337,0.0,0.0,0.0,0.0,0.0,0.0,0.0,0.0,0.0,731.15,2.4800000190734863
0.0,0.0,0.0,0.0,0.0,0.0,0.0,0.0,0.0,0.94,0.0,0.0,0.0,0.0,0.0,0.0,0.0,0.0,0.0,0.0,0.0,0.0,585.15,2.300326108932495
0.0,0.0,0.0,0.0,0.0,0.0,0.0,0.0,0.0,0.9,0.0,0.0,0.0,0.0,0.0,0.0,0.0,0.0,0.0,0.0,0.0,0.0,607.15,2.353350877761841
0.0,0.0,0.0,0.0,0.0,0.0,0.0,0.0,0.0,0.85,0.0,0.0,0.0,0.0,0.0,0.0,0.0,0.0,0.0,0.0,0.0,0.0,655.15,2.6350321769714355
0.0,0.0,0.0,0.0,0.0,0.0,0.0,0.0,0.0,0.8,0.0,0.0,0.0,0.0,0.0,0.0,0.0,0.0,0.0,0.0,0.0,0.0,663.15,2.760059595108032
0.0,0.0,0.0,0.0,0.0,0.0,0.0,0.0,0.0,0.75,0.0,0.0,0.0,0.0,0.0,0.0,0.0,0.0,0.0,0.0,0.0,0.0,713.15,3.066694498062134
0.0,0.0,0.0,0.0,0.0,0.0,0.0,0.0,0.0,0.7,0.0,0.0,0.0,0.0,0.0,0.0,0.0,0.0,0.0,0.0,0.0,0.0,708.15,3.2114996910095215
0.0,0.0,0.0,0.0,0.0,0.0,0.0,0.0,0.0,0.65,0.0,0.0,0.0,0.0,0.0,0.0,0.0,0.0,0.0,0.0,0.0,0.0,687.15,3.4177401065826416
0.0,0.0,0.0,0.0,0.0,0.0,0.0,0.0,0.0,0.95,0.0,0.0,0.05,0.0,0.0,0.0,0.0,0.0,0.0,0.0,0.0,0.0,585.15,1.8631757497787476
0.0,0.0,0.0,0.0,0.0,0.0,0.0,0.0,0.0,0.9,0.0,0.0,0.1,0.0,0.0,0.0,0.0,0.0,0.0,0.0,0.0,0.0,640.15,1.959593176841736
0.0,0.0,0.0,0.0,0.0,0.0,0.0,0.0,0.0,0.78,0.0,0.0,0.22,0.0,0.0,0.0,0.0,0.0,0.0,0.0,0.0,0.0,748.15,2.092019557952881
0.0,0.0,0.0,0.0,0.0,0.0,0.0,0.0,0.0,0.75,0.0,0.0,0.25,0.0,0.0,0.0,0.0,0.0,0.0,0.0,0.0,0.0,764.15,2.170383930206299
0.0,0.0,0.0,0.0,0.0,0.0,0.0,0.0,0.0,0.65,0.0,0.0,0.35,0.0,0.0,0.0,0.0,0.0,0.0,0.0,0.0,0.0,742.15,2.2647030353546143
0.0,0.0,0.0,0.0,0.0,0.0,0.0,0.0,0.0,0.8,0.0,0.0,0.2,0.0,0.0,0.0,0.0,0.0,0.0,0.0,0.0,0.0,766.15,3.9044806957244873
0.0,0.0,0.0,0.0,0.0,0.0,0.0,0.0,0.0,0.8,0.0,0.0,0.18,0.0,0.0,0.0,0.0,0.0,0.0,0.0,0.0,0.0,745.15,2.2237048149108887
0.0,0.0,0.0,0.0,0.0,0.0,0.0,0.0,0.0,0.8,0.0,0.0,0.16,0.0,0.0,0.0,0.0,0.0,0.0,0.0,0.0,0.0,728.15,2.321995735168457
0.0,0.0,0.0,0.0,0.0,0.0,0.0,0.0,0.0,0.8,0.0,0.0,0.14,0.0,0.0,0.0,0.0,0.0,0.0,0.0,0.0,0.0,705.15,2.3128981590270996
0.0,0.0,0.0,0.0,0.0,0.0,0.0,0.0,0.0,0.8,0.0,0.0,0.12,0.0,0.0,0.0,0.0,0.0,0.0,0.0,0.0,0.0,707.15,2.3856213092803955
0.0,0.0,0.0,0.0,0.0,0.0,0.0,0.0,0.0,0.8,0.0,0.0,0.1,0.0,0.0,0.0,0.0,0.0,0.0,0.0,0.0,0.0,694.15,2.5033295154571533
0.0,0.0,0.0,0.0,0.0,0.0,0.0,0.0,0.0,0.8,0.0,0.0,0.08,0.0,0.0,0.0,0.0,0.0,0.0,0.0,0.0,0.0,688.15,2.552889585494995
0.0,0.0,0.0,0.0,0.0,0.0,0.0,0.0,0.0,0.8,0.0,0.0,0.06,0.0,0.0,0.0,0.0,0.0,0.0,0.0,0.0,0.0,687.15,2.6559648513793945
0.0,0.0,0.0,0.0,0.0,0.0,0.0,0.0,0.0,0.8,0.0,0.0,0.04,0.0,0.0,0.0,0.0,0.0,0.0,0.0,0.0,0.0,669.15,2.6626975536346436
0.0,0.0,0.0,0.0,0.0,0.0,0.0,0.0,0.0,0.8,0.0,0.0,0.02,0.0,0.0,0.0,0.0,0.0,0.0,0.0,0.0,0.0,664.15,2.7162399291992188
0.0,0.0,0.0,0.0,0.0,0.0,0.0,0.0,0.0,0.8,0.0,0.0,0.0,0.0,0.0,0.0,0.0,0.0,0.0,0.0,0.0,0.0,663.15,2.7737250328063965
0.0,0.35,0.0,0.0,0.0,0.0,0.0,0.0,0.0,0.0,0.0,0.0,0.0,0.0,0.0,0.0,0.0,0.0,0.0,0.15,0.0,0.0,573.15,3.5999999046325684
0.0,0.25,0.0,0.0,0.0,0.0,0.0,0.0,0.0,0.0,0.0,0.0,0.0,0.0,0.0,0.0,0.0,0.0,0.0,0.25,0.0,0.0,543.15,3.6700000762939458
0.0,0.1,0.0,0.0,0.0,0.0,0.0,0.0,0.0,0.0,0.0,0.0,0.0,0.0,0.0,0.0,0.0,0.0,0.0,0.4,0.0,0.0,573.15,3.900000095367432
0.0,0.35,0.0,0.0,0.0,0.0,0.0,0.0,0.0,0.0,0.0,0.0,0.0,0.0,0.0,0.0,0.0,0.0,0.15,0.0,0.0,0.0,638.15,3.359999895095825
0.0,0.25,0.0,0.0,0.0,0.0,0.0,0.0,0.0,0.0,0.0,0.0,0.0,0.0,0.0,0.0,0.0,0.0,0.25,0.0,0.0,0.0,628.15,3.4100000858306885
0.0,0.1,0.0,0.0,0.0,0.0,0.0,0.0,0.0,0.0,0.0,0.0,0.0,0.0,0.0,0.0,0.0,0.0,0.4,0.0,0.0,0.0,603.15,3.509999990463257
0.6,0.0,0.0,0.0,0.0,0.0,0.0,0.0,0.0,0.0,0.0,0.0,0.4,0.0,0.0,0.0,0.0,0.0,0.0,0.0,0.0,0.0,714.15,2.3410000801086426
0.5,0.0,0.0,0.0,0.0,0.0,0.0,0.0,0.0,0.0,0.0,0.0,0.5,0.0,0.0,0.0,0.0,0.0,0.0,0.0,0.0,0.0,694.15,2.305000066757202
0.4,0.0,0.0,0.0,0.0,0.0,0.0,0.0,0.0,0.0,0.0,0.0,0.6,0.0,0.0,0.0,0.0,0.0,0.0,0.0,0.0,0.0,550.15,2.2939999103546143
0.33,0.0,0.0,0.0,0.0,0.0,0.0,0.0,0.0,0.0,0.0,0.0,0.67,0.0,0.0,0.0,0.0,0.0,0.0,0.0,0.0,0.0,467.15,2.2860000133514404
0.0,0.0,0.0,0.0,0.0,0.0,0.0,0.0,0.0,0.5,0.0,0.0,0.5,0.0,0.0,0.0,0.0,0.0,0.0,0.0,0.0,0.0,663.15,2.2060000896453857
0.0,0.0,0.0,0.0,0.0,0.0,0.0,0.0,0.0,0.33,0.0,0.0,0.67,0.0,0.0,0.0,0.0,0.0,0.0,0.0,0.0,0.0,557.15,2.062000036239624
0.669,0.0,0.0,0.331,0.0,0.0,0.0,0.0,0.0,0.0,0.0,0.0,0.0,0.0,0.0,0.0,0.0,0.0,0.0,0.0,0.0,0.0,729.15,2.489000082015991
0.6668,0.0,0.0,0.3112,0.022,0.0,0.0,0.0,0.0,0.0,0.0,0.0,0.0,0.0,0.0,0.0,0.0,0.0,0.0,0.0,0.0,0.0,736.15,2.4839999675750732
0.6778,0.0,0.0,0.2794999999999999,0.0426999999999999,0.0,0.0,0.0,0.0,0.0,0.0,0.0,0.0,0.0,0.0,0.0,0.0,0.0,0.0,0.0,0.0,0.0,751.15,2.4779999256134033
0.6721,0.0,0.0,0.2527,0.0752,0.0,0.0,0.0,0.0,0.0,0.0,0.0,0.0,0.0,0.0,0.0,0.0,0.0,0.0,0.0,0.0,0.0,774.15,2.4709999561309814
0.6679999999999999,0.0,0.0,0.2324,0.0996,0.0,0.0,0.0,0.0,0.0,0.0,0.0,0.0,0.0,0.0,0.0,0.0,0.0,0.0,0.0,0.0,0.0,797.15,2.461999893188477
0.6728999999999999,0.0,0.0,0.2056999999999999,0.1214,0.0,0.0,0.0,0.0,0.0,0.0,0.0,0.0,0.0,0.0,0.0,0.0,0.0,0.0,0.0,0.0,0.0,836.15,2.453000068664551
0.6706,0.0,0.0,0.1783,0.1510999999999999,0.0,0.0,0.0,0.0,0.0,0.0,0.0,0.0,0.0,0.0,0.0,0.0,0.0,0.0,0.0,0.0,0.0,899.15,2.441999912261963
0.6690999999999999,0.0,0.0,0.1717,0.1592,0.0,0.0,0.0,0.0,0.0,0.0,0.0,0.0,0.0,0.0,0.0,0.0,0.0,0.0,0.0,0.0,0.0,923.15,2.437999963760376
0.6698000000000001,0.0,0.0,0.1643,0.1659,0.0,0.0,0.0,0.0,0.0,0.0,0.0,0.0,0.0,0.0,0.0,0.0,0.0,0.0,0.0,0.0,0.0,951.15,2.433000087738037
0.6697,0.0,0.0,0.1631,0.1672,0.0,0.0,0.0,0.0,0.0,0.0,0.0,0.0,0.0,0.0,0.0,0.0,0.0,0.0,0.0,0.0,0.0,967.15,2.431999921798706
0.6724672467246724,0.0,0.0,0.1574157415741574,0.1701170117011701,0.0,0.0,0.0,0.0,0.0,0.0,0.0,0.0,0.0,0.0,0.0,0.0,0.0,0.0,0.0,0.0,0.0,1000.15,2.427999973297119
0.6693000000000001,0.0,0.0,0.1557,0.175,0.0,0.0,0.0,0.0,0.0,0.0,0.0,0.0,0.0,0.0,0.0,0.0,0.0,0.0,0.0,0.0,0.0,1017.15,2.424999952316284
0.6690999999999999,0.0,0.0,0.1519,0.179,0.0,0.0,0.0,0.0,0.0,0.0,0.0,0.0,0.0,0.0,0.0,0.0,0.0,0.0,0.0,0.0,0.0,1085.15,2.4230000972747803
0.6701,0.0,0.0,0.1464,0.1835,0.0,0.0,0.0,0.0,0.0,0.0,0.0,0.0,0.0,0.0,0.0,0.0,0.0,0.0,0.0,0.0,0.0,1078.15,2.4260001182556152
0.6705,0.0,0.0,0.1391,0.1903999999999999,0.0,0.0,0.0,0.0,0.0,0.0,0.0,0.0,0.0,0.0,0.0,0.0,0.0,0.0,0.0,0.0,0.0,1075.15,2.428999900817871
0.6698000000000001,0.0,0.0,0.1286,0.2016,0.0,0.0,0.0,0.0,0.0,0.0,0.0,0.0,0.0,0.0,0.0,0.0,0.0,0.0,0.0,0.0,0.0,1068.15,2.434999942779541
0.85,0.0,0.0,0.15,0.0,0.0,0.0,0.0,0.0,0.0,0.0,0.0,0.0,0.0,0.0,0.0,0.0,0.0,0.0,0.0,0.0,0.0,822.15,2.3299999237060547
0.8371162883711629,0.0,0.0,0.1498850114988501,0.0,0.0,0.0,0.0,0.0,0.0,0.0,0.0,0.0,0.0,0.0,0.0,0.0,0.0,0.0,0.0,0.0,0.0,846.15,2.380000114440918
0.8290000000000001,0.0,0.0,0.15,0.0,0.0,0.0,0.0,0.0,0.0,0.0,0.0,0.0,0.0,0.0,0.0,0.0,0.0,0.0,0.0,0.0,0.0,856.15,2.4100000858306885
0.8190000000000001,0.0,0.0,0.15,0.0,0.0,0.0,0.0,0.0,0.0,0.0,0.0,0.0,0.0,0.0,0.0,0.0,0.0,0.0,0.0,0.0,0.0,875.15,2.4800000190734863
0.807,0.0,0.0,0.15,0.0,0.0,0.0,0.0,0.0,0.0,0.0,0.0,0.0,0.0,0.0,0.0,0.0,0.0,0.0,0.0,0.0,0.0,893.15,2.5199999809265137
0.799,0.0,0.0,0.15,0.0,0.0,0.0,0.0,0.0,0.0,0.0,0.0,0.0,0.0,0.0,0.0,0.0,0.0,0.0,0.0,0.0,0.0,910.15,2.549999952316284
0.7879999999999999,0.0,0.0,0.15,0.0,0.0,0.0,0.0,0.0,0.0,0.0,0.0,0.0,0.0,0.0,0.0,0.0,0.0,0.0,0.0,0.0,0.0,928.15,2.5899999141693115
0.769,0.0,0.0,0.15,0.0,0.0,0.0,0.0,0.0,0.0,0.0,0.0,0.0,0.0,0.0,0.0,0.0,0.0,0.0,0.0,0.0,0.0,953.15,2.6600000858306885
0.748,0.0,0.0,0.15,0.0,0.0,0.0,0.0,0.0,0.0,0.0,0.0,0.0,0.0,0.0,0.0,0.0,0.0,0.0,0.0,0.0,0.0,991.15,2.75
0.82,0.0,0.0,0.15,0.0,0.0,0.0,0.0,0.0,0.0,0.0,0.0,0.0,0.0,0.0,0.0,0.0,0.0,0.0,0.0,0.0,0.0,848.15,2.440000057220459
0.8,0.0,0.0,0.15,0.0,0.0,0.0,0.0,0.0,0.0,0.0,0.0,0.0,0.0,0.0,0.0,0.0,0.0,0.0,0.0,0.0,0.0,865.15,2.509999990463257
0.7509999999999999,0.0,0.0,0.15,0.0,0.0,0.0,0.0,0.0,0.0,0.0,0.0,0.0,0.0,0.0,0.0,0.0,0.0,0.0,0.0,0.0,0.0,906.15,2.630000114440918
0.715,0.0,0.0,0.15,0.0,0.0,0.0,0.0,0.0,0.0,0.0,0.0,0.0,0.0,0.0,0.0,0.0,0.0,0.0,0.0,0.0,0.0,926.15,2.7699999809265137
0.675,0.0,0.0,0.15,0.0,0.0,0.0,0.0,0.0,0.0,0.0,0.0,0.0,0.0,0.0,0.0,0.0,0.0,0.0,0.0,0.0,0.0,955.15,2.8499999046325684
0.63,0.0,0.0,0.15,0.0,0.0,0.0,0.0,0.0,0.0,0.0,0.0,0.0,0.0,0.0,0.0,0.0,0.0,0.0,0.0,0.0,0.0,918.15,2.950000047683716
0.599,0.0,0.0,0.15,0.0,0.0,0.0,0.0,0.0,0.0,0.0,0.0,0.0,0.0,0.0,0.0,0.0,0.0,0.0,0.0,0.0,0.0,920.15,3.0399999618530273
0.56,0.0,0.0,0.15,0.0,0.0,0.0,0.0,0.0,0.0,0.0,0.0,0.0,0.0,0.0,0.0,0.0,0.0,0.0,0.0,0.0,0.0,925.15,3.119999885559082
0.0,0.0,0.0,0.0,0.0,0.0,0.0,0.0,0.0,0.0,0.0,0.0,0.0,0.0,0.0,0.0,0.0,0.04,0.0,0.0,0.8,0.0,546.15,5.668000221252441
0.0,0.0,0.0,0.0,0.0,0.0,0.0,0.0,0.0,0.0,0.0,0.0,0.0,0.0,0.0,0.0,0.0,0.06,0.0,0.0,0.7,0.0,530.15,5.686999797821045
0.0,0.0,0.0,0.0,0.0,0.0,0.0,0.0,0.0,0.0,0.0,0.0,0.0,0.0,0.0,0.0,0.0,0.08,0.0,0.0,0.6,0.0,511.15,5.734000205993652
0.0,0.0,0.0,0.0,0.0,0.0,0.0,0.0,0.0,0.0,0.0,0.0,0.0,0.0,0.0,0.0,0.0,0.1,0.0,0.0,0.5,0.0,496.15,5.7870001792907715
0.0,0.0,0.0,0.0,0.0,0.0,0.0,0.0,0.0,0.0,0.0,0.0,0.0,0.0,0.0,0.0,0.0,0.12,0.0,0.0,0.4,0.0,483.15,5.816999912261963
0.0,0.0,0.0,0.0,0.0,0.0,0.0,0.0,0.0,0.0,0.0,0.0,0.0,0.0,0.0,0.0,0.0,0.14,0.0,0.0,0.3,0.0,471.15,5.86299991607666
0.0,0.0,0.0,0.0,0.0,0.0,0.0,0.0,0.0,0.0,0.0,0.0,0.0,0.0,0.0,0.0,0.0,0.16,0.0,0.0,0.2,0.0,462.15,5.894000053405762
0.0,0.0,0.0,0.0,0.0,0.0,0.0,0.0,0.0,0.0,0.0,0.0,0.0,0.0,0.0,0.0,0.0,0.4,0.0,0.0,0.5,0.0,507.15,6.679999828338623
0.0,0.0,0.0,0.0,0.0,0.0,0.0,0.0,0.0,0.0,0.0,0.0,0.0,0.0,0.0,0.0,0.0,0.3,0.0,0.0,0.5,0.0,508.15,6.322999954223633
0.0,0.0,0.0,0.0,0.0,0.0,0.0,0.0,0.0,0.0,0.0,0.0,0.0,0.0,0.0,0.0,0.0,0.2,0.0,0.0,0.5,0.0,508.15,6.038000106811523
0.0,0.0,0.0,0.0,0.0,0.0,0.0,0.0,0.0,0.0,0.0,0.0,0.0,0.0,0.0,0.0,0.0,0.0,0.0,0.0,0.5,0.0,458.15,5.580999851226807
0.0,0.3,0.0,0.0,0.0,0.0,0.0,0.0,0.0,0.0,0.0,0.3,0.0,0.0,0.0,0.0,0.0,0.4,0.0,0.0,0.0,0.0,655.15,5.28000020980835
0.0,0.3,0.0,0.0,0.0,0.0,0.0,0.0,0.0,0.0,0.0,0.2,0.0,0.0,0.0,0.0,0.0,0.5,0.0,0.0,0.0,0.0,650.15,5.690000057220459
0.0,0.4,0.0,0.0,0.0,0.0,0.0,0.0,0.0,0.0,0.0,0.6,0.0,0.0,0.0,0.0,0.0,0.0,0.0,0.0,0.0,0.0,712.15,3.3299999237060547
0.0,0.4,0.0,0.0,0.0,0.0,0.0,0.0,0.0,0.0,0.0,0.5,0.0,0.0,0.0,0.0,0.0,0.1,0.0,0.0,0.0,0.0,661.15,3.630000114440918
0.0,0.4,0.0,0.0,0.0,0.0,0.0,0.0,0.0,0.0,0.0,0.4,0.0,0.0,0.0,0.0,0.0,0.2,0.0,0.0,0.0,0.0,638.15,4.070000171661377
0.0,0.4,0.0,0.0,0.0,0.0,0.0,0.0,0.0,0.0,0.0,0.3,0.0,0.0,0.0,0.0,0.0,0.3,0.0,0.0,0.0,0.0,633.15,4.480000019073486
0.0,0.4,0.0,0.0,0.0,0.0,0.0,0.0,0.0,0.0,0.0,0.2,0.0,0.0,0.0,0.0,0.0,0.4,0.0,0.0,0.0,0.0,620.15,4.820000171661377
0.0,0.4,0.0,0.0,0.0,0.0,0.0,0.0,0.0,0.0,0.0,0.0,0.0,0.0,0.0,0.0,0.0,0.6,0.0,0.0,0.0,0.0,623.15,5.440000057220459
0.0,0.5,0.0,0.0,0.0,0.0,0.0,0.0,0.0,0.0,0.0,0.5,0.0,0.0,0.0,0.0,0.0,0.0,0.0,0.0,0.0,0.0,695.15,2.9600000381469727
0.0,0.5,0.0,0.0,0.0,0.0,0.0,0.0,0.0,0.0,0.0,0.4,0.0,0.0,0.0,0.0,0.0,0.1,0.0,0.0,0.0,0.0,652.15,3.259999990463257
0.0,0.5,0.0,0.0,0.0,0.0,0.0,0.0,0.0,0.0,0.0,0.3,0.0,0.0,0.0,0.0,0.0,0.2,0.0,0.0,0.0,0.0,626.15,3.640000104904175
0.0,0.5,0.0,0.0,0.0,0.0,0.0,0.0,0.0,0.0,0.0,0.2,0.0,0.0,0.0,0.0,0.0,0.3,0.0,0.0,0.0,0.0,614.15,3.950000047683716
0.0,0.5,0.0,0.0,0.0,0.0,0.0,0.0,0.0,0.0,0.0,0.0,0.0,0.0,0.0,0.0,0.0,0.5,0.0,0.0,0.0,0.0,607.15,4.730000019073486
0.0,0.6,0.0,0.0,0.0,0.0,0.0,0.0,0.0,0.0,0.0,0.4,0.0,0.0,0.0,0.0,0.0,0.0,0.0,0.0,0.0,0.0,587.15,2.75
0.0,0.6,0.0,0.0,0.0,0.0,0.0,0.0,0.0,0.0,0.0,0.3,0.0,0.0,0.0,0.0,0.0,0.1,0.0,0.0,0.0,0.0,559.15,3.0999999046325684
0.0,0.6,0.0,0.0,0.0,0.0,0.0,0.0,0.0,0.0,0.0,0.2,0.0,0.0,0.0,0.0,0.0,0.2,0.0,0.0,0.0,0.0,535.15,3.4200000762939453
0.0,0.6,0.0,0.0,0.0,0.0,0.0,0.0,0.0,0.0,0.0,0.1,0.0,0.0,0.0,0.0,0.0,0.3,0.0,0.0,0.0,0.0,518.15,3.7300000190734863
0.0,0.6,0.0,0.0,0.0,0.0,0.0,0.0,0.0,0.0,0.0,0.0,0.0,0.0,0.0,0.0,0.0,0.4,0.0,0.0,0.0,0.0,529.15,4.170000076293945
0.0,0.4,0.0,0.0,0.0,0.0,0.0,0.0,0.0,0.0,0.0,0.1,0.0,0.0,0.0,0.0,0.0,0.5,0.0,0.0,0.0,0.0,614.15,5.119999885559082
0.0,0.5,0.0,0.0,0.0,0.0,0.0,0.0,0.0,0.0,0.0,0.1,0.0,0.0,0.0,0.0,0.0,0.4,0.0,0.0,0.0,0.0,604.15,4.360000133514404
0.0,0.0,0.0,0.0,0.0,0.0,0.0,0.0,0.0,0.945,0.0,0.0,0.055,0.0,0.0,0.0,0.0,0.0,0.0,0.0,0.0,0.0,587.15,1.875
0.0,0.0,0.0,0.0,0.0,0.0,0.0,0.0,0.0,0.7829999999999999,0.0,0.0,0.217,0.0,0.0,0.0,0.0,0.0,0.0,0.0,0.0,0.0,747.15,2.0959999561309814
0.0,0.0,0.0,0.0,0.0,0.0,0.0,0.0,0.0,0.743,0.0,0.0,0.257,0.0,0.0,0.0,0.0,0.0,0.0,0.0,0.0,0.0,764.15,2.1679999828338623
0.0,0.0,0.0,0.0,0.0,0.0,0.0,0.0,0.0,0.659,0.0,0.0,0.341,0.0,0.0,0.0,0.0,0.0,0.0,0.0,0.0,0.0,741.15,2.259999990463257
0.0,0.0,0.0,0.0,0.0,0.0,0.0,0.0,0.0,0.935,0.0,0.0,0.0559999999999999,0.0,0.0,0.0,0.0,0.0,0.0,0.0,0.0,0.0,595.15,1.8949999809265137
0.0,0.0,0.0,0.0,0.0,0.0,0.0,0.0,0.0,0.927,0.0,0.0,0.0559999999999999,0.0,0.0,0.0,0.0,0.0,0.0,0.0,0.0,0.0,611.15,1.8849999904632568
0.0,0.0,0.0,0.0,0.0,0.0,0.0,0.0,0.0,0.8651000000000001,0.0,0.0,0.1039,0.0,0.0,0.0,0.0,0.0,0.0,0.0,0.0,0.0,644.15,1.950999975204468
0.0,0.0,0.0,0.0,0.0,0.0,0.0,0.0,0.0,0.8590000000000001,0.0,0.0,0.103,0.0,0.0,0.0,0.0,0.0,0.0,0.0,0.0,0.0,647.15,1.940999984741211
0.0,0.0,0.0,0.0,0.0,0.0,0.0,0.0,0.0,0.833,0.0,0.0,0.1,0.0,0.0,0.0,0.0,0.0,0.0,0.0,0.0,0.0,649.15,1.972000002861023
0.0,0.0,0.0,0.0,0.0,0.0,0.0,0.0,0.0,0.798,0.0,0.0,0.096,0.0,0.0,0.0,0.0,0.0,0.0,0.0,0.0,0.0,650.15,1.9600000381469729
0.0,0.0,0.0,0.0,0.0,0.0,0.0,0.0,0.0,0.759,0.0,0.0,0.213,0.0,0.0,0.0,0.0,0.0,0.0,0.0,0.0,0.0,738.15,2.0439999103546143
0.0,0.0,0.0,0.0,0.0,0.0,0.0,0.0,0.0,0.685,0.0,0.0,0.192,0.0,0.0,0.0,0.0,0.0,0.0,0.0,0.0,0.0,714.15,2.075000047683716
0.0,0.0,0.0,0.0,0.0,0.0,0.0,0.0,0.0,0.6509999999999999,0.0,0.0,0.182,0.0,0.0,0.0,0.0,0.0,0.0,0.0,0.0,0.0,718.15,2.063999891281128
0.0,0.0,0.0,0.0,0.0,0.0,0.0,0.0,0.0,0.636,0.0,0.0,0.178,0.0,0.0,0.0,0.0,0.0,0.0,0.0,0.0,0.0,718.15,2.052000045776367
0.0,0.0,0.0,0.0,0.0,0.0,0.0,0.0,0.0,0.6126,0.0,0.0,0.1712,0.0,0.0,0.0,0.0,0.0,0.0,0.0,0.0,0.0,715.15,2.053999900817871
0.0,0.0,0.0,0.0,0.0,0.0,0.0,0.0,0.0,0.706,0.0,0.0,0.24,0.0,0.0,0.0,0.0,0.0,0.0,0.0,0.0,0.0,755.15,2.1559998989105225
0.0,0.0,0.0,0.0,0.0,0.0,0.0,0.0,0.0,0.6659999999999999,0.0,0.0,0.2269999999999999,0.0,0.0,0.0,0.0,0.0,0.0,0.0,0.0,0.0,737.15,2.1459999084472656
0.0,0.0,0.0,0.0,0.0,0.0,0.0,0.0,0.0,0.62,0.0,0.0,0.211,0.0,0.0,0.0,0.0,0.0,0.0,0.0,0.0,0.0,724.15,2.118000030517578
0.0,0.0,0.0,0.0,0.0,0.0,0.0,0.0,0.0,0.599,0.0,0.0,0.204,0.0,0.0,0.0,0.0,0.0,0.0,0.0,0.0,0.0,714.15,2.0829999446868896
0.0,0.0,0.0,0.0,0.0,0.0,0.0,0.0,0.0,0.6046,0.0,0.0,0.3143,0.0,0.0,0.0,0.0,0.0,0.0,0.0,0.0,0.0,731.15,2.2290000915527344
0.0,0.0,0.0,0.0,0.0,0.0,0.0,0.0,0.0,0.0,0.0,0.0,0.0,0.0,0.0,0.0,0.0,0.0,0.7,0.0,0.0,0.0,591.15,5.501999855041504
0.0,0.0,0.0,0.0,0.0,0.0,0.0,0.0,0.0,0.0,0.0,0.0,0.0,0.0,0.0,0.0,0.0,0.0,0.6,0.0,0.0,0.0,579.15,5.34499979019165
0.0,0.0,0.0,0.0,0.0,0.0,0.0,0.0,0.0,0.0,0.0,0.0,0.0,0.0,0.0,0.0,0.0,0.0,0.5479999999999999,0.0,0.0,0.0,556.15,5.039999961853027
0.0,0.0,0.0,0.0,0.0,0.0,0.0,0.0,0.0,0.0,0.0,0.0,0.0,0.0,0.0,0.0,0.0,0.0,0.461,0.0,0.0,0.0,542.15,4.929999828338623
0.0,0.0,0.0,0.0,0.0,0.0,0.0,0.0,0.0,0.0,0.0,0.0,0.0,0.0,0.0,0.0,0.0,0.0,0.411,0.0,0.0,0.0,555.15,4.870999813079834
0.0,0.0,0.0,0.0,0.0,0.0,0.0,0.0,0.0,0.0,0.0,0.0,0.0,0.0,0.0,0.0,0.0,0.0,0.162,0.0,0.0,0.0,463.15,4.831999778747559
0.3333,0.0,0.0,0.0,0.0,0.0,0.0,0.0,0.0,0.6667000000000001,0.0,0.0,0.0,0.0,0.0,0.0,0.0,0.0,0.0,0.0,0.0,0.0,575.15,1.9179999828338623
0.3125,0.0,0.0,0.0,0.0,0.0,0.0,0.0,0.0,0.625,0.0,0.0,0.0625,0.0,0.0,0.0,0.0,0.0,0.0,0.0,0.0,0.0,651.15,2.0290000438690186
0.2941294129412941,0.0,0.0,0.0,0.0,0.0,0.0,0.0,0.0,0.5882588258825882,0.0,0.0,0.1176117611761176,0.0,0.0,0.0,0.0,0.0,0.0,0.0,0.0,0.0,702.15,2.118000030517578
0.2380999999999999,0.0,0.0,0.0,0.0,0.0,0.0,0.0,0.0,0.4761999999999999,0.0,0.0,0.2857,0.0,0.0,0.0,0.0,0.0,0.0,0.0,0.0,0.0,778.15,2.3299999237060547
0.2173999999999999,0.0,0.0,0.0,0.0,0.0,0.0,0.0,0.0,0.4347999999999999,0.0,0.0,0.3478,0.0,0.0,0.0,0.0,0.0,0.0,0.0,0.0,0.0,757.15,2.3489999771118164
0.2,0.0,0.0,0.0,0.0,0.0,0.0,0.0,0.0,0.4,0.0,0.0,0.4,0.0,0.0,0.0,0.0,0.0,0.0,0.0,0.0,0.0,742.15,2.336999893188477
0.1852,0.0,0.0,0.0,0.0,0.0,0.0,0.0,0.0,0.3704,0.0,0.0,0.4443999999999999,0.0,0.0,0.0,0.0,0.0,0.0,0.0,0.0,0.0,717.15,2.316999912261963
0.1667,0.0,0.0,0.0,0.0,0.0,0.0,0.0,0.0,0.3333,0.0,0.0,0.5,0.0,0.0,0.0,0.0,0.0,0.0,0.0,0.0,0.0,680.15,2.2699999809265137
0.1429,0.0,0.0,0.0,0.0,0.0,0.0,0.0,0.0,0.2857,0.0,0.0,0.5714,0.0,0.0,0.0,0.0,0.0,0.0,0.0,0.0,0.0,623.15,2.2190001010894775
0.1110999999999999,0.0,0.0,0.0,0.0,0.0,0.0,0.0,0.0,0.2221999999999999,0.0,0.0,0.6667000000000001,0.0,0.0,0.0,0.0,0.0,0.0,0.0,0.0,0.0,569.15,2.140000104904175
0.0909,0.0,0.0,0.0,0.0,0.0,0.0,0.0,0.0,0.1818,0.0,0.0,0.7273000000000001,0.0,0.0,0.0,0.0,0.0,0.0,0.0,0.0,0.0,584.15,2.128999948501587
0.0833,0.0,0.0,0.0,0.0,0.0,0.0,0.0,0.0,0.1667,0.0,0.0,0.75,0.0,0.0,0.0,0.0,0.0,0.0,0.0,0.0,0.0,562.15,2.109999895095825
0.0769076907690769,0.0,0.0,0.0,0.0,0.0,0.0,0.0,0.0,0.1538153815381538,0.0,0.0,0.7692769276927692,0.0,0.0,0.0,0.0,0.0,0.0,0.0,0.0,0.0,549.15,2.109999895095825
0.0588058805880588,0.0,0.0,0.0,0.0,0.0,0.0,0.0,0.0,0.1176117611761176,0.0,0.0,0.8235823582358236,0.0,0.0,0.0,0.0,0.0,0.0,0.0,0.0,0.0,510.15,2.0880000591278076
0.5,0.0,0.0,0.0,0.0,0.0,0.0,0.0,0.0,0.5,0.0,0.0,0.0,0.0,0.0,0.0,0.0,0.0,0.0,0.0,0.0,0.0,584.15,1.9709999561309817
0.4166583341665833,0.0,0.0,0.0,0.0,0.0,0.0,0.0,0.0,0.4166583341665833,0.0,0.0,0.1666833316668333,0.0,0.0,0.0,0.0,0.0,0.0,0.0,0.0,0.0,776.15,2.2790000438690186
0.3846,0.0,0.0,0.0,0.0,0.0,0.0,0.0,0.0,0.3846,0.0,0.0,0.2307999999999999,0.0,0.0,0.0,0.0,0.0,0.0,0.0,0.0,0.0,785.15,2.3399999141693115
0.3571357135713571,0.0,0.0,0.0,0.0,0.0,0.0,0.0,0.0,0.3571357135713571,0.0,0.0,0.2857285728572857,0.0,0.0,0.0,0.0,0.0,0.0,0.0,0.0,0.0,783.15,2.369999885559082
0.3333333333333333,0.0,0.0,0.0,0.0,0.0,0.0,0.0,0.0,0.3333333333333333,0.0,0.0,0.3333333333333333,0.0,0.0,0.0,0.0,0.0,0.0,0.0,0.0,0.0,766.15,2.378999948501587
0.2941,0.0,0.0,0.0,0.0,0.0,0.0,0.0,0.0,0.2941,0.0,0.0,0.4118,0.0,0.0,0.0,0.0,0.0,0.0,0.0,0.0,0.0,741.15,2.3589999675750732
0.2778,0.0,0.0,0.0,0.0,0.0,0.0,0.0,0.0,0.2778,0.0,0.0,0.4443999999999999,0.0,0.0,0.0,0.0,0.0,0.0,0.0,0.0,0.0,714.15,2.3299999237060547
0.25,0.0,0.0,0.0,0.0,0.0,0.0,0.0,0.0,0.25,0.0,0.0,0.5,0.0,0.0,0.0,0.0,0.0,0.0,0.0,0.0,0.0,680.15,2.299999952316284
0.2,0.0,0.0,0.0,0.0,0.0,0.0,0.0,0.0,0.2,0.0,0.0,0.6,0.0,0.0,0.0,0.0,0.0,0.0,0.0,0.0,0.0,609.15,2.2200000286102295
