Repository: dorukdogular/vitreos

# Data

## Source

Glass property data is sourced from the [SciGlass database](https://github.com/epam/SciGlass) (EPAM Systems), made available under the [Open Database License (ODbL)](https://opendatacommons.org/licenses/odbl/1-0/). Accessed via the [glasspy](https://github.com/drcassar/glasspy) Python library.

## Files tracked in git

| File | Description |
|---|---|
| `clean.csv` | Deduplicated glass-forming ability dataset (11858 rows) |
| `tg_dataset.csv` | 76377 glasses with Tg (K) and 22 oxide mol% features |
| `tg_density_dataset.csv` | 31173 glasses with both Tg (K) and density (g/cm³) |

File: data/tg_density_dataset.csv (part 17 of 109)
SiO2,P2O5,ZrO2,Na2O,Al2O3,Fe2O3,CaO,MgO,K2O,B2O3,BaO,ZnO,Li2O,SrO,La2O3,TiO2,Nb2O5,PbO,Sb2O3,Bi2O3,TeO2,Se,Tg,density
0.1666833316668333,0.0,0.0,0.0,0.0,0.0,0.0,0.0,0.0,0.1666833316668333,0.0,0.0,0.6666333366663334,0.0,0.0,0.0,0.0,0.0,0.0,0.0,0.0,0.0,586.15,2.181999921798706
0.1428857114288571,0.0,0.0,0.0,0.0,0.0,0.0,0.0,0.0,0.1428857114288571,0.0,0.0,0.7142285771422858,0.0,0.0,0.0,0.0,0.0,0.0,0.0,0.0,0.0,606.15,2.1610000133514404
0.125,0.0,0.0,0.0,0.0,0.0,0.0,0.0,0.0,0.125,0.0,0.0,0.75,0.0,0.0,0.0,0.0,0.0,0.0,0.0,0.0,0.0,571.15,2.1410000324249268
0.1110999999999999,0.0,0.0,0.0,0.0,0.0,0.0,0.0,0.0,0.1110999999999999,0.0,0.0,0.7778,0.0,0.0,0.0,0.0,0.0,0.0,0.0,0.0,0.0,546.15,2.130000114440918
0.1,0.0,0.0,0.0,0.0,0.0,0.0,0.0,0.0,0.1,0.0,0.0,0.8,0.0,0.0,0.0,0.0,0.0,0.0,0.0,0.0,0.0,529.15,2.111000061035156
0.0909,0.0,0.0,0.0,0.0,0.0,0.0,0.0,0.0,0.0909,0.0,0.0,0.8181999999999999,0.0,0.0,0.0,0.0,0.0,0.0,0.0,0.0,0.0,518.15,2.1029999256134033
0.0833083308330833,0.0,0.0,0.0,0.0,0.0,0.0,0.0,0.0,0.0833083308330833,0.0,0.0,0.8333833383338334,0.0,0.0,0.0,0.0,0.0,0.0,0.0,0.0,0.0,513.15,2.0999999046325684
0.6,0.0,0.0,0.0,0.0,0.0,0.0,0.0,0.0,0.2,0.0,0.0,0.2,0.0,0.0,0.0,0.0,0.0,0.0,0.0,0.0,0.0,778.15,2.321000099182129
0.5455000000000001,0.0,0.0,0.0,0.0,0.0,0.0,0.0,0.0,0.1818,0.0,0.0,0.2727,0.0,0.0,0.0,0.0,0.0,0.0,0.0,0.0,0.0,787.15,2.384000062942505
0.5,0.0,0.0,0.0,0.0,0.0,0.0,0.0,0.0,0.1667,0.0,0.0,0.3333,0.0,0.0,0.0,0.0,0.0,0.0,0.0,0.0,0.0,771.15,2.381999969482422
0.4285571442855714,0.0,0.0,0.0,0.0,0.0,0.0,0.0,0.0,0.1428857114288571,0.0,0.0,0.4285571442855714,0.0,0.0,0.0,0.0,0.0,0.0,0.0,0.0,0.0,722.15,2.3450000286102295
0.375,0.0,0.0,0.0,0.0,0.0,0.0,0.0,0.0,0.125,0.0,0.0,0.5,0.0,0.0,0.0,0.0,0.0,0.0,0.0,0.0,0.0,683.15,2.3299999237060547
0.3,0.0,0.0,0.0,0.0,0.0,0.0,0.0,0.0,0.1,0.0,0.0,0.6,0.0,0.0,0.0,0.0,0.0,0.0,0.0,0.0,0.0,622.15,2.265000104904175
0.0,0.0,0.0,0.0,0.0,0.0,0.0,0.0,0.0,0.9091,0.0,0.0,0.0,0.0,0.0,0.0,0.0,0.0,0.0,0.0,0.0,0.0,605.15,2.1700000762939453
0.0,0.0,0.0,0.0,0.0,0.0,0.0,0.0,0.0,0.8332999999999999,0.0,0.0,0.0,0.0,0.0,0.0,0.0,0.0,0.0,0.0,0.0,0.0,660.15,2.369999885559082
0.0,0.0,0.0,0.0,0.0,0.0,0.0,0.0,0.0,0.7692,0.0,0.0,0.0,0.0,0.0,0.0,0.0,0.0,0.0,0.0,0.0,0.0,679.15,2.5999999046325684
0.0,0.0,0.0,0.0,0.0,0.0,0.0,0.0,0.0,0.7143,0.0,0.0,0.0,0.0,0.0,0.0,0.0,0.0,0.0,0.0,0.0,0.0,723.15,2.7899999618530273
0.0,0.0,0.0,0.0,0.0,0.0,0.0,0.0,0.0,0.6667000000000001,0.0,0.0,0.0,0.0,0.0,0.0,0.0,0.0,0.0,0.0,0.0,0.0,694.15,2.9100000858306885
0.0,0.0,0.0,0.0,0.0,0.0,0.0,0.0,0.0,0.625,0.0,0.0,0.0,0.0,0.0,0.0,0.0,0.0,0.0,0.0,0.0,0.0,667.15,2.940000057220459
0.0,0.0,0.0,0.0,0.0,0.0,0.0,0.0,0.0,0.5882000000000001,0.0,0.0,0.0,0.0,0.0,0.0,0.0,0.0,0.0,0.0,0.0,0.0,637.15,3.0299999713897705
0.0,0.0,0.0,0.0,0.0,0.0,0.0,0.0,0.0,0.3226,0.0,0.0,0.0,0.0,0.0,0.0,0.0,0.0,0.0,0.0,0.0,0.0,527.15,3.390000104904175
0.0,0.0,0.0,0.0,0.0,0.0,0.0,0.0,0.0,0.3125,0.0,0.0,0.0,0.0,0.0,0.0,0.0,0.0,0.0,0.0,0.0,0.0,518.15,3.440000057220459
0.0,0.0,0.0,0.0,0.0,0.0,0.0,0.0,0.0,0.9091,0.0,0.0,0.0,0.0,0.0,0.0,0.0,0.0,0.0,0.0,0.0,0.0,612.15,2.390000104904175
0.0,0.0,0.0,0.0,0.0,0.0,0.0,0.0,0.0,0.8695999999999999,0.0,0.0,0.0,0.0,0.0,0.0,0.0,0.0,0.0,0.0,0.0,0.0,635.15,2.509999990463257
0.0,0.0,0.0,0.0,0.0,0.0,0.0,0.0,0.0,0.8332999999999999,0.0,0.0,0.0,0.0,0.0,0.0,0.0,0.0,0.0,0.0,0.0,0.0,650.15,2.7100000381469727
0.0,0.0,0.0,0.0,0.0,0.0,0.0,0.0,0.0,0.7406999999999999,0.0,0.0,0.0,0.0,0.0,0.0,0.0,0.0,0.0,0.0,0.0,0.0,700.15,3.0799999237060547
0.0,0.0,0.0,0.0,0.0,0.0,0.0,0.0,0.0,0.7143,0.0,0.0,0.0,0.0,0.0,0.0,0.0,0.0,0.0,0.0,0.0,0.0,703.15,3.190000057220459
0.0,0.0,0.0,0.0,0.0,0.0,0.0,0.0,0.0,0.4167,0.0,0.0,0.0,0.0,0.0,0.0,0.0,0.0,0.0,0.0,0.0,0.0,574.15,3.890000104904175
0.0,0.0,0.0,0.0,0.0,0.0,0.0,0.0,0.0,0.3509,0.0,0.0,0.0,0.0,0.0,0.0,0.0,0.0,0.0,0.0,0.0,0.0,514.15,3.9700000286102295
0.0,0.0,0.0,0.0,0.0,0.0,0.0,0.0,0.0,1.0,0.0,0.0,0.0,0.0,0.0,0.0,0.0,0.0,0.0,0.0,0.0,0.0,532.15,1.809999942779541
0.0,0.0,0.0,0.0,0.0,0.0,0.0,0.0,0.0909,0.9091,0.0,0.0,0.0,0.0,0.0,0.0,0.0,0.0,0.0,0.0,0.0,0.0,617.15,2.069999933242798
0.0,0.0,0.0,0.0,0.0,0.0,0.0,0.0,0.1667,0.8332999999999999,0.0,0.0,0.0,0.0,0.0,0.0,0.0,0.0,0.0,0.0,0.0,0.0,673.15,2.130000114440918
0.0,0.0,0.0,0.0,0.0,0.0,0.0,0.0,0.2307999999999999,0.7692,0.0,0.0,0.0,0.0,0.0,0.0,0.0,0.0,0.0,0.0,0.0,0.0,703.15,2.190000057220459
0.0,0.0,0.0,0.0,0.0,0.0,0.0,0.0,0.2857,0.7143,0.0,0.0,0.0,0.0,0.0,0.0,0.0,0.0,0.0,0.0,0.0,0.0,719.15,2.2699999809265137
0.0,0.0,0.0,0.0,0.0,0.0,0.0,0.0,0.3333,0.6667000000000001,0.0,0.0,0.0,0.0,0.0,0.0,0.0,0.0,0.0,0.0,0.0,0.0,705.15,2.319999933242798
0.0,0.0,0.0,0.0,0.0,0.0,0.0,0.0,0.375,0.625,0.0,0.0,0.0,0.0,0.0,0.0,0.0,0.0,0.0,0.0,0.0,0.0,678.15,2.299999952316284
0.0,0.0,0.0,0.0,0.0,0.0,0.0,0.0,0.4118,0.5882000000000001,0.0,0.0,0.0,0.0,0.0,0.0,0.0,0.0,0.0,0.0,0.0,0.0,643.15,2.299999952316284
0.0,0.0,0.0,0.0,0.0,0.0,0.0,0.0,0.0,1.0,0.0,0.0,0.0,0.0,0.0,0.0,0.0,0.0,0.0,0.0,0.0,0.0,533.15,1.8240000009536743
0.0,0.0,0.0,0.0454954504549545,0.0,0.0,0.0,0.0,0.0,0.9090090990900912,0.0,0.0,0.0454954504549545,0.0,0.0,0.0,0.0,0.0,0.0,0.0,0.0,0.0,618.15,1.991000056266785
0.0,0.0,0.0,0.0833083308330833,0.0,0.0,0.0,0.0,0.0,0.8333833383338334,0.0,0.0,0.0833083308330833,0.0,0.0,0.0,0.0,0.0,0.0,0.0,0.0,0.0,691.15,2.0989999771118164
0.0,0.0,0.0,0.1153999999999999,0.0,0.0,0.0,0.0,0.0,0.7692,0.0,0.0,0.1153999999999999,0.0,0.0,0.0,0.0,0.0,0.0,0.0,0.0,0.0,729.15,2.200000047683716
0.0,0.0,0.0,0.1428857114288571,0.0,0.0,0.0,0.0,0.0,0.7142285771422859,0.0,0.0,0.1428857114288571,0.0,0.0,0.0,0.0,0.0,0.0,0.0,0.0,0.0,724.15,2.2790000438690186
0.0,0.0,0.0,0.1666833316668333,0.0,0.0,0.0,0.0,0.0,0.6666333366663334,0.0,0.0,0.1666833316668333,0.0,0.0,0.0,0.0,0.0,0.0,0.0,0.0,0.0,719.15,2.319999933242798
0.0,0.0,0.0,0.1875,0.0,0.0,0.0,0.0,0.0,0.625,0.0,0.0,0.1875,0.0,0.0,0.0,0.0,0.0,0.0,0.0,0.0,0.0,704.15,2.3389999866485596
0.0,0.0,0.0,0.2059,0.0,0.0,0.0,0.0,0.0,0.5882000000000001,0.0,0.0,0.2059,0.0,0.0,0.0,0.0,0.0,0.0,0.0,0.0,0.0,682.15,2.3389999866485596
0.0,0.0,0.0,0.2221999999999999,0.0,0.0,0.0,0.0,0.0,0.5556,0.0,0.0,0.2221999999999999,0.0,0.0,0.0,0.0,0.0,0.0,0.0,0.0,0.0,662.15,2.3289999961853027
0.0,0.0,0.0,0.25,0.0,0.0,0.0,0.0,0.0,0.5,0.0,0.0,0.25,0.0,0.0,0.0,0.0,0.0,0.0,0.0,0.0,0.0,628.15,2.2890000343322754
0.0,0.0,0.0,0.2727272727272727,0.0,0.0,0.0,0.0,0.0,0.4545454545454546,0.0,0.0,0.2727272727272727,0.0,0.0,0.0,0.0,0.0,0.0,0.0,0.0,0.0,575.15,2.2980000972747803
0.0,0.0,0.0,0.3,0.0,0.0,0.0,0.0,0.0,0.4,0.0,0.0,0.3,0.0,0.0,0.0,0.0,0.0,0.0,0.0,0.0,0.0,529.15,2.2980000972747803
0.0,0.0,0.0,0.3214321432143214,0.0,0.0,0.0,0.0,0.0,0.3571357135713571,0.0,0.0,0.3214321432143214,0.0,0.0,0.0,0.0,0.0,0.0,0.0,0.0,0.0,508.15,2.299999952316284
0.0,0.0,0.0,0.3333333333333333,0.0,0.0,0.0,0.0,0.0,0.3333333333333333,0.0,0.0,0.3333333333333333,0.0,0.0,0.0,0.0,0.0,0.0,0.0,0.0,0.0,494.15,2.2980000972747803
0.0,0.0,0.0,0.3529352935293529,0.0,0.0,0.0,0.0,0.0,0.2941294129412941,0.0,0.0,0.3529352935293529,0.0,0.0,0.0,0.0,0.0,0.0,0.0,0.0,0.0,484.15,2.2890000343322754
0.0,0.0,0.0,0.3571357135713571,0.0,0.0,0.0,0.0,0.0,0.2857285728572857,0.0,0.0,0.3571357135713571,0.0,0.0,0.0,0.0,0.0,0.0,0.0,0.0,0.0,483.15,2.309000015258789
0.0,0.0,0.0,0.3684,0.0,0.0,0.0,0.0,0.0,0.2632,0.0,0.0,0.3684,0.0,0.0,0.0,0.0,0.0,0.0,0.0,0.0,0.0,478.15,2.308000087738037
0.0,0.0,0.0,0.375,0.0,0.0,0.0,0.0,0.0,0.25,0.0,0.0,0.375,0.0,0.0,0.0,0.0,0.0,0.0,0.0,0.0,0.0,478.15,2.2899999618530273
0.0,0.0,0.0,0.0,0.0,0.0,0.0,0.0,0.0,0.9090090990900912,0.0,0.0,0.0454954504549545,0.0,0.0,0.0,0.0,0.0,0.0,0.0,0.0,0.0,613.15,2.0880000591278076
0.0,0.0,0.0,0.0,0.0,0.0,0.0,0.0,0.0,0.7692,0.0,0.0,0.1153999999999999,0.0,0.0,0.0,0.0,0.0,0.0,0.0,0.0,0.0,699.15,2.4100000858306885
0.0,0.0,0.0,0.0,0.0,0.0,0.0,0.0,0.0,0.6666333366663334,0.0,0.0,0.1666833316668333,0.0,0.0,0.0,0.0,0.0,0.0,0.0,0.0,0.0,701.15,2.61899995803833
0.0,0.0,0.0,0.0,0.0,0.0,0.0,0.0,0.0,0.5,0.0,0.0,0.25,0.0,0.0,0.0,0.0,0.0,0.0,0.0,0.0,0.0,625.15,2.739000082015991
0.0,0.0,0.0,0.0,0.0,0.0,0.0,0.0,0.0,0.4,0.0,0.0,0.3,0.0,0.0,0.0,0.0,0.0,0.0,0.0,0.0,0.0,555.15,2.9010000228881836
0.0,0.0,0.0,0.0,0.0,0.0,0.0,0.0,0.0,0.3333333333333333,0.0,0.0,0.3333333333333333,0.0,0.0,0.0,0.0,0.0,0.0,0.0,0.0,0.0,529.15,2.997999906539917
0.0,0.0,0.0,0.0,0.0,0.0,0.0,0.0,0.0,0.2857285728572857,0.0,0.0,0.3571357135713571,0.0,0.0,0.0,0.0,0.0,0.0,0.0,0.0,0.0,516.15,3.071000099182129
0.0,0.0,0.0,0.0,0.0,0.0,0.0,0.0,0.0,0.2702729727027297,0.0,0.0,0.3648635136486351,0.0,0.0,0.0,0.0,0.0,0.0,0.0,0.0,0.0,513.15,3.13100004196167
0.0,0.0,0.0,0.0,0.0,0.0,0.0,0.0,0.0,0.2564,0.0,0.0,0.3718,0.0,0.0,0.0,0.0,0.0,0.0,0.0,0.0,0.0,509.15,3.13100004196167
0.5714,0.0,0.0,0.1429,0.0,0.0,0.0,0.0,0.0,0.2857,0.0,0.0,0.0,0.0,0.0,0.0,0.0,0.0,0.0,0.0,0.0,0.0,828.15,2.431999921798706
0.5405,0.0,0.0,0.1892,0.0,0.0,0.0,0.0,0.0,0.2703,0.0,0.0,0.0,0.0,0.0,0.0,0.0,0.0,0.0,0.0,0.0,0.0,851.15,2.4800000190734863
0.5,0.0,0.0,0.25,0.0,0.0,0.0,0.0,0.0,0.25,0.0,0.0,0.0,0.0,0.0,0.0,0.0,0.0,0.0,0.0,0.0,0.0,813.15,2.513000011444092
0.4444444444444444,0.0,0.0,0.3333333333333333,0.0,0.0,0.0,0.0,0.0,0.2222222222222222,0.0,0.0,0.0,0.0,0.0,0.0,0.0,0.0,0.0,0.0,0.0,0.0,741.15,2.509999990463257
0.6666333366663334,0.0,0.0,0.1666833316668333,0.0,0.0,0.0,0.0,0.0,0.1666833316668333,0.0,0.0,0.0,0.0,0.0,0.0,0.0,0.0,0.0,0.0,0.0,0.0,864.15,2.494999885559082
0.6154,0.0,0.0,0.2307999999999999,0.0,0.0,0.0,0.0,0.0,0.1538,0.0,0.0,0.0,0.0,0.0,0.0,0.0,0.0,0.0,0.0,0.0,0.0,841.15,2.499000072479248
0.5714,0.0,0.0,0.2857,0.0,0.0,0.0,0.0,0.0,0.1429,0.0,0.0,0.0,0.0,0.0,0.0,0.0,0.0,0.0,0.0,0.0,0.0,798.15,2.513000011444092
0.4347999999999999,0.0,0.0,0.0,0.0,0.0,0.0,0.0,0.1304,0.4347999999999999,0.0,0.0,0.0,0.0,0.0,0.0,0.0,0.0,0.0,0.0,0.0,0.0,744.15,2.2699999809265137
0.4,0.0,0.0,0.0,0.0,0.0,0.0,0.0,0.2,0.4,0.0,0.0,0.0,0.0,0.0,0.0,0.0,0.0,0.0,0.0,0.0,0.0,785.15,2.3380000591278076
0.3333333333333333,0.0,0.0,0.0,0.0,0.0,0.0,0.0,0.3333333333333333,0.3333333333333333,0.0,0.0,0.0,0.0,0.0,0.0,0.0,0.0,0.0,0.0,0.0,0.0,713.15,2.4000000953674316
0.2857,0.0,0.0,0.0,0.0,0.0,0.0,0.0,0.4286,0.2857,0.0,0.0,0.0,0.0,0.0,0.0,0.0,0.0,0.0,0.0,0.0,0.0,654.15,2.380000114440918
0.25,0.0,0.0,0.0,0.0,0.0,0.0,0.0,0.5,0.25,0.0,0.0,0.0,0.0,0.0,0.0,0.0,0.0,0.0,0.0,0.0,0.0,622.15,2.371000051498413
0.2221999999999999,0.0,0.0,0.0,0.0,0.0,0.0,0.0,0.5556,0.2221999999999999,0.0,0.0,0.0,0.0,0.0,0.0,0.0,0.0,0.0,0.0,0.0,0.0,588.15,2.390000104904175
0.2,0.0,0.0,0.0,0.0,0.0,0.0,0.0,0.6,0.2,0.0,0.0,0.0,0.0,0.0,0.0,0.0,0.0,0.0,0.0,0.0,0.0,560.15,2.371000051498413
0.5714,0.0,0.0,0.0,0.0,0.0,0.0,0.0,0.1429,0.2857,0.0,0.0,0.0,0.0,0.0,0.0,0.0,0.0,0.0,0.0,0.0,0.0,839.15,2.4000000953674316
0.5,0.0,0.0,0.0,0.0,0.0,0.0,0.0,0.25,0.25,0.0,0.0,0.0,0.0,0.0,0.0,0.0,0.0,0.0,0.0,0.0,0.0,818.15,2.4570000171661377
0.4761999999999999,0.0,0.0,0.0,0.0,0.0,0.0,0.0,0.2857,0.2380999999999999,0.0,0.0,0.0,0.0,0.0,0.0,0.0,0.0,0.0,0.0,0.0,0.0,786.15,2.450000047683716
0.1429,0.0,0.0,0.5714,0.0,0.0,0.0,0.0,0.0,0.2857,0.0,0.0,0.0,0.0,0.0,0.0,0.0,0.0,0.0,0.0,0.0,0.0,589.15,2.431999921798706
0.125,0.0,0.0,0.625,0.0,0.0,0.0,0.0,0.0,0.25,0.0,0.0,0.0,0.0,0.0,0.0,0.0,0.0,0.0,0.0,0.0,0.0,551.15,2.4200000762939453
0.1,0.0,0.0,0.7,0.0,0.0,0.0,0.0,0.0,0.2,0.0,0.0,0.0,0.0,0.0,0.0,0.0,0.0,0.0,0.0,0.0,0.0,524.15,2.4590001106262207
0.4347999999999999,0.0,0.0,0.1304,0.0,0.0,0.0,0.0,0.0,0.4347999999999999,0.0,0.0,0.0,0.0,0.0,0.0,0.0,0.0,0.0,0.0,0.0,0.0,764.15,2.2690000534057617
0.4166583341665833,0.0,0.0,0.1666833316668333,0.0,0.0,0.0,0.0,0.0,0.4166583341665833,0.0,0.0,0.0,0.0,0.0,0.0,0.0,0.0,0.0,0.0,0.0,0.0,783.15,2.371999979019165
0.4,0.0,0.0,0.2,0.0,0.0,0.0,0.0,0.0,0.4,0.0,0.0,0.0,0.0,0.0,0.0,0.0,0.0,0.0,0.0,0.0,0.0,799.15,2.4070000648498535
0.3703629637036296,0.0,0.0,0.2592740725927407,0.0,0.0,0.0,0.0,0.0,0.3703629637036296,0.0,0.0,0.0,0.0,0.0,0.0,0.0,0.0,0.0,0.0,0.0,0.0,794.15,2.4670000076293945
0.3333333333333333,0.0,0.0,0.3333333333333333,0.0,0.0,0.0,0.0,0.0,0.3333333333333333,0.0,0.0,0.0,0.0,0.0,0.0,0.0,0.0,0.0,0.0,0.0,0.0,750.15,2.4779999256134033
0.2857,0.0,0.0,0.4286,0.0,0.0,0.0,0.0,0.0,0.2857,0.0,0.0,0.0,0.0,0.0,0.0,0.0,0.0,0.0,0.0,0.0,0.0,692.15,2.4709999561309814
0.25,0.0,0.0,0.5,0.0,0.0,0.0,0.0,0.0,0.25,0.0,0.0,0.0,0.0,0.0,0.0,0.0,0.0,0.0,0.0,0.0,0.0,646.15,2.450999975204468
0.2221999999999999,0.0,0.0,0.5556,0.0,0.0,0.0,0.0,0.0,0.2221999999999999,0.0,0.0,0.0,0.0,0.0,0.0,0.0,0.0,0.0,0.0,0.0,0.0,601.15,2.4590001106262207
0.2,0.0,0.0,0.6,0.0,0.0,0.0,0.0,0.0,0.2,0.0,0.0,0.0,0.0,0.0,0.0,0.0,0.0,0.0,0.0,0.0,0.0,571.15,2.4700000286102295
0.1818,0.0,0.0,0.6364,0.0,0.0,0.0,0.0,0.0,0.1818,0.0,0.0,0.0,0.0,0.0,0.0,0.0,0.0,0.0,0.0,0.0,0.0,556.15,2.4769999980926514
0.4444444444444444,0.0,0.0,0.0,0.0,0.0,0.0,0.0,0.3333333333333333,0.2222222222222222,0.0,0.0,0.0,0.0,0.0,0.0,0.0,0.0,0.0,0.0,0.0,0.0,738.15,2.4600000381469727
0.4,0.0,0.0,0.0,0.0,0.0,0.0,0.0,0.4,0.2,0.0,0.0,0.0,0.0,0.0,0.0,0.0,0.0,0.0,0.0,0.0,0.0,682.15,2.4070000648498535
0.3333,0.0,0.0,0.0,0.0,0.0,0.0,0.0,0.5,0.1667,0.0,0.0,0.0,0.0,0.0,0.0,0.0,0.0,0.0,0.0,0.0,0.0,628.15,2.381999969482422
0.2857,0.0,0.0,0.0,0.0,0.0,0.0,0.0,0.5714,0.1429,0.0,0.0,0.0,0.0,0.0,0.0,0.0,0.0,0.0,0.0,0.0,0.0,593.15,2.380000114440918
0.25,0.0,0.0,0.0,0.0,0.0,0.0,0.0,0.625,0.125,0.0,0.0,0.0,0.0,0.0,0.0,0.0,0.0,0.0,0.0,0.0,0.0,559.15,2.3299999237060547
0.7018000000000001,0.0,0.0,0.0,0.0,0.0,0.0,0.0,0.1227999999999999,0.1754,0.0,0.0,0.0,0.0,0.0,0.0,0.0,0.0,0.0,0.0,0.0,0.0,903.15,2.4149999618530273
0.6154,0.0,0.0,0.0,0.0,0.0,0.0,0.0,0.2307999999999999,0.1538,0.0,0.0,0.0,0.0,0.0,0.0,0.0,0.0,0.0,0.0,0.0,0.0,847.15,2.4670000076293945
0.5714,0.0,0.0,0.0,0.0,0.0,0.0,0.0,0.2857,0.1429,0.0,0.0,0.0,0.0,0.0,0.0,0.0,0.0,0.0,0.0,0.0,0.0,803.15,2.4749999046325684
0.5333533353335334,0.0,0.0,0.0,0.0,0.0,0.0,0.0,0.3333333333333333,0.1333133313331333,0.0,0.0,0.0,0.0,0.0,0.0,0.0,0.0,0.0,0.0,0.0,0.0,747.15,2.48799991607666
0.5,0.0,0.0,0.0,0.0,0.0,0.0,0.0,0.375,0.125,0.0,0.0,0.0,0.0,0.0,0.0,0.0,0.0,0.0,0.0,0.0,0.0,694.15,2.4570000171661377
0.4444444444444444,0.0,0.0,0.0,0.0,0.0,0.0,0.0,0.4444444444444444,0.1111111111111111,0.0,0.0,0.0,0.0,0.0,0.0,0.0,0.0,0.0,0.0,0.0,0.0,664.15,2.428999900817871
0.4,0.0,0.0,0.0,0.0,0.0,0.0,0.0,0.5,0.1,0.0,0.0,0.0,0.0,0.0,0.0,0.0,0.0,0.0,0.0,0.0,0.0,641.15,2.428999900817871
0.3636,0.0,0.0,0.0,0.0,0.0,0.0,0.0,0.5455,0.0909,0.0,0.0,0.0,0.0,0.0,0.0,0.0,0.0,0.0,0.0,0.0,0.0,613.15,2.437999963760376
0.3333333333333333,0.0,0.0,0.0,0.0,0.0,0.0,0.0,0.5833583358335833,0.0833083308330833,0.0,0.0,0.0,0.0,0.0,0.0,0.0,0.0,0.0,0.0,0.0,0.0,598.15,2.4179999828338623
0.0,0.0,0.0,0.0,0.2,0.0,0.0,0.0,0.0,0.65,0.0,0.0,0.0,0.0,0.0,0.0,0.0,0.0,0.0,0.0,0.0,0.0,940.15,3.059999942779541
0.0,0.0,0.0,0.0,0.25,0.0,0.0,0.0,0.0,0.65,0.0,0.0,0.0,0.0,0.0,0.0,0.0,0.0,0.0,0.0,0.0,0.0,936.15,2.859999895095825
0.0,0.0,0.0,0.0,0.25,0.0,0.0,0.0,0.0,0.6,0.0,0.0,0.0,0.0,0.0,0.0,0.0,0.0,0.0,0.0,0.0,0.0,958.15,3.0799999237060547
0.0,0.0,0.0,0.0,0.2,0.0,0.0,0.0,0.0,0.55,0.0,0.0,0.0,0.0,0.0,0.0,0.0,0.0,0.0,0.0,0.0,0.0,969.15,3.700000047683716
0.0,0.0,0.0,0.0,0.25,0.0,0.0,0.0,0.0,0.55,0.0,0.0,0.0,0.0,0.0,0.0,0.0,0.0,0.0,0.0,0.0,0.0,963.15,3.299999952316284
0.0,0.0,0.0,0.0,0.3,0.0,0.0,0.0,0.0,0.55,0.0,0.0,0.0,0.0,0.0,0.0,0.0,0.0,0.0,0.0,0.0,0.0,975.15,3.119999885559082
0.0,0.0,0.0,0.0,0.35,0.0,0.0,0.0,0.0,0.55,0.0,0.0,0.0,0.0,0.0,0.0,0.0,0.0,0.0,0.0,0.0,0.0,974.15,2.950000047683716
0.0,0.0,0.0,0.0,0.25,0.0,0.0,0.0,0.0,0.5,0.0,0.0,0.0,0.0,0.0,0.0,0.0,0.0,0.0,0.0,0.0,0.0,980.15,3.549999952316284
0.0,0.0,0.0,0.0,0.35,0.0,0.0,0.0,0.0,0.5,0.0,0.0,0.0,0.0,0.0,0.0,0.0,0.0,0.0,0.0,0.0,0.0,982.15,3.1600000858306885
0.0,0.5,0.0,0.0,0.0,0.0,0.0,0.0,0.0,0.0,0.0,0.0,0.0,0.0,0.0,0.0,0.0,0.0,0.0,0.0,0.0,0.0,464.15,4.539999961853027
0.0,0.5,0.0,0.0,0.0,0.0,0.0,0.0,0.0,0.0,0.0,0.0,0.01,0.0,0.0,0.0,0.0,0.0,0.0,0.0,0.0,0.0,472.15,4.260000228881836
0.0,0.5,0.0,0.0,0.0,0.0,0.0,0.0,0.0,0.0,0.0,0.0,0.03,0.0,0.0,0.0,0.0,0.0,0.0,0.0,0.0,0.0,463.15,4.429999828338623
0.0,0.5,0.0,0.0,0.0,0.0,0.0,0.0,0.0,0.0,0.0,0.0,0.05,0.0,0.0,0.0,0.0,0.0,0.0,0.0,0.0,0.0,457.15,4.369999885559082
0.0,0.5,0.0,0.0,0.0,0.0,0.0,0.0,0.0,0.0,0.0,0.0,0.075,0.0,0.0,0.0,0.0,0.0,0.0,0.0,0.0,0.0,449.15,4.28000020980835
0.0,0.5,0.0,0.0,0.0,0.0,0.0,0.0,0.0,0.0,0.0,0.0,0.11,0.0,0.0,0.0,0.0,0.0,0.0,0.0,0.0,0.0,463.15,4.039999961853027
0.0,0.5,0.0,0.0,0.0,0.0,0.0,0.0,0.0,0.0,0.0,0.0,0.25,0.0,0.0,0.0,0.0,0.0,0.0,0.0,0.0,0.0,486.15,3.640000104904175
0.0,0.5,0.0,0.0,0.0,0.0,0.0,0.0,0.0,0.0,0.0,0.0,0.39,0.0,0.0,0.0,0.0,0.0,0.0,0.0,0.0,0.0,535.15,3.0
0.0,0.5,0.0,0.0,0.0,0.0,0.0,0.0,0.0,0.0,0.0,0.0,0.45,0.0,0.0,0.0,0.0,0.0,0.0,0.0,0.0,0.0,570.15,2.6500000953674316
0.0,0.5,0.0,0.0,0.0,0.0,0.0,0.0,0.0,0.0,0.0,0.0,0.47,0.0,0.0,0.0,0.0,0.0,0.0,0.0,0.0,0.0,583.15,2.319999933242798
0.0,0.5,0.0,0.0,0.0,0.0,0.0,0.0,0.0,0.0,0.0,0.0,0.475,0.0,0.0,0.0,0.0,0.0,0.0,0.0,0.0,0.0,592.15,2.440000057220459
0.0,0.5,0.0,0.0,0.0,0.0,0.0,0.0,0.0,0.0,0.0,0.0,0.5,0.0,0.0,0.0,0.0,0.0,0.0,0.0,0.0,0.0,606.15,2.4000000953674316
0.0,0.0,0.0,0.0,0.0,0.0,0.0,0.0,0.0,0.0,0.0,0.0,0.0,0.0,0.0,0.0,0.0,0.0,0.4,0.0,0.0,0.0,543.15,5.449999809265137
0.0,0.5,0.0,0.0,0.0,0.0,0.15,0.0,0.0,0.0,0.35,0.0,0.0,0.0,0.0,0.0,0.0,0.0,0.0,0.0,0.0,0.0,758.15,3.325000047683716
0.0,0.5,0.0,0.0,0.0,0.0,0.2,0.0,0.0,0.0,0.3,0.0,0.0,0.0,0.0,0.0,0.0,0.0,0.0,0.0,0.0,0.0,746.15,3.243000030517578
0.0,0.5,0.0,0.0,0.0,0.0,0.3,0.0,0.0,0.0,0.2,0.0,0.0,0.0,0.0,0.0,0.0,0.0,0.0,0.0,0.0,0.0,758.15,3.065999984741211
0.0,0.5,0.0,0.0,0.0,0.0,0.35,0.0,0.0,0.0,0.15,0.0,0.0,0.0,0.0,0.0,0.0,0.0,0.0,0.0,0.0,0.0,776.15,2.9649999141693115
0.0,0.2702270227022702,0.0,0.0547054705470547,0.0356035603560356,0.0,0.0,0.0,0.0,0.0,0.1027102710271027,0.0,0.054005400540054,0.0,0.0,0.0,0.0,0.0807080708070807,0.0,0.0,0.0,0.0,608.15,3.67300009727478
0.0,0.2577257725772577,0.0,0.0522052205220522,0.034003400340034,0.0,0.0,0.0,0.0,0.0,0.0979097909790979,0.0,0.0515051505150515,0.0,0.0,0.0,0.0,0.0769076907690769,0.0,0.0,0.0,0.0,603.15,3.6530001163482666
0.0,0.2467,0.0,0.05,0.0325,0.0,0.0,0.0,0.0,0.0,0.0938,0.0,0.0493,0.0,0.0,0.0,0.0,0.0737,0.0,0.0,0.0,0.0,598.15,3.660000085830689
0.0,0.2323,0.0,0.047,0.0306,0.0,0.0,0.0,0.0,0.0,0.0883,0.0,0.0465,0.0,0.0,0.0,0.0,0.0694,0.0,0.0,0.0,0.0,593.15,3.724999904632568
0.0,0.2195219521952195,0.0,0.0444044404440444,0.0289028902890289,0.0,0.0,0.0,0.0,0.0,0.0834083408340834,0.0,0.0439043904390439,0.0,0.0,0.0,0.0,0.0655065506550655,0.0,0.0,0.0,0.0,573.15,3.555999994277954
0.0,0.2121212121212121,0.0,0.043004300430043,0.028002800280028,0.0,0.0,0.0,0.0,0.0,0.0806080608060806,0.0,0.0424042404240424,0.0,0.0,0.0,0.0,0.0633063306330633,0.0,0.0,0.0,0.0,603.15,3.75
0.0,0.204,0.0,0.0412999999999999,0.0269,0.0,0.0,0.0,0.0,0.0,0.0775,0.0,0.0408,0.0,0.0,0.0,0.0,0.0608999999999999,0.0,0.0,0.0,0.0,603.15,3.803999900817871
0.0,0.2187218721872187,0.0,0.0443044304430442,0.0288028802880287,0.0,0.0,0.0,0.0,0.0,0.0831083108310831,0.0,0.0437043704370437,0.0,0.0,0.0,0.0,0.0653065306530653,0.0,0.0,0.0,0.0,608.15,3.76799988746643
0.0,0.2917,0.0,0.0449,0.0279999999999999,0.0,0.0,0.0,0.0,0.0,0.0818,0.0,0.0426999999999999,0.0,0.0,0.0,0.0,0.064,0.0,0.0,0.0,0.0,638.15,3.378999948501587
0.0,0.2174,0.0,0.0453,0.0288,0.0,0.0,0.0,0.0,0.0,0.0834,0.0,0.0437,0.0,0.0,0.0,0.0,0.0649,0.0,0.0,0.0,0.0,628.15,3.306999921798706
0.0,0.2580741925807419,0.0,0.0521947805219478,0.033996600339966,0.0,0.0,0.0,0.0,0.0,0.0983901609839016,0.0,0.0514948505149485,0.0,0.0,0.0,0.0,0.0764923507649235,0.0,0.0,0.0,0.0,573.15,3.634999990463257
0.0,0.2471,0.0,0.0498999999999999,0.0324999999999999,0.0,0.0,0.0,0.0,0.0,0.0941999999999999,0.0,0.0492999999999999,0.0,0.0,0.0,0.0,0.0732999999999999,0.0,0.0,0.0,0.0,583.15,3.681999921798706
0.0,0.2202,0.0,0.0445,0.0289999999999999,0.0,0.0,0.0,0.0,0.0,0.0839,0.0,0.0438999999999999,0.0,0.0,0.0,0.0,0.0653,0.0,0.0,0.0,0.0,588.15,3.74399995803833
0.0,0.2031,0.0,0.0449,0.0285,0.0,0.0,0.0,0.0,0.0,0.085,0.0,0.0444,0.0,0.0,0.0,0.0,0.0649,0.0,0.0,0.0,0.0,591.15,3.759999990463257
0.0,0.2927292729272926,0.0,0.0449044904490449,0.0281028102810281,0.0,0.0,0.0,0.0,0.0,0.0820082008200819,0.0,0.0428042804280428,0.0,0.0,0.0,0.0,0.0637063706370637,0.0,0.0,0.0,0.0,603.15,3.572000026702881
0.0,0.2073,0.0,0.0418,0.0302999999999999,0.0,0.0,0.0,0.0,0.0,0.0807,0.0,0.0444,0.0,0.0,0.0,0.0,0.0637,0.0,0.0,0.0,0.0,603.15,3.75
0.0,0.1926999999999999,0.0,0.013,0.0388,0.0,0.0,0.0,0.0483,0.0,0.0,0.0,0.0123,0.0,0.0,0.0,0.0,0.0,0.0,0.0,0.0,0.0,573.15,2.615999937057495
0.0,0.1933,0.0,0.0313,0.0388,0.0,0.0,0.0,0.0315,0.0,0.0,0.0,0.011,0.0,0.0,0.0,0.0,0.0,0.0,0.0,0.0,0.0,563.15,2.6559998989105225
0.0,0.181,0.0,0.0401,0.0331,0.0,0.0,0.0,0.0,0.0,0.0,0.0,0.0394,0.0,0.0,0.0,0.0,0.0,0.0,0.0,0.0,0.0,563.15,2.61299991607666
0.0,0.181,0.0,0.0136999999999999,0.0331,0.0,0.0,0.0,0.0131999999999999,0.0,0.0,0.0,0.0525999999999999,0.0,0.0,0.0,0.0,0.0,0.0,0.0,0.0,0.0,556.15,2.6449999809265137
0.1331866813318668,0.0,0.0,0.1358864113588641,0.0536946305369463,0.0,0.0,0.0,0.0,0.4959504049595041,0.1812818718128187,0.0,0.0,0.0,0.0,0.0,0.0,0.0,0.0,0.0,0.0,0.0,790.15,3.059999942779541
0.0916,0.0,0.0,0.1367,0.054,0.0,0.0,0.0,0.0,0.5354,0.1823,0.0,0.0,0.0,0.0,0.0,0.0,0.0,0.0,0.0,0.0,0.0,787.15,3.0299999713897705
0.1312131213121312,0.0,0.0,0.1338133813381338,0.0203020302030202,0.0,0.0,0.0,0.0,0.536153615361536,0.1785178517851785,0.0,0.0,0.0,0.0,0.0,0.0,0.0,0.0,0.0,0.0,0.0,803.15,3.059999942779541
0.129,0.0,0.0,0.1843,0.052,0.0,0.0,0.0,0.0,0.4804,0.1543,0.0,0.0,0.0,0.0,0.0,0.0,0.0,0.0,0.0,0.0,0.0,775.15,2.9800000190734863
0.1265,0.0,0.0,0.142,0.0196,0.0,0.0,0.0,0.0,0.5172,0.1357,0.059,0.0,0.0,0.0,0.0,0.0,0.0,0.0,0.0,0.0,0.0,790.15,2.990000009536743
0.1320867913208679,0.0,0.0,0.1347865213478652,0.0,0.0,0.0,0.0,0.0,0.5397460253974602,0.1933806619338066,0.0,0.0,0.0,0.0,0.0,0.0,0.0,0.0,0.0,0.0,0.0,810.15,3.1500000953674316
0.1391,0.0,0.0,0.142,0.0561,0.0,0.0,0.0,0.0,0.4361,0.2267,0.0,0.0,0.0,0.0,0.0,0.0,0.0,0.0,0.0,0.0,0.0,796.15,3.259999990463257
0.1247875212478752,0.0,0.0,0.1400859914008599,0.0193980601939806,0.0,0.0,0.0,0.0,0.51004899510049,0.1183881611838816,0.0872912708729127,0.0,0.0,0.0,0.0,0.0,0.0,0.0,0.0,0.0,0.0,786.15,2.9600000381469727
0.1436143614361436,0.0,0.0,0.1465146514651465,0.0579057905790579,0.0,0.0,0.0,0.0,0.3913391339133913,0.2606260626062606,0.0,0.0,0.0,0.0,0.0,0.0,0.0,0.0,0.0,0.0,0.0,797.15,3.3299999237060547
0.1316868313168683,0.0,0.0,0.1343865613438656,0.0081991800819917,0.0,0.0,0.0,0.0,0.5383461653834617,0.1873812618738126,0.0,0.0,0.0,0.0,0.0,0.0,0.0,0.0,0.0,0.0,0.0,807.15,3.0999999046325684
0.132,0.0,0.0,0.1347,0.0532,0.0,0.0447,0.0,0.0,0.4557,0.1797,0.0,0.0,0.0,0.0,0.0,0.0,0.0,0.0,0.0,0.0,0.0,785.15,3.109999895095825
0.133,0.0,0.0,0.095,0.0206,0.0,0.0,0.0,0.0268,0.5436,0.181,0.0,0.0,0.0,0.0,0.0,0.0,0.0,0.0,0.0,0.0,0.0,806.15,3.059999942779541
0.1302999999999999,0.0,0.0,0.1196999999999999,0.0,0.0,0.0,0.0,0.0,0.5327,0.1896999999999999,0.0,0.0275999999999999,0.0,0.0,0.0,0.0,0.0,0.0,0.0,0.0,0.0,786.15,3.1500000953674316
0.4318,0.0,0.0,0.0562999999999999,0.0567999999999999,0.0904,0.3283,0.0294,0.0,0.0,0.0,0.0,0.0,0.0,0.0,0.0069999999999999,0.0,0.0,0.0,0.0,0.0,0.0,893.15,2.990000009536743
0.3802999999999999,0.0,0.0,0.0494999999999999,0.0494999999999999,0.0794,0.4099,0.0253999999999999,0.0,0.0,0.0,0.0,0.0,0.0,0.0,0.0059999999999999,0.0,0.0,0.0,0.0,0.0,0.0,895.15,3.0
0.3252325232523252,0.0,0.0,0.0418041804180418,0.0424042404240424,0.0678067806780678,0.4955495549554954,0.0214021402140214,0.0,0.0,0.0,0.0,0.0,0.0,0.0,0.0058005800580057,0.0,0.0,0.0,0.0,0.0,0.0,911.15,3.0199999809265137
0.0,0.2604260426042604,0.0,0.2869286928692869,0.0,0.0,0.0,0.0,0.0,0.053005300530053,0.0,0.0,0.0,0.0,0.0,0.3996399639963996,0.0,0.0,0.0,0.0,0.0,0.0,881.15,2.9600000381469727
0.0,0.2739999999999999,0.0,0.304,0.0,0.0,0.0,0.0,0.0,0.0602,0.0,0.0,0.0,0.0,0.0,0.3618,0.0,0.0,0.0,0.0,0.0,0.0,873.15,2.9100000858306885
0.0,0.2943,0.0,0.3278999999999999,0.0,0.0,0.0,0.0,0.0,0.0672,0.0,0.0,0.0,0.0,0.0,0.3106,0.0,0.0,0.0,0.0,0.0,0.0,850.15,2.890000104904175
0.0,0.3165,0.0,0.3483,0.0,0.0,0.0,0.0,0.0,0.0637,0.0,0.0,0.0,0.0,0.0,0.2714999999999999,0.0,0.0,0.0,0.0,0.0,0.0,825.15,2.859999895095825
0.0,0.3290670932906709,0.0,0.3609639036096391,0.0,0.0,0.0,0.0,0.0,0.0636936306369363,0.0,0.0,0.0,0.0,0.0,0.2462753724627537,0.0,0.0,0.0,0.0,0.0,0.0,793.15,2.809999942779541
0.0,0.5,0.0,0.5,0.0,0.0,0.0,0.0,0.0,0.0,0.0,0.0,0.0,0.0,0.0,0.0,0.0,0.0,0.0,0.0,0.0,0.0,598.15,2.4600000381469727
0.0,0.62,0.0,0.0,0.08,0.0,0.0,0.0,0.1,0.0,0.0,0.0,0.0,0.0,0.0,0.0,0.0,0.0,0.0,0.0,0.0,0.0,776.15,3.25
0.0,0.57,0.0,0.0,0.08,0.0,0.0,0.0,0.15,0.0,0.0,0.0,0.0,0.0,0.0,0.0,0.0,0.0,0.0,0.0,0.0,0.0,752.15,3.1500000953674316
0.0,0.47,0.0,0.0,0.08,0.0,0.0,0.0,0.15,0.0,0.0,0.0,0.0,0.0,0.0,0.0,0.0,0.0,0.0,0.0,0.0,0.0,802.15,3.490000009536743
0.0,0.52,0.0,0.0,0.08,0.0,0.0,0.0,0.2,0.0,0.0,0.0,0.0,0.0,0.0,0.0,0.0,0.0,0.0,0.0,0.0,0.0,766.15,3.180000066757202
0.0,0.47,0.0,0.0,0.08,0.0,0.0,0.0,0.2,0.0,0.0,0.0,0.0,0.0,0.0,0.0,0.0,0.0,0.0,0.0,0.0,0.0,808.15,3.380000114440918
0.3338534165466474,0.0,0.006601056168987,0.0,0.0208033285325652,0.0,0.058109297487598,0.0,0.0,0.3278524563930228,0.0428068490958553,0.0300048007681228,0.0,0.1506240998559769,0.0285045607297167,0.0,0.0,0.0,0.0,0.0,0.0,0.0,915.15,3.328000068664551
0.3389999999999999,0.0,0.0068,0.0151999999999999,0.0216999999999999,0.0,0.0,0.0,0.0,0.3328999999999999,0.0498,0.0,0.0,0.1564999999999999,0.0385999999999999,0.0,0.0,0.0,0.0,0.0,0.0,0.0,901.15,3.36299991607666
0.1753,0.1593,0.0,0.0,0.1373,0.0,0.2378,0.2395,0.0,0.0508,0.0,0.0,0.0,0.0,0.0,0.0,0.0,0.0,0.0,0.0,0.0,0.0,920.15,2.7730000019073486
0.1882188218821882,0.1457145714571457,0.0,0.0,0.1848184818481848,0.0,0.2913291329132913,0.0,0.0,0.0541054105410541,0.0,0.0,0.0,0.0792079207920792,0.0,0.0566056605660566,0.0,0.0,0.0,0.0,0.0,0.0,918.15,2.874000072479248
0.4835,0.0519,0.0,0.0,0.1903999999999999,0.0,0.1562,0.0,0.0,0.0933,0.0,0.0,0.0,0.0,0.0,0.0247,0.0,0.0,0.0,0.0,0.0,0.0,998.15,2.510999917984009
0.4916508349165083,0.0776922307769223,0.0,0.0,0.1483851614838516,0.0,0.2325767423257674,0.0,0.0,0.0496950304969503,0.0,0.0,0.0,0.0,0.0,0.0,0.0,0.0,0.0,0.0,0.0,0.0,1011.15,2.5940001010894775
0.339,0.0988,0.0,0.0,0.1665,0.0,0.2959,0.0,0.0,0.0488,0.0,0.0,0.0,0.0,0.0,0.051,0.0,0.0,0.0,0.0,0.0,0.0,978.15,2.7209999561309814
0.2863713628637136,0.110988901109889,0.0,0.0,0.1687831216878312,0.0,0.3327667233276672,0.0,0.0,0.0493950604939506,0.0,0.0,0.0,0.0,0.0,0.0516948305169483,0.0,0.0,0.0,0.0,0.0,0.0,972.15,2.749000072479248
0.1763176317631763,0.1372137213721372,0.0,0.0,0.1734173417341734,0.0,0.4112411241124112,0.0,0.0,0.1018101810181018,0.0,0.0,0.0,0.0,0.0,0.0,0.0,0.0,0.0,0.0,0.0,0.0,955.15,2.75
0.2443755624437556,0.1306869313068693,0.0,0.0,0.1803819618038196,0.0,0.3912608739126087,0.0,0.0,0.0532946705329467,0.0,0.0,0.0,0.0,0.0,0.0,0.0,0.0,0.0,0.0,0.0,0.0,990.15,1.7549999952316284
0.1862813718628137,0.1444855514448555,0.0,0.0,0.1826817318268173,0.0,0.4325567443255674,0.0,0.0,0.053994600539946,0.0,0.0,0.0,0.0,0.0,0.0,0.0,0.0,0.0,0.0,0.0,0.0,977.15,2.7809998989105225
0.1793179317931792,0.1418141814181418,0.0,0.0,0.1797179717971797,0.0,0.4263426342634263,0.0,0.0,0.053105310531053,0.0,0.0,0.0,0.0,0.0,0.0197019701970197,0.0,0.0,0.0,0.0,0.0,0.0,986.15,2.811000108718872
0.184,0.1427,0.0,0.0,0.1373,0.0,0.4275,0.0,0.0,0.0533,0.0,0.0,0.0,0.0,0.0,0.0552,0.0,0.0,0.0,0.0,0.0,0.0,958.15,2.8289999961853027
0.1671167116711671,0.1299129912991299,0.0,0.0,0.1646164616461646,0.0,0.3888388838883888,0.0,0.0,0.0484048404840483,0.0,0.0,0.0,0.0,0.0,0.1011101110111011,0.0,0.0,0.0,0.0,0.0,0.0,965.15,2.875
0.1255,0.1931,0.0,0.0,0.1848999999999999,0.0,0.3856,0.0,0.0,0.0542,0.0,0.0,0.0,0.0,0.0,0.0567,0.0,0.0,0.0,0.0,0.0,0.0,898.15,2.74399995803833
0.2319,0.1238,0.0,0.0,0.1707999999999999,0.0,0.3712,0.0,0.0,0.05,0.0,0.0,0.0,0.0,0.0,0.0523,0.0,0.0,0.0,0.0,0.0,0.0,973.15,2.7939999103546143
0.1798179817981798,0.1394139413941394,0.0128012801280128,0.0,0.1771177117711771,0.0,0.419041904190419,0.0,0.0,0.0521052105210521,0.0,0.0,0.0,0.0,0.0,0.0197019701970197,0.0,0.0,0.0,0.0,0.0,0.0,993.15,2.8440001010894775
0.4155,0.0,0.0,0.2079,0.0,0.0,0.0,0.0,0.0,0.264,0.0,0.1125999999999999,0.0,0.0,0.0,0.0,0.0,0.0,0.0,0.0,0.0,0.0,761.15,2.683000087738037
0.3243,0.0,0.0,0.1621999999999999,0.0,0.0,0.0,0.0,0.0,0.2792,0.0,0.2343,0.0,0.0,0.0,0.0,0.0,0.0,0.0,0.0,0.0,0.0,757.15,2.8550000190734863
0.2253225322532253,0.0,0.0,0.1127112711271127,0.0,0.0,0.0,0.0,0.0,0.2957295729572957,0.0,0.3662366236623662,0.0,0.0,0.0,0.0,0.0,0.0,0.0,0.0,0.0,0.0,775.15,2.9809999465942383
0.1176882311768823,0.0,0.0,0.0587941205879412,0.0,0.0,0.0,0.0,0.0,0.3136686331366863,0.0,0.5098490150984902,0.0,0.0,0.0,0.0,0.0,0.0,0.0,0.0,0.0,0.0,769.15,3.3959999084472656
0.5,0.0,0.0,0.0,0.0,0.0,0.0,0.0,0.0,0.0,0.0,0.0,0.0,0.0,0.0,0.0,0.0,0.0,0.0,0.5,0.0,0.0,698.15,7.03000020980835
0.0,0.0,0.0,0.0,0.0,0.0,0.0,0.0,0.0,0.0,0.0,0.0,0.0,0.0,0.0,0.0,0.0,0.0,0.0,0.0,0.74,0.0,611.15,4.749330520629883
0.0,0.0,0.0,0.0,0.0,0.0,0.0,0.0,0.0,0.0,0.0,0.0,0.0,0.0,0.0,0.0,0.0,0.0,0.0,0.0,0.688,0.0,598.15,5.447246074676514
0.0,0.0,0.0,0.0,0.0,0.0,0.0,0.0,0.0,0.0,0.0,0.0,0.0,0.0,0.0,0.0,0.0,0.0,0.0,0.0,0.636,0.0,590.15,5.259144306182861
0.0,0.0,0.0,0.0,0.0,0.0,0.0,0.0,0.0,0.0,0.0,0.0,0.0,0.0,0.0,0.0,0.0,0.0,0.0,0.0,0.6940000000000001,0.0,618.15,5.878722190856934
0.0,0.0,0.0,0.0,0.0,0.0,0.0,0.0,0.0,0.0,0.0,0.0,0.0,0.0,0.0,0.0,0.0,0.0,0.0,0.0,0.647,0.0,608.15,5.681882858276367
0.0,0.0,0.0,0.0,0.0,0.0,0.0,0.0,0.0,0.0,0.0,0.0,0.0,0.0,0.0,0.0,0.0,0.0,0.0,0.0,0.602,0.0,599.15,5.481524467468262
0.0,0.0,0.0,0.0,0.0,0.0,0.0,0.0,0.0,0.0,0.0,0.0,0.0,0.0,0.0,0.0,0.0,0.0,0.0,0.0,0.568,0.0,597.15,5.316802024841309
0.0,0.0,0.0,0.0,0.0,0.0,0.0,0.0,0.0,0.0,0.0,0.0,0.0,0.0,0.0,0.0,0.0,0.0,0.0,0.0,0.605,0.0,624.15,6.217745304107666
0.0,0.0,0.0,0.0,0.0,0.0,0.0,0.0,0.0,0.0,0.0,0.0,0.0,0.0,0.0,0.0,0.0,0.0,0.0,0.0,0.569,0.0,614.15,6.097746849060059
0.0,0.0,0.0,0.0,0.0,0.0,0.0,0.0,0.0,0.0,0.0,0.0,0.0,0.0,0.0,0.0,0.0,0.0,0.0,0.0,0.5329999999999999,0.0,605.15,5.928279399871826
0.0,0.0,0.0,0.0,0.0,0.0,0.0,0.0,0.0,0.0,0.0,0.0,0.0,0.0,0.0,0.0,0.0,0.0,0.0,0.0,0.506,0.0,601.15,5.72573709487915
0.0,0.0,0.0,0.0,0.0,0.0,0.0,0.0,0.0,0.0,0.0,0.0,0.0,0.0,0.0,0.0,0.0,0.0,0.0,0.0,0.7709999999999999,0.0,624.15,5.800295829772949
0.0,0.0,0.0,0.0,0.0,0.0,0.0,0.0,0.0,0.0,0.0,0.0,0.0,0.0,0.0,0.0,0.0,0.0,0.0,0.0,0.737,0.0,610.15,5.608587741851807
0.0,0.0,0.0,0.0,0.0,0.0,0.0,0.0,0.0,0.0,0.0,0.0,0.0,0.0,0.0,0.0,0.0,0.0,0.0,0.0,0.685,0.0,597.15,5.387001991271973
0.0,0.0,0.0,0.0,0.0,0.0,0.0,0.0,0.0,0.0,0.0,0.0,0.0,0.0,0.0,0.0,0.0,0.0,0.0,0.0,0.845,0.0,614.15,5.754733562469482
0.0,0.0,0.0,0.0,0.0,0.0,0.0,0.0,0.0,0.0,0.0,0.0,0.0,0.0,0.0,0.0,0.0,0.0,0.0,0.0,0.8029999999999999,0.0,600.15,5.569696426391602
0.0,0.0,0.0,0.0,0.0,0.0,0.0,0.0,0.0,0.0,0.0,0.0,0.0,0.0,0.0,0.0,0.0,0.0,0.0,0.0,0.745,0.0,587.15,5.32359504699707
0.0,0.0,0.0,0.0,0.0,0.0,0.0,0.0,0.0,0.0,0.0,0.0,0.0,0.0,0.0,0.0,0.0,0.0,0.0,0.0,0.6829999999999999,0.0,582.15,5.087142467498779
0.0,0.0,0.0,0.0,0.0,0.0,0.0,0.0,0.0,0.0,0.0,0.0,0.0,0.0,0.0,0.0,0.0,0.0,0.0,0.0,0.7659999999999999,0.0,614.15,5.925539493560791
0.0,0.0,0.0,0.0,0.0,0.0,0.0,0.0,0.0,0.0,0.0,0.0,0.0,0.0,0.0,0.0,0.0,0.0,0.0,0.0,0.726,0.0,599.15,5.864793300628662
0.0,0.0,0.0,0.0,0.0,0.0,0.0,0.0,0.0,0.0,0.0,0.0,0.0,0.0,0.0,0.0,0.0,0.0,0.0,0.0,0.685,0.0,590.15,5.846790790557861
0.0,0.0,0.0,0.0,0.0,0.0,0.0,0.0,0.0,0.0,0.0,0.0,0.0,0.0,0.0,0.0,0.0,0.0,0.0,0.0,0.664,0.0,627.15,5.973537445068359
0.0,0.0,0.0,0.0,0.0,0.0,0.0,0.0,0.0,0.0,0.0,0.0,0.0,0.0,0.0,0.0,0.0,0.0,0.0,0.0,0.629,0.0,611.15,5.981863021850586
0.0,0.0,0.0,0.0,0.0,0.0,0.0,0.0,0.0,0.0,0.0,0.0,0.0,0.0,0.0,0.0,0.0,0.0,0.0,0.0,0.608,0.0,606.15,5.95078706741333
0.0,0.0,0.0,0.0,0.0,0.0,0.0,0.0,0.0,0.0,0.109,0.0,0.0,0.0,0.0,0.0,0.0,0.0,0.0,0.0,0.841,0.0,606.15,5.3367204666137695
0.0,0.0,0.0,0.0,0.0,0.0,0.0,0.0,0.0,0.0,0.104,0.0,0.0,0.0,0.0,0.0,0.0,0.0,0.0,0.0,0.7959999999999999,0.0,597.15,5.105010032653809
0.0,0.0,0.0,0.0,0.0,0.0,0.0,0.0,0.0,0.0,0.098,0.0,0.0,0.0,0.0,0.0,0.0,0.0,0.0,0.0,0.752,0.0,586.15,4.940491676330566
0.0,0.0,0.0,0.0,0.0,0.0,0.0,0.0,0.0,0.0,0.092,0.0,0.0,0.0,0.0,0.0,0.0,0.0,0.0,0.0,0.708,0.0,576.15,4.816630840301514
0.0,0.0,0.0,0.0,0.0,0.0,0.0,0.0,0.0,0.0,0.158,0.0,0.0,0.0,0.0,0.0,0.0,0.0,0.0,0.0,0.792,0.0,617.15,5.416736602783203
0.0,0.0,0.0,0.0,0.0,0.0,0.0,0.0,0.0,0.0,0.15,0.0,0.0,0.0,0.0,0.0,0.0,0.0,0.0,0.0,0.75,0.0,605.15,5.228239059448242
0.0,0.0,0.0,0.0,0.0,0.0,0.0,0.0,0.0,0.0,0.142,0.0,0.0,0.0,0.0,0.0,0.0,0.0,0.0,0.0,0.708,0.0,593.15,5.039331912994385
0.0,0.0,0.0,0.0,0.0,0.0,0.0,0.0,0.0,0.0,0.109,0.0,0.0,0.0,0.0,0.0,0.0,0.0,0.0,0.0,0.841,0.0,620.15,5.540411949157715
0.0,0.0,0.0,0.0,0.0,0.0,0.0,0.0,0.0,0.0,0.104,0.0,0.0,0.0,0.0,0.0,0.0,0.0,0.0,0.0,0.7959999999999999,0.0,610.15,5.487088680267334
0.0,0.0,0.0,0.0,0.0,0.0,0.0,0.0,0.0,0.0,0.098,0.0,0.0,0.0,0.0,0.0,0.0,0.0,0.0,0.0,0.752,0.0,602.15,5.434694290161133
0.0,0.0,0.0,0.0,0.0,0.0,0.0,0.0,0.0,0.0,0.184,0.0,0.0,0.0,0.0,0.0,0.0,0.0,0.0,0.0,0.7659999999999999,0.0,624.15,5.582537651062012
0.0,0.0,0.0,0.0,0.0,0.0,0.0,0.0,0.0,0.0,0.174,0.0,0.0,0.0,0.0,0.0,0.0,0.0,0.0,0.0,0.726,0.0,618.15,5.52941370010376
0.0,0.0,0.0,0.0,0.0,0.0,0.0,0.0,0.0,0.0,0.165,0.0,0.0,0.0,0.0,0.0,0.0,0.0,0.0,0.0,0.685,0.0,610.15,5.457830429077148
0.0,0.0,0.0,0.152,0.0,0.0,0.0,0.0,0.0,0.0,0.0,0.0,0.0,0.0,0.0,0.0,0.0,0.0,0.0,0.0,0.7979999999999999,0.0,522.15,4.560837268829346
0.0,0.0,0.0,0.144,0.0,0.0,0.0,0.0,0.0,0.0,0.0,0.0,0.0,0.0,0.0,0.0,0.0,0.0,0.0,0.0,0.7559999999999999,0.0,514.15,4.415322780609131
0.0,0.0,0.0,0.136,0.0,0.0,0.0,0.0,0.0,0.0,0.0,0.0,0.0,0.0,0.0,0.0,0.0,0.0,0.0,0.0,0.7140000000000001,0.0,504.15,4.257964611053467
0.0,0.0,0.0,0.158,0.0,0.0,0.0,0.0,0.0,0.0,0.0,0.0,0.0,0.0,0.0,0.0,0.0,0.0,0.0,0.0,0.792,0.0,514.15,4.829261302947998
0.0,0.0,0.0,0.15,0.0,0.0,0.0,0.0,0.0,0.0,0.0,0.0,0.0,0.0,0.0,0.0,0.0,0.0,0.0,0.0,0.75,0.0,505.15,4.632954120635986
0.0,0.0,0.0,0.142,0.0,0.0,0.0,0.0,0.0,0.0,0.0,0.0,0.0,0.0,0.0,0.0,0.0,0.0,0.0,0.0,0.708,0.0,498.15,4.456566333770752
0.0,0.0,0.0,0.109,0.0,0.0,0.0,0.0,0.0,0.0,0.0,0.0,0.0,0.0,0.0,0.0,0.0,0.0,0.0,0.0,0.841,0.0,510.15,4.999975204467773
0.0,0.0,0.0,0.104,0.0,0.0,0.0,0.0,0.0,0.0,0.0,0.0,0.0,0.0,0.0,0.0,0.0,0.0,0.0,0.0,0.7959999999999999,0.0,502.15,4.934470176696777
0.0,0.0,0.0,0.098,0.0,0.0,0.0,0.0,0.0,0.0,0.0,0.0,0.0,0.0,0.0,0.0,0.0,0.0,0.0,0.0,0.752,0.0,495.15,4.906073093414307
0.0,0.0,0.0,0.0,0.0,0.0,0.0,0.4736999999999999,0.0,0.4736999999999999,0.0,0.0,0.0,0.0,0.0,0.0,0.0,0.0,0.0,0.0,0.0,0.0,883.15,2.5799999237060547
0.0,0.0,0.0,0.0,0.0,0.0,0.0,0.4444444444444444,0.0,0.4444444444444444,0.0,0.0,0.0,0.0,0.0,0.0,0.0,0.0,0.0,0.0,0.0,0.0,877.15,2.5999999046325684
0.0,0.0,0.0,0.0,0.0,0.0,0.0,0.4117588241175883,0.0,0.4117588241175883,0.0,0.0,0.0,0.0,0.0,0.0,0.0,0.0,0.0,0.0,0.0,0.0,871.15,2.640000104904175
0.0,0.0,0.0,0.0,0.0,0.0,0.0,0.4736999999999999,0.0,0.4736999999999999,0.0,0.0,0.0,0.0,0.0,0.0,0.0,0.0,0.0,0.0,0.0,0.0,873.15,2.5999999046325684
0.0,0.0,0.0,0.0,0.0,0.0,0.0,0.4444444444444444,0.0,0.4444444444444444,0.0,0.0,0.0,0.0,0.0,0.0,0.0,0.0,0.0,0.0,0.0,0.0,857.15,2.640000104904175
0.0,0.0,0.0,0.0,0.0,0.0,0.0,0.4117588241175883,0.0,0.4117588241175883,0.0,0.0,0.0,0.0,0.0,0.0,0.0,0.0,0.0,0.0,0.0,0.0,835.15,2.690000057220459
0.0,0.0,0.0,0.0,0.0,0.0,0.0,0.375,0.0,0.375,0.0,0.0,0.0,0.0,0.0,0.0,0.0,0.0,0.0,0.0,0.0,0.0,809.15,2.7200000286102295
0.0,0.0,0.0,0.0,0.0,0.0,0.0,0.3333333333333333,0.0,0.3333333333333333,0.0,0.0,0.0,0.0,0.0,0.0,0.0,0.0,0.0,0.0,0.0,0.0,777.15,2.7899999618530273
0.0,0.0,0.0,0.0,0.0,0.0,0.0,0.2857,0.0,0.2857,0.0,0.0,0.0,0.0,0.0,0.0,0.0,0.0,0.0,0.0,0.0,0.0,753.15,2.8499999046325684
0.0,0.0,0.0,0.0,0.0,0.0,0.0,0.4736999999999999,0.0,0.4736999999999999,0.0,0.0,0.0,0.0,0.0,0.0,0.0,0.0,0.0,0.0,0.0,0.0,869.15,2.640000104904175
0.0,0.0,0.0,0.0,0.0,0.0,0.0,0.4444444444444444,0.0,0.4444444444444444,0.0,0.0,0.0,0.0,0.0,0.0,0.0,0.0,0.0,0.0,0.0,0.0,853.15,2.7799999713897705
0.0,0.0,0.0,0.0,0.0,0.0,0.0,0.4117588241175883,0.0,0.4117588241175883,0.0,0.0,0.0,0.0,0.0,0.0,0.0,0.0,0.0,0.0,0.0,0.0,827.15,2.880000114440918
0.0,0.0,0.0,0.0,0.0,0.0,0.0,0.375,0.0,0.375,0.0,0.0,0.0,0.0,0.0,0.0,0.0,0.0,0.0,0.0,0.0,0.0,805.15,2.9800000190734863
0.0,0.0,0.0,0.0,0.0,0.0,0.0,0.3333333333333333,0.0,0.3333333333333333,0.0,0.0,0.0,0.0,0.0,0.0,0.0,0.0,0.0,0.0,0.0,0.0,768.15,3.0199999809265137
0.0,0.0,0.0,0.0,0.0,0.0,0.0,0.2857,0.0,0.2857,0.0,0.0,0.0,0.0,0.0,0.0,0.0,0.0,0.0,0.0,0.0,0.0,735.15,3.0999999046325684
0.0,0.0,0.0,0.0,0.0,0.0,0.0,0.4736999999999999,0.0,0.4736999999999999,0.0,0.0,0.0,0.0,0.0,0.0,0.0,0.0,0.0,0.0,0.0,0.0,870.15,2.75
0.0,0.0,0.0,0.0,0.0,0.0,0.0,0.4444444444444444,0.0,0.4444444444444444,0.0,0.0,0.0,0.0,0.0,0.0,0.0,0.0,0.0,0.0,0.0,0.0,830.15,2.9800000190734863
0.0,0.0,0.0,0.0,0.0,0.0,0.0,0.4117588241175883,0.0,0.4117588241175883,0.0,0.0,0.0,0.0,0.0,0.0,0.0,0.0,0.0,0.0,0.0,0.0,793.15,3.200000047683716
0.0,0.0,0.0,0.0,0.0,0.0,0.0,0.375,0.0,0.375,0.0,0.0,0.0,0.0,0.0,0.0,0.0,0.0,0.0,0.0,0.0,0.0,773.15,3.440000057220459
0.0,0.0,0.0,0.0,0.0,0.0,0.0,0.3333333333333333,0.0,0.3333333333333333,0.0,0.0,0.0,0.0,0.0,0.0,0.0,0.0,0.0,0.0,0.0,0.0,755.15,3.700000047683716
0.0,0.0,0.0,0.0,0.0,0.0,0.0,0.2857,0.0,0.2857,0.0,0.0,0.0,0.0,0.0,0.0,0.0,0.0,0.0,0.0,0.0,0.0,733.15,3.900000095367432
0.0,0.0,0.0,0.0,0.0,0.0,0.0,0.2307769223077692,0.0,0.2307769223077692,0.0,0.0,0.0,0.0,0.0,0.0,0.0,0.0,0.0,0.0,0.0,0.0,698.15,4.119999885559082
0.0,0.0713928607139286,0.0,0.0,0.0,0.0,0.0,0.0,0.0708929107089291,0.0,0.0,0.0,0.0,0.0,0.0,0.0,0.0,0.0,0.0,0.0,0.0,0.0,423.15,3.1559998989105225
0.0,0.0792079207920792,0.0,0.0,0.0,0.0,0.0,0.0,0.08000800080008,0.0,0.0,0.0,0.0,0.0,0.0,0.0,0.0,0.0,0.0,0.0,0.0,0.0,423.15,3.1410000324249268
0.0,0.0885088508850885,0.0,0.0,0.0,0.0,0.0,0.0,0.0728072807280728,0.0,0.0,0.0,0.0156015601560156,0.0,0.0,0.0,0.0,0.0,0.0,0.0,0.0,0.0,423.15,3.115000009536743
0.0,0.0,0.0,0.0,0.0,0.0,0.0,0.0,0.0,0.3103,0.2414,0.0,0.0,0.0,0.0,0.0,0.0,0.069,0.0,0.0,0.3792999999999999,0.0,633.15,7.323999881744385
0.0,0.0196,0.0,0.0,0.0,0.0,0.0,0.0,0.0,0.2353,0.1961,0.0196,0.0,0.0,0.0196,0.0,0.0,0.0,0.0,0.0392,0.4706,0.0,653.15,5.183000087738037
0.0,0.0,0.0,0.0,0.0,0.0,0.0,0.0,0.0,0.4594540545945405,0.0540945905409459,0.0,0.0,0.0,0.0,0.0,0.0,0.4053594640535946,0.0,0.0,0.0810918908109189,0.0,613.15,6.703999996185303
0.0,0.0,0.0,0.0,0.0,0.0,0.0,0.0,0.0,0.995,0.0,0.0,0.0,0.0,0.005,0.0,0.0,0.0,0.0,0.0,0.0,0.0,545.15,1.9079999923706057
0.0,0.0,0.0,0.0,0.0,0.0,0.0,0.0,0.0,0.99,0.0,0.0,0.0,0.0,0.01,0.0,0.0,0.0,0.0,0.0,0.0,0.0,549.15,1.8960000276565552
0.0,0.0,0.0,0.0,0.0,0.0,0.0,0.0,0.0,0.8,0.0,0.0,0.0,0.0,0.2,0.0,0.0,0.0,0.0,0.0,0.0,0.0,945.15,3.938999891281128
0.0,0.0,0.0,0.0,0.0,0.0,0.0,0.0,0.0,0.79,0.0,0.0,0.0,0.0,0.21,0.0,0.0,0.0,0.0,0.0,0.0,0.0,947.15,3.927999973297119
0.0,0.0,0.0,0.0,0.0,0.0,0.0,0.0,0.0,0.78,0.0,0.0,0.0,0.0,0.22,0.0,0.0,0.0,0.0,0.0,0.0,0.0,946.15,3.944999933242798
0.0,0.0,0.0,0.0,0.0,0.0,0.0,0.0,0.0,0.76,0.0,0.0,0.0,0.0,0.24,0.0,0.0,0.0,0.0,0.0,0.0,0.0,947.15,3.9800000190734863
0.0,0.0,0.0,0.0,0.0,0.0,0.0,0.0,0.0,0.75,0.0,0.0,0.0,0.0,0.25,0.0,0.0,0.0,0.0,0.0,0.0,0.0,946.15,4.013999938964844
0.0,0.0,0.0,0.0,0.0,0.0,0.0,0.0,0.0,0.73,0.0,0.0,0.0,0.0,0.27,0.0,0.0,0.0,0.0,0.0,0.0,0.0,943.15,4.126999855041504
0.0,0.0,0.0,0.0,0.0,0.0,0.0,0.0,0.0,0.72,0.0,0.0,0.0,0.0,0.28,0.0,0.0,0.0,0.0,0.0,0.0,0.0,943.15,4.190999984741211
0.0,0.0,0.0,0.0,0.0,0.0,0.0,0.0,0.0,0.995,0.0,0.0,0.0,0.0,0.0,0.0,0.0,0.0,0.0,0.0,0.0,0.0,545.15,1.8940000534057615
0.0,0.0,0.0,0.0,0.0,0.0,0.0,0.0,0.0,0.99,0.0,0.0,0.0,0.0,0.0,0.0,0.0,0.0,0.0,0.0,0.0,0.0,548.15,1.9609999656677248
0.0,0.0,0.0,0.0,0.0,0.0,0.0,0.0,0.0,0.76,0.0,0.0,0.0,0.0,0.0,0.0,0.0,0.0,0.0,0.0,0.0,0.0,944.15,4.328999996185303
0.0,0.0,0.0,0.0,0.0,0.0,0.0,0.0,0.0,0.75,0.0,0.0,0.0,0.0,0.0,0.0,0.0,0.0,0.0,0.0,0.0,0.0,943.15,4.314000129699707
0.0,0.0,0.0,0.0,0.0,0.0,0.0,0.0,0.0,0.74,0.0,0.0,0.0,0.0,0.0,0.0,0.0,0.0,0.0,0.0,0.0,0.0,945.15,4.318999767303467
0.0,0.0,0.0,0.0,0.0,0.0,0.0,0.0,0.0,0.73,0.0,0.0,0.0,0.0,0.0,0.0,0.0,0.0,0.0,0.0,0.0,0.0,947.15,4.386000156402588
0.0,0.0,0.0,0.0,0.0,0.0,0.0,0.0,0.0,0.72,0.0,0.0,0.0,0.0,0.0,0.0,0.0,0.0,0.0,0.0,0.0,0.0,948.15,4.498000144958496
0.0,0.0,0.0,0.0,0.0,0.0,0.0,0.0,0.0,0.995,0.0,0.0,0.0,0.0,0.0,0.0,0.0,0.0,0.0,0.0,0.0,0.0,537.15,1.878999948501587
0.0,0.0,0.0,0.0,0.0,0.0,0.0,0.0,0.0,0.99,0.0,0.0,0.0,0.0,0.0,0.0,0.0,0.0,0.0,0.0,0.0,0.0,538.15,1.909999966621399
0.0,0.0,0.0,0.0,0.0,0.0,0.0,0.0,0.0,0.76,0.0,0.0,0.0,0.0,0.0,0.0,0.0,0.0,0.0,0.0,0.0,0.0,957.15,4.432000160217285
0.0,0.0,0.0,0.0,0.0,0.0,0.0,0.0,0.0,0.75,0.0,0.0,0.0,0.0,0.0,0.0,0.0,0.0,0.0,0.0,0.0,0.0,961.15,4.438000202178955
