Repository: dorukdogular/vitreos

# Data

## Source

Glass property data is sourced from the [SciGlass database](https://github.com/epam/SciGlass) (EPAM Systems), made available under the [Open Database License (ODbL)](https://opendatacommons.org/licenses/odbl/1-0/). Accessed via the [glasspy](https://github.com/drcassar/glasspy) Python library.

## Files tracked in git

| File | Description |
|---|---|
| `clean.csv` | Deduplicated glass-forming ability dataset (11858 rows) |
| `tg_dataset.csv` | 76377 glasses with Tg (K) and 22 oxide mol% features |
| `tg_density_dataset.csv` | 31173 glasses with both Tg (K) and density (g/cm³) |

File: data/tg_density_dataset.csv (part 18 of 109)
SiO2,P2O5,ZrO2,Na2O,Al2O3,Fe2O3,CaO,MgO,K2O,B2O3,BaO,ZnO,Li2O,SrO,La2O3,TiO2,Nb2O5,PbO,Sb2O3,Bi2O3,TeO2,Se,Tg,density
0.0,0.0,0.0,0.0,0.0,0.0,0.0,0.0,0.0,0.74,0.0,0.0,0.0,0.0,0.0,0.0,0.0,0.0,0.0,0.0,0.0,0.0,961.15,4.443999767303467
0.0,0.0,0.0,0.0,0.0,0.0,0.0,0.0,0.0,0.73,0.0,0.0,0.0,0.0,0.0,0.0,0.0,0.0,0.0,0.0,0.0,0.0,963.15,4.52400016784668
0.0,0.0,0.0,0.0,0.0,0.0,0.0,0.0,0.0,0.722,0.0,0.0,0.0,0.0,0.0,0.0,0.0,0.0,0.0,0.0,0.0,0.0,962.15,4.60699987411499
0.0,0.0,0.0,0.0,0.0,0.0,0.0,0.0,0.0,0.37,0.0,0.0,0.44,0.0,0.0,0.0,0.0,0.19,0.0,0.0,0.0,0.0,661.15,3.930000066757202
0.0,0.0,0.0,0.0,0.0,0.0,0.0,0.0,0.0,0.29,0.0,0.0,0.56,0.0,0.0,0.0,0.0,0.15,0.0,0.0,0.0,0.0,655.15,3.8299999237060542
0.0,0.0,0.0,0.0,0.0,0.0,0.0,0.0,0.0,0.23,0.0,0.0,0.66,0.0,0.0,0.0,0.0,0.11,0.0,0.0,0.0,0.0,632.15,3.509999990463257
0.0,0.0,0.0,0.0,0.0,0.0,0.0,0.0,0.0,0.3361,0.0,0.0,0.2017,0.0,0.0,0.0,0.0,0.1429,0.0,0.0,0.0,0.0,709.15,3.5
0.0,0.0,0.0,0.0,0.0,0.0,0.0,0.0,0.0,0.2891,0.0,0.0,0.1875,0.0,0.0,0.0,0.0,0.0859,0.0,0.0,0.0,0.0,691.15,2.9000000953674316
0.0,0.0,0.0,0.0,0.0,0.0,0.0,0.0,0.0,0.2698,0.0,0.0,0.2302,0.0,0.0,0.0,0.0,0.0713999999999999,0.0,0.0,0.0,0.0,684.15,2.609999895095825
0.0,0.5,0.0,0.0,0.0,0.0,0.0,0.0,0.0,0.0,0.5,0.0,0.0,0.0,0.0,0.0,0.0,0.0,0.0,0.0,0.0,0.0,732.15,3.5999999046325684
0.0,0.4736526347365263,0.0,0.0,0.0,0.0,0.0,0.0,0.0,0.0,0.4736526347365263,0.0,0.0,0.0,0.0,0.0,0.0,0.0,0.0,0.0,0.0,0.0,744.15,3.6700000762939458
0.0,0.4444444444444444,0.0,0.0,0.0,0.0,0.0,0.0,0.0,0.0,0.4444444444444444,0.0,0.0,0.0,0.0,0.0,0.0,0.0,0.0,0.0,0.0,0.0,754.15,3.7300000190734863
0.0,0.4117588241175882,0.0,0.0,0.0,0.0,0.0,0.0,0.0,0.0,0.4117588241175882,0.0,0.0,0.0,0.0,0.0,0.0,0.0,0.0,0.0,0.0,0.0,773.15,3.7699999809265137
0.0,0.375,0.0,0.0,0.0,0.0,0.0,0.0,0.0,0.0,0.375,0.0,0.0,0.0,0.0,0.0,0.0,0.0,0.0,0.0,0.0,0.0,782.15,3.7899999618530273
0.0,0.3333333333333333,0.0,0.0,0.0,0.0,0.0,0.0,0.0,0.0,0.3333333333333333,0.0,0.0,0.0,0.0,0.0,0.0,0.0,0.0,0.0,0.0,0.0,793.15,3.7699999809265137
0.0,0.2857285728572857,0.0,0.0,0.0,0.0,0.0,0.0,0.0,0.0,0.2857285728572857,0.0,0.0,0.0,0.0,0.0,0.0,0.0,0.0,0.0,0.0,0.0,789.15,3.75
0.0,0.2307769223077692,0.0,0.0,0.0,0.0,0.0,0.0,0.0,0.0,0.2307769223077692,0.0,0.0,0.0,0.0,0.0,0.0,0.0,0.0,0.0,0.0,0.0,774.15,3.609999895095825
0.0,0.1666833316668333,0.0,0.0,0.0,0.0,0.0,0.0,0.0,0.0,0.1666833316668333,0.0,0.0,0.0,0.0,0.0,0.0,0.0,0.0,0.0,0.0,0.0,748.15,3.490000009536743
0.0,0.0909,0.0,0.0,0.0,0.0,0.0,0.0,0.0,0.0,0.0909,0.0,0.0,0.0,0.0,0.0,0.0,0.0,0.0,0.0,0.0,0.0,728.15,3.3399999141693115
0.0,0.5,0.0,0.5,0.0,0.0,0.0,0.0,0.0,0.0,0.0,0.0,0.0,0.0,0.0,0.0,0.0,0.0,0.0,0.0,0.0,0.0,552.15,2.51200008392334
0.0,0.465,0.0,0.465,0.0,0.0,0.0,0.0,0.0,0.0,0.0,0.0,0.0,0.0,0.0,0.0,0.0,0.0,0.0,0.0,0.0,0.0,497.15,2.5959999561309814
0.0,0.43,0.0,0.43,0.0,0.0,0.0,0.0,0.0,0.0,0.0,0.0,0.0,0.0,0.0,0.0,0.0,0.0,0.0,0.0,0.0,0.0,483.15,2.6649999618530273
0.0,0.405,0.0,0.405,0.0,0.0,0.0,0.0,0.0,0.0,0.0,0.0,0.0,0.0,0.0,0.0,0.0,0.0,0.0,0.0,0.0,0.0,463.15,2.677999973297119
0.0,0.395,0.0,0.395,0.0,0.0,0.0,0.0,0.0,0.0,0.0,0.0,0.0,0.0,0.0,0.0,0.0,0.0,0.0,0.0,0.0,0.0,466.15,2.678999900817871
0.0,0.375,0.0,0.375,0.0,0.0,0.0,0.0,0.0,0.0,0.0,0.0,0.0,0.0,0.0,0.0,0.0,0.0,0.0,0.0,0.0,0.0,447.15,2.7109999656677246
0.0,0.36,0.0,0.36,0.0,0.0,0.0,0.0,0.0,0.0,0.0,0.0,0.0,0.0,0.0,0.0,0.0,0.0,0.0,0.0,0.0,0.0,440.15,2.7179999351501465
0.0,0.345,0.0,0.345,0.0,0.0,0.0,0.0,0.0,0.0,0.0,0.0,0.0,0.0,0.0,0.0,0.0,0.0,0.0,0.0,0.0,0.0,435.15,2.6730000972747803
0.0,0.33,0.0,0.33,0.0,0.0,0.0,0.0,0.0,0.0,0.0,0.0,0.0,0.0,0.0,0.0,0.0,0.0,0.0,0.0,0.0,0.0,438.15,2.7139999866485596
0.0,0.315,0.0,0.315,0.0,0.0,0.0,0.0,0.0,0.0,0.0,0.0,0.0,0.0,0.0,0.0,0.0,0.0,0.0,0.0,0.0,0.0,431.15,2.757999897003174
0.0,0.29,0.0,0.29,0.0,0.0,0.0,0.0,0.0,0.0,0.0,0.0,0.0,0.0,0.0,0.0,0.0,0.0,0.0,0.0,0.0,0.0,356.15,2.763000011444092
0.6,0.0,0.0,0.3,0.0,0.0,0.0,0.0,0.0,0.0,0.0,0.0,0.0,0.0,0.0,0.0,0.0,0.0,0.0,0.0,0.0,0.0,755.15,2.802999973297119
0.6,0.0,0.0,0.24,0.0,0.0,0.0,0.0,0.06,0.0,0.0,0.0,0.0,0.0,0.0,0.0,0.0,0.0,0.0,0.0,0.0,0.0,719.15,2.7829999923706055
0.6,0.0,0.0,0.188,0.0,0.0,0.0,0.0,0.1119999999999999,0.0,0.0,0.0,0.0,0.0,0.0,0.0,0.0,0.0,0.0,0.0,0.0,0.0,724.15,2.7690000534057617
0.6,0.0,0.0,0.15,0.0,0.0,0.0,0.0,0.15,0.0,0.0,0.0,0.0,0.0,0.0,0.0,0.0,0.0,0.0,0.0,0.0,0.0,728.15,2.759000062942505
0.6,0.0,0.0,0.09,0.0,0.0,0.0,0.0,0.21,0.0,0.0,0.0,0.0,0.0,0.0,0.0,0.0,0.0,0.0,0.0,0.0,0.0,749.15,2.740999937057495
0.6,0.0,0.0,0.0,0.0,0.0,0.0,0.0,0.3,0.0,0.0,0.0,0.0,0.0,0.0,0.0,0.0,0.0,0.0,0.0,0.0,0.0,813.15,2.7130000591278076
0.627,0.0,0.0,0.313,0.0,0.0,0.0,0.0,0.0,0.0,0.0,0.0,0.0,0.0,0.0,0.0,0.0,0.0,0.0,0.0,0.0,0.0,744.15,2.7090001106262207
0.5870000000000001,0.0,0.0,0.293,0.0,0.0,0.0,0.0,0.0,0.0,0.0,0.0,0.0,0.0,0.0,0.0,0.0,0.0,0.0,0.0,0.0,0.0,771.15,2.8570001125335693
0.5670000000000001,0.0,0.0,0.283,0.0,0.0,0.0,0.0,0.0,0.0,0.0,0.0,0.0,0.0,0.0,0.0,0.0,0.0,0.0,0.0,0.0,0.0,794.15,2.927000045776367
0.5825,0.0,0.0,0.0,0.0,0.0,0.0,0.0,0.2913,0.0,0.0,0.0,0.0,0.0,0.0,0.0,0.0291,0.0,0.0,0.0,0.0,0.0,854.15,2.816999912261963
0.5714571457145714,0.0,0.0,0.0,0.0,0.0,0.0,0.0,0.2857285728572857,0.0,0.0,0.0,0.0,0.0,0.0,0.0,0.0476047604760476,0.0,0.0,0.0,0.0,0.0,873.15,2.88700008392334
0.5555444455554445,0.0,0.0,0.0,0.0,0.0,0.0,0.0,0.2777722227777222,0.0,0.0,0.0,0.0,0.0,0.0,0.0,0.0740925907409259,0.0,0.0,0.0,0.0,0.0,897.15,2.9830000400543213
0.0,0.0,0.0,0.0,0.0,0.0,0.0,0.4117588241175883,0.0,0.4117588241175883,0.0,0.0,0.0,0.0,0.0,0.0,0.0,0.0,0.0,0.0,0.0,0.0,789.15,3.190000057220459
0.0,0.0,0.0,0.0,0.0,0.0,0.0,0.375,0.0,0.375,0.0,0.0,0.0,0.0,0.0,0.0,0.0,0.0,0.0,0.0,0.0,0.0,765.15,3.450000047683716
0.0,0.0,0.0,0.0,0.0,0.0,0.0,0.3333333333333333,0.0,0.3333333333333333,0.0,0.0,0.0,0.0,0.0,0.0,0.0,0.0,0.0,0.0,0.0,0.0,756.15,3.680000066757202
0.0,0.0,0.0,0.0,0.0,0.0,0.0,0.2857,0.0,0.2857,0.0,0.0,0.0,0.0,0.0,0.0,0.0,0.0,0.0,0.0,0.0,0.0,744.15,3.859999895095825
0.0,0.0,0.0,0.0,0.0,0.0,0.0,0.2307769223077692,0.0,0.2307769223077692,0.0,0.0,0.0,0.0,0.0,0.0,0.0,0.0,0.0,0.0,0.0,0.0,701.15,4.079999923706055
0.0,0.0,0.0,0.0,0.0,0.0,0.0,0.4736526347365263,0.0,0.4736526347365263,0.0,0.0,0.0,0.0,0.0,0.0,0.0,0.0,0.0,0.0,0.0,0.0,858.15,2.569999933242798
0.0,0.0,0.0,0.0,0.0,0.0,0.0,0.4444444444444444,0.0,0.4444444444444444,0.0,0.0,0.0,0.0,0.0,0.0,0.0,0.0,0.0,0.0,0.0,0.0,837.15,2.619999885559082
0.0,0.0,0.0,0.0,0.0,0.0,0.0,0.4117588241175882,0.0,0.4117588241175882,0.0,0.0,0.0,0.0,0.0,0.0,0.0,0.0,0.0,0.0,0.0,0.0,829.15,2.6700000762939453
0.0,0.0,0.0,0.0,0.0,0.0,0.0,0.375,0.0,0.375,0.0,0.0,0.0,0.0,0.0,0.0,0.0,0.0,0.0,0.0,0.0,0.0,815.15,2.75
0.0,0.0,0.0,0.0,0.0,0.0,0.0,0.3333333333333333,0.0,0.3333333333333333,0.0,0.0,0.0,0.0,0.0,0.0,0.0,0.0,0.0,0.0,0.0,0.0,771.15,2.759999990463257
0.0,0.0,0.0,0.0,0.0,0.0,0.0,0.2857285728572857,0.0,0.2857285728572857,0.0,0.0,0.0,0.0,0.0,0.0,0.0,0.0,0.0,0.0,0.0,0.0,761.15,2.859999895095825
0.0,0.0,0.0,0.0,0.0,0.0,0.0,0.3333,0.0,0.3333,0.0,0.0,0.0,0.0,0.0,0.0,0.0,0.0,0.0,0.0,0.0,0.0,759.15,3.009999990463257
0.0,0.0,0.0,0.0,0.0,0.0,0.0,0.3333333333333333,0.0,0.3333333333333333,0.0,0.0,0.0,0.0,0.0,0.0,0.0,0.0,0.0,0.0,0.0,0.0,750.15,3.1500000953674316
0.0,0.0,0.0,0.0,0.0,0.0,0.0,0.3333333333333333,0.0,0.3333333333333333,0.0,0.0,0.0,0.0,0.0,0.0,0.0,0.0,0.0,0.0,0.0,0.0,750.15,3.3499999046325684
0.0,0.0,0.0,0.0,0.0,0.0,0.0,0.3333,0.0,0.3333,0.0,0.0,0.0,0.0,0.0,0.0,0.0,0.0,0.0,0.0,0.0,0.0,753.15,3.5399999618530273
0.6,0.0,0.0,0.2,0.0,0.0,0.2,0.0,0.0,0.0,0.0,0.0,0.0,0.0,0.0,0.0,0.0,0.0,0.0,0.0,0.0,0.0,783.15,2.619999885559082
0.6,0.0,0.0,0.2,0.0,0.0,0.0,0.0,0.0,0.0,0.2,0.0,0.0,0.0,0.0,0.0,0.0,0.0,0.0,0.0,0.0,0.0,738.15,3.2699999809265137
0.6,0.0,0.0,0.0,0.0,0.0,0.0,0.0,0.0,0.0,0.4,0.0,0.0,0.0,0.0,0.0,0.0,0.0,0.0,0.0,0.0,0.0,973.15,3.990000009536743
0.0,0.0,0.0,0.0,0.0,0.0,0.0,0.0,0.0,0.8,0.2,0.0,0.0,0.0,0.0,0.0,0.0,0.0,0.0,0.0,0.0,0.0,834.15,2.799999952316284
0.0,0.0,0.0,0.0,0.0,0.0,0.0,0.0,0.0,0.75,0.25,0.0,0.0,0.0,0.0,0.0,0.0,0.0,0.0,0.0,0.0,0.0,848.15,3.069999933242798
0.0,0.0,0.0,0.0,0.0,0.0,0.0,0.0,0.0,0.7,0.3,0.0,0.0,0.0,0.0,0.0,0.0,0.0,0.0,0.0,0.0,0.0,848.15,3.3499999046325684
0.0,0.0,0.0,0.0,0.0,0.0,0.0,0.0,0.0,0.675,0.325,0.0,0.0,0.0,0.0,0.0,0.0,0.0,0.0,0.0,0.0,0.0,853.15,3.4800000190734863
0.0,0.0,0.0,0.0,0.0,0.0,0.0,0.0,0.0,0.65,0.35,0.0,0.0,0.0,0.0,0.0,0.0,0.0,0.0,0.0,0.0,0.0,867.15,3.569999933242798
0.0,0.0,0.0,0.0,0.0,0.0,0.0,0.0,0.0,0.6,0.4,0.0,0.0,0.0,0.0,0.0,0.0,0.0,0.0,0.0,0.0,0.0,877.15,3.759999990463257
0.0,0.0,0.0,0.0,0.35,0.0,0.65,0.0,0.0,0.0,0.0,0.0,0.0,0.0,0.0,0.0,0.0,0.0,0.0,0.0,0.0,0.0,1095.15,2.880000114440918
0.0,0.0,0.0,0.0,0.1,0.0,0.0,0.0,0.0,0.0,0.0,0.0,0.0,0.0,0.0,0.0,0.0,0.0,0.0,0.0,0.9,0.0,643.15,5.159999847412109
0.0,0.0,0.0,0.0,0.0,0.0,0.0,0.0,0.0,0.0,0.0,0.0,0.0,0.0,0.0,0.0,0.0,0.0,0.0,0.0,0.8,0.0,455.15,6.550000190734863
0.0,0.0,0.0,0.0,0.0,0.0,0.0,0.0,0.0,0.0,0.0,0.0,0.0,0.0,0.0,0.0,0.0,0.0,0.8,0.0,0.0,0.0,483.15,5.909999847412109
0.0,0.0,0.0,0.0,0.0,0.0,0.0,0.0,0.0,0.0,0.0,0.0,0.0,0.0,0.0,0.0,0.0,0.0,0.75,0.0,0.0,0.0,473.15,6.110000133514404
0.0,0.0,0.0,0.0,0.0,0.0,0.0,0.0,0.0,0.0,0.0,0.0,0.0,0.0,0.0,0.0,0.0,0.0,0.7,0.0,0.0,0.0,462.15,6.300000190734863
0.0,0.0,0.0,0.0,0.0,0.0,0.0,0.0,0.0,0.0,0.0,0.0,0.0,0.0,0.0,0.0,0.0,0.8,0.0,0.0,0.0,0.0,613.15,7.71999979019165
0.0,0.0,0.0,0.0,0.0,0.0,0.0,0.0,0.0,0.0,0.0,0.0,0.0,0.0,0.0,0.0,0.0,0.6,0.0,0.2,0.0,0.0,603.15,8.0
0.0,0.0,0.0,0.0,0.0,0.0,0.0,0.0,0.0,0.0,0.0,0.0,0.0,0.0,0.0,0.0,0.0,0.4,0.0,0.4,0.0,0.0,603.15,8.119999885559082
0.0,0.0,0.0,0.0,0.0,0.0,0.0,0.0,0.0,0.0,0.0,0.0,0.0,0.0,0.0,0.0,0.0,0.0,0.0,0.4,0.0,0.0,503.15,8.34000015258789
0.85,0.0,0.0,0.0,0.0,0.0,0.0,0.0,0.0,0.0,0.15,0.0,0.0,0.0,0.0,0.0,0.0,0.0,0.0,0.0,0.0,0.0,971.15,2.8299999237060547
0.78,0.0,0.0,0.0,0.0,0.0,0.0,0.0,0.0,0.0,0.22,0.0,0.0,0.0,0.0,0.0,0.0,0.0,0.0,0.0,0.0,0.0,967.15,3.1700000762939453
0.75,0.0,0.0,0.0,0.0,0.0,0.0,0.0,0.0,0.0,0.25,0.0,0.0,0.0,0.0,0.0,0.0,0.0,0.0,0.0,0.0,0.0,968.15,3.369999885559082
0.7,0.0,0.0,0.0,0.0,0.0,0.0,0.0,0.0,0.0,0.3,0.0,0.0,0.0,0.0,0.0,0.0,0.0,0.0,0.0,0.0,0.0,967.15,3.5799999237060547
0.67,0.0,0.0,0.0,0.0,0.0,0.0,0.0,0.0,0.0,0.33,0.0,0.0,0.0,0.0,0.0,0.0,0.0,0.0,0.0,0.0,0.0,968.15,3.7200000286102295
0.65,0.0,0.0,0.0,0.0,0.0,0.35,0.0,0.0,0.0,0.0,0.0,0.0,0.0,0.0,0.0,0.0,0.0,0.0,0.0,0.0,0.0,1023.15,2.690000057220459
0.55,0.0,0.0,0.0,0.0,0.0,0.45,0.0,0.0,0.0,0.0,0.0,0.0,0.0,0.0,0.0,0.0,0.0,0.0,0.0,0.0,0.0,1022.15,2.8399999141693115
0.45,0.0,0.0,0.0,0.0,0.0,0.55,0.0,0.0,0.0,0.0,0.0,0.0,0.0,0.0,0.0,0.0,0.0,0.0,0.0,0.0,0.0,1057.15,2.9200000762939453
0.77,0.0,0.0,0.0,0.0,0.0,0.0,0.0,0.0,0.0,0.0,0.0,0.0,0.23,0.0,0.0,0.0,0.0,0.0,0.0,0.0,0.0,1004.15,2.880000114440918
0.75,0.0,0.0,0.0,0.0,0.0,0.0,0.0,0.0,0.0,0.0,0.0,0.0,0.25,0.0,0.0,0.0,0.0,0.0,0.0,0.0,0.0,1004.15,2.940000057220459
0.73,0.0,0.0,0.0,0.0,0.0,0.0,0.0,0.0,0.0,0.0,0.0,0.0,0.27,0.0,0.0,0.0,0.0,0.0,0.0,0.0,0.0,1002.15,3.009999990463257
0.7,0.0,0.0,0.0,0.0,0.0,0.0,0.0,0.0,0.0,0.0,0.0,0.0,0.3,0.0,0.0,0.0,0.0,0.0,0.0,0.0,0.0,1002.15,3.119999885559082
0.65,0.0,0.0,0.0,0.0,0.0,0.0,0.0,0.0,0.0,0.0,0.0,0.0,0.35,0.0,0.0,0.0,0.0,0.0,0.0,0.0,0.0,1003.15,3.299999952316284
0.6,0.0,0.0,0.0,0.0,0.0,0.0,0.0,0.0,0.0,0.0,0.0,0.0,0.4,0.0,0.0,0.0,0.0,0.0,0.0,0.0,0.0,1001.15,3.490000009536743
0.0,0.0,0.0,0.0,0.0,0.0,0.0,0.0,0.0,0.75,0.0,0.0,0.0,0.0,0.25,0.0,0.0,0.0,0.0,0.0,0.0,0.0,966.15,4.123000144958496
0.0,0.0,0.0,0.0,0.0,0.0,0.0,0.045,0.0,0.7275,0.0,0.0,0.0,0.0,0.2275,0.0,0.0,0.0,0.0,0.0,0.0,0.0,939.15,4.0289998054504395
0.0,0.0,0.0,0.0,0.0,0.0,0.0,0.1,0.0,0.7,0.0,0.0,0.0,0.0,0.2,0.0,0.0,0.0,0.0,0.0,0.0,0.0,932.15,3.8970000743865967
0.0,0.0,0.0,0.0,0.0,0.0,0.0,0.165,0.0,0.6675,0.0,0.0,0.0,0.0,0.1675,0.0,0.0,0.0,0.0,0.0,0.0,0.0,930.15,3.6679999828338623
0.0,0.0,0.0,0.0,0.0,0.0,0.0,0.25,0.0,0.625,0.0,0.0,0.0,0.0,0.125,0.0,0.0,0.0,0.0,0.0,0.0,0.0,919.15,3.505000114440918
0.0,0.0,0.0,0.0,0.0,0.0,0.0,0.355,0.0,0.5725,0.0,0.0,0.0,0.0,0.0725,0.0,0.0,0.0,0.0,0.0,0.0,0.0,902.15,3.2039999961853027
0.0,0.0,0.0,0.0,0.0,0.0,0.045,0.0,0.0,0.7275,0.0,0.0,0.0,0.0,0.2275,0.0,0.0,0.0,0.0,0.0,0.0,0.0,942.15,4.026000022888184
0.0,0.0,0.0,0.0,0.0,0.0,0.1,0.0,0.0,0.7,0.0,0.0,0.0,0.0,0.2,0.0,0.0,0.0,0.0,0.0,0.0,0.0,934.15,3.910000085830689
0.0,0.0,0.0,0.0,0.0,0.0,0.165,0.0,0.0,0.6675,0.0,0.0,0.0,0.0,0.1675,0.0,0.0,0.0,0.0,0.0,0.0,0.0,927.15,3.7950000762939458
0.0,0.0,0.0,0.0,0.0,0.0,0.25,0.0,0.0,0.625,0.0,0.0,0.0,0.0,0.125,0.0,0.0,0.0,0.0,0.0,0.0,0.0,921.15,3.578000068664551
0.0,0.0,0.0,0.0,0.0,0.0,0.355,0.0,0.0,0.5725,0.0,0.0,0.0,0.0,0.0725,0.0,0.0,0.0,0.0,0.0,0.0,0.0,927.15,3.2699999809265137
0.0,0.0,0.0,0.0,0.0,0.0,0.0,0.0,0.0,0.7,0.1,0.0,0.0,0.0,0.2,0.0,0.0,0.0,0.0,0.0,0.0,0.0,929.15,4.144999980926514
0.0,0.0,0.0,0.0,0.0,0.0,0.0,0.0,0.0,0.6675,0.165,0.0,0.0,0.0,0.1675,0.0,0.0,0.0,0.0,0.0,0.0,0.0,913.15,4.130000114440918
0.0,0.0,0.0,0.0,0.0,0.0,0.0,0.0,0.0,0.625,0.25,0.0,0.0,0.0,0.125,0.0,0.0,0.0,0.0,0.0,0.0,0.0,893.15,4.125999927520752
0.0,0.0,0.0,0.0,0.0,0.0,0.0,0.0,0.0,0.5725,0.355,0.0,0.0,0.0,0.0725,0.0,0.0,0.0,0.0,0.0,0.0,0.0,862.15,4.107999801635742
0.62,0.0,0.0,0.0,0.23,0.0,0.0,0.0,0.0,0.0,0.0,0.0,0.0,0.0,0.0,0.0,0.0,0.0,0.0,0.0,0.0,0.0,1179.15,3.130000114440918
0.57,0.0,0.0,0.0,0.23,0.0,0.0,0.0,0.0,0.0,0.0,0.0,0.0,0.0,0.0,0.0,0.0,0.0,0.0,0.0,0.0,0.0,1159.15,3.3499999046325684
0.52,0.0,0.0,0.0,0.23,0.0,0.0,0.0,0.0,0.0,0.0,0.0,0.0,0.0,0.0,0.0,0.0,0.0,0.0,0.0,0.0,0.0,1154.15,3.5299999713897705
0.47,0.0,0.0,0.0,0.23,0.0,0.0,0.0,0.0,0.0,0.0,0.0,0.0,0.0,0.0,0.0,0.0,0.0,0.0,0.0,0.0,0.0,1143.15,3.849999904632568
0.05,0.605,0.0,0.1,0.0,0.0,0.05,0.0,0.0,0.05,0.095,0.0,0.05,0.0,0.0,0.0,0.0,0.0,0.0,0.0,0.0,0.0,594.15,2.680000066757202
0.0,0.5,0.0,0.0,0.0,0.0,0.0,0.5,0.0,0.0,0.0,0.0,0.0,0.0,0.0,0.0,0.0,0.0,0.0,0.0,0.0,0.0,826.15,2.4649999141693115
0.0,0.5,0.0,0.0,0.0,0.0,0.1,0.4,0.0,0.0,0.0,0.0,0.0,0.0,0.0,0.0,0.0,0.0,0.0,0.0,0.0,0.0,823.15,2.4809999465942383
0.0,0.5,0.0,0.0,0.0,0.0,0.2,0.3,0.0,0.0,0.0,0.0,0.0,0.0,0.0,0.0,0.0,0.0,0.0,0.0,0.0,0.0,821.15,2.5480000972747803
0.0,0.5,0.0,0.0,0.0,0.0,0.25,0.25,0.0,0.0,0.0,0.0,0.0,0.0,0.0,0.0,0.0,0.0,0.0,0.0,0.0,0.0,822.15,2.558000087738037
0.0,0.5,0.0,0.0,0.0,0.0,0.3,0.2,0.0,0.0,0.0,0.0,0.0,0.0,0.0,0.0,0.0,0.0,0.0,0.0,0.0,0.0,820.15,2.571000099182129
0.0,0.5,0.0,0.0,0.0,0.0,0.4,0.1,0.0,0.0,0.0,0.0,0.0,0.0,0.0,0.0,0.0,0.0,0.0,0.0,0.0,0.0,823.15,2.61899995803833
0.0,0.5,0.0,0.0,0.0,0.0,0.5,0.0,0.0,0.0,0.0,0.0,0.0,0.0,0.0,0.0,0.0,0.0,0.0,0.0,0.0,0.0,825.15,2.6480000019073486
0.0,0.2,0.0,0.0,0.0,0.0,0.0,0.0,0.0,0.0,0.0,0.0,0.0,0.0,0.0,0.0,0.0,0.0,0.0,0.0,0.0,0.0,981.15,5.550000190734863
0.0,0.2,0.0,0.0,0.0,0.0,0.0,0.0,0.1,0.0,0.0,0.0,0.0,0.0,0.0,0.0,0.0,0.0,0.0,0.0,0.0,0.0,887.15,5.059999942779541
0.0,0.2,0.0,0.0,0.0,0.0,0.0,0.0,0.2,0.0,0.0,0.0,0.0,0.0,0.0,0.0,0.0,0.0,0.0,0.0,0.0,0.0,833.15,4.710000038146973
0.0,0.2,0.0,0.0,0.0,0.0,0.0,0.0,0.3,0.0,0.0,0.0,0.0,0.0,0.0,0.0,0.0,0.0,0.0,0.0,0.0,0.0,781.15,4.320000171661377
0.0,0.2,0.0,0.0,0.0,0.0,0.0,0.0,0.4,0.0,0.0,0.0,0.0,0.0,0.0,0.0,0.0,0.0,0.0,0.0,0.0,0.0,712.15,3.9200000762939458
0.0,0.4,0.0,0.0,0.0,0.0,0.0,0.0,0.0,0.0,0.0,0.0,0.0,0.0,0.0,0.0,0.0,0.0,0.0,0.0,0.0,0.0,772.15,4.679999828338623
0.0,0.4,0.0,0.0,0.0,0.0,0.0,0.0,0.1,0.0,0.0,0.0,0.0,0.0,0.0,0.0,0.0,0.0,0.0,0.0,0.0,0.0,730.15,4.070000171661377
0.0,0.4,0.0,0.0,0.0,0.0,0.0,0.0,0.2,0.0,0.0,0.0,0.0,0.0,0.0,0.0,0.0,0.0,0.0,0.0,0.0,0.0,689.15,3.690000057220459
0.0,0.4,0.0,0.0,0.0,0.0,0.0,0.0,0.3,0.0,0.0,0.0,0.0,0.0,0.0,0.0,0.0,0.0,0.0,0.0,0.0,0.0,652.15,3.380000114440918
0.0,0.4,0.0,0.0,0.0,0.0,0.0,0.0,0.4,0.0,0.0,0.0,0.0,0.0,0.0,0.0,0.0,0.0,0.0,0.0,0.0,0.0,623.15,3.059999942779541
0.0,0.2,0.0,0.0,0.0,0.0,0.0,0.0,0.0,0.0,0.0,0.0,0.0,0.0,0.0,0.0,0.0,0.0,0.0,0.0,0.0,0.0,660.15,3.660000085830689
0.0,0.2,0.0,0.0,0.0,0.0,0.0,0.0,0.0,0.0,0.0,0.0,0.0,0.0,0.0,0.0,0.0,0.1,0.0,0.0,0.0,0.0,635.15,4.019999980926514
0.0,0.2,0.0,0.0,0.0,0.0,0.0,0.0,0.0,0.0,0.0,0.0,0.0,0.0,0.0,0.0,0.0,0.2,0.0,0.0,0.0,0.0,665.15,4.360000133514404
0.0,0.2,0.0,0.0,0.0,0.0,0.0,0.0,0.0,0.0,0.0,0.0,0.0,0.0,0.0,0.0,0.0,0.3,0.0,0.0,0.0,0.0,674.15,4.929999828338623
0.0,0.2,0.0,0.0,0.0,0.0,0.0,0.0,0.0,0.0,0.0,0.0,0.0,0.0,0.0,0.0,0.0,0.4,0.0,0.0,0.0,0.0,682.15,5.340000152587891
0.0,0.2,0.0,0.0,0.0,0.0,0.0,0.0,0.0,0.0,0.0,0.0,0.0,0.0,0.0,0.0,0.0,0.5,0.0,0.0,0.0,0.0,697.15,5.769999980926514
0.0,0.2,0.0,0.0,0.0,0.0,0.0,0.0,0.0,0.0,0.0,0.0,0.0,0.0,0.0,0.0,0.0,0.6,0.0,0.0,0.0,0.0,700.15,6.190000057220459
0.0,0.4,0.0,0.0,0.0,0.0,0.0,0.0,0.0,0.0,0.0,0.0,0.0,0.0,0.0,0.0,0.0,0.0,0.0,0.0,0.0,0.0,752.15,3.2899999618530273
0.0,0.4,0.0,0.0,0.0,0.0,0.0,0.0,0.0,0.0,0.0,0.0,0.0,0.0,0.0,0.0,0.0,0.1,0.0,0.0,0.0,0.0,750.15,3.5799999237060547
0.0,0.4,0.0,0.0,0.0,0.0,0.0,0.0,0.0,0.0,0.0,0.0,0.0,0.0,0.0,0.0,0.0,0.2,0.0,0.0,0.0,0.0,733.15,3.890000104904175
0.0,0.4,0.0,0.0,0.0,0.0,0.0,0.0,0.0,0.0,0.0,0.0,0.0,0.0,0.0,0.0,0.0,0.3,0.0,0.0,0.0,0.0,706.15,4.320000171661377
0.0,0.4,0.0,0.0,0.0,0.0,0.0,0.0,0.0,0.0,0.0,0.0,0.0,0.0,0.0,0.0,0.0,0.4,0.0,0.0,0.0,0.0,658.15,4.670000076293945
0.0,0.4,0.0,0.0,0.0,0.0,0.0,0.0,0.0,0.0,0.0,0.0,0.0,0.0,0.0,0.0,0.0,0.5,0.0,0.0,0.0,0.0,633.15,5.070000171661377
0.0,0.4,0.0,0.0,0.0,0.0,0.0,0.0,0.0,0.0,0.0,0.0,0.0,0.0,0.0,0.0,0.0,0.6,0.0,0.0,0.0,0.0,616.15,5.429999828338623
0.0,0.0,0.0,0.0,0.0,0.06,0.0,0.0,0.0,0.0,0.0,0.0,0.0,0.0,0.0,0.0,0.0,0.0,0.0,0.0,0.4589999999999999,0.0,511.15,3.819999933242798
0.0,0.0,0.0,0.0,0.0,0.0510948905109489,0.0,0.0,0.0,0.0,0.0,0.0,0.0,0.0,0.0,0.0,0.0,0.0,0.0,0.0,0.3513648635136486,0.0,504.15,3.5999999046325684
0.0,0.0,0.0,0.0,0.0,0.051,0.0,0.0,0.0,0.0,0.0,0.0,0.0,0.0,0.0,0.0,0.0,0.0,0.0,0.0,0.251,0.0,498.15,3.4100000858306885
0.0,0.0,0.0,0.0,0.0,0.099,0.0,0.0,0.0,0.0,0.0,0.0,0.0,0.0,0.0,0.0,0.0,0.0,0.0,0.0,0.354,0.0,534.15,3.630000114440918
0.0,0.0,0.0,0.0,0.0,0.099,0.0,0.0,0.0,0.0,0.0,0.0,0.0,0.0,0.0,0.0,0.0,0.0,0.0,0.0,0.302,0.0,549.15,3.549999952316284
0.0,0.3951,0.0,0.0,0.0,0.0,0.0,0.0,0.0,0.0,0.0,0.0,0.0,0.0,0.0,0.0,0.0,0.5631,0.0,0.0,0.0,0.0,709.15,5.300000190734863
0.0,0.75,0.0,0.0,0.05,0.0,0.0,0.0,0.0,0.0,0.2,0.0,0.0,0.0,0.0,0.0,0.0,0.0,0.0,0.0,0.0,0.0,755.15,3.0480000972747803
0.0,0.75,0.0,0.0,0.1,0.0,0.0,0.0,0.0,0.0,0.15,0.0,0.0,0.0,0.0,0.0,0.0,0.0,0.0,0.0,0.0,0.0,836.15,2.986000061035156
0.0,0.7,0.0,0.0,0.05,0.0,0.0,0.0,0.0,0.0,0.25,0.0,0.0,0.0,0.0,0.0,0.0,0.0,0.0,0.0,0.0,0.0,740.15,3.061000108718872
0.0,0.7,0.0,0.0,0.1,0.0,0.0,0.0,0.0,0.0,0.2,0.0,0.0,0.0,0.0,0.0,0.0,0.0,0.0,0.0,0.0,0.0,821.15,3.013000011444092
0.0,0.7,0.0,0.0,0.15,0.0,0.0,0.0,0.0,0.0,0.15,0.0,0.0,0.0,0.0,0.0,0.0,0.0,0.0,0.0,0.0,0.0,849.15,2.9210000038146973
0.0,0.65,0.0,0.0,0.05,0.0,0.0,0.0,0.0,0.0,0.3,0.0,0.0,0.0,0.0,0.0,0.0,0.0,0.0,0.0,0.0,0.0,742.15,3.1519999504089355
0.0,0.65,0.0,0.0,0.1,0.0,0.0,0.0,0.0,0.0,0.25,0.0,0.0,0.0,0.0,0.0,0.0,0.0,0.0,0.0,0.0,0.0,813.15,3.121000051498413
0.0,0.65,0.0,0.0,0.15,0.0,0.0,0.0,0.0,0.0,0.2,0.0,0.0,0.0,0.0,0.0,0.0,0.0,0.0,0.0,0.0,0.0,826.15,2.990000009536743
0.0,0.6,0.0,0.0,0.05,0.0,0.0,0.0,0.0,0.0,0.35,0.0,0.0,0.0,0.0,0.0,0.0,0.0,0.0,0.0,0.0,0.0,739.15,3.25
0.0,0.6,0.0,0.0,0.1,0.0,0.0,0.0,0.0,0.0,0.3,0.0,0.0,0.0,0.0,0.0,0.0,0.0,0.0,0.0,0.0,0.0,805.15,3.196000099182129
0.0,0.6,0.0,0.0,0.15,0.0,0.0,0.0,0.0,0.0,0.25,0.0,0.0,0.0,0.0,0.0,0.0,0.0,0.0,0.0,0.0,0.0,829.15,3.1019999980926514
0.0,0.3,0.0,0.0,0.0,0.0,0.0,0.0,0.0,0.0,0.0,0.0,0.0,0.0,0.0,0.7,0.0,0.0,0.0,0.0,0.0,0.0,903.15,2.924999952316284
0.0,0.0,0.0,0.02,0.0,0.0,0.0,0.0,0.0,0.0,0.0,0.0,0.0,0.0,0.0,0.0,0.0,0.0,0.0,0.0,0.0,0.0,392.15,3.760999917984009
0.0,0.0,0.0,0.03,0.0,0.0,0.0,0.0,0.0,0.0,0.0,0.0,0.0,0.0,0.0,0.0,0.0,0.0,0.0,0.0,0.0,0.0,404.15,3.75600004196167
0.0,0.0,0.0,0.06,0.0,0.0,0.0,0.0,0.0,0.0,0.0,0.0,0.0,0.0,0.0,0.0,0.0,0.0,0.0,0.0,0.0,0.0,412.15,3.760999917984009
0.0,0.0,0.0,0.11,0.0,0.0,0.0,0.0,0.0,0.0,0.0,0.0,0.0,0.0,0.0,0.0,0.0,0.0,0.0,0.0,0.0,0.0,418.15,3.7209999561309814
0.0,0.0,0.0,0.15,0.0,0.0,0.0,0.0,0.0,0.0,0.0,0.0,0.0,0.0,0.0,0.0,0.0,0.0,0.0,0.0,0.0,0.0,428.15,3.693000078201294
0.0,0.0,0.0,0.21,0.0,0.0,0.0,0.0,0.0,0.0,0.0,0.0,0.0,0.0,0.0,0.0,0.0,0.0,0.0,0.0,0.0,0.0,437.15,3.630000114440918
0.0,0.0,0.0,0.26,0.0,0.0,0.0,0.0,0.0,0.0,0.0,0.0,0.0,0.0,0.0,0.0,0.0,0.0,0.0,0.0,0.0,0.0,442.15,3.5880000591278076
0.0,0.0,0.0,0.29,0.0,0.0,0.0,0.0,0.0,0.0,0.0,0.0,0.0,0.0,0.0,0.0,0.0,0.0,0.0,0.0,0.0,0.0,453.15,3.5320000648498535
0.0,0.0,0.0,0.33,0.0,0.0,0.0,0.0,0.0,0.0,0.0,0.0,0.0,0.0,0.0,0.0,0.0,0.0,0.0,0.0,0.0,0.0,460.15,3.450000047683716
0.0,0.0,0.0,0.37,0.0,0.0,0.0,0.0,0.0,0.0,0.0,0.0,0.0,0.0,0.0,0.0,0.0,0.0,0.0,0.0,0.0,0.0,473.15,3.299999952316284
0.0,0.0,0.0,0.0,0.0,0.0,0.0,0.0,0.0,0.6,0.0,0.0,0.0,0.0,0.0,0.0,0.0,0.0,0.0,0.2,0.0,0.0,553.15,7.889999866485596
0.0,0.0,0.0,0.0,0.0,0.0,0.0,0.0,0.0,0.6,0.0,0.0,0.0,0.0,0.0,0.0,0.0,0.0,0.0,0.1,0.0,0.0,728.15,3.9800000190734863
0.0,0.0,0.0,0.0,0.0,0.0,0.0,0.0,0.0,0.4,0.0,0.0,0.0,0.0,0.0,0.0,0.0,0.0,0.0,0.5,0.0,0.0,653.15,7.260000228881836
0.0,0.0,0.0,0.0,0.0,0.0,0.0,0.0,0.0,0.4,0.0,0.0,0.0,0.0,0.0,0.0,0.0,0.0,0.0,0.4,0.0,0.0,643.15,7.139999866485596
0.0,0.0,0.0,0.0,0.0,0.0,0.0,0.0,0.0,0.4,0.0,0.0,0.0,0.0,0.0,0.0,0.0,0.0,0.0,0.3,0.0,0.0,693.15,6.389999866485596
0.0,0.0,0.0,0.0,0.0,0.0,0.0,0.0,0.0,0.4,0.0,0.0,0.0,0.0,0.0,0.0,0.0,0.0,0.0,0.2,0.0,0.0,718.15,6.130000114440918
0.0,0.0,0.0,0.0,0.0,0.0,0.0,0.0,0.0,0.2,0.0,0.0,0.0,0.0,0.0,0.0,0.0,0.0,0.0,0.5,0.0,0.0,583.15,8.100000381469727
0.0,0.0,0.0,0.0,0.0,0.0,0.0,0.0,0.0,0.0,0.0,0.0,0.05,0.0,0.0,0.0,0.05,0.0,0.0,0.0,0.9,0.0,582.15,5.5
0.0,0.0,0.0,0.0,0.0,0.0,0.0,0.0,0.0,0.0,0.0,0.0,0.1,0.0,0.0,0.0,0.1,0.0,0.0,0.0,0.8,0.0,599.15,5.199999809265137
0.0,0.0,0.0,0.0,0.0,0.0,0.0,0.0,0.0,0.0,0.0,0.0,0.15,0.0,0.0,0.0,0.15,0.0,0.0,0.0,0.7,0.0,626.15,4.960000038146973
0.0,0.0,0.0,0.0,0.0,0.0,0.0,0.0,0.0,0.0,0.0,0.0,0.2,0.0,0.0,0.0,0.2,0.0,0.0,0.0,0.6,0.0,648.15,4.769999980926514
0.0,0.0,0.0,0.0,0.0,0.0,0.0,0.0,0.0,0.0,0.0,0.0,0.25,0.0,0.0,0.0,0.25,0.0,0.0,0.0,0.5,0.0,691.15,4.650000095367432
0.0,0.0,0.0,0.0,0.0,0.0,0.0,0.0,0.0,0.0,0.0,0.0,0.3,0.0,0.0,0.0,0.3,0.0,0.0,0.0,0.4,0.0,715.15,4.579999923706055
0.0,0.0,0.0,0.0,0.0,0.0,0.0,0.0,0.0,0.0,0.0,0.0,0.0,0.0,0.0,0.0,0.0,0.73,0.0,0.0,0.24,0.0,556.15,7.394999980926514
0.0,0.0,0.0,0.0,0.0,0.0,0.0,0.0,0.0,0.0,0.0,0.0,0.0,0.0,0.0,0.0,0.0,0.64,0.0,0.0,0.32,0.0,545.15,7.275000095367432
0.0,0.0,0.0,0.0,0.0,0.0,0.0,0.0,0.0,0.0,0.0,0.0,0.0,0.0,0.0,0.0,0.0,0.5,0.0,0.0,0.45,0.0,543.15,7.046999931335449
0.0,0.0,0.0,0.0,0.0,0.0,0.0,0.0,0.0,0.0,0.0,0.0,0.0,0.0,0.0,0.0,0.0,0.47,0.0,0.0,0.47,0.0,531.15,6.947999954223633
0.0,0.0,0.0,0.0,0.0,0.0,0.0,0.0,0.0,0.0,0.0,0.0,0.0,0.0,0.0,0.0,0.0,0.61,0.0,0.0,0.31,0.0,559.15,7.217999935150147
0.0,0.0,0.0,0.0,0.0,0.0,0.0,0.0,0.0,0.0,0.0,0.0,0.0,0.0,0.0,0.0,0.0,0.56,0.0,0.0,0.35,0.0,554.15,7.1479997634887695
0.0,0.0,0.0,0.0,0.0,0.0,0.0,0.0,0.0,0.0,0.0,0.0,0.0,0.0,0.0,0.0,0.0,0.5,0.0,0.0,0.4,0.0,558.15,7.031000137329102
0.0,0.0,0.0,0.0,0.0,0.0,0.0,0.0,0.0,0.0,0.0,0.0,0.0,0.0,0.0,0.0,0.0,0.445,0.0,0.0,0.445,0.0,549.15,6.926000118255615
0.0,0.0,0.0,0.0,0.0,0.0,0.0,0.0,0.0,0.0,0.0,0.0,0.0,0.0,0.0,0.0,0.0,0.38,0.0,0.0,0.48,0.0,544.15,6.8480000495910645
0.0,0.0,0.0,0.0,0.0,0.0,0.0,0.0,0.0,0.0,0.0,0.0,0.0,0.0,0.0,0.0,0.0,0.4,0.0,0.0,0.0,0.0,493.15,5.834000110626221
0.0,0.0,0.0,0.0,0.0,0.0,0.0,0.0,0.0,0.0,0.0,0.0,0.0,0.0,0.0,0.0,0.0,0.3,0.0,0.0,0.0,0.0,453.15,5.664999961853027
0.0,0.0,0.0,0.0,0.0,0.0,0.0,0.0,0.0,0.0,0.0,0.0,0.0,0.0,0.0,0.0,0.0,0.2,0.0,0.0,0.0,0.0,428.15,5.499000072479248
0.0,0.0,0.0,0.0,0.0,0.0,0.0,0.0,0.0,0.0,0.0,0.0,0.0,0.0,0.0,0.0,0.0,0.4,0.0,0.0,0.0,0.0,491.15,6.039000034332275
0.0,0.0,0.0,0.0,0.0,0.0,0.0,0.0,0.0,0.0,0.0,0.0,0.0,0.0,0.0,0.0,0.0,0.25,0.0,0.0,0.0,0.0,438.15,5.492000102996826
0.0,0.0,0.0,0.02,0.0,0.0,0.0,0.0,0.0,0.0,0.0,0.0,0.0,0.0,0.0,0.0,0.0,0.0,0.0,0.0,0.0,0.0,718.15,3.7799999713897705
0.0,0.0,0.0,0.04,0.0,0.0,0.0,0.0,0.0,0.0,0.0,0.0,0.0,0.0,0.0,0.0,0.0,0.0,0.0,0.0,0.0,0.0,725.15,3.890000104904175
0.0,0.0,0.0,0.08,0.0,0.0,0.0,0.0,0.0,0.0,0.0,0.0,0.0,0.0,0.0,0.0,0.0,0.0,0.0,0.0,0.0,0.0,758.15,3.950000047683716
0.0,0.0,0.0,0.1,0.0,0.0,0.0,0.0,0.0,0.0,0.0,0.0,0.0,0.0,0.0,0.0,0.0,0.0,0.0,0.0,0.0,0.0,772.15,4.019999980926514
0.0,0.0,0.0,0.15,0.0,0.0,0.0,0.0,0.0,0.0,0.0,0.0,0.0,0.0,0.0,0.0,0.0,0.0,0.0,0.0,0.0,0.0,805.15,4.050000190734863
0.0,0.0,0.0,0.2,0.0,0.0,0.0,0.0,0.0,0.0,0.0,0.0,0.0,0.0,0.0,0.0,0.0,0.0,0.0,0.0,0.0,0.0,805.15,4.0
0.0,0.0,0.0,0.3,0.0,0.0,0.0,0.0,0.0,0.0,0.0,0.0,0.0,0.0,0.0,0.0,0.0,0.0,0.0,0.0,0.0,0.0,738.15,3.700000047683716
0.0,0.0,0.0,0.35,0.0,0.0,0.0,0.0,0.0,0.0,0.0,0.0,0.0,0.0,0.0,0.0,0.0,0.0,0.0,0.0,0.0,0.0,697.15,3.549999952316284
0.0,0.0,0.0,0.03,0.0,0.0,0.0,0.0,0.0,0.0,0.0,0.0,0.0,0.0,0.0,0.0,0.0,0.01,0.0,0.0,0.0,0.0,714.15,3.809999942779541
0.0,0.0,0.0,0.06,0.0,0.0,0.0,0.0,0.0,0.0,0.0,0.0,0.0,0.0,0.0,0.0,0.0,0.02,0.0,0.0,0.0,0.0,727.15,4.039999961853027
0.0,0.0,0.0,0.09,0.0,0.0,0.0,0.0,0.0,0.0,0.0,0.0,0.0,0.0,0.0,0.0,0.0,0.03,0.0,0.0,0.0,0.0,748.15,4.179999828338623
0.0,0.0,0.0,0.12,0.0,0.0,0.0,0.0,0.0,0.0,0.0,0.0,0.0,0.0,0.0,0.0,0.0,0.04,0.0,0.0,0.0,0.0,767.15,4.260000228881836
0.0,0.0,0.0,0.15,0.0,0.0,0.0,0.0,0.0,0.0,0.0,0.0,0.0,0.0,0.0,0.0,0.0,0.05,0.0,0.0,0.0,0.0,768.15,4.320000171661377
0.0,0.0,0.0,0.18,0.0,0.0,0.0,0.0,0.0,0.0,0.0,0.0,0.0,0.0,0.0,0.0,0.0,0.06,0.0,0.0,0.0,0.0,756.15,4.300000190734863
0.0,0.0,0.0,0.21,0.0,0.0,0.0,0.0,0.0,0.0,0.0,0.0,0.0,0.0,0.0,0.0,0.0,0.07,0.0,0.0,0.0,0.0,727.15,4.28000020980835
0.0,0.0,0.0,0.02,0.0,0.0,0.0,0.0,0.0,0.0,0.0,0.0,0.0,0.0,0.0,0.0,0.0,0.02,0.0,0.0,0.0,0.0,718.15,3.849999904632568
0.0,0.0,0.0,0.04,0.0,0.0,0.0,0.0,0.0,0.0,0.0,0.0,0.0,0.0,0.0,0.0,0.0,0.04,0.0,0.0,0.0,0.0,719.15,4.099999904632568
0.0,0.0,0.0,0.06,0.0,0.0,0.0,0.0,0.0,0.0,0.0,0.0,0.0,0.0,0.0,0.0,0.0,0.06,0.0,0.0,0.0,0.0,723.15,4.28000020980835
0.0,0.0,0.0,0.08,0.0,0.0,0.0,0.0,0.0,0.0,0.0,0.0,0.0,0.0,0.0,0.0,0.0,0.08,0.0,0.0,0.0,0.0,753.15,4.46999979019165
0.0,0.0,0.0,0.1,0.0,0.0,0.0,0.0,0.0,0.0,0.0,0.0,0.0,0.0,0.0,0.0,0.0,0.1,0.0,0.0,0.0,0.0,753.15,4.599999904632568
0.0,0.0,0.0,0.12,0.0,0.0,0.0,0.0,0.0,0.0,0.0,0.0,0.0,0.0,0.0,0.0,0.0,0.12,0.0,0.0,0.0,0.0,741.15,4.659999847412109
0.0,0.0,0.0,0.14,0.0,0.0,0.0,0.0,0.0,0.0,0.0,0.0,0.0,0.0,0.0,0.0,0.0,0.14,0.0,0.0,0.0,0.0,722.15,4.679999828338623
0.0,0.0,0.0,0.16,0.0,0.0,0.0,0.0,0.0,0.0,0.0,0.0,0.0,0.0,0.0,0.0,0.0,0.16,0.0,0.0,0.0,0.0,693.15,4.739999771118164
0.0,0.0,0.0,0.24,0.0,0.0,0.0,0.0,0.0,0.0,0.0,0.0,0.0,0.0,0.0,0.0,0.0,0.24,0.0,0.0,0.0,0.0,611.15,4.809999942779541
0.0,0.0,0.0,0.02,0.0,0.0,0.0,0.0,0.0,0.0,0.0,0.0,0.0,0.0,0.0,0.0,0.0,0.06,0.0,0.0,0.0,0.0,715.15,4.179999828338623
0.0,0.0,0.0,0.03,0.0,0.0,0.0,0.0,0.0,0.0,0.0,0.0,0.0,0.0,0.0,0.0,0.0,0.09,0.0,0.0,0.0,0.0,714.15,4.360000133514404
0.0,0.0,0.0,0.04,0.0,0.0,0.0,0.0,0.0,0.0,0.0,0.0,0.0,0.0,0.0,0.0,0.0,0.12,0.0,0.0,0.0,0.0,729.15,4.610000133514404
0.0,0.0,0.0,0.05,0.0,0.0,0.0,0.0,0.0,0.0,0.0,0.0,0.0,0.0,0.0,0.0,0.0,0.15,0.0,0.0,0.0,0.0,738.15,4.829999923706055
0.0,0.0,0.0,0.06,0.0,0.0,0.0,0.0,0.0,0.0,0.0,0.0,0.0,0.0,0.0,0.0,0.0,0.18,0.0,0.0,0.0,0.0,733.15,5.03000020980835
0.0,0.0,0.0,0.07,0.0,0.0,0.0,0.0,0.0,0.0,0.0,0.0,0.0,0.0,0.0,0.0,0.0,0.21,0.0,0.0,0.0,0.0,718.15,5.139999866485596
0.0,0.0,0.0,0.08,0.0,0.0,0.0,0.0,0.0,0.0,0.0,0.0,0.0,0.0,0.0,0.0,0.0,0.24,0.0,0.0,0.0,0.0,699.15,5.269999980926514
0.0,0.0,0.0,0.1,0.0,0.0,0.0,0.0,0.0,0.0,0.0,0.0,0.0,0.0,0.0,0.0,0.0,0.3,0.0,0.0,0.0,0.0,653.15,5.550000190734863
0.0,0.0,0.0,0.12,0.0,0.0,0.0,0.0,0.0,0.0,0.0,0.0,0.0,0.0,0.0,0.0,0.0,0.36,0.0,0.0,0.0,0.0,622.15,5.679999828338623
0.0,0.0,0.0,0.005,0.0,0.0,0.0,0.0,0.0,0.0,0.0,0.0,0.0,0.0,0.0,0.0,0.0,0.035,0.0,0.0,0.0,0.0,721.15,3.9200000762939458
0.0,0.0,0.0,0.02,0.0,0.0,0.0,0.0,0.0,0.0,0.0,0.0,0.0,0.0,0.0,0.0,0.0,0.14,0.0,0.0,0.0,0.0,721.15,4.650000095367432
0.0,0.0,0.0,0.03,0.0,0.0,0.0,0.0,0.0,0.0,0.0,0.0,0.0,0.0,0.0,0.0,0.0,0.21,0.0,0.0,0.0,0.0,730.15,5.190000057220459
0.0,0.0,0.0,0.04,0.0,0.0,0.0,0.0,0.0,0.0,0.0,0.0,0.0,0.0,0.0,0.0,0.0,0.28,0.0,0.0,0.0,0.0,696.15,5.590000152587891
0.0,0.0,0.0,0.05,0.0,0.0,0.0,0.0,0.0,0.0,0.0,0.0,0.0,0.0,0.0,0.0,0.0,0.35,0.0,0.0,0.0,0.0,665.15,5.869999885559082
0.0,0.0,0.0,0.06,0.0,0.0,0.0,0.0,0.0,0.0,0.0,0.0,0.0,0.0,0.0,0.0,0.0,0.42,0.0,0.0,0.0,0.0,632.15,6.110000133514404
0.0,0.0,0.0,0.0,0.0,0.0,0.0,0.0,0.0,0.0,0.0,0.0,0.0,0.0,0.0,0.0,0.0,0.05,0.0,0.0,0.0,0.0,736.15,3.900000095367432
0.0,0.0,0.0,0.0,0.0,0.0,0.0,0.0,0.0,0.0,0.0,0.0,0.0,0.0,0.0,0.0,0.0,0.1,0.0,0.0,0.0,0.0,735.15,4.369999885559082
0.0,0.0,0.0,0.0,0.0,0.0,0.0,0.0,0.0,0.0,0.0,0.0,0.0,0.0,0.0,0.0,0.0,0.15,0.0,0.0,0.0,0.0,735.15,4.670000076293945
0.0,0.0,0.0,0.0,0.0,0.0,0.0,0.0,0.0,0.0,0.0,0.0,0.0,0.0,0.0,0.0,0.0,0.2,0.0,0.0,0.0,0.0,737.15,5.050000190734863
0.0,0.0,0.0,0.0,0.0,0.0,0.0,0.0,0.0,0.0,0.0,0.0,0.0,0.0,0.0,0.0,0.0,0.25,0.0,0.0,0.0,0.0,735.15,5.480000019073486
0.0,0.0,0.0,0.0,0.0,0.0,0.0,0.0,0.0,0.0,0.0,0.0,0.0,0.0,0.0,0.0,0.0,0.3,0.0,0.0,0.0,0.0,723.15,5.760000228881836
0.0,0.0,0.0,0.0,0.0,0.0,0.0,0.0,0.0,0.0,0.0,0.0,0.0,0.0,0.0,0.0,0.0,0.35,0.0,0.0,0.0,0.0,707.15,6.010000228881836
0.0,0.0,0.0,0.0,0.0,0.0,0.0,0.0,0.0,0.0,0.0,0.0,0.0,0.0,0.0,0.0,0.0,0.4,0.0,0.0,0.0,0.0,688.15,6.179999828338623
0.0,0.0,0.0,0.0,0.0,0.0,0.0,0.0,0.0,0.0,0.0,0.0,0.0,0.0,0.0,0.0,0.0,0.45,0.0,0.0,0.0,0.0,673.15,6.380000114440918
0.0,0.0,0.0,0.0,0.0,0.0,0.0,0.0,0.0,0.0,0.0,0.0,0.0,0.0,0.0,0.0,0.0,0.5,0.0,0.0,0.0,0.0,644.15,6.690000057220459
0.0,0.0,0.0,0.0,0.0,0.0,0.0,0.0,0.0,0.0,0.0,0.0,0.0,0.0,0.0,0.0,0.0,0.55,0.0,0.0,0.0,0.0,631.15,6.840000152587891
0.0,0.0,0.0,0.0,0.0,0.0,0.0,0.0,0.0,0.0,0.0,0.0,0.0,0.0,0.0,0.0,0.0,0.75,0.0,0.0,0.0,0.0,662.15,7.5
0.0,0.0,0.0,0.0,0.0,0.0,0.0,0.0,0.0,0.1,0.0,0.0,0.0,0.0,0.0,0.0,0.0,0.65,0.0,0.0,0.0,0.0,654.15,7.300000190734863
0.0,0.0,0.0,0.0,0.0,0.0,0.0,0.0,0.0,0.15,0.0,0.0,0.0,0.0,0.0,0.0,0.0,0.6,0.0,0.0,0.0,0.0,650.15,7.0
0.0,0.0,0.0,0.0,0.0,0.0,0.0,0.0,0.0,0.2,0.0,0.0,0.0,0.0,0.0,0.0,0.0,0.55,0.0,0.0,0.0,0.0,654.15,6.699999809265137
0.05,0.0,0.0,0.0,0.0,0.0,0.0,0.0,0.0,0.0,0.0,0.0,0.0,0.0,0.0,0.0,0.0,0.7,0.0,0.0,0.0,0.0,674.15,7.5
0.1,0.0,0.0,0.0,0.0,0.0,0.0,0.0,0.0,0.0,0.0,0.0,0.0,0.0,0.0,0.0,0.0,0.65,0.0,0.0,0.0,0.0,695.15,7.300000190734863
0.15,0.0,0.0,0.0,0.0,0.0,0.0,0.0,0.0,0.0,0.0,0.0,0.0,0.0,0.0,0.0,0.0,0.6,0.0,0.0,0.0,0.0,710.15,7.099999904632568
0.2,0.0,0.0,0.0,0.0,0.0,0.0,0.0,0.0,0.0,0.0,0.0,0.0,0.0,0.0,0.0,0.0,0.55,0.0,0.0,0.0,0.0,732.15,7.0
0.25,0.0,0.0,0.0,0.0,0.0,0.0,0.0,0.0,0.0,0.0,0.0,0.0,0.0,0.0,0.0,0.0,0.5,0.0,0.0,0.0,0.0,743.15,6.800000190734863
0.0,0.0,0.0,0.0,0.0,0.0,0.0,0.0,0.0,0.0,0.0,0.0,0.0,0.0,0.0,0.0,0.0,0.65,0.0,0.0,0.0,0.0,685.15,7.599999904632568
0.0,0.0,0.0,0.0,0.0,0.0,0.0,0.0,0.0,0.0,0.0,0.0,0.0,0.0,0.0,0.0,0.0,0.6,0.0,0.0,0.0,0.0,696.15,7.400000095367432
0.0,0.0,0.0,0.0,0.0,0.0,0.0,0.0,0.0,0.0,0.0,0.0,0.0,0.0,0.0,0.0,0.0,0.55,0.0,0.0,0.0,0.0,708.15,7.300000190734863
0.0,0.0,0.0,0.0,0.0,0.0,0.0,0.0,0.0,0.0,0.0,0.0,0.0,0.0,0.0,0.0,0.0,0.7,0.0,0.05,0.0,0.0,648.15,7.699999809265137
0.0,0.0,0.0,0.0,0.0,0.0,0.0,0.0,0.0,0.0,0.0,0.0,0.0,0.0,0.0,0.0,0.0,0.65,0.0,0.1,0.0,0.0,643.15,7.800000190734863
0.0,0.0,0.0,0.0,0.0,0.0,0.0,0.0,0.0,0.0,0.0,0.0,0.0,0.0,0.0,0.0,0.0,0.6,0.0,0.15,0.0,0.0,640.15,7.900000095367432
0.0,0.0,0.0,0.0,0.0,0.0,0.0,0.0,0.0,0.0,0.0,0.0,0.0,0.0,0.0,0.0,0.0,0.55,0.0,0.2,0.0,0.0,634.15,8.0
0.0,0.0,0.0,0.0,0.0,0.0,0.0,0.0,0.0,0.0,0.0,0.0,0.0,0.0,0.0,0.0,0.0,0.5,0.0,0.25,0.0,0.0,636.15,8.199999809265137
0.0,0.0,0.0,0.0,0.0,0.0,0.0,0.0,0.0,0.0,0.0,0.0,0.0,0.0,0.0,0.0,0.0,0.45,0.0,0.3,0.0,0.0,638.15,8.5
0.0,0.0,0.0,0.0,0.0,0.0,0.0,0.0,0.0,0.0,0.0,0.0,0.0,0.0,0.0,0.0,0.0,0.8,0.0,0.0,0.0,0.0,627.15,8.0
0.0,0.0,0.0,0.0,0.0,0.0,0.0,0.0,0.0,0.1,0.0,0.0,0.0,0.0,0.0,0.0,0.0,0.7,0.0,0.0,0.0,0.0,630.15,7.300000190734863
0.0,0.0,0.0,0.0,0.0,0.0,0.0,0.0,0.0,0.15,0.0,0.0,0.0,0.0,0.0,0.0,0.0,0.65,0.0,0.0,0.0,0.0,633.15,7.0
0.0,0.0,0.0,0.0,0.0,0.0,0.0,0.0,0.0,0.2,0.0,0.0,0.0,0.0,0.0,0.0,0.0,0.6,0.0,0.0,0.0,0.0,636.15,6.599999904632568
0.0,0.0,0.0,0.0,0.0,0.0,0.0,0.0,0.0,0.25,0.0,0.0,0.0,0.0,0.0,0.0,0.0,0.55,0.0,0.0,0.0,0.0,643.15,6.5
0.0,0.0,0.0,0.0,0.0,0.0,0.0,0.0,0.0,0.0,0.0,0.0,0.0,0.0,0.0,0.0,0.0,0.75,0.0,0.0,0.0,0.0,644.15,7.900000095367432
0.0,0.0,0.0,0.0,0.0,0.0,0.0,0.0,0.0,0.0,0.0,0.0,0.0,0.0,0.0,0.0,0.0,0.7,0.0,0.0,0.0,0.0,661.15,7.800000190734863
0.0,0.0,0.0,0.0,0.0,0.0,0.0,0.0,0.0,0.0,0.0,0.0,0.0,0.0,0.0,0.0,0.0,0.65,0.0,0.0,0.0,0.0,674.15,7.699999809265137
0.0,0.0,0.0,0.0,0.0,0.0,0.0,0.0,0.0,0.0,0.0,0.0,0.0,0.0,0.0,0.0,0.0,0.7,0.0,0.1,0.0,0.0,623.15,8.0
0.0,0.0,0.0,0.0,0.0,0.0,0.0,0.0,0.0,0.0,0.0,0.0,0.0,0.0,0.0,0.0,0.0,0.65,0.0,0.15,0.0,0.0,621.15,8.199999809265137
0.0,0.0,0.0,0.0,0.0,0.0,0.0,0.0,0.0,0.0,0.0,0.0,0.0,0.0,0.0,0.0,0.0,0.6,0.0,0.2,0.0,0.0,616.15,8.100000381469727
0.0,0.0,0.0,0.0,0.0,0.0,0.0,0.0,0.0,0.0,0.0,0.0,0.0,0.0,0.0,0.0,0.0,0.55,0.0,0.25,0.0,0.0,615.15,8.399999618530273
0.0,0.0,0.0,0.0,0.0,0.0,0.0,0.0,0.0,0.0,0.0,0.0,0.0,0.0,0.0,0.0,0.0,0.5,0.0,0.3,0.0,0.0,615.15,8.300000190734863
0.0,0.0,0.0,0.0,0.0,0.0,0.0,0.0,0.0,0.0,0.0,0.0,0.0,0.0,0.0,0.0,0.0,0.45,0.0,0.35,0.0,0.0,615.15,8.5
0.0,0.0,0.0,0.0,0.0,0.0,0.0,0.0,0.0,0.2287771222877712,0.0,0.0,0.0,0.0,0.0,0.0,0.0,0.0,0.0,0.0,0.0,0.0,425.15,6.059999942779541
0.0,0.3,0.0,0.0,0.0,0.0,0.0,0.0,0.0,0.0,0.0,0.0,0.0,0.0,0.0,0.0,0.0,0.0,0.0,0.0,0.0,0.0,407.15,4.269999980926514
0.0,0.3,0.0,0.0,0.0,0.0,0.0,0.0,0.0,0.0,0.0,0.0,0.0,0.0,0.0,0.0,0.0,0.0,0.0,0.0,0.0,0.0,399.15,4.25
0.0,0.3,0.0,0.0,0.0,0.0,0.0,0.0,0.0,0.0,0.0,0.0,0.0,0.0,0.0,0.0,0.0,0.0,0.0,0.0,0.0,0.0,396.15,4.199999809265137
0.0,0.3,0.0,0.0,0.0,0.0,0.0,0.0,0.0,0.0,0.0,0.0,0.0,0.0,0.0,0.0,0.0,0.0,0.0,0.0,0.0,0.0,391.15,4.119999885559082
0.0,0.3,0.0,0.0,0.0,0.0,0.0,0.0,0.0,0.0,0.0,0.0,0.0,0.0,0.0,0.0,0.0,0.0,0.0,0.0,0.0,0.0,376.15,4.079999923706055
0.0,0.3,0.0,0.0,0.0,0.0,0.0,0.0,0.0,0.0,0.0,0.0,0.0,0.0,0.0,0.0,0.0,0.0,0.0,0.0,0.0,0.0,369.15,4.0
0.0,0.3,0.0,0.0,0.0,0.0,0.0,0.0,0.0,0.0,0.0,0.0,0.0,0.0,0.0,0.0,0.0,0.0,0.0,0.0,0.0,0.0,364.15,3.930000066757202
0.0,0.3,0.0,0.0,0.0,0.0,0.0,0.0,0.0,0.0,0.0,0.0,0.0,0.0,0.0,0.0,0.0,0.0,0.0,0.0,0.0,0.0,358.15,3.839999914169311
0.0,0.3,0.0,0.0,0.0,0.0,0.0,0.0,0.0,0.0,0.0,0.0,0.0,0.0,0.0,0.0,0.0,0.0,0.0,0.0,0.0,0.0,355.15,3.75
0.0,0.15,0.0,0.0,0.0,0.0,0.0,0.0,0.0,0.0,0.0,0.0,0.0,0.0,0.0,0.0,0.0,0.0,0.0,0.0,0.0,0.0,398.15,5.050000190734863
0.0,0.15,0.0,0.0,0.0,0.0,0.0,0.0,0.0,0.0,0.0,0.0,0.0,0.0,0.0,0.0,0.0,0.0,0.0,0.0,0.0,0.0,389.15,4.989999771118164
0.0,0.15,0.0,0.0,0.0,0.0,0.0,0.0,0.0,0.0,0.0,0.0,0.0,0.0,0.0,0.0,0.0,0.0,0.0,0.0,0.0,0.0,379.15,4.949999809265137
0.0,0.15,0.0,0.0,0.0,0.0,0.0,0.0,0.0,0.0,0.0,0.0,0.0,0.0,0.0,0.0,0.0,0.0,0.0,0.0,0.0,0.0,376.15,4.900000095367432
0.0,0.15,0.0,0.0,0.0,0.0,0.0,0.0,0.0,0.0,0.0,0.0,0.0,0.0,0.0,0.0,0.0,0.0,0.0,0.0,0.0,0.0,367.15,4.840000152587891
0.0,0.15,0.0,0.0,0.0,0.0,0.0,0.0,0.0,0.0,0.0,0.0,0.0,0.0,0.0,0.0,0.0,0.0,0.0,0.0,0.0,0.0,358.15,4.789999961853027
0.0,0.15,0.0,0.0,0.0,0.0,0.0,0.0,0.0,0.0,0.0,0.0,0.0,0.0,0.0,0.0,0.0,0.0,0.0,0.0,0.0,0.0,347.15,4.730000019073486
0.0,0.15,0.0,0.0,0.0,0.0,0.0,0.0,0.0,0.0,0.0,0.0,0.0,0.0,0.0,0.0,0.0,0.0,0.0,0.0,0.0,0.0,340.15,4.650000095367432
0.0,0.15,0.0,0.0,0.0,0.0,0.0,0.0,0.0,0.0,0.0,0.0,0.0,0.0,0.0,0.0,0.0,0.0,0.0,0.0,0.0,0.0,333.15,4.579999923706055
0.4,0.0,0.0,0.0,0.35,0.0,0.0,0.0,0.0,0.0,0.0,0.0,0.0,0.0,0.0,0.0,0.0,0.0,0.0,0.0,0.0,0.0,1088.15,4.519999980926514
0.45,0.0,0.0,0.0,0.3,0.0,0.0,0.0,0.0,0.0,0.0,0.0,0.0,0.0,0.0,0.0,0.0,0.0,0.0,0.0,0.0,0.0,1058.15,4.570000171661377
0.5,0.0,0.0,0.0,0.25,0.0,0.0,0.0,0.0,0.0,0.0,0.0,0.0,0.0,0.0,0.0,0.0,0.0,0.0,0.0,0.0,0.0,1081.15,4.610000133514404
0.55,0.0,0.0,0.0,0.2,0.0,0.0,0.0,0.0,0.0,0.0,0.0,0.0,0.0,0.0,0.0,0.0,0.0,0.0,0.0,0.0,0.0,1088.15,4.570000171661377
0.6,0.0,0.0,0.0,0.2,0.0,0.0,0.0,0.0,0.0,0.0,0.0,0.0,0.0,0.0,0.0,0.0,0.0,0.0,0.0,0.0,0.0,1098.15,4.199999809265137
0.65,0.0,0.0,0.0,0.25,0.0,0.0,0.0,0.0,0.0,0.0,0.0,0.0,0.0,0.0,0.0,0.0,0.0,0.0,0.0,0.0,0.0,1098.15,3.369999885559082
0.65,0.0,0.0,0.0,0.2,0.0,0.0,0.0,0.0,0.0,0.0,0.0,0.0,0.0,0.0,0.0,0.0,0.0,0.0,0.0,0.0,0.0,1098.15,3.8299999237060542
0.65,0.0,0.0,0.0,0.15,0.0,0.0,0.0,0.0,0.0,0.0,0.0,0.0,0.0,0.0,0.0,0.0,0.0,0.0,0.0,0.0,0.0,1081.15,4.239999771118164
0.7,0.0,0.0,0.0,0.2,0.0,0.0,0.0,0.0,0.0,0.0,0.0,0.0,0.0,0.0,0.0,0.0,0.0,0.0,0.0,0.0,0.0,1096.15,3.4200000762939453
0.71,0.0,0.0,0.0,0.15,0.0,0.0,0.0,0.0,0.0,0.0,0.0,0.0,0.0,0.0,0.0,0.0,0.0,0.0,0.0,0.0,0.0,1068.15,3.849999904632568
0.75,0.0,0.0,0.0,0.15,0.0,0.0,0.0,0.0,0.0,0.0,0.0,0.0,0.0,0.0,0.0,0.0,0.0,0.0,0.0,0.0,0.0,1083.15,3.569999933242798
0.68,0.0,0.0,0.0,0.2,0.0,0.0,0.0,0.0,0.0,0.0,0.0,0.0,0.0,0.0,0.0,0.0,0.0,0.0,0.0,0.0,0.0,1093.15,3.650000095367432
0.65,0.0,0.0,0.0,0.0,0.0,0.0,0.0,0.0,0.0,0.35,0.0,0.0,0.0,0.0,0.0,0.0,0.0,0.0,0.0,0.0,0.0,977.15,3.799999952316284
0.6154,0.0,0.0,0.0,0.0,0.0,0.0,0.0,0.0,0.0,0.359,0.0,0.0,0.0,0.0256,0.0,0.0,0.0,0.0,0.0,0.0,0.0,991.15,4.019999980926514
0.5789578957895789,0.0,0.0,0.0,0.0,0.0,0.0,0.0,0.0,0.0,0.3684368436843684,0.0,0.0,0.0,0.0526052605260526,0.0,0.0,0.0,0.0,0.0,0.0,0.0,1034.15,4.320000171661377
0.6154,0.0,0.0,0.0,0.0,0.0,0.0,0.0,0.0,0.0,0.359,0.0,0.0,0.0,0.0,0.0,0.0,0.0,0.0,0.0,0.0,0.0,1015.15,3.950000047683716
0.5789578957895789,0.0,0.0,0.0,0.0,0.0,0.0,0.0,0.0,0.0,0.3684368436843684,0.0,0.0,0.0,0.0,0.0,0.0,0.0,0.0,0.0,0.0,0.0,1078.15,4.119999885559082
0.5638563856385639,0.0,0.0,0.0,0.0,0.0,0.0,0.0,0.0,0.0,0.3723372337233723,0.0,0.0,0.0,0.0,0.0,0.0,0.0,0.0,0.0,0.0,0.0,1093.15,4.190000057220459
0.5561556155615561,0.0,0.0,0.0,0.0,0.0,0.0,0.0,0.0,0.0,0.3743374337433743,0.0,0.0,0.0,0.0,0.0,0.0,0.0,0.0,0.0,0.0,0.0,1107.15,4.230000019073486
0.5405,0.0,0.0,0.0,0.0,0.0,0.0,0.0,0.0,0.0,0.3784,0.0,0.0,0.0,0.0,0.0,0.0,0.0,0.0,0.0,0.0,0.0,1118.15,4.28000020980835
0.5,0.0,0.0,0.0,0.0,0.0,0.0,0.0,0.0,0.0,0.3889,0.0,0.0,0.0,0.0,0.0,0.0,0.0,0.0,0.0,0.0,0.0,1155.15,4.429999828338623
0.4746000000000001,0.0,0.0,0.0,0.0,0.0,0.0,0.0,0.0,0.0,0.3955,0.0,0.0,0.0,0.0,0.0,0.0,0.0,0.0,0.0,0.0,0.0,1180.15,4.519999980926514
0.6667000000000001,0.0,0.0,0.0,0.0,0.0,0.0,0.0,0.0,0.0,0.3077,0.0,0.0,0.0,0.0256,0.0,0.0,0.0,0.0,0.0,0.0,0.0,990.15,3.819999933242798
0.6841999999999999,0.0,0.0,0.0,0.0,0.0,0.0,0.0,0.0,0.0,0.2632,0.0,0.0,0.0,0.0525999999999999,0.0,0.0,0.0,0.0,0.0,0.0,0.0,1018.15,3.859999895095825
0.7027,0.0,0.0,0.0,0.0,0.0,0.0,0.0,0.0,0.0,0.2162,0.0,0.0,0.0,0.0810999999999999,0.0,0.0,0.0,0.0,0.0,0.0,0.0,1057.15,3.900000095367432
0.7222,0.0,0.0,0.0,0.0,0.0,0.0,0.0,0.0,0.0,0.1667,0.0,0.0,0.0,0.1110999999999999,0.0,0.0,0.0,0.0,0.0,0.0,0.0,1075.15,3.900000095367432
0.6667000000000001,0.0,0.0,0.0,0.0,0.0,0.0,0.0,0.0,0.0,0.3077,0.0,0.0,0.0,0.0,0.0,0.0,0.0,0.0,0.0,0.0,0.0,1020.15,3.7300000190734863
0.6841999999999999,0.0,0.0,0.0,0.0,0.0,0.0,0.0,0.0,0.0,0.2632,0.0,0.0,0.0,0.0,0.0,0.0,0.0,0.0,0.0,0.0,0.0,1068.15,3.690000057220459
0.7027,0.0,0.0,0.0,0.0,0.0,0.0,0.0,0.0,0.0,0.2162,0.0,0.0,0.0,0.0,0.0,0.0,0.0,0.0,0.0,0.0,0.0,1108.15,3.630000114440918
0.0,0.3,0.0,0.0,0.0,0.0,0.0,0.0,0.0,0.0,0.0,0.0,0.025,0.0,0.0,0.0,0.0,0.0,0.0,0.0,0.0,0.0,572.15,3.0
0.0,0.3,0.0,0.0,0.0,0.0,0.0,0.0,0.0,0.0,0.0,0.0,0.05,0.0,0.0,0.0,0.0,0.0,0.0,0.0,0.0,0.0,474.15,2.986000061035156
0.0,0.3,0.0,0.0,0.0,0.0,0.0,0.0,0.0,0.0,0.0,0.0,0.1,0.0,0.0,0.0,0.0,0.0,0.0,0.0,0.0,0.0,433.15,2.9809999465942383
0.0,0.3,0.0,0.0,0.0,0.0,0.0,0.0,0.0,0.0,0.0,0.0,0.15,0.0,0.0,0.0,0.0,0.0,0.0,0.0,0.0,0.0,412.15,2.9800000190734863
0.0,0.3,0.0,0.0,0.0,0.0,0.0,0.0,0.0,0.0,0.0,0.0,0.2,0.0,0.0,0.0,0.0,0.0,0.0,0.0,0.0,0.0,472.15,2.9820001125335693
0.0,0.3,0.0,0.0,0.0,0.0,0.0,0.0,0.0,0.0,0.0,0.0,0.25,0.0,0.0,0.0,0.0,0.0,0.0,0.0,0.0,0.0,491.15,2.984999895095825
0.0,0.5231,0.0,0.0,0.0,0.0,0.0,0.0,0.0,0.0,0.0,0.0,0.0,0.0,0.0,0.0,0.0,0.0,0.0,0.0,0.0,0.0,688.15,2.7960000038146973
0.0,0.3979999999999999,0.0,0.0,0.0,0.0,0.0,0.0,0.0,0.0,0.0,0.0,0.0,0.0,0.0,0.0,0.0,0.0,0.0,0.0,0.0,0.0,614.15,2.8289999961853027
0.0,0.2512999999999999,0.0,0.0,0.0,0.0,0.0,0.0,0.0,0.0,0.0,0.0,0.0,0.0,0.0,0.0,0.0,0.0,0.0,0.0,0.0,0.0,553.15,2.86899995803833
0.0,0.1773,0.0,0.0,0.0,0.0,0.0,0.0,0.0,0.0,0.0,0.0,0.0,0.0,0.0,0.0,0.0,0.0,0.0,0.0,0.0,0.0,509.15,2.880000114440918
0.0,0.0,0.0,0.1,0.0,0.0,0.0,0.0,0.0,0.0,0.0,0.0,0.0,0.0,0.0,0.0,0.0,0.0,0.1,0.0,0.0,0.0,703.15,4.131999969482422
0.0,0.0,0.0,0.1,0.0,0.0,0.0,0.0,0.0,0.0,0.0,0.0,0.0,0.0,0.0,0.0,0.0,0.0,0.15,0.0,0.0,0.0,678.15,4.196000099182129
0.0,0.0,0.0,0.1,0.0,0.0,0.0,0.0,0.0,0.0,0.0,0.0,0.0,0.0,0.0,0.0,0.0,0.0,0.2,0.0,0.0,0.0,663.15,4.215000152587891
0.0,0.0,0.0,0.1,0.0,0.0,0.0,0.0,0.0,0.0,0.0,0.0,0.0,0.0,0.0,0.0,0.0,0.0,0.3,0.0,0.0,0.0,651.15,4.245999813079834
0.0,0.0,0.0,0.0,0.0,0.0,0.0,0.0,0.0,0.0,0.0,0.0,0.0,0.0,0.0,0.0,0.0,0.0,0.0,0.7284999999999999,0.0,0.0,553.15,8.289999961853027
