Repository: dorukdogular/vitreos

# Data

## Source

Glass property data is sourced from the [SciGlass database](https://github.com/epam/SciGlass) (EPAM Systems), made available under the [Open Database License (ODbL)](https://opendatacommons.org/licenses/odbl/1-0/). Accessed via the [glasspy](https://github.com/drcassar/glasspy) Python library.

## Files tracked in git

| File | Description |
|---|---|
| `clean.csv` | Deduplicated glass-forming ability dataset (11858 rows) |
| `tg_dataset.csv` | 76377 glasses with Tg (K) and 22 oxide mol% features |
| `tg_density_dataset.csv` | 31173 glasses with both Tg (K) and density (g/cm³) |

File: data/tg_density_dataset.csv (part 19 of 109)
SiO2,P2O5,ZrO2,Na2O,Al2O3,Fe2O3,CaO,MgO,K2O,B2O3,BaO,ZnO,Li2O,SrO,La2O3,TiO2,Nb2O5,PbO,Sb2O3,Bi2O3,TeO2,Se,Tg,density
0.0,0.0,0.0,0.0,0.0,0.0,0.0,0.0,0.0,0.0,0.0,0.0,0.0,0.0,0.0,0.0,0.0,0.0,0.0,0.6465000000000001,0.0,0.0,563.15,8.199999809265137
0.0,0.0,0.0,0.0,0.0,0.0,0.0,0.0,0.0,0.0,0.0,0.0,0.0,0.0,0.0,0.0,0.0,0.0,0.0,0.5429999999999999,0.0,0.0,623.15,7.989999771118164
0.0,0.0,0.0,0.0,0.0,0.0,0.0,0.0,0.0,0.0,0.0,0.0,0.0,0.0,0.0,0.0,0.0,0.0,0.0,0.4438,0.0,0.0,623.15,7.75
0.0,0.0,0.0,0.0,0.0,0.0,0.0,0.0,0.0,0.0,0.0,0.0,0.0,0.0,0.0,0.0,0.0,0.0,0.0,0.324,0.0,0.0,613.15,7.539999961853027
0.0,0.0,0.0,0.0,0.0,0.0,0.0,0.0,0.0,0.0,0.0,0.0,0.0,0.0,0.0,0.0,0.0,0.0,0.0,0.0,0.7,0.0,445.15,7.699999809265137
0.0,0.0,0.0,0.0,0.0,0.0,0.0,0.0,0.0,0.07,0.0,0.0,0.0,0.0,0.0,0.0,0.0,0.0,0.0,0.0,0.63,0.0,455.15,7.460000038146973
0.0,0.0,0.0,0.0,0.0,0.0,0.0,0.0,0.0,0.14,0.0,0.0,0.0,0.0,0.0,0.0,0.0,0.0,0.0,0.0,0.56,0.0,466.15,7.130000114440918
0.0,0.0,0.0,0.0,0.0,0.0,0.0,0.0,0.0,0.21,0.0,0.0,0.0,0.0,0.0,0.0,0.0,0.0,0.0,0.0,0.49,0.0,490.15,6.769999980926514
0.0,0.0,0.0,0.0,0.0,0.0,0.0,0.0,0.0,0.28,0.0,0.0,0.0,0.0,0.0,0.0,0.0,0.0,0.0,0.0,0.42,0.0,506.15,6.440000057220459
0.0,0.0,0.0,0.0,0.0,0.0,0.0,0.0,0.0,0.35,0.0,0.0,0.0,0.0,0.0,0.0,0.0,0.0,0.0,0.0,0.35,0.0,538.15,6.110000133514404
0.0,0.0,0.0,0.0,0.0,0.0,0.0,0.0,0.0,0.42,0.0,0.0,0.0,0.0,0.0,0.0,0.0,0.0,0.0,0.0,0.28,0.0,556.15,5.78000020980835
0.0,0.0,0.0,0.0,0.0,0.0,0.0,0.0,0.0,0.49,0.0,0.0,0.0,0.0,0.0,0.0,0.0,0.0,0.0,0.0,0.21,0.0,591.15,5.619999885559082
0.0,0.0,0.0,0.0,0.0,0.0,0.0,0.0,0.0,0.56,0.0,0.0,0.0,0.0,0.0,0.0,0.0,0.0,0.0,0.0,0.14,0.0,624.15,5.25
0.0,0.0,0.0,0.0,0.0,0.0,0.0,0.0,0.0,0.63,0.0,0.0,0.0,0.0,0.0,0.0,0.0,0.0,0.0,0.0,0.07,0.0,656.15,4.960000038146973
0.0,0.0,0.0,0.0,0.0,0.0,0.0,0.0,0.0,0.7,0.0,0.0,0.0,0.0,0.0,0.0,0.0,0.0,0.0,0.0,0.0,0.0,692.15,4.71999979019165
0.6667000000000001,0.0,0.0,0.1,0.0,0.0,0.0,0.0,0.0,0.2332999999999999,0.0,0.0,0.0,0.0,0.0,0.0,0.0,0.0,0.0,0.0,0.0,0.0,816.15,2.246000051498413
0.6667000000000001,0.0,0.0,0.2332999999999999,0.0,0.0,0.0,0.0,0.0,0.1,0.0,0.0,0.0,0.0,0.0,0.0,0.0,0.0,0.0,0.0,0.0,0.0,808.15,2.4649999141693115
0.6666333366663334,0.0,0.0,0.2666733326667333,0.0,0.0,0.0,0.0,0.0,0.0666933306669333,0.0,0.0,0.0,0.0,0.0,0.0,0.0,0.0,0.0,0.0,0.0,0.0,778.15,2.447999954223633
0.6667000000000001,0.0,0.0,0.3,0.0,0.0,0.0,0.0,0.0,0.0333,0.0,0.0,0.0,0.0,0.0,0.0,0.0,0.0,0.0,0.0,0.0,0.0,751.15,2.4210000038146973
0.8308000000000001,0.0,0.0,0.036,0.0146,0.0,0.0,0.0,0.0046,0.114,0.0,0.0,0.0,0.0,0.0,0.0,0.0,0.0,0.0,0.0,0.0,0.0,803.15,2.2300000190734863
0.7186000000000001,0.0,0.0,0.1336,0.0046,0.0,0.0918,0.0514,0.0,0.0,0.0,0.0,0.0,0.0,0.0,0.0,0.0,0.0,0.0,0.0,0.0,0.0,801.15,2.490000009536743
0.8096676132954684,0.0,0.0,0.0429982800687972,0.0212991480340786,0.0,0.0087996480140794,0.0076996920123195,0.0,0.093496260149594,0.0076996920123195,0.0,0.0,0.0,0.0,0.0,0.0,0.0,0.0,0.0,0.0,0.0,849.15,2.299999952316284
0.8072999999999999,0.0,0.0,0.0399,0.0241999999999999,0.0,0.0197999999999999,0.0184,0.0,0.0754,0.0081,0.0,0.0,0.0,0.0,0.0,0.0,0.0,0.0,0.0,0.0,0.0,866.15,2.3299999237060547
0.8213164263285267,0.0,0.0,0.0507010140202804,0.0216004320086401,0.0,0.0,0.0,0.0,0.0488009760195204,0.01020020400408,0.0394007880157603,0.0,0.0,0.0,0.0,0.0,0.0,0.0,0.0,0.0,0.0,844.15,2.4000000953674316
0.8106189381061893,0.0,0.0,0.0550944905509449,0.0212978702129787,0.0,0.0165983401659834,0.0153984601539846,0.0,0.0712928707129287,0.0080991900809919,0.0,0.0,0.0,0.0,0.0,0.0,0.0,0.0,0.0,0.0,0.0,851.15,2.359999895095825
0.813324399731992,0.0,0.0,0.0545016350490514,0.0151004530135904,0.0,0.0164004920147604,0.0153004590137704,0.0,0.0706021180635419,0.0080002400072002,0.0,0.0,0.0,0.0,0.0,0.0,0.0,0.0,0.0,0.0,0.0,847.15,2.3499999046325684
0.8033160663213263,0.0,0.0,0.0496009920198404,0.0211004220084401,0.0,0.0263005260105202,0.0259005180103602,0.0,0.0539010780215604,0.01120022400448,0.0,0.0,0.0,0.0,0.0,0.0,0.0,0.0,0.0,0.0,0.0,855.15,2.380000114440918
0.7944999999999999,0.0,0.0,0.052,0.0208999999999999,0.0,0.0324999999999999,0.0316999999999999,0.0,0.0445,0.0,0.0186999999999999,0.0,0.0,0.0,0.0,0.0,0.0,0.0,0.0,0.0,0.0,855.15,2.369999885559082
0.8173999999999998,0.0,0.0,0.0554999999999999,0.0214999999999999,0.0,0.0267999999999999,0.0247999999999999,0.0,0.0403999999999999,0.0081999999999999,0.0,0.0,0.0,0.0,0.0,0.0,0.0,0.0,0.0,0.0,0.0,854.15,2.369999885559082
0.813526782589567,0.0,0.0,0.045195932366087,0.0152986231239188,0.0,0.0299973002429781,0.0293973542381185,0.0,0.0088991990720835,0.0198982091611754,0.0305972462478377,0.0,0.0,0.0,0.0,0.0,0.0,0.0,0.0,0.0,0.0,864.15,2.4700000286102295
0.837091629083709,0.0,0.0,0.0547994520054799,0.0219997800021999,0.0,0.0,0.0,0.0,0.0468995310046899,0.0317996820031799,0.0,0.0,0.0,0.0,0.0,0.0,0.0,0.0,0.0,0.0,0.0,864.15,2.450000047683716
0.7950204979502051,0.0,0.0074992500749925,0.0526947305269473,0.0211978802119788,0.0,0.032996700329967,0.0320967903209679,0.0,0.0451954804519548,0.007999200079992,0.0,0.0,0.0,0.0,0.0,0.0,0.0,0.0,0.0,0.0,0.0,867.15,2.4000000953674316
0.8008560599241948,0.0,0.0,0.0524036682567779,0.0210014701029072,0.0,0.0328022961607312,0.0319022331563209,0.0,0.0449031432200254,0.0100007000490034,0.0,0.0,0.0,0.0,0.0,0.0,0.0,0.0,0.0,0.0,0.0,857.15,2.380000114440918
0.810835133189345,0.0,0.0,0.0530957523398128,0.021298296136309,0.0,0.0265978721702263,0.0261979041676665,0.0,0.0365970722342212,0.0181985441164706,0.0,0.0,0.0,0.0,0.0,0.0,0.0,0.0,0.0,0.0,0.0,861.15,2.4100000858306885
0.7911208879112089,0.0,0.0,0.0527947205279472,0.0302969703029697,0.0,0.032996700329967,0.0321967803219678,0.0,0.0451954804519547,0.0100989901009899,0.0,0.0,0.0,0.0,0.0,0.0,0.0,0.0,0.0,0.0,0.0,866.15,2.390000104904175
0.8180590970451477,0.0,0.0,0.0534973251337433,0.0214989250537473,0.0,0.0267986600669966,0.0263986800659967,0.0,0.0224988750562471,0.0248987550622468,0.0,0.0,0.0,0.0,0.0,0.0,0.0,0.0,0.0,0.0,0.0,859.15,2.440000057220459
0.7719150893401726,0.0,0.0,0.0598934117247102,0.0545939946605873,0.0,0.0319964803871574,0.0306966233714291,0.0,0.0452950175480697,0.0,0.0,0.0,0.0,0.0,0.0,0.0,0.0,0.0,0.0,0.0,0.0,881.15,2.3499999046325684
0.8233176682331766,0.0,0.0,0.0538946105389461,0.0215978402159784,0.0,0.026997300269973,0.0265973402659734,0.0,0.0090990900909909,0.0311968803119688,0.0,0.0,0.0,0.0,0.0,0.0,0.0,0.0,0.0,0.0,0.0,866.15,2.4600000381469727
0.8307003159620845,0.0,0.0,0.0606927168739751,0.0222973243210814,0.0,0.0,0.0,0.0,0.0381954165500139,0.0405951285845698,0.0,0.0,0.0,0.0,0.0,0.0,0.0,0.0,0.0,0.0,0.0,861.15,2.4700000286102295
0.7840078400784007,0.0,0.0,0.05340053400534,0.02140021400214,0.0,0.03340033400334,0.03250032500325,0.0,0.04570045700457,0.02240022400224,0.0,0.0,0.0,0.0,0.0,0.0,0.0,0.0,0.0,0.0,0.0,861.15,2.450000047683716
0.7725772577257726,0.0,0.0,0.0541054105410541,0.0217021702170217,0.0,0.0338033803380338,0.0329032903290329,0.0,0.0463046304630463,0.0313031303130313,0.0,0.0,0.0,0.0,0.0,0.0,0.0,0.0,0.0,0.0,0.0,862.15,2.490000009536743
0.7060364567188953,0.0,0.0,0.0210981011708946,0.0895919367256947,0.0,0.0290973812356887,0.0291973722364987,0.0,0.0937915587597116,0.0084992350688438,0.0216980471757541,0.0,0.0,0.0,0.0,0.0,0.0,0.0,0.0,0.0,0.0,925.15,2.4000000953674316
0.6835,0.0,0.0,0.0161,0.0915,0.0,0.0475999999999999,0.0281,0.0,0.0594,0.0196,0.0532,0.0,0.0,0.0,0.0,0.0,0.0,0.0,0.0,0.0,0.0,933.15,2.5399999618530273
0.7111,0.0,0.0,0.0265,0.0902999999999999,0.0,0.0293,0.0294,0.0,0.0944,0.018,0.0,0.0,0.0,0.0,0.0,0.0,0.0,0.0,0.0,0.0,0.0,927.15,2.4000000953674316
0.7045070450704507,0.0,0.0,0.0420004200042,0.08940089400894,0.0,0.0290002900029,0.02910029100291,0.0,0.09350093500935,0.01150011500115,0.0,0.0,0.0,0.0,0.0,0.0,0.0,0.0,0.0,0.0,0.0,896.15,2.369999885559082
0.7129213876416294,0.0,0.0,0.0466013980419412,0.0630018900567017,0.0,0.0263007890236707,0.0271008130243907,0.0,0.0950028500855025,0.0084002520075602,0.0197005910177305,0.0,0.0,0.0,0.0,0.0,0.0,0.0,0.0,0.0,0.0,869.15,2.390000104904175
0.7491224736742103,0.0,0.0,0.0514015420462613,0.0624018720561617,0.0,0.0250007500225006,0.0284008520255607,0.0,0.0530015900477014,0.0062001860055801,0.0235007050211506,0.0,0.0,0.0,0.0,0.0,0.0,0.0,0.0,0.0,0.0,887.15,2.4000000953674316
0.7473298931957277,0.0,0.0,0.0512020480819232,0.0623024920996839,0.0,0.0351014040561622,0.0378015120604824,0.0,0.0529021160846433,0.0124004960198407,0.0,0.0,0.0,0.0,0.0,0.0,0.0,0.0,0.0,0.0,0.0,891.15,2.4100000858306885
0.736255824650521,0.0,0.0,0.0562966222026678,0.0621962682239065,0.0,0.0418974861508309,0.0440973541587504,0.0,0.0437973721576705,0.0144991300521968,0.0,0.0,0.0,0.0,0.0,0.0,0.0,0.0,0.0,0.0,0.0,894.15,2.450000047683716
0.7322292891715669,0.0,0.0,0.0560022400896035,0.0619024760990439,0.0,0.047301892075683,0.0485019400776031,0.0,0.0408016320652826,0.0123004920196807,0.0,0.0,0.0,0.0,0.0,0.0,0.0,0.0,0.0,0.0,0.0,894.15,2.440000057220459
0.7291729172917291,0.0,0.0,0.0484048404840483,0.0392039203920392,0.0,0.0,0.0,0.0,0.0584058405840584,0.0248024802480248,0.0983098309830983,0.0,0.0,0.0,0.0,0.0,0.0,0.0,0.0,0.0,0.0,839.15,3.0199999809265137
0.7475,0.0,0.0,0.0454,0.0394,0.0,0.0,0.0,0.0,0.0578,0.0341,0.0741,0.0,0.0,0.0,0.0,0.0,0.0,0.0,0.0,0.0,0.0,847.15,2.569999933242798
0.7419,0.0,0.0,0.0436,0.0397,0.0,0.0,0.0,0.0,0.0592,0.0392,0.0747,0.0,0.0,0.0,0.0,0.0,0.0,0.0,0.0,0.0,0.0,848.15,3.0199999809265137
0.7532000000000001,0.0,0.0,0.0531,0.0388,0.0,0.0,0.0,0.0,0.0596,0.0215,0.0728,0.0,0.0,0.0,0.0,0.0,0.0,0.0,0.0,0.0,0.0,841.15,2.509999990463257
0.0,0.0,0.0,0.0,0.0,0.0,0.2985,0.0,0.0,0.0,0.0,0.0,0.0,0.2985,0.0,0.0,0.0,0.01,0.0,0.1939999999999999,0.0,0.0,673.15,7.000999927520752
0.0,0.0,0.0,0.0,0.0,0.0,0.2926999999999999,0.0,0.0,0.0,0.0,0.0,0.0,0.2926999999999999,0.0,0.0,0.0,0.0487999999999999,0.0,0.1707,0.0,0.0,663.15,6.901000022888184
0.0,0.0,0.0,0.0,0.0,0.0,0.2857,0.0,0.0,0.0,0.0,0.0,0.0,0.2857,0.0,0.0,0.0,0.0952,0.0,0.1429,0.0,0.0,658.15,6.760000228881836
0.0,0.0,0.0,0.0,0.0,0.0,0.0,0.0,0.0,0.6,0.0,0.0,0.4,0.0,0.0,0.0,0.0,0.0,0.0,0.0,0.0,0.0,734.15,2.361000061035156
0.0,0.0,0.0,0.0,0.0,0.0,0.0,0.0,0.0,0.598,0.0,0.0,0.4,0.0,0.0,0.0,0.0,0.0,0.0,0.002,0.0,0.0,733.15,2.365999937057495
0.0,0.0,0.0,0.0,0.0,0.0,0.0,0.0,0.0,0.597,0.0,0.0,0.4,0.0,0.0,0.0,0.0,0.0,0.0,0.003,0.0,0.0,733.15,2.369999885559082
0.0,0.0,0.0,0.0,0.0,0.0,0.0,0.0,0.0,0.596,0.0,0.0,0.4,0.0,0.0,0.0,0.0,0.0,0.0,0.004,0.0,0.0,730.15,2.378000020980835
0.0,0.0,0.0,0.0,0.0,0.0,0.0,0.0,0.0,0.594,0.0,0.0,0.4,0.0,0.0,0.0,0.0,0.0,0.0,0.006,0.0,0.0,726.15,2.4110000133514404
0.0,0.0,0.0,0.0,0.0,0.0,0.0,0.0,0.0,0.593,0.0,0.0,0.4,0.0,0.0,0.0,0.0,0.0,0.0,0.0069999999999999,0.0,0.0,725.15,2.427999973297119
0.0,0.0,0.0,0.0,0.0,0.0,0.0,0.0,0.0,0.5920000000000001,0.0,0.0,0.4,0.0,0.0,0.0,0.0,0.0,0.0,0.008,0.0,0.0,722.15,2.444000005722046
0.0,0.0,0.0,0.0,0.0,0.0,0.0,0.0,0.0,0.59,0.0,0.0,0.4,0.0,0.0,0.0,0.0,0.0,0.0,0.01,0.0,0.0,719.15,2.4779999256134033
0.0,0.0,0.0,0.0,0.0,0.0,0.0,0.0,0.0,0.57,0.0,0.0,0.4,0.0,0.0,0.0,0.0,0.0,0.0,0.03,0.0,0.0,703.15,2.7699999809265137
0.0,0.0,0.0,0.0,0.0,0.0,0.0,0.0,0.0,0.55,0.0,0.0,0.4,0.0,0.0,0.0,0.0,0.0,0.0,0.05,0.0,0.0,690.15,3.0399999618530273
0.0,0.0,0.0,0.0,0.0,0.0,0.0,0.0,0.0,0.54,0.0,0.0,0.4,0.0,0.0,0.0,0.0,0.0,0.0,0.06,0.0,0.0,682.15,3.1600000858306885
0.0,0.0,0.0,0.0,0.0,0.0,0.0,0.0,0.0,0.53,0.0,0.0,0.4,0.0,0.0,0.0,0.0,0.0,0.0,0.07,0.0,0.0,675.15,3.299999952316284
0.0,0.0,0.0,0.0,0.0,0.0,0.0,0.0,0.0,0.52,0.0,0.0,0.4,0.0,0.0,0.0,0.0,0.0,0.0,0.08,0.0,0.0,671.15,3.4200000762939453
0.0,0.0,0.0,0.0,0.0,0.0,0.0,0.0,0.0,0.5,0.0,0.0,0.4,0.0,0.0,0.0,0.0,0.0,0.0,0.1,0.0,0.0,661.15,3.619999885559082
0.0,0.0,0.0,0.0,0.0,0.0,0.0,0.0,0.0,0.4,0.0,0.0,0.4,0.0,0.0,0.0,0.0,0.0,0.0,0.2,0.0,0.0,626.15,4.550000190734863
0.0,0.0,0.0,0.0,0.0,0.0,0.0,0.0,0.0,0.3,0.0,0.0,0.4,0.0,0.0,0.0,0.0,0.0,0.0,0.3,0.0,0.0,601.15,5.340000152587891
0.0,0.0,0.0,0.0,0.0,0.0,0.0,0.0,0.0,0.5,0.0,0.0,0.5,0.0,0.0,0.0,0.0,0.0,0.0,0.0,0.0,0.0,690.15,2.3299999237060547
0.0,0.0,0.0,0.0,0.0,0.0,0.0,0.0,0.0,0.499,0.0,0.0,0.5,0.0,0.0,0.0,0.0,0.0,0.0,0.001,0.0,0.0,688.15,2.3450000286102295
0.0,0.0,0.0,0.0,0.0,0.0,0.0,0.0,0.0,0.498,0.0,0.0,0.5,0.0,0.0,0.0,0.0,0.0,0.0,0.002,0.0,0.0,684.15,2.3510000705718994
0.0,0.0,0.0,0.0,0.0,0.0,0.0,0.0,0.0,0.497,0.0,0.0,0.5,0.0,0.0,0.0,0.0,0.0,0.0,0.003,0.0,0.0,682.15,2.3540000915527344
0.0,0.0,0.0,0.0,0.0,0.0,0.0,0.0,0.0,0.496,0.0,0.0,0.5,0.0,0.0,0.0,0.0,0.0,0.0,0.004,0.0,0.0,681.15,2.3589999675750732
0.0,0.0,0.0,0.0,0.0,0.0,0.0,0.0,0.0,0.495,0.0,0.0,0.5,0.0,0.0,0.0,0.0,0.0,0.0,0.005,0.0,0.0,679.15,2.371000051498413
0.0,0.0,0.0,0.0,0.0,0.0,0.0,0.0,0.0,0.494,0.0,0.0,0.5,0.0,0.0,0.0,0.0,0.0,0.0,0.006,0.0,0.0,678.15,2.384999990463257
0.0,0.0,0.0,0.0,0.0,0.0,0.0,0.0,0.0,0.492,0.0,0.0,0.5,0.0,0.0,0.0,0.0,0.0,0.0,0.008,0.0,0.0,677.15,2.4200000762939453
0.0,0.0,0.0,0.0,0.0,0.0,0.0,0.0,0.0,0.49,0.0,0.0,0.5,0.0,0.0,0.0,0.0,0.0,0.0,0.01,0.0,0.0,676.15,2.4549999237060547
0.0,0.0,0.0,0.0,0.0,0.0,0.0,0.0,0.0,0.485,0.0,0.0,0.5,0.0,0.0,0.0,0.0,0.0,0.0,0.015,0.0,0.0,670.15,2.549999952316284
0.0,0.0,0.0,0.0,0.0,0.0,0.0,0.0,0.0,0.48,0.0,0.0,0.5,0.0,0.0,0.0,0.0,0.0,0.0,0.02,0.0,0.0,662.15,2.5999999046325684
0.0,0.0,0.0,0.0,0.0,0.0,0.0,0.0,0.0,0.475,0.0,0.0,0.5,0.0,0.0,0.0,0.0,0.0,0.0,0.025,0.0,0.0,658.15,2.680000066757202
0.0,0.0,0.0,0.0,0.0,0.0,0.0,0.0,0.0,0.47,0.0,0.0,0.5,0.0,0.0,0.0,0.0,0.0,0.0,0.03,0.0,0.0,652.15,2.75
0.0,0.0,0.0,0.0,0.0,0.0,0.0,0.0,0.0,0.45,0.0,0.0,0.5,0.0,0.0,0.0,0.0,0.0,0.0,0.05,0.0,0.0,639.15,3.0399999618530273
0.0,0.0,0.0,0.0,0.0,0.0,0.0,0.0,0.0,0.42,0.0,0.0,0.5,0.0,0.0,0.0,0.0,0.0,0.0,0.08,0.0,0.0,625.15,3.359999895095825
0.0,0.0,0.0,0.0,0.0,0.0,0.0,0.0,0.0,0.4,0.0,0.0,0.5,0.0,0.0,0.0,0.0,0.0,0.0,0.1,0.0,0.0,617.15,3.6700000762939458
0.0,0.0,0.0,0.0,0.0,0.0,0.0,0.0,0.0,0.3,0.0,0.0,0.5,0.0,0.0,0.0,0.0,0.0,0.0,0.2,0.0,0.0,595.15,4.550000190734863
0.0,0.0,0.0,0.18,0.0,0.0,0.0,0.0,0.0,0.0,0.0,0.0,0.0,0.0,0.0,0.0,0.0,0.0,0.0,0.0,0.82,0.0,534.15,4.800000190734863
0.0,0.0,0.0,0.2,0.0,0.0,0.0,0.0,0.0,0.0,0.0,0.0,0.0,0.0,0.0,0.0,0.0,0.0,0.0,0.0,0.8,0.0,520.15,4.769999980926514
0.0,0.0,0.0,0.21,0.0,0.0,0.0,0.0,0.0,0.0,0.0,0.0,0.0,0.0,0.0,0.0,0.0,0.0,0.0,0.0,0.79,0.0,518.15,4.739999771118164
0.0,0.0,0.0,0.25,0.0,0.0,0.0,0.0,0.0,0.0,0.0,0.0,0.0,0.0,0.0,0.0,0.0,0.0,0.0,0.0,0.75,0.0,513.15,4.730000019073486
0.0,0.0,0.0,0.29,0.0,0.0,0.0,0.0,0.0,0.0,0.0,0.0,0.0,0.0,0.0,0.0,0.0,0.0,0.0,0.0,0.71,0.0,505.15,4.449999809265137
0.0,0.0,0.0,0.31,0.0,0.0,0.0,0.0,0.0,0.0,0.0,0.0,0.0,0.0,0.0,0.0,0.0,0.0,0.0,0.0,0.69,0.0,498.15,4.5
0.0,0.0,0.0,0.33,0.0,0.0,0.0,0.0,0.0,0.0,0.0,0.0,0.0,0.0,0.0,0.0,0.0,0.0,0.0,0.0,0.67,0.0,492.15,4.389999866485596
0.0,0.1765,0.0,0.0,0.0,0.0,0.0,0.0,0.0,0.0,0.0,0.0,0.2941,0.0,0.0,0.0,0.0,0.0,0.0,0.0,0.5294,0.0,525.15,3.660000085830689
0.0,0.2307999999999999,0.0,0.0,0.0,0.0,0.0,0.0,0.0,0.0,0.0,0.0,0.3077,0.0,0.0,0.0,0.0,0.0,0.0,0.0,0.4614999999999999,0.0,549.15,3.2799999713897705
0.0,0.2903,0.0,0.0,0.0,0.0,0.0,0.0,0.0,0.0,0.0,0.0,0.3226,0.0,0.0,0.0,0.0,0.0,0.0,0.0,0.3871,0.0,599.15,3.069999933242798
0.0,0.3559,0.0,0.0,0.0,0.0,0.0,0.0,0.0,0.0,0.0,0.0,0.3389999999999999,0.0,0.0,0.0,0.0,0.0,0.0,0.0,0.3051,0.0,600.15,2.8499999046325684
0.0,0.4286,0.0,0.0,0.0,0.0,0.0,0.0,0.0,0.0,0.0,0.0,0.3571,0.0,0.0,0.0,0.0,0.0,0.0,0.0,0.2143,0.0,538.15,2.3499999046325684
0.0,0.0,0.0,0.0,0.0,0.0,0.0,0.0,0.0,0.0,0.0,0.0,0.1110999999999999,0.0,0.0,0.0,0.0,0.0,0.0,0.0,0.8889,0.0,544.15,5.307000160217285
0.0,0.0,0.0,0.0,0.0,0.0,0.0,0.0,0.0,0.0,0.0,0.0,0.1501,0.0,0.0,0.0,0.0,0.0,0.0,0.0,0.8499,0.0,533.15,5.176000118255615
0.0,0.0,0.0,0.0,0.0,0.0,0.0,0.0,0.0,0.0,0.0,0.0,0.1998,0.0,0.0,0.0,0.0,0.0,0.0,0.0,0.8001999999999999,0.0,526.15,5.017000198364258
0.0,0.0,0.0,0.0,0.0,0.0,0.0,0.0,0.0,0.0,0.0,0.0,0.25,0.0,0.0,0.0,0.0,0.0,0.0,0.0,0.75,0.0,521.15,4.834000110626221
0.0,0.0,0.0,0.0,0.0,0.0,0.0,0.0,0.0,0.0,0.0,0.0,0.3012,0.0,0.0,0.0,0.0,0.0,0.0,0.0,0.6988,0.0,516.15,4.644999980926514
0.0,0.0,0.0,0.0526,0.0,0.0,0.0,0.0,0.0,0.0,0.0,0.0,0.0,0.0,0.0,0.0,0.0,0.0,0.0,0.0,0.9474,0.0,559.15,5.406000137329102
0.0,0.0,0.0,0.1001,0.0,0.0,0.0,0.0,0.0,0.0,0.0,0.0,0.0,0.0,0.0,0.0,0.0,0.0,0.0,0.0,0.8998999999999999,0.0,544.15,5.242000102996826
0.0,0.0,0.0,0.1501,0.0,0.0,0.0,0.0,0.0,0.0,0.0,0.0,0.0,0.0,0.0,0.0,0.0,0.0,0.0,0.0,0.8499,0.0,529.15,5.050000190734863
0.0,0.0,0.0,0.1998,0.0,0.0,0.0,0.0,0.0,0.0,0.0,0.0,0.0,0.0,0.0,0.0,0.0,0.0,0.0,0.0,0.8001999999999999,0.0,515.15,4.848999977111816
0.0,0.0,0.0,0.25,0.0,0.0,0.0,0.0,0.0,0.0,0.0,0.0,0.0,0.0,0.0,0.0,0.0,0.0,0.0,0.0,0.75,0.0,501.15,4.646999835968018
0.0,0.0,0.0,0.3012,0.0,0.0,0.0,0.0,0.0,0.0,0.0,0.0,0.0,0.0,0.0,0.0,0.0,0.0,0.0,0.0,0.6988,0.0,491.15,4.449999809265137
0.0,0.0,0.0,0.0,0.0,0.0,0.0,0.0,0.0127,0.0,0.0,0.0,0.0,0.0,0.0,0.0,0.0,0.0,0.0,0.0,0.9873,0.0,571.15,5.519999980926514
0.0,0.0,0.0,0.0,0.0,0.0,0.0,0.0,0.0256,0.0,0.0,0.0,0.0,0.0,0.0,0.0,0.0,0.0,0.0,0.0,0.9744,0.0,567.15,5.460000038146973
0.0,0.0,0.0,0.0,0.0,0.0,0.0,0.0,0.051,0.0,0.0,0.0,0.0,0.0,0.0,0.0,0.0,0.0,0.0,0.0,0.949,0.0,559.15,5.315000057220459
0.0,0.0,0.0,0.0,0.0,0.0,0.0,0.0,0.1038,0.0,0.0,0.0,0.0,0.0,0.0,0.0,0.0,0.0,0.0,0.0,0.8962,0.0,540.15,5.0370001792907715
0.0,0.0,0.0,0.0,0.0,0.0,0.0,0.0,0.1481,0.0,0.0,0.0,0.0,0.0,0.0,0.0,0.0,0.0,0.0,0.0,0.8519,0.0,524.15,4.802000045776367
0.0,0.0,0.0,0.0,0.0,0.0,0.0,0.0,0.1848,0.0,0.0,0.0,0.0,0.0,0.0,0.0,0.0,0.0,0.0,0.0,0.8151999999999999,0.0,508.15,4.61899995803833
0.0,0.0,0.0,0.0,0.0,0.0,0.0,0.0,0.2092,0.0,0.0,0.0,0.0,0.0,0.0,0.0,0.0,0.0,0.0,0.0,0.7908,0.0,493.15,4.515999794006348
0.0,0.0,0.0,0.0,0.0,0.0,0.0,0.0,0.0,0.0,0.0,0.0,0.0,0.0,0.0,0.0,0.0,0.0,0.0,0.0,0.9474,0.0,548.15,5.7230000495910645
0.0,0.0,0.0,0.0,0.0,0.0,0.0,0.0,0.0,0.0,0.0,0.0,0.0,0.0,0.0,0.0,0.0,0.0,0.0,0.0,0.9189,0.0,533.15,5.781000137329102
0.0,0.0,0.0,0.0,0.0,0.0,0.0,0.0,0.0,0.0,0.0,0.0,0.0,0.0,0.0,0.0,0.0,0.0,0.0,0.0,0.8889,0.0,520.15,5.895999908447266
0.0,0.0,0.0,0.0,0.0,0.0,0.0,0.0,0.0,0.0,0.0,0.0,0.0,0.0,0.0,0.0,0.0,0.0,0.0,0.0,0.9744,0.0,562.15,5.699999809265137
0.0,0.0,0.0,0.0,0.0,0.0,0.0,0.0,0.0,0.0,0.0,0.0,0.0,0.0,0.0,0.0,0.0,0.0,0.0,0.0,0.8956000000000001,0.0,510.15,6.09499979019165
0.0,0.0,0.0,0.0,0.0,0.0,0.0,0.0,0.0,0.0,0.0,0.0,0.0,0.0,0.0,0.0,0.0,0.0,0.0,0.0,0.8311,0.0,476.15,6.4070000648498535
0.0,0.0,0.0,0.0,0.0,0.0,0.0,0.0,0.0,0.0,0.0,0.0,0.0,0.0,0.0,0.0,0.0,0.0,0.0,0.0,0.7593000000000001,0.0,437.15,6.7230000495910645
0.0,0.0,0.0,0.0,0.0,0.0,0.0,0.0,0.0,0.0,0.0,0.0,0.0,0.0,0.0,0.0,0.0,0.0,0.0,0.0,0.6746,0.0,406.15,7.031000137329102
0.0,0.0,0.0,0.0,0.0,0.0,0.0,0.0,0.0,0.0,0.0,0.0,0.0,0.0,0.0,0.0,0.0,0.0,0.0,0.0,0.5755,0.0,385.15,7.409999847412109
0.0,0.0,0.0,0.0,0.0,0.0,0.0,0.0,0.0,0.0,0.0,0.0,0.0,0.0,0.0,0.0,0.0,0.0,0.0,0.0,0.9,0.0,589.15,5.445000171661377
0.0,0.0,0.0,0.0,0.0,0.0,0.0,0.0,0.0,0.0,0.0,0.0,0.0,0.0,0.0,0.0,0.0,0.0,0.0,0.0,0.85,0.0,603.15,5.3429999351501465
0.0,0.0,0.0,0.0,0.0,0.0,0.0,0.0,0.0,0.0,0.0,0.0,0.0,0.0,0.0,0.0,0.0,0.0,0.0,0.0,0.8,0.0,615.15,5.2170000076293945
0.0,0.0,0.0,0.0,0.0,0.0,0.0,0.1009999999999999,0.0,0.0,0.0,0.0,0.0,0.0,0.0,0.0,0.0,0.0,0.0,0.0,0.899,0.0,592.15,5.48199987411499
0.0,0.0,0.0,0.0,0.0,0.0,0.0,0.145,0.0,0.0,0.0,0.0,0.0,0.0,0.0,0.0,0.0,0.0,0.0,0.0,0.855,0.0,605.15,5.341000080108643
0.0,0.0,0.0,0.0,0.0,0.0,0.0,0.204,0.0,0.0,0.0,0.0,0.0,0.0,0.0,0.0,0.0,0.0,0.0,0.0,0.7959999999999999,0.0,620.15,5.2270002365112305
0.0,0.0,0.0,0.0,0.0,0.0,0.0,0.258,0.0,0.0,0.0,0.0,0.0,0.0,0.0,0.0,0.0,0.0,0.0,0.0,0.742,0.0,640.15,5.111999988555908
0.0,0.0,0.0,0.0,0.0,0.0,0.0,0.301,0.0,0.0,0.0,0.0,0.0,0.0,0.0,0.0,0.0,0.0,0.0,0.0,0.6990000000000001,0.0,658.15,5.013999938964844
0.0,0.0,0.0,0.0,0.0,0.0,0.0,0.353,0.0,0.0,0.0,0.0,0.0,0.0,0.0,0.0,0.0,0.0,0.0,0.0,0.647,0.0,688.15,4.885000228881836
0.0,0.0,0.0,0.0,0.0,0.0,0.0,0.4039999999999999,0.0,0.0,0.0,0.0,0.0,0.0,0.0,0.0,0.0,0.0,0.0,0.0,0.596,0.0,709.15,4.764999866485596
0.0,0.0,0.0,0.0,0.0,0.0,0.0,0.0,0.0,0.0,0.0,0.0,0.0,0.048,0.0,0.0,0.0,0.0,0.0,0.0,0.952,0.0,582.15,5.570000171661377
0.0,0.0,0.0,0.0,0.0,0.0,0.0,0.0,0.0,0.0,0.0,0.0,0.0,0.11,0.0,0.0,0.0,0.0,0.0,0.0,0.89,0.0,588.15,5.486999988555908
0.0,0.0,0.0,0.0,0.0,0.0,0.0,0.0,0.0,0.0,0.025,0.0,0.0,0.0,0.0,0.0,0.0,0.0,0.0,0.0,0.975,0.0,575.15,5.5960001945495605
0.0,0.0,0.0,0.0,0.0,0.0,0.0,0.0,0.0,0.0,0.05,0.0,0.0,0.0,0.0,0.0,0.0,0.0,0.0,0.0,0.95,0.0,579.15,5.586999893188477
0.0,0.0,0.0,0.0,0.0,0.0,0.0,0.0,0.0,0.0,0.1,0.0,0.0,0.0,0.0,0.0,0.0,0.0,0.0,0.0,0.9,0.0,587.15,5.581999778747559
0.0,0.0,0.0,0.0,0.0,0.0,0.0,0.0,0.0,0.0,0.15,0.0,0.0,0.0,0.0,0.0,0.0,0.0,0.0,0.0,0.85,0.0,595.15,5.579999923706055
0.0,0.0,0.0,0.0,0.0,0.0,0.0,0.0,0.0,0.0,0.1989999999999999,0.0,0.0,0.0,0.0,0.0,0.0,0.0,0.0,0.0,0.8009999999999999,0.0,599.15,5.552000045776367
0.0,0.0,0.0,0.0,0.0,0.0,0.0,0.0,0.0,0.0,0.358,0.0,0.0,0.0,0.0,0.0,0.0,0.0,0.0,0.0,0.642,0.0,629.15,5.381999969482422
0.0,0.0,0.0,0.0,0.0,0.0,0.0,0.0,0.0,0.0,0.0,0.025,0.0,0.0,0.0,0.0,0.0,0.0,0.0,0.0,0.975,0.0,574.15,5.6020002365112305
0.0,0.0,0.0,0.0,0.0,0.0,0.0,0.0,0.0,0.0,0.0,0.05,0.0,0.0,0.0,0.0,0.0,0.0,0.0,0.0,0.95,0.0,575.15,5.60099983215332
0.0,0.0,0.0,0.0,0.0,0.0,0.0,0.0,0.0,0.0,0.0,0.1009999999999999,0.0,0.0,0.0,0.0,0.0,0.0,0.0,0.0,0.899,0.0,576.15,5.556000232696533
0.0,0.0,0.0,0.0,0.0,0.0,0.0,0.0,0.0,0.0,0.0,0.151,0.0,0.0,0.0,0.0,0.0,0.0,0.0,0.0,0.8490000000000001,0.0,580.15,5.551000118255615
0.0,0.0,0.0,0.0,0.0,0.0,0.0,0.0,0.0,0.0,0.0,0.2,0.0,0.0,0.0,0.0,0.0,0.0,0.0,0.0,0.8,0.0,578.15,5.533999919891357
0.0,0.0,0.0,0.0,0.0,0.0,0.0,0.0,0.0,0.0,0.0,0.25,0.0,0.0,0.0,0.0,0.0,0.0,0.0,0.0,0.75,0.0,585.15,5.519000053405762
0.0,0.0,0.0,0.0,0.0,0.0,0.0,0.0,0.0,0.0,0.0,0.3,0.0,0.0,0.0,0.0,0.0,0.0,0.0,0.0,0.7,0.0,589.15,5.465000152587891
0.0,0.0,0.0,0.0,0.0,0.0,0.0,0.0,0.0,0.0,0.0,0.35,0.0,0.0,0.0,0.0,0.0,0.0,0.0,0.0,0.65,0.0,598.15,5.497000217437744
0.0,0.0,0.0,0.0,0.0,0.0,0.0,0.0,0.0,0.0,0.0,0.4,0.0,0.0,0.0,0.0,0.0,0.0,0.0,0.0,0.6,0.0,608.15,5.456999778747559
0.0,0.0,0.0,0.0,0.0,0.0,0.0,0.0,0.0,0.0,0.0,0.45,0.0,0.0,0.0,0.0,0.0,0.0,0.0,0.0,0.55,0.0,615.15,5.4079999923706055
0.0,0.0,0.0,0.0,0.0,0.0,0.0,0.0,0.0,0.0,0.0,0.0,0.0,0.0,0.0,0.0,0.0,0.0,0.0,0.0,0.95,0.0,578.15,5.63700008392334
0.0,0.0,0.0,0.0,0.0,0.0,0.0,0.0,0.0,0.0,0.0,0.0,0.0,0.0,0.0,0.0,0.0,0.0,0.0,0.0,0.9,0.0,577.15,5.681000232696533
0.0,0.0,0.0,0.0,0.0,0.0,0.0,0.0,0.0,0.0,0.0,0.0,0.0,0.0,0.0,0.0,0.0,0.05,0.0,0.0,0.95,0.0,566.15,5.734000205993652
0.0,0.0,0.0,0.0,0.0,0.0,0.0,0.0,0.0,0.0,0.0,0.0,0.0,0.0,0.0,0.0,0.0,0.1,0.0,0.0,0.9,0.0,560.15,5.888999938964844
0.0,0.0,0.0,0.0,0.0,0.0,0.0,0.0,0.0,0.0,0.0,0.0,0.0,0.0,0.0,0.0,0.0,0.15,0.0,0.0,0.85,0.0,556.15,6.021999835968018
0.0,0.0,0.0,0.0,0.0,0.0,0.0,0.0,0.0,0.0,0.0,0.0,0.0,0.0,0.0,0.0,0.0,0.2,0.0,0.0,0.8,0.0,549.15,6.196000099182129
0.0237999999999999,0.0,0.0,0.0,0.0,0.0,0.0,0.0,0.0,0.0,0.0,0.0,0.0,0.0,0.0,0.0,0.0,0.0,0.9762,0.0,0.0,0.0,518.15,5.105000019073486
0.0,0.0,0.0,0.0,0.0,0.0,0.0,0.0,0.0,0.6667000000000001,0.0,0.0,0.0,0.0,0.0,0.0,0.0,0.0,0.0,0.0,0.0,0.0,663.15,4.03000020980835
0.0,0.0,0.0,0.0,0.0,0.0,0.0,0.0,0.0,0.6429,0.0,0.0,0.0,0.0,0.0,0.0,0.0,0.0,0.0,0.0,0.0,0.0,643.15,4.269999980926514
0.0,0.0,0.0,0.0,0.0,0.0,0.0,0.0,0.0,0.6154,0.0,0.0,0.0,0.0,0.0,0.0,0.0,0.0,0.0,0.0,0.0,0.0,638.15,4.380000114440918
0.0,0.0,0.0,0.0,0.0,0.0,0.0,0.0,0.0,0.5832999999999999,0.0,0.0,0.0,0.0,0.0,0.0,0.0,0.0,0.0,0.0,0.0,0.0,635.15,4.5
0.0,0.0,0.0,0.0,0.0,0.0,0.0,0.0,0.0,0.5455,0.0,0.0,0.0,0.0,0.0,0.0,0.0,0.0,0.0,0.0,0.0,0.0,630.15,4.659999847412109
0.0,0.0,0.0,0.0,0.0,0.0,0.0,0.0,0.0,0.5,0.0,0.0,0.0,0.0,0.0,0.0,0.0,0.0,0.0,0.0,0.0,0.0,618.15,4.510000228881836
0.0,0.0,0.0,0.0,0.0,0.0,0.0,0.0,0.0,0.4444444444444444,0.0,0.0,0.0,0.0,0.0,0.0,0.0,0.0,0.0,0.0,0.0,0.0,606.15,4.840000152587891
0.0,0.0,0.0,0.0,0.0,0.0,0.0,0.0,0.0,0.4117588241175883,0.0,0.0,0.0,0.0,0.0,0.0,0.0,0.0,0.0,0.0,0.0,0.0,593.15,4.949999809265137
0.7416258374162585,0.0,0.0,0.0384961503849615,0.0145985401459854,0.0,0.0145985401459854,0.0184981501849815,0.0925907409259074,0.0,0.0320967903209679,0.0,0.0,0.0,0.0,0.0,0.0,0.0440955904409559,0.0014998500149985,0.0,0.0,0.0,753.15,2.859999895095825
0.6648936170212766,0.0,0.0,0.0218964965605503,0.0215965445528715,0.0,0.0271956486962086,0.0125979843225083,0.1077827547592385,0.0,0.0,0.0228963365861462,0.0,0.0,0.0,0.0,0.0,0.1190809470484722,0.001199808030715,0.0,0.0,0.0,743.15,3.2300000190734863
0.6693531452798304,0.0,0.0,0.0234983551151419,0.014298999070065,0.0,0.0304978651494395,0.0,0.1071924965252432,0.0,0.0,0.0399972001959862,0.0,0.0,0.0,0.0,0.0,0.1130920835541512,0.0011999160058795,0.0,0.0,0.0,753.15,3.299999952316284
0.6867313268673133,0.0,0.0,0.0234976502349765,0.0310968903109689,0.0,0.0,0.0084991500849915,0.1081891810818918,0.0,0.0088991100889911,0.0157984201579842,0.0,0.0,0.0,0.0,0.0,0.1150884911508849,0.0,0.0,0.0,0.0,753.15,3.2100000381469727
0.681545476361891,0.0,0.0,0.0280977521798256,0.0315974722022238,0.0,0.0,0.0107991360691144,0.1098912087033037,0.0,0.0,0.0052995760339172,0.0,0.0,0.0,0.0,0.0,0.1250899928005759,0.0011999040076793,0.0,0.0,0.0,743.15,3.2300000190734863
0.7123712371237124,0.0,0.0,0.0123012301230123,0.0066006600660066,0.0,0.0,0.0,0.1102110211021102,0.0,0.0,0.0228022802280228,0.0,0.0244024402440244,0.0,0.0,0.0,0.1078107810781078,0.0014001400140014,0.0,0.0,0.0,743.15,3.2300000190734863
0.7218721872187218,0.0,0.0131013101310131,0.015101510151015,0.0058005800580057,0.0,0.0,0.0,0.1092109210921091,0.0,0.0128012801280127,0.0073007300730072,0.0,0.0,0.0,0.0,0.0,0.1112111211121111,0.0015001500150014,0.0,0.0,0.0,753.15,3.240000009536743
0.673433671683584,0.0,0.0109005450272513,0.0230011500575028,0.0173008650432521,0.0,0.0254012700635031,0.016700835041752,0.1069053452672633,0.0,0.0,0.0062003100155007,0.0,0.0,0.0,0.0,0.0,0.1181059052952647,0.0012000600030001,0.0,0.0,0.0,753.15,3.2100000381469727
0.6759999999999998,0.0,0.0,0.0389999999999999,0.0303999999999999,0.0,0.0,0.0,0.0969999999999999,0.0,0.0,0.0317999999999999,0.0,0.0,0.0,0.0,0.0,0.1235999999999999,0.0,0.0,0.0,0.0,743.15,3.259999990463257
0.6710328967103288,0.0,0.0,0.0211978802119787,0.0205979402059794,0.0,0.0,0.0216978302169782,0.1039896010398959,0.0,0.0,0.0214978502149784,0.0,0.0,0.0,0.0,0.0,0.1371862813718627,0.0005999400059994,0.0,0.0,0.0,743.15,3.3299999237060547
0.6743,0.0,0.0247,0.0308999999999999,0.0153999999999999,0.0,0.0,0.0,0.1044999999999999,0.0,0.0,0.0074999999999999,0.0116999999999999,0.0,0.0,0.0,0.0,0.1288,0.0,0.0,0.0,0.0,743.15,3.319999933242798
0.0,0.0,0.0,0.0,0.0,0.0,0.0,0.0,0.0,0.0,0.0,0.0,0.0,0.0,0.0,0.0,0.0,0.7,0.0,0.0,0.0,0.0,832.15,6.71999979019165
0.0,0.0,0.0,0.0,0.0,0.0,0.0,0.0,0.0,0.0,0.0,0.0,0.0,0.0,0.0,0.0,0.0,0.6,0.0,0.0,0.0,0.0,823.15,5.71999979019165
0.0,0.0,0.0,0.0,0.0,0.0,0.0,0.0,0.0,0.0,0.0,0.0,0.0,0.0,0.0,0.0,0.0,0.5,0.0,0.0,0.0,0.0,816.15,4.989999771118164
0.0,0.0,0.0,0.0,0.0,0.0,0.0,0.0,0.0,0.0,0.0,0.0,0.0,0.0,0.0,0.0,0.0,0.4,0.0,0.0,0.0,0.0,791.15,4.159999847412109
0.0,0.0,0.0,0.0,0.0,0.0,0.0,0.0,0.0,0.0,0.0,0.0,0.0,0.0,0.0,0.0,0.0,0.0,0.0,0.0,0.3,0.0,489.15,3.4200000762939453
0.0,0.0,0.0,0.0,0.0,0.0,0.0,0.0,0.0,0.0,0.0,0.0,0.0,0.0,0.0,0.0,0.0,0.0,0.0,0.0,0.4,0.0,495.15,3.690000057220459
0.0,0.0,0.0,0.0,0.0,0.0,0.0,0.0,0.0,0.0,0.0,0.0,0.0,0.0,0.0,0.0,0.0,0.0,0.0,0.0,0.5,0.0,502.15,3.930000066757202
0.0,0.0,0.0,0.0,0.0,0.0,0.0,0.0,0.0,0.0,0.0,0.0,0.0,0.0,0.0,0.0,0.0,0.0,0.0,0.0,0.6,0.0,515.15,4.210000038146973
0.0,0.0,0.0,0.0,0.0,0.0,0.0,0.0,0.0,0.0,0.0,0.0,0.0,0.0,0.0,0.0,0.0,0.0,0.0,0.0,0.7,0.0,526.15,4.480000019073486
0.0,0.0,0.0,0.0,0.0,0.0,0.0,0.0,0.0,0.0,0.0,0.0,0.0,0.0,0.0,0.0,0.0,0.0,0.0,0.0,0.8,0.0,537.15,4.75
0.0,0.0,0.0,0.0,0.0,0.0,0.0,0.0,0.0,0.0,0.0,0.0,0.0,0.0,0.0,0.0,0.0,0.0,0.0,0.0,0.9,0.0,553.15,5.320000171661377
0.0,0.0,0.0,0.0,0.4,0.0,0.6,0.0,0.0,0.0,0.0,0.0,0.0,0.0,0.0,0.0,0.0,0.0,0.0,0.0,0.0,0.0,1118.15,2.9070000648498535
0.05,0.0,0.0,0.0,0.38,0.0,0.57,0.0,0.0,0.0,0.0,0.0,0.0,0.0,0.0,0.0,0.0,0.0,0.0,0.0,0.0,0.0,1125.15,2.8970000743865967
0.1,0.0,0.0,0.0,0.36,0.0,0.54,0.0,0.0,0.0,0.0,0.0,0.0,0.0,0.0,0.0,0.0,0.0,0.0,0.0,0.0,0.0,1130.15,2.8919999599456787
0.15,0.0,0.0,0.0,0.34,0.0,0.51,0.0,0.0,0.0,0.0,0.0,0.0,0.0,0.0,0.0,0.0,0.0,0.0,0.0,0.0,0.0,1127.15,2.881999969482422
0.2,0.0,0.0,0.0,0.32,0.0,0.48,0.0,0.0,0.0,0.0,0.0,0.0,0.0,0.0,0.0,0.0,0.0,0.0,0.0,0.0,0.0,1122.15,2.874000072479248
0.3,0.0,0.0,0.0,0.28,0.0,0.42,0.0,0.0,0.0,0.0,0.0,0.0,0.0,0.0,0.0,0.0,0.0,0.0,0.0,0.0,0.0,1100.15,2.8299999237060547
0.05,0.0,0.0,0.0,0.3167,0.0,0.6333,0.0,0.0,0.0,0.0,0.0,0.0,0.0,0.0,0.0,0.0,0.0,0.0,0.0,0.0,0.0,1094.15,2.921999931335449
0.1,0.0,0.0,0.0,0.3,0.0,0.6,0.0,0.0,0.0,0.0,0.0,0.0,0.0,0.0,0.0,0.0,0.0,0.0,0.0,0.0,0.0,1104.15,2.9170000553131104
0.15,0.0,0.0,0.0,0.2833,0.0,0.5667,0.0,0.0,0.0,0.0,0.0,0.0,0.0,0.0,0.0,0.0,0.0,0.0,0.0,0.0,0.0,1109.15,2.9049999713897705
0.2,0.0,0.0,0.0,0.2667,0.0,0.5333,0.0,0.0,0.0,0.0,0.0,0.0,0.0,0.0,0.0,0.0,0.0,0.0,0.0,0.0,0.0,1108.15,2.8980000019073486
0.3,0.0,0.0,0.0,0.2332999999999999,0.0,0.4667,0.0,0.0,0.0,0.0,0.0,0.0,0.0,0.0,0.0,0.0,0.0,0.0,0.0,0.0,0.0,1097.15,2.861999988555908
0.0,0.527,0.0,0.0,0.0,0.0,0.0,0.0,0.0,0.0,0.0,0.0,0.473,0.0,0.0,0.0,0.0,0.0,0.0,0.0,0.0,0.0,598.15,2.309999942779541
0.0,0.4667,0.0,0.0,0.0,0.0,0.0,0.0,0.0,0.0,0.0,0.0,0.5077,0.0,0.0,0.0,0.0,0.0,0.0,0.0,0.0,0.0,629.15,2.4000000953674316
0.0,0.4138999999999999,0.0,0.0,0.0,0.0,0.0,0.0,0.0,0.0,0.0,0.0,0.5357,0.0,0.0,0.0,0.0,0.0,0.0,0.0,0.0,0.0,667.15,2.4600000381469727
0.0,0.3926,0.0,0.0,0.0,0.0,0.0,0.0,0.0,0.0,0.0,0.0,0.5436,0.0,0.0,0.0,0.0,0.0,0.0,0.0,0.0,0.0,720.15,2.5199999809265137
0.0,0.3363,0.0,0.0,0.0,0.0,0.0,0.0,0.0,0.0,0.0,0.0,0.5585999999999999,0.0,0.0,0.0,0.0,0.0,0.0,0.0,0.0,0.0,714.15,2.5999999046325684
0.0,0.0,0.0,0.0,0.0,0.0,0.0,0.0,0.0,1.0,0.0,0.0,0.0,0.0,0.0,0.0,0.0,0.0,0.0,0.0,0.0,0.0,520.15,1.8200000524520872
0.0,0.0,0.0,0.0,0.0,0.0,0.0,0.0,0.05,0.95,0.0,0.0,0.0,0.0,0.0,0.0,0.0,0.0,0.0,0.0,0.0,0.0,570.15,1.919999957084656
0.0,0.0,0.0,0.0,0.0,0.0,0.0,0.0,0.25,0.75,0.0,0.0,0.0,0.0,0.0,0.0,0.0,0.0,0.0,0.0,0.0,0.0,690.15,2.200000047683716
0.0,0.0,0.0,0.0,0.0,0.0,0.0,0.0,0.0,0.9509,0.0,0.0,0.0,0.0,0.0,0.0,0.0,0.0,0.0,0.0,0.0,0.0,526.15,1.986999988555908
0.0,0.0,0.0,0.0,0.0,0.0,0.0,0.0,0.0,0.9042,0.0,0.0,0.0,0.0,0.0,0.0,0.0,0.0,0.0,0.0,0.0,0.0,527.15,2.0280001163482666
0.0,0.0,0.0,0.0,0.0,0.0,0.0,0.0,0.0,0.8633,0.0,0.0,0.0,0.0,0.0,0.0,0.0,0.0,0.0,0.0,0.0,0.0,538.15,2.0280001163482666
0.0,0.0,0.0,0.0,0.0,0.0,0.0,0.0,0.0,0.7448999999999999,0.0,0.0,0.0,0.0,0.0,0.0,0.0,0.0,0.0,0.0,0.0,0.0,581.15,2.0950000286102295
0.0,0.0,0.0,0.0,0.0,0.0,0.0,0.0,0.0,0.607,0.0,0.0,0.0,0.0,0.0,0.0,0.0,0.0,0.0,0.0,0.0,0.0,583.15,2.234999895095825
0.0,0.0,0.0,0.0,0.0,0.0,0.0,0.0,0.0,0.4919,0.0,0.0,0.0,0.0,0.0,0.0,0.0,0.0,0.0,0.0,0.0,0.0,565.15,2.3559999465942383
0.0,0.0,0.0,0.0,0.0,0.0,0.2666733326667333,0.0,0.0,0.0,0.0,0.0,0.0,0.2666733326667333,0.0,0.0,0.0,0.0,0.0,0.1110888911108889,0.0,0.0,679.15,5.849999904632568
0.0,0.0,0.0,0.0,0.0,0.0,0.2609,0.0,0.0,0.0,0.0,0.0,0.0,0.2609,0.0,0.0,0.0,0.0,0.0,0.1304,0.0,0.0,689.15,6.010000228881836
0.0,0.0,0.0,0.0,0.0,0.0,0.2553255325532553,0.0,0.0,0.0,0.0,0.0,0.0,0.2553255325532553,0.0,0.0,0.0,0.0,0.0,0.1489148914891489,0.0,0.0,696.15,6.130000114440918
0.0,0.0,0.0,0.0,0.0,0.0,0.25,0.0,0.0,0.0,0.0,0.0,0.0,0.25,0.0,0.0,0.0,0.0,0.0,0.1667,0.0,0.0,699.15,6.110000133514404
0.0,0.0,0.0,0.0,0.0,0.0,0.2448999999999999,0.0,0.0,0.0,0.0,0.0,0.0,0.2448999999999999,0.0,0.0,0.0,0.0,0.0,0.1837,0.0,0.0,705.15,6.099999904632568
0.0,0.0,0.0,0.0,0.0,0.0,0.24,0.0,0.0,0.0,0.0,0.0,0.0,0.24,0.0,0.0,0.0,0.0,0.0,0.2,0.0,0.0,712.15,6.070000171661377
0.69,0.0,0.0,0.31,0.0,0.0,0.0,0.0,0.0,0.0,0.0,0.0,0.0,0.0,0.0,0.0,0.0,0.0,0.0,0.0,0.0,0.0,748.15,2.4059998989105225
0.66,0.0,0.0,0.3,0.0,0.0,0.0,0.0,0.0,0.0,0.0,0.0,0.0,0.0,0.0,0.0,0.0,0.0,0.0,0.0,0.0,0.0,690.15,2.4070000648498535
0.61,0.0,0.0,0.3,0.0,0.0,0.0,0.0,0.0,0.0,0.0,0.0,0.0,0.0,0.0,0.0,0.0,0.0,0.0,0.0,0.0,0.0,644.15,2.5339999198913574
0.56,0.0,0.0,0.3,0.0,0.0,0.0,0.0,0.0,0.0,0.0,0.0,0.0,0.0,0.0,0.0,0.0,0.0,0.0,0.0,0.0,0.0,626.15,2.6510000228881836
0.52,0.0,0.0,0.3,0.0,0.0,0.0,0.0,0.0,0.0,0.0,0.0,0.0,0.0,0.0,0.0,0.0,0.0,0.0,0.0,0.0,0.0,621.15,2.865000009536743
0.0,0.0,0.0,0.0,0.0,0.0,0.0,0.0,0.025,0.0,0.0,0.0,0.0,0.0,0.0,0.0,0.025,0.0,0.0,0.0,0.95,0.0,587.15,5.179999828338623
0.0,0.0,0.0,0.0,0.0,0.0,0.0,0.0,0.05,0.0,0.0,0.0,0.0,0.0,0.0,0.0,0.05,0.0,0.0,0.0,0.9,0.0,598.15,4.940000057220459
0.0,0.0,0.0,0.0,0.0,0.0,0.0,0.0,0.075,0.0,0.0,0.0,0.0,0.0,0.0,0.0,0.075,0.0,0.0,0.0,0.85,0.0,605.15,4.820000171661377
0.0,0.0,0.0,0.0,0.0,0.0,0.0,0.0,0.1,0.0,0.0,0.0,0.0,0.0,0.0,0.0,0.1,0.0,0.0,0.0,0.8,0.0,620.15,4.730000019073486
0.0,0.0,0.0,0.0,0.0,0.0,0.0,0.0,0.125,0.0,0.0,0.0,0.0,0.0,0.0,0.0,0.125,0.0,0.0,0.0,0.75,0.0,633.15,4.699999809265137
0.0,0.0,0.0,0.0,0.0,0.0,0.0,0.0,0.15,0.0,0.0,0.0,0.0,0.0,0.0,0.0,0.15,0.0,0.0,0.0,0.7,0.0,643.15,4.659999847412109
0.0,0.0,0.0,0.0,0.0,0.0,0.0,0.0,0.16,0.0,0.0,0.0,0.0,0.0,0.0,0.0,0.16,0.0,0.0,0.0,0.68,0.0,652.15,4.619999885559082
0.0,0.0,0.0,0.0,0.0,0.0,0.0,0.0,0.25,0.0,0.0,0.0,0.0,0.0,0.0,0.0,0.05,0.0,0.0,0.0,0.7,0.0,541.15,4.119999885559082
0.0,0.0,0.0,0.0,0.0,0.0,0.0,0.0,0.225,0.0,0.0,0.0,0.0,0.0,0.0,0.0,0.075,0.0,0.0,0.0,0.7,0.0,569.15,4.170000076293945
0.0,0.0,0.0,0.0,0.0,0.0,0.0,0.0,0.2,0.0,0.0,0.0,0.0,0.0,0.0,0.0,0.1,0.0,0.0,0.0,0.7,0.0,601.15,4.300000190734863
0.0,0.0,0.0,0.0,0.0,0.0,0.0,0.0,0.175,0.0,0.0,0.0,0.0,0.0,0.0,0.0,0.125,0.0,0.0,0.0,0.7,0.0,630.15,4.440000057220459
0.0,0.0,0.0,0.0,0.0,0.0,0.0,0.0,0.125,0.0,0.0,0.0,0.0,0.0,0.0,0.0,0.175,0.0,0.0,0.0,0.7,0.0,680.15,4.800000190734863
0.0,0.0,0.0,0.0,0.0,0.0,0.0,0.0,0.1,0.0,0.0,0.0,0.0,0.0,0.0,0.0,0.2,0.0,0.0,0.0,0.7,0.0,700.15,4.940000057220459
0.0,0.5,0.0,0.0,0.0,0.0,0.0,0.0,0.0,0.0,0.0,0.0,0.0,0.5,0.0,0.0,0.0,0.0,0.0,0.0,0.0,0.0,772.15,3.200000047683716
0.0,0.5,0.0,0.1,0.0,0.0,0.0,0.0,0.0,0.0,0.0,0.0,0.0,0.4,0.0,0.0,0.0,0.0,0.0,0.0,0.0,0.0,705.15,3.0899999141693115
0.0,0.5,0.0,0.2,0.0,0.0,0.0,0.0,0.0,0.0,0.0,0.0,0.0,0.3,0.0,0.0,0.0,0.0,0.0,0.0,0.0,0.0,666.15,2.9600000381469727
0.0,0.5,0.0,0.3,0.0,0.0,0.0,0.0,0.0,0.0,0.0,0.0,0.0,0.2,0.0,0.0,0.0,0.0,0.0,0.0,0.0,0.0,636.15,2.8299999237060547
0.0,0.5,0.0,0.4,0.0,0.0,0.0,0.0,0.0,0.0,0.0,0.0,0.0,0.1,0.0,0.0,0.0,0.0,0.0,0.0,0.0,0.0,597.15,2.700000047683716
0.0,0.5,0.0,0.5,0.0,0.0,0.0,0.0,0.0,0.0,0.0,0.0,0.0,0.0,0.0,0.0,0.0,0.0,0.0,0.0,0.0,0.0,610.15,2.5799999237060547
0.0,0.5,0.0,0.0,0.0,0.0,0.0,0.0,0.0,0.0,0.0,0.0,0.0,0.4,0.0,0.0,0.0,0.0,0.0,0.0,0.0,0.0,673.15,3.4700000286102295
0.0,0.5,0.0,0.0,0.0,0.0,0.0,0.0,0.0,0.0,0.0,0.0,0.0,0.3,0.0,0.0,0.0,0.0,0.0,0.0,0.0,0.0,613.15,3.75
0.0,0.5,0.0,0.0,0.0,0.0,0.0,0.0,0.0,0.0,0.0,0.0,0.0,0.2,0.0,0.0,0.0,0.0,0.0,0.0,0.0,0.0,568.15,4.03000020980835
0.0,0.5,0.0,0.0,0.0,0.0,0.0,0.0,0.0,0.0,0.0,0.0,0.0,0.1,0.0,0.0,0.0,0.0,0.0,0.0,0.0,0.0,499.15,4.28000020980835
0.0,0.5,0.0,0.0,0.0,0.0,0.0,0.0,0.0,0.0,0.0,0.0,0.0,0.0,0.0,0.0,0.0,0.0,0.0,0.0,0.0,0.0,486.15,4.46999979019165
0.0,0.0,0.0,0.0,0.0,0.0,0.0,0.0,0.0,0.0,0.0,0.0,0.0,0.0,0.0,0.0,0.0,0.0,0.0,0.195,0.0,0.0,535.15,3.319999933242798
0.0,0.0,0.0,0.0,0.0,0.0,0.0,0.0,0.0,0.0,0.0,0.0,0.0,0.0,0.0,0.0,0.0,0.0,0.0,0.0969999999999999,0.0,0.0,533.15,3.1700000762939453
0.0,0.0,0.0,0.0,0.0,0.0,0.0,0.0,0.0,0.0,0.0,0.0,0.0,0.0,0.0,0.0,0.0,0.0,0.0,0.048,0.0,0.0,533.15,3.0199999809265137
0.0,0.0,0.0,0.0,0.0,0.0,0.0,0.0,0.0,0.0,0.0,0.0,0.0,0.0,0.0,0.0,0.0,0.0,0.0,0.292,0.0,0.0,538.15,3.490000009536743
0.0,0.0,0.0,0.0,0.0,0.0,0.0,0.0,0.0,0.0,0.0,0.0,0.0,0.0,0.0,0.0,0.0,0.0,0.0,0.145,0.0,0.0,536.15,3.259999990463257
0.0,0.0,0.0,0.0,0.0,0.0,0.0,0.0,0.0,0.0,0.0,0.0,0.0,0.0,0.0,0.0,0.0,0.0,0.0,0.244,0.0,0.0,538.15,3.4000000953674316
0.0,0.0,0.0,0.0,0.0,0.0,0.0,0.0,0.0,0.0,0.0,0.0,0.0,0.0,0.0,0.0,0.0,0.0,0.0,0.0,0.3128,0.0,491.15,3.450000047683716
0.0,0.0,0.0,0.0,0.0,0.0,0.0,0.0,0.0,0.0,0.0,0.0,0.0,0.0,0.0,0.0,0.0,0.0,0.0,0.0,0.3874,0.0,496.15,3.680000066757202
0.0,0.0,0.0,0.0,0.0,0.0,0.0,0.0,0.0,0.0,0.0,0.0,0.0,0.0,0.0,0.0,0.0,0.0,0.0,0.0,0.5023,0.0,501.15,4.070000171661377
0.0,0.0,0.0,0.0,0.0,0.0,0.0,0.0,0.0,0.0,0.0,0.0,0.0,0.0,0.0,0.0,0.0,0.0,0.0,0.0,0.6,0.0,518.15,4.25
0.0,0.0,0.0,0.0,0.0,0.0,0.0,0.0,0.0,0.0,0.0,0.0,0.0,0.0,0.0,0.0,0.0,0.0,0.0,0.0,0.6783,0.0,532.15,4.320000171661377
0.0,0.0,0.0,0.0,0.0,0.0,0.0,0.0,0.0,0.0,0.0,0.0,0.0,0.0,0.0,0.0,0.0,0.0,0.0,0.0,0.8,0.0,546.15,4.690000057220459
0.0,0.0,0.0,0.0,0.0,0.0,0.0,0.0,0.0,0.0,0.0,0.0,0.0,0.0,0.0,0.0,0.0,0.62,0.0,0.0,0.0,0.0,732.15,7.310999870300293
0.0,0.0,0.0,0.0,0.0,0.0,0.0,0.0,0.0,0.0,0.0,0.0,0.0,0.0,0.0,0.0,0.0,0.67,0.0,0.0,0.0,0.0,709.15,7.428999900817871
0.0,0.0,0.0,0.0,0.0,0.0,0.0,0.0,0.0,0.0,0.0,0.0,0.0,0.0,0.0,0.0,0.0,0.7,0.0,0.0,0.0,0.0,690.15,7.485000133514404
0.0,0.0,0.0,0.0,0.0,0.0,0.0,0.0,0.0,0.0,0.0,0.0,0.0,0.0,0.0,0.0,0.0,0.72,0.0,0.0,0.0,0.0,682.15,7.566999912261963
0.0,0.0,0.0,0.0,0.0,0.0,0.0,0.0,0.0,0.0,0.0,0.0,0.0,0.0,0.0,0.0,0.0,0.75,0.0,0.0,0.0,0.0,670.15,7.632999897003174
0.0,0.0,0.0,0.0,0.0,0.0,0.0,0.0,0.0,0.0,0.0,0.0,0.0,0.0,0.0,0.0,0.0,0.78,0.0,0.0,0.0,0.0,651.15,7.791999816894531
0.0,0.0,0.0,0.0,0.0,0.0,0.0,0.0,0.0,0.0,0.0,0.0,0.0,0.0,0.0,0.0,0.0,0.8,0.0,0.0,0.0,0.0,643.15,7.967999935150147
0.0,0.0,0.0,0.0,0.0,0.0,0.0,0.0,0.0,0.0,0.0,0.0,0.0,0.0,0.0,0.0,0.0,0.82,0.0,0.0,0.0,0.0,624.15,8.07800006866455
0.0,0.0,0.0,0.0,0.0,0.0,0.0,0.0,0.0,1.0,0.0,0.0,0.0,0.0,0.0,0.0,0.0,0.0,0.0,0.0,0.0,0.0,533.15,1.840000033378601
0.0,0.0,0.0,0.0,0.0,0.0,0.0,0.0,0.0,0.98,0.0,0.0,0.0,0.0,0.0,0.0,0.0,0.0,0.0,0.0,0.0,0.0,550.15,1.950000047683716
0.0,0.0,0.0,0.0,0.0,0.0,0.0,0.0,0.0,0.95,0.0,0.0,0.0,0.0,0.0,0.0,0.0,0.0,0.0,0.0,0.0,0.0,577.15,2.2200000286102295
0.0,0.0,0.0,0.0,0.0,0.0,0.0,0.0,0.0,0.93,0.0,0.0,0.0,0.0,0.0,0.0,0.0,0.0,0.0,0.0,0.0,0.0,607.15,2.359999895095825
0.0,0.0,0.0,0.0,0.0,0.0,0.0,0.0,0.0,0.9,0.0,0.0,0.0,0.0,0.0,0.0,0.0,0.0,0.0,0.0,0.0,0.0,614.15,2.559999942779541
0.0,0.0,0.0,0.0,0.0,0.0,0.0,0.0,0.0,0.85,0.0,0.0,0.0,0.0,0.0,0.0,0.0,0.0,0.0,0.0,0.0,0.0,631.15,2.9600000381469727
0.0,0.0,0.0,0.0,0.0,0.0,0.0,0.0,0.0,0.8,0.0,0.0,0.0,0.0,0.0,0.0,0.0,0.0,0.0,0.0,0.0,0.0,688.15,3.319999933242798
0.0,0.0,0.0,0.0,0.0,0.0,0.0,0.0,0.0,0.75,0.0,0.0,0.0,0.0,0.0,0.0,0.0,0.0,0.0,0.0,0.0,0.0,700.15,3.7300000190734863
0.0,0.0,0.0,0.0,0.0,0.0,0.0,0.0,0.0,0.7,0.0,0.0,0.0,0.0,0.0,0.0,0.0,0.0,0.0,0.0,0.0,0.0,691.15,4.170000076293945
0.0,0.0,0.0,0.0,0.0,0.0,0.0,0.0,0.0,0.9009,0.0,0.0,0.0991,0.0,0.0,0.0,0.0,0.0,0.0,0.0,0.0,0.0,618.15,1.9800000190734863
0.0,0.0,0.0,0.0,0.0,0.0,0.0,0.0,0.0,0.8,0.0,0.0,0.2,0.0,0.0,0.0,0.0,0.0,0.0,0.0,0.0,0.0,722.15,2.0999999046325684
0.0,0.0,0.0,0.0,0.0,0.0,0.0,0.0,0.0,0.5882000000000001,0.0,0.0,0.4118,0.0,0.0,0.0,0.0,0.0,0.0,0.0,0.0,0.0,716.15,2.299999952316284
0.0,0.0,0.0,0.0,0.0,0.0,0.0,0.0,0.0,1.0,0.0,0.0,0.0,0.0,0.0,0.0,0.0,0.0,0.0,0.0,0.0,0.0,528.15,1.6059999465942385
0.0,0.0,0.0,0.0503,0.0,0.0,0.0,0.0,0.0,0.9497,0.0,0.0,0.0,0.0,0.0,0.0,0.0,0.0,0.0,0.0,0.0,0.0,593.15,1.8109999895095823
0.0,0.0,0.0,0.1,0.0,0.0,0.0,0.0,0.0,0.9,0.0,0.0,0.0,0.0,0.0,0.0,0.0,0.0,0.0,0.0,0.0,0.0,648.15,2.0160000324249268
0.0,0.0,0.0,0.1502,0.0,0.0,0.0,0.0,0.0,0.8498,0.0,0.0,0.0,0.0,0.0,0.0,0.0,0.0,0.0,0.0,0.0,0.0,693.15,2.114000082015991
0.0,0.0,0.0,0.2,0.0,0.0,0.0,0.0,0.0,0.8,0.0,0.0,0.0,0.0,0.0,0.0,0.0,0.0,0.0,0.0,0.0,0.0,741.15,2.193000078201294
0.0,0.0,0.0,0.2502,0.0,0.0,0.0,0.0,0.0,0.7498,0.0,0.0,0.0,0.0,0.0,0.0,0.0,0.0,0.0,0.0,0.0,0.0,751.15,2.2809998989105225
0.0,0.0,0.0,0.0,0.0,0.0,0.0,0.0,0.0,0.9724,0.0,0.0,0.0,0.0,0.0,0.0,0.0,0.0,0.0,0.0,0.0,0.0,536.15,1.6690000295639038
0.0,0.0,0.0,0.0483,0.0,0.0,0.0,0.0,0.0,0.9243,0.0,0.0,0.0,0.0,0.0,0.0,0.0,0.0,0.0,0.0,0.0,0.0,603.15,1.8140000104904177
0.0,0.0,0.0,0.0971902809719028,0.0,0.0,0.0,0.0,0.0,0.8755124487551245,0.0,0.0,0.0,0.0,0.0,0.0,0.0,0.0,0.0,0.0,0.0,0.0,651.15,2.0179998874664307
0.0,0.0,0.0,0.1455,0.0,0.0,0.0,0.0,0.0,0.8274,0.0,0.0,0.0,0.0,0.0,0.0,0.0,0.0,0.0,0.0,0.0,0.0,705.15,2.1059999465942383
0.0,0.0,0.0,0.1943805619438056,0.0,0.0,0.0,0.0,0.0,0.7786221377862214,0.0,0.0,0.0,0.0,0.0,0.0,0.0,0.0,0.0,0.0,0.0,0.0,743.15,2.177999973297119
0.0,0.0,0.0,0.2438,0.0,0.0,0.0,0.0,0.0,0.7293999999999999,0.0,0.0,0.0,0.0,0.0,0.0,0.0,0.0,0.0,0.0,0.0,0.0,753.15,2.2799999713897705
0.0,0.0,0.0,0.0,0.0,0.0,0.0,0.0,0.0,0.8079999999999999,0.192,0.0,0.0,0.0,0.0,0.0,0.0,0.0,0.0,0.0,0.0,0.0,858.15,2.765000104904175
0.0,0.0,0.0,0.0,0.0,0.0,0.0,0.0,0.0,0.7648999999999999,0.2351,0.0,0.0,0.0,0.0,0.0,0.0,0.0,0.0,0.0,0.0,0.0,862.15,2.992000102996826
0.0,0.0,0.0,0.0,0.0,0.0,0.0,0.0,0.0,0.7234999999999999,0.2764999999999999,0.0,0.0,0.0,0.0,0.0,0.0,0.0,0.0,0.0,0.0,0.0,869.15,3.2170000076293945
0.0,0.0,0.0,0.0,0.0,0.0,0.0,0.0,0.0,0.6247,0.3753,0.0,0.0,0.0,0.0,0.0,0.0,0.0,0.0,0.0,0.0,0.0,869.15,3.687999963760376
