Repository: dorukdogular/vitreos

# Data

## Source

Glass property data is sourced from the [SciGlass database](https://github.com/epam/SciGlass) (EPAM Systems), made available under the [Open Database License (ODbL)](https://opendatacommons.org/licenses/odbl/1-0/). Accessed via the [glasspy](https://github.com/drcassar/glasspy) Python library.

## Files tracked in git

| File | Description |
|---|---|
| `clean.csv` | Deduplicated glass-forming ability dataset (11858 rows) |
| `tg_dataset.csv` | 76377 glasses with Tg (K) and 22 oxide mol% features |
| `tg_density_dataset.csv` | 31173 glasses with both Tg (K) and density (g/cm³) |

File: data/tg_density_dataset.csv (part 21 of 109)
SiO2,P2O5,ZrO2,Na2O,Al2O3,Fe2O3,CaO,MgO,K2O,B2O3,BaO,ZnO,Li2O,SrO,La2O3,TiO2,Nb2O5,PbO,Sb2O3,Bi2O3,TeO2,Se,Tg,density
0.0,0.5054505450545055,0.0,0.0,0.0,0.0,0.1465146514651465,0.0,0.0,0.0,0.3161316131613161,0.0,0.0,0.0,0.0,0.0,0.0319031903190319,0.0,0.0,0.0,0.0,0.0,746.15,3.322999954223633
0.0,0.4436443644364437,0.0,0.0,0.0,0.0,0.3214321432143214,0.0,0.0,0.0,0.2069206920692069,0.0,0.0,0.0,0.0,0.0,0.028002800280028,0.0,0.0,0.0,0.0,0.0,803.15,3.305000066757202
0.0,0.4553999999999999,0.0,0.0,0.0,0.0,0.0,0.0,0.0,0.0,0.4810999999999999,0.0,0.0,0.0,0.0,0.0,0.0355,0.0,0.0,0.0,0.0,0.0,870.15,3.6640000343322754
0.0,0.6831,0.0,0.0,0.0,0.0,0.0,0.0243999999999999,0.0,0.0,0.0,0.0975,0.195,0.0,0.0,0.0,0.0,0.0,0.0,0.0,0.0,0.0,451.15,2.5
0.0,0.7600000000000001,0.0,0.0,0.0,0.0,0.0,0.048,0.0,0.0,0.0,0.096,0.096,0.0,0.0,0.0,0.0,0.0,0.0,0.0,0.0,0.0,455.15,2.4100000858306885
0.0,0.6659999999999999,0.0,0.0,0.0,0.0,0.0,0.048,0.0,0.0,0.0,0.095,0.191,0.0,0.0,0.0,0.0,0.0,0.0,0.0,0.0,0.0,476.15,2.430000066757202
0.0,0.7600000000000001,0.0,0.0,0.0,0.0,0.0,0.0,0.0,0.0,0.048,0.096,0.096,0.0,0.0,0.0,0.0,0.0,0.0,0.0,0.0,0.0,449.15,2.5199999809265137
0.0,0.6829999999999999,0.0,0.0,0.0,0.0,0.0,0.0,0.0,0.0,0.024,0.098,0.195,0.0,0.0,0.0,0.0,0.0,0.0,0.0,0.0,0.0,482.15,2.490000009536743
0.0,0.6659999999999999,0.0,0.0,0.0,0.0,0.0,0.0,0.0,0.0,0.048,0.095,0.191,0.0,0.0,0.0,0.0,0.0,0.0,0.0,0.0,0.0,489.15,2.5
0.7013350667533376,0.0,0.0114005700285014,0.0978048902445122,0.016600830041502,0.0,0.0226011300565028,0.0,0.0613030651532576,0.0,0.0368018400920046,0.008700435021751,0.0,0.0306015300765038,0.0,0.0018000900045002,0.0,0.0088004400220011,0.0008500425021251,0.0,0.0,0.0,780.15,2.7799999713897705
0.7055647217639118,0.0,0.0172991350432478,0.1007949602519874,0.0166991650417479,0.0,0.0,0.0,0.0655967201639918,0.0,0.0370981450927453,0.0174991250437478,0.0,0.0273986300684965,0.0,0.0017999100044997,0.0,0.007999600019999,0.0008499575021248,0.0,0.0,0.0,770.15,2.7799999713897705
0.7004159500859898,0.0,0.0056993160820701,0.094288685357757,0.0172979242490901,0.0,0.0376954765428148,0.0,0.0582930048394192,0.0,0.0412950445946486,0.0,0.0,0.0305963284405871,0.0,0.0021997360316761,0.0,0.0100987881454225,0.0007199136103667,0.0,0.0,0.0,783.15,2.7799999713897705
0.7036633296996729,0.0,0.0115010350931583,0.0981088297946815,0.0166014941344721,0.0,0.0252022682041383,0.0,0.0585052654738926,0.0,0.0415037353361802,0.0,0.0,0.0307027632486923,0.0,0.0027002430218719,0.0,0.0095008550769569,0.0006100549049414,0.0,0.0,0.0,787.15,2.7799999713897705
0.7021842621114535,0.0,0.0172020642477097,0.0980117614113694,0.0166019922390686,0.0,0.0252030243629235,0.0,0.0630075609073089,0.0,0.0369044285314237,0.0,0.0,0.0286034324118894,0.0,0.0008801056126735,0.0,0.0089010681281753,0.0011001320158419,0.0,0.0,0.0,783.15,2.7799999713897705
0.699258044517329,0.0,0.0,0.0940943543387396,0.013799172049677,0.0,0.0375977441353518,0.0,0.0581965082095074,0.0,0.0405975641461512,0.0085994840309581,0.0,0.0318980861148331,0.0,0.0025998440093594,0.0,0.0109993400395976,0.0009599424034557,0.0,0.0,0.0,782.15,2.7899999618530273
0.7006070060700607,0.0,0.0,0.09430094300943,0.01860018600186,0.0,0.02510025100251,0.0,0.05830058300583,0.0,0.04130041300413,0.01730017300173,0.0,0.03060030600306,0.0,0.00260002600026,0.0,0.00950009500095,0.000970009700097,0.0,0.0,0.0,773.15,2.7799999713897705
0.7018491294390607,0.0,0.0057003990279319,0.0978068464792535,0.0166011620813456,0.0,0.0251017571229986,0.0,0.05840408828618,0.0,0.0414028982028742,0.0087006090426329,0.0,0.0306021421499504,0.0,0.0022001540107807,0.0,0.0095006650465532,0.0007300511035772,0.0,0.0,0.0,778.15,2.7899999618530273
0.0,0.7179,0.0,0.1025999999999999,0.0,0.0,0.0,0.0,0.0,0.0255999999999999,0.0512999999999999,0.0,0.1025999999999999,0.0,0.0,0.0,0.0,0.0,0.0,0.0,0.0,0.0,425.15,2.4200000762939453
0.0,0.0,0.0,0.0,0.0,0.0,0.2,0.0,0.0,0.0,0.0,0.0,0.0,0.4,0.0,0.0,0.0,0.0,0.0,0.2,0.0,0.0,693.15,6.199999809265137
0.0,0.0,0.0,0.0,0.0,0.0,0.2,0.0,0.0,0.0,0.0,0.0,0.0,0.4,0.0,0.0,0.0,0.0,0.0,0.2,0.0,0.0,688.15,6.170000076293945
0.0,0.0,0.0,0.0,0.0,0.0,0.2,0.0,0.0,0.0,0.0,0.0,0.0,0.4,0.0,0.0,0.0,0.0,0.0,0.2,0.0,0.0,686.15,6.099999904632568
0.291,0.0,0.0,0.0,0.0,0.0,0.0,0.0,0.0,0.0,0.0,0.0,0.0,0.0,0.0,0.0,0.0,0.7090000000000001,0.0,0.0,0.0,0.0,613.15,7.309999942779541
0.294,0.0,0.0,0.0,0.0,0.0,0.0,0.0,0.0,0.0,0.0,0.0,0.0,0.0,0.0,0.0,0.0,0.691,0.0,0.0,0.0,0.0,610.15,7.190000057220459
0.282,0.0,0.0,0.0,0.0,0.0,0.0,0.0,0.0,0.0,0.0,0.0,0.0,0.0,0.0,0.0,0.0,0.6779999999999999,0.0,0.0,0.0,0.0,608.15,7.019999980926514
0.2834283428342834,0.0,0.0,0.0,0.0,0.0,0.0,0.0,0.0,0.0,0.0,0.0,0.0,0.0,0.0,0.0,0.0,0.6337633763376338,0.0,0.0,0.0,0.0,611.15,6.760000228881836
0.288,0.0,0.0,0.0,0.0,0.0,0.0,0.0,0.0,0.0,0.0,0.0,0.0,0.0,0.0,0.0,0.0,0.57,0.0,0.0,0.0,0.0,601.15,6.539999961853027
0.2789999999999999,0.0,0.0,0.0,0.0,0.0,0.0,0.0,0.0,0.0,0.0,0.0,0.0,0.0,0.0,0.0,0.0,0.565,0.0,0.0,0.0,0.0,593.15,6.340000152587891
0.275,0.0,0.0,0.0,0.0,0.0,0.0,0.0,0.0,0.0,0.0,0.0,0.0,0.0,0.0,0.0,0.0,0.7040000000000001,0.0,0.0,0.0,0.0,588.15,7.309999942779541
0.2809999999999999,0.0,0.0,0.0,0.0,0.0,0.0,0.0,0.0,0.0,0.0,0.0,0.0,0.0,0.0,0.0,0.0,0.6869999999999999,0.0,0.0,0.0,0.0,568.15,7.300000190734863
0.273,0.0,0.0,0.0,0.0,0.0,0.0,0.0,0.0,0.0,0.0,0.0,0.0,0.0,0.0,0.0,0.0,0.637,0.0,0.0,0.0,0.0,540.15,7.269999980926514
0.291,0.0,0.0,0.0,0.0,0.0,0.0,0.0,0.0,0.0,0.0,0.0,0.0,0.0,0.0,0.0,0.0,0.582,0.0,0.0,0.0,0.0,530.15,7.239999771118164
0.284,0.0,0.0,0.0,0.0,0.0,0.0,0.0,0.0,0.0,0.0,0.0,0.0,0.0,0.0,0.0,0.0,0.56,0.0,0.0,0.0,0.0,511.15,7.190000057220459
0.285,0.0,0.0,0.0,0.0,0.0,0.0,0.0,0.0,0.0,0.0,0.0,0.0,0.0,0.0,0.0,0.0,0.5429999999999999,0.0,0.0,0.0,0.0,508.15,7.159999847412109
0.0,0.5589999999999999,0.0,0.0,0.0,0.0,0.0,0.0119999999999999,0.1869999999999999,0.0,0.0119999999999999,0.0,0.0,0.0,0.0,0.0,0.0,0.206,0.0,0.0,0.0,0.0,473.15,3.0299999713897705
0.0,0.6,0.0,0.0,0.0,0.0,0.0125,0.0,0.2,0.0,0.0125,0.0,0.0,0.0,0.0,0.0,0.0,0.15,0.0,0.0,0.0,0.0,465.15,3.0199999809265137
0.0,0.6,0.0,0.0,0.0,0.0,0.0,0.0125,0.1,0.0,0.0125,0.0,0.1,0.0,0.0,0.0,0.0,0.15,0.0,0.0,0.0,0.0,470.15,3.0199999809265137
0.0,0.0,0.0,0.0,0.0,0.0,0.0,0.0,0.0,0.0,0.0,0.0,0.0,0.0,0.1,0.0,0.0,0.0,0.0,0.0,0.9,0.0,620.15,5.684999942779541
0.0,0.0,0.0,0.0,0.0,0.0,0.0,0.0,0.0,0.0,0.0,0.0,0.0,0.0,0.0,0.0,0.0,0.0,0.0,0.0,0.9,0.0,625.15,5.705999851226807
0.0,0.0,0.0,0.0,0.0,0.0,0.0,0.0,0.0,0.0,0.0,0.0,0.0,0.0,0.0,0.0,0.0,0.0,0.0,0.0,0.9,0.0,635.15,5.7820000648498535
0.0,0.6,0.0,0.0,0.0,0.0,0.0,0.0,0.0,0.0,0.0,0.0,0.0,0.0,0.0,0.0,0.0,0.2,0.0,0.0,0.0,0.0,407.15,2.950000047683716
0.0,0.6,0.0,0.0,0.0,0.0,0.0,0.0,0.0,0.0,0.0,0.0,0.0,0.0,0.0,0.0,0.0,0.2,0.0,0.0,0.0,0.0,444.15,3.200000047683716
0.0,0.6,0.0,0.0,0.0,0.0,0.0,0.0,0.0,0.0,0.0,0.0,0.0,0.0,0.0,0.0,0.0,0.2,0.0,0.0,0.0,0.0,490.15,3.359999895095825
0.0,0.6,0.0,0.0,0.0,0.0,0.0,0.0,0.0,0.0,0.0,0.0,0.0,0.0,0.0,0.0,0.0,0.2,0.0,0.0,0.0,0.0,524.15,3.5399999618530273
0.0,0.6,0.0,0.0,0.0,0.0,0.0,0.0,0.0,0.0,0.0,0.0,0.0,0.0,0.0,0.0,0.0,0.1,0.0,0.0,0.0,0.0,423.15,2.680000066757202
0.0,0.6,0.0,0.0,0.0,0.0,0.0,0.0,0.0,0.0,0.0,0.0,0.0,0.0,0.0,0.0,0.0,0.1,0.0,0.0,0.0,0.0,447.15,2.799999952316284
0.0,0.6,0.0,0.0,0.0,0.0,0.0,0.0,0.0,0.0,0.0,0.0,0.0,0.0,0.0,0.0,0.0,0.1,0.0,0.0,0.0,0.0,497.15,3.0199999809265137
0.0,0.6,0.0,0.0,0.0,0.0,0.0,0.0,0.0,0.0,0.0,0.0,0.0,0.0,0.0,0.0,0.0,0.1,0.0,0.0,0.0,0.0,488.15,3.319999933242798
0.0,0.0,0.0,0.0,0.0,0.0,0.0,0.0,0.0,0.0,0.0,0.0,0.0,0.0,0.0,0.0,0.0,0.0,0.0,0.0,1.0,0.0,598.15,5.099999904632568
0.0,0.0,0.0,0.0,0.0,0.0,0.0,0.0,0.0,0.0,0.0,0.0,0.0,0.0,0.0,0.0,0.0,0.0,0.0,0.0,0.8,0.0,618.15,4.800000190734863
0.0,0.0,0.0,0.0,0.0,0.0,0.0,0.0,0.0,0.0,0.0,0.0,0.0,0.0,0.0,0.0,0.0,0.0,0.0,0.0,0.75,0.0,623.15,4.699999809265137
0.0,0.0,0.0,0.0,0.0,0.0,0.0,0.0,0.0,0.0,0.0,0.0,0.0,0.0,0.0,0.0,0.0,0.0,0.0,0.0,0.7,0.0,638.15,4.599999904632568
0.0,0.0,0.0,0.0,0.0,0.0,0.0,0.0,0.0,0.0,0.0,0.0,0.0,0.0,0.0,0.0,0.0,0.0,0.0,0.0,0.95,0.0,623.15,4.75
0.0,0.0,0.0,0.0,0.0,0.0,0.0,0.0,0.0,0.0,0.0,0.0,0.0,0.0,0.0,0.0,0.0,0.0,0.0,0.0,0.92,0.0,633.15,4.730000019073486
0.0,0.0,0.0,0.0,0.0,0.0,0.0,0.0,0.0,0.0,0.0,0.0,0.0,0.0,0.0,0.0,0.0,0.0,0.0,0.0,0.8,0.0,618.15,4.900000095367432
0.0,0.0,0.0,0.0,0.0,0.0,0.0,0.0,0.0,0.0,0.0,0.0,0.0,0.0,0.0,0.0,0.0,0.0,0.0,0.0,0.75,0.0,618.15,4.800000190734863
0.0,0.0,0.0,0.0,0.0,0.0,0.0,0.0,0.0,0.0,0.0,0.0,0.0,0.0,0.0,0.0,0.0,0.0,0.0,0.0,0.7,0.0,623.15,4.75
0.9405,0.0595,0.0,0.0,0.0,0.0,0.0,0.0,0.0,0.0,0.0,0.0,0.0,0.0,0.0,0.0,0.0,0.0,0.0,0.0,0.0,0.0,951.15,2.2809998989105225
0.9097,0.0902999999999999,0.0,0.0,0.0,0.0,0.0,0.0,0.0,0.0,0.0,0.0,0.0,0.0,0.0,0.0,0.0,0.0,0.0,0.0,0.0,0.0,900.15,2.303999900817871
0.8763,0.1236999999999999,0.0,0.0,0.0,0.0,0.0,0.0,0.0,0.0,0.0,0.0,0.0,0.0,0.0,0.0,0.0,0.0,0.0,0.0,0.0,0.0,872.15,2.380000114440918
0.8464,0.1536,0.0,0.0,0.0,0.0,0.0,0.0,0.0,0.0,0.0,0.0,0.0,0.0,0.0,0.0,0.0,0.0,0.0,0.0,0.0,0.0,858.15,2.441999912261963
0.4899146974409232,0.0,0.0,0.0030000900027,0.2647079412382371,0.0,0.0,0.0,0.0,0.0,0.2423072692180765,0.0,0.0,0.0,0.0,0.0,0.0,0.0,0.0,0.0,0.0,0.0,1140.15,3.390000104904175
0.4670719756814591,0.0,0.0,0.0015999040057596,0.2564846109233445,0.0,0.0,0.0,0.0,0.0,0.0046997180169189,0.0,0.0,0.2700837949723016,0.0,0.0,0.0,0.0,0.0,0.0,0.0,0.0,1128.15,3.0399999618530273
0.0,0.0,0.0,0.2,0.0,0.0,0.0,0.0,0.0,0.8,0.0,0.0,0.0,0.0,0.0,0.0,0.0,0.0,0.0,0.0,0.0,0.0,696.15,2.194999933242798
0.0,0.0,0.0,0.1999,0.0,0.0,0.0,0.0,0.0,0.7996000000000001,0.0,0.0,0.0,0.0,0.0,0.0,0.0,0.0,0.0,0.0,0.0,0.0,694.15,2.2139999866485596
0.0,0.0,0.0,0.1997999999999999,0.0,0.0,0.0,0.0,0.0,0.7992999999999999,0.0,0.0,0.0,0.0,0.0,0.0,0.0,0.0,0.0,0.0,0.0,0.0,682.15,2.1489999294281006
0.0,0.0,0.0,0.1996,0.0,0.0,0.0,0.0,0.0,0.7986,0.0,0.0,0.0,0.0,0.0,0.0,0.0,0.0,0.0,0.0,0.0,0.0,683.15,2.006999969482422
0.0,0.0,0.0,0.1982,0.0,0.0,0.0,0.0,0.0,0.7928000000000001,0.0,0.0,0.0,0.0,0.0,0.0,0.0,0.0,0.0,0.0,0.0,0.0,694.15,2.1540000438690186
0.0,0.0,0.0,0.1964,0.0,0.0,0.0,0.0,0.0,0.7857,0.0,0.0,0.0,0.0,0.0,0.0,0.0,0.0,0.0,0.0,0.0,0.0,700.15,2.181999921798706
0.7249999999999999,0.0,0.0,0.0429999999999999,0.0139999999999999,0.0,0.0,0.0,0.052,0.0,0.0,0.0,0.0,0.0,0.0,0.0,0.0,0.1639999999999999,0.002,0.0,0.0,0.0,704.15,3.4700000286102295
0.7285999999999999,0.0,0.0,0.0431999999999999,0.0140999999999999,0.0,0.0,0.0,0.0523,0.0,0.0,0.0,0.0,0.0,0.0,0.0,0.0,0.1548,0.002,0.0049999999999999,0.0,0.0,703.15,3.5399999618530273
0.7323732373237324,0.0,0.0,0.0434043404340434,0.0141014101410141,0.0,0.0,0.0,0.0525052505250525,0.0,0.0,0.0,0.0,0.0,0.0,0.0,0.0,0.1455145514551455,0.002000200020002,0.0101010101010101,0.0,0.0,707.15,3.5199999809265137
0.736073607360736,0.0,0.0,0.0437043704370437,0.0142014201420142,0.0,0.0,0.0,0.0528052805280528,0.0,0.0,0.0,0.0,0.0,0.0,0.0,0.0,0.136013601360136,0.002000200020002,0.0152015201520152,0.0,0.0,730.15,3.650000095367432
0.7397999999999998,0.0,0.0,0.0438999999999999,0.0142999999999999,0.0,0.0,0.0,0.0530999999999999,0.0,0.0,0.0,0.0,0.0,0.0,0.0,0.0,0.1264999999999999,0.0019999999999999,0.0203999999999999,0.0,0.0,718.15,3.569999933242798
0.7436000000000001,0.0,0.0,0.0441,0.0144,0.0,0.0,0.0,0.0533,0.0,0.0,0.0,0.0,0.0,0.0,0.0,0.0,0.1169,0.0021,0.0256,0.0,0.0,715.15,3.6700000762939458
0.0,0.0,0.0,0.0,0.0,0.0,0.2727272727272727,0.0,0.0,0.0,0.0,0.0,0.0,0.2727272727272727,0.0,0.0,0.0,0.0,0.0,0.1818181818181818,0.0,0.0,640.15,5.739999771118164
0.0,0.0,0.0,0.0,0.0,0.0,0.25,0.0,0.0,0.0,0.0,0.0,0.0,0.25,0.0,0.0,0.0,0.0,0.0,0.1667,0.0,0.0,631.15,5.889999866485596
0.0,0.0,0.0,0.0,0.0,0.0,0.2307999999999999,0.0,0.0,0.0,0.0,0.0,0.0,0.2307999999999999,0.0,0.0,0.0,0.0,0.0,0.1538,0.0,0.0,633.15,6.019999980926514
0.0,0.0,0.0,0.0,0.0,0.0,0.2142785721427857,0.0,0.0,0.0,0.0,0.0,0.0,0.2142785721427857,0.0,0.0,0.0,0.0,0.0,0.1428857114288571,0.0,0.0,633.15,6.110000133514404
0.3571357135713571,0.0,0.0,0.0,0.0,0.0,0.0,0.0,0.0,0.3571357135713571,0.0,0.0,0.2857285728572857,0.0,0.0,0.0,0.0,0.0,0.0,0.0,0.0,0.0,783.15,2.369999885559082
0.0,0.0,0.0,0.0,0.0,0.0,0.0,0.0,0.0,0.5263,0.0,0.0,0.4736999999999999,0.0,0.0,0.0,0.0,0.0,0.0,0.0,0.0,0.0,714.15,2.240000009536743
0.0,0.0,0.0,0.0,0.0,0.0,0.0,0.0,0.0,0.5,0.0,0.0,0.5,0.0,0.0,0.0,0.0,0.0,0.0,0.0,0.0,0.0,694.15,2.2300000190734863
0.2,0.0,0.0,0.0,0.0,0.0,0.0,0.0,0.0,0.4,0.0,0.0,0.4,0.0,0.0,0.0,0.0,0.0,0.0,0.0,0.0,0.0,739.15,2.3399999141693115
0.3333333333333333,0.0,0.0,0.0,0.0,0.0,0.0,0.0,0.0,0.3333333333333333,0.0,0.0,0.3333333333333333,0.0,0.0,0.0,0.0,0.0,0.0,0.0,0.0,0.0,766.15,2.380000114440918
0.6,0.0,0.0,0.0,0.0,0.0,0.0,0.0,0.0,0.2,0.0,0.0,0.2,0.0,0.0,0.0,0.0,0.0,0.0,0.0,0.0,0.0,779.15,2.319999933242798
0.0,0.0,0.0,0.0,0.0,0.0,0.0,0.0,0.0,0.4545,0.0,0.0,0.5455,0.0,0.0,0.0,0.0,0.0,0.0,0.0,0.0,0.0,651.15,2.190000057220459
0.1852,0.0,0.0,0.0,0.0,0.0,0.0,0.0,0.0,0.3704,0.0,0.0,0.4443999999999999,0.0,0.0,0.0,0.0,0.0,0.0,0.0,0.0,0.0,718.15,2.319999933242798
0.303030303030303,0.0,0.0,0.0,0.0,0.0,0.0,0.0,0.0,0.303030303030303,0.0,0.0,0.3939393939393939,0.0,0.0,0.0,0.0,0.0,0.0,0.0,0.0,0.0,742.15,2.359999895095825
0.0,0.0,0.0,0.0,0.0,0.0,0.0,0.0,0.0,0.4,0.0,0.0,0.6,0.0,0.0,0.0,0.0,0.0,0.0,0.0,0.0,0.0,602.15,2.1600000858306885
0.1667,0.0,0.0,0.0,0.0,0.0,0.0,0.0,0.0,0.3333,0.0,0.0,0.5,0.0,0.0,0.0,0.0,0.0,0.0,0.0,0.0,0.0,680.15,2.2699999809265137
0.5455000000000001,0.0,0.0,0.0,0.0,0.0,0.0,0.0,0.0,0.1818,0.0,0.0,0.2727,0.0,0.0,0.0,0.0,0.0,0.0,0.0,0.0,0.0,787.15,2.390000104904175
0.2778,0.0,0.0,0.0,0.0,0.0,0.0,0.0,0.0,0.2778,0.0,0.0,0.4443999999999999,0.0,0.0,0.0,0.0,0.0,0.0,0.0,0.0,0.0,714.15,2.3299999237060547
0.0,0.0,0.0,0.0,0.0,0.0,0.0,0.0,0.0,0.3448,0.0,0.0,0.6552,0.0,0.0,0.0,0.0,0.0,0.0,0.0,0.0,0.0,566.15,2.0899999141693115
0.0,0.0,0.0,0.0,0.0,0.0,0.0,0.0,0.0,0.3333,0.0,0.0,0.6667000000000001,0.0,0.0,0.0,0.0,0.0,0.0,0.0,0.0,0.0,554.15,2.119999885559082
0.1429,0.0,0.0,0.0,0.0,0.0,0.0,0.0,0.0,0.2857,0.0,0.0,0.5714,0.0,0.0,0.0,0.0,0.0,0.0,0.0,0.0,0.0,624.15,2.2200000286102295
0.25,0.0,0.0,0.0,0.0,0.0,0.0,0.0,0.0,0.25,0.0,0.0,0.5,0.0,0.0,0.0,0.0,0.0,0.0,0.0,0.0,0.0,680.15,2.299999952316284
0.5,0.0,0.0,0.0,0.0,0.0,0.0,0.0,0.0,0.1667,0.0,0.0,0.3333,0.0,0.0,0.0,0.0,0.0,0.0,0.0,0.0,0.0,771.15,2.380000114440918
0.0,0.0,0.0,0.0,0.0,0.0,0.0,0.0,0.0,0.3125,0.0,0.0,0.6875,0.0,0.0,0.0,0.0,0.0,0.0,0.0,0.0,0.0,547.15,2.0899999141693115
0.0,0.0,0.0,0.0,0.0,0.0,0.0,0.0,0.0,0.2941,0.0,0.0,0.7059000000000001,0.0,0.0,0.0,0.0,0.0,0.0,0.0,0.0,0.0,542.15,2.0799999237060547
0.0,0.0,0.0,0.0,0.0,0.0,0.0,0.0,0.0,0.2778,0.0,0.0,0.7222,0.0,0.0,0.0,0.0,0.0,0.0,0.0,0.0,0.0,543.15,2.0999999046325684
0.0,0.0,0.0,0.0,0.0,0.0,0.0,0.0,0.0,0.2703,0.0,0.0,0.7297,0.0,0.0,0.0,0.0,0.0,0.0,0.0,0.0,0.0,544.15,2.0999999046325684
0.0,0.0,0.0,0.0,0.0,0.0,0.0,0.0,0.0,0.2667,0.0,0.0,0.7333,0.0,0.0,0.0,0.0,0.0,0.0,0.0,0.0,0.0,548.15,2.0999999046325684
0.1110999999999999,0.0,0.0,0.0,0.0,0.0,0.0,0.0,0.0,0.2221999999999999,0.0,0.0,0.6667000000000001,0.0,0.0,0.0,0.0,0.0,0.0,0.0,0.0,0.0,570.15,2.140000104904175
0.2,0.0,0.0,0.0,0.0,0.0,0.0,0.0,0.0,0.2,0.0,0.0,0.6,0.0,0.0,0.0,0.0,0.0,0.0,0.0,0.0,0.0,607.15,2.2200000286102295
0.4285571442855714,0.0,0.0,0.0,0.0,0.0,0.0,0.0,0.0,0.1428857114288571,0.0,0.0,0.4285571442855714,0.0,0.0,0.0,0.0,0.0,0.0,0.0,0.0,0.0,724.15,2.3499999046325684
0.0909,0.0,0.0,0.0,0.0,0.0,0.0,0.0,0.0,0.1818,0.0,0.0,0.7273000000000001,0.0,0.0,0.0,0.0,0.0,0.0,0.0,0.0,0.0,583.15,2.130000114440918
0.1666833316668333,0.0,0.0,0.0,0.0,0.0,0.0,0.0,0.0,0.1666833316668333,0.0,0.0,0.6666333366663334,0.0,0.0,0.0,0.0,0.0,0.0,0.0,0.0,0.0,584.15,2.180000066757202
0.375,0.0,0.0,0.0,0.0,0.0,0.0,0.0,0.0,0.125,0.0,0.0,0.5,0.0,0.0,0.0,0.0,0.0,0.0,0.0,0.0,0.0,682.15,2.3299999237060547
0.0769076907690769,0.0,0.0,0.0,0.0,0.0,0.0,0.0,0.0,0.1538153815381538,0.0,0.0,0.7692769276927692,0.0,0.0,0.0,0.0,0.0,0.0,0.0,0.0,0.0,548.15,2.109999895095825
0.1428857114288571,0.0,0.0,0.0,0.0,0.0,0.0,0.0,0.0,0.1428857114288571,0.0,0.0,0.7142285771422858,0.0,0.0,0.0,0.0,0.0,0.0,0.0,0.0,0.0,605.15,2.1600000858306885
0.125,0.0,0.0,0.0,0.0,0.0,0.0,0.0,0.0,0.125,0.0,0.0,0.75,0.0,0.0,0.0,0.0,0.0,0.0,0.0,0.0,0.0,569.15,2.140000104904175
0.0,0.0,0.0,0.0,0.0,0.0,0.0,0.0,0.0,1.0,0.0,0.0,0.0,0.0,0.0,0.0,0.0,0.0,0.0,0.0,0.0,0.0,533.15,1.809999942779541
0.3333,0.0,0.0,0.0,0.0,0.0,0.0,0.0,0.0,0.6667000000000001,0.0,0.0,0.0,0.0,0.0,0.0,0.0,0.0,0.0,0.0,0.0,0.0,574.15,1.919999957084656
0.5,0.0,0.0,0.0,0.0,0.0,0.0,0.0,0.0,0.5,0.0,0.0,0.0,0.0,0.0,0.0,0.0,0.0,0.0,0.0,0.0,0.0,582.15,1.9700000286102295
0.0,0.0,0.0,0.0,0.0,0.0,0.0,0.0,0.0,0.9524,0.0,0.0,0.0475999999999999,0.0,0.0,0.0,0.0,0.0,0.0,0.0,0.0,0.0,570.15,1.8799999952316284
0.0,0.0,0.0,0.0,0.0,0.0,0.0,0.0,0.0,0.9091,0.0,0.0,0.0909,0.0,0.0,0.0,0.0,0.0,0.0,0.0,0.0,0.0,616.15,1.9600000381469729
0.3125,0.0,0.0,0.0,0.0,0.0,0.0,0.0,0.0,0.625,0.0,0.0,0.0625,0.0,0.0,0.0,0.0,0.0,0.0,0.0,0.0,0.0,652.15,2.0299999713897705
0.0,0.0,0.0,0.0,0.0,0.0,0.0,0.0,0.0,0.8695999999999999,0.0,0.0,0.1304,0.0,0.0,0.0,0.0,0.0,0.0,0.0,0.0,0.0,668.15,2.0
0.0,0.0,0.0,0.0,0.0,0.0,0.0,0.0,0.0,0.8332999999999999,0.0,0.0,0.1667,0.0,0.0,0.0,0.0,0.0,0.0,0.0,0.0,0.0,708.15,2.109999895095825
0.2941294129412941,0.0,0.0,0.0,0.0,0.0,0.0,0.0,0.0,0.5882588258825882,0.0,0.0,0.1176117611761176,0.0,0.0,0.0,0.0,0.0,0.0,0.0,0.0,0.0,734.15,2.119999885559082
0.4545454545454545,0.0,0.0,0.0,0.0,0.0,0.0,0.0,0.0,0.4545454545454545,0.0,0.0,0.0909090909090909,0.0,0.0,0.0,0.0,0.0,0.0,0.0,0.0,0.0,753.15,2.119999885559082
0.0,0.0,0.0,0.0,0.0,0.0,0.0,0.0,0.0,0.7692,0.0,0.0,0.2307999999999999,0.0,0.0,0.0,0.0,0.0,0.0,0.0,0.0,0.0,757.15,2.180000066757202
0.0,0.0,0.0,0.0,0.0,0.0,0.0,0.0,0.0,0.7143,0.0,0.0,0.2857,0.0,0.0,0.0,0.0,0.0,0.0,0.0,0.0,0.0,769.15,2.2200000286102295
0.2632,0.0,0.0,0.0,0.0,0.0,0.0,0.0,0.0,0.5263,0.0,0.0,0.2105,0.0,0.0,0.0,0.0,0.0,0.0,0.0,0.0,0.0,770.15,2.259999990463257
0.4166583341665833,0.0,0.0,0.0,0.0,0.0,0.0,0.0,0.0,0.4166583341665833,0.0,0.0,0.1666833316668333,0.0,0.0,0.0,0.0,0.0,0.0,0.0,0.0,0.0,776.15,2.2799999713897705
0.0,0.0,0.0,0.0,0.0,0.0,0.0,0.0,0.0,0.6667000000000001,0.0,0.0,0.3333,0.0,0.0,0.0,0.0,0.0,0.0,0.0,0.0,0.0,773.15,2.2699999809265137
0.0,0.0,0.0,0.0,0.0,0.0,0.0,0.0,0.0,0.625,0.0,0.0,0.375,0.0,0.0,0.0,0.0,0.0,0.0,0.0,0.0,0.0,756.15,2.2799999713897705
0.2380999999999999,0.0,0.0,0.0,0.0,0.0,0.0,0.0,0.0,0.4761999999999999,0.0,0.0,0.2857,0.0,0.0,0.0,0.0,0.0,0.0,0.0,0.0,0.0,779.15,2.3299999237060547
0.3846,0.0,0.0,0.0,0.0,0.0,0.0,0.0,0.0,0.3846,0.0,0.0,0.2307999999999999,0.0,0.0,0.0,0.0,0.0,0.0,0.0,0.0,0.0,787.15,2.3399999141693115
0.0,0.0,0.0,0.0,0.0,0.0,0.0,0.0,0.0,0.5882000000000001,0.0,0.0,0.4118,0.0,0.0,0.0,0.0,0.0,0.0,0.0,0.0,0.0,741.15,2.2799999713897705
0.0,0.0,0.0,0.0,0.0,0.0,0.0,0.0,0.0,0.5556,0.0,0.0,0.4443999999999999,0.0,0.0,0.0,0.0,0.0,0.0,0.0,0.0,0.0,730.15,2.2799999713897705
0.2173999999999999,0.0,0.0,0.0,0.0,0.0,0.0,0.0,0.0,0.4347999999999999,0.0,0.0,0.3478,0.0,0.0,0.0,0.0,0.0,0.0,0.0,0.0,0.0,758.15,2.3499999046325684
0.3,0.0,0.0,0.0,0.0,0.0,0.0,0.0,0.0,0.1,0.0,0.0,0.6,0.0,0.0,0.0,0.0,0.0,0.0,0.0,0.0,0.0,621.15,2.2699999809265137
0.0588058805880588,0.0,0.0,0.0,0.0,0.0,0.0,0.0,0.0,0.1176117611761176,0.0,0.0,0.8235823582358236,0.0,0.0,0.0,0.0,0.0,0.0,0.0,0.0,0.0,510.15,2.0899999141693115
0.1110999999999999,0.0,0.0,0.0,0.0,0.0,0.0,0.0,0.0,0.1110999999999999,0.0,0.0,0.7778,0.0,0.0,0.0,0.0,0.0,0.0,0.0,0.0,0.0,544.15,2.130000114440918
0.1,0.0,0.0,0.0,0.0,0.0,0.0,0.0,0.0,0.1,0.0,0.0,0.8,0.0,0.0,0.0,0.0,0.0,0.0,0.0,0.0,0.0,526.15,2.109999895095825
0.0833083308330833,0.0,0.0,0.0,0.0,0.0,0.0,0.0,0.0,0.0833083308330833,0.0,0.0,0.8333833383338334,0.0,0.0,0.0,0.0,0.0,0.0,0.0,0.0,0.0,510.15,2.0999999046325684
0.0,0.0,0.0,0.0,0.0,0.0,0.0,0.0,0.0909,0.9091,0.0,0.0,0.0,0.0,0.0,0.0,0.0,0.0,0.0,0.0,0.0,0.0,618.15,2.069999933242798
0.0,0.0,0.0,0.0,0.0,0.0,0.0,0.0,0.1667,0.8332999999999999,0.0,0.0,0.0,0.0,0.0,0.0,0.0,0.0,0.0,0.0,0.0,0.0,675.15,2.130000114440918
0.0,0.0,0.0,0.0,0.0,0.0,0.0,0.0,0.2307999999999999,0.7692,0.0,0.0,0.0,0.0,0.0,0.0,0.0,0.0,0.0,0.0,0.0,0.0,705.15,2.190000057220459
0.4347999999999999,0.0,0.0,0.0,0.0,0.0,0.0,0.0,0.1304,0.4347999999999999,0.0,0.0,0.0,0.0,0.0,0.0,0.0,0.0,0.0,0.0,0.0,0.0,745.15,2.2699999809265137
0.0,0.0,0.0,0.0,0.0,0.0,0.0,0.0,0.2857,0.7143,0.0,0.0,0.0,0.0,0.0,0.0,0.0,0.0,0.0,0.0,0.0,0.0,719.15,2.299999952316284
0.0,0.0,0.0,0.0,0.0,0.0,0.0,0.0,0.3333,0.6667000000000001,0.0,0.0,0.0,0.0,0.0,0.0,0.0,0.0,0.0,0.0,0.0,0.0,705.15,2.319999933242798
0.4,0.0,0.0,0.0,0.0,0.0,0.0,0.0,0.2,0.4,0.0,0.0,0.0,0.0,0.0,0.0,0.0,0.0,0.0,0.0,0.0,0.0,786.15,2.3399999141693115
0.5714,0.0,0.0,0.0,0.0,0.0,0.0,0.0,0.1429,0.2857,0.0,0.0,0.0,0.0,0.0,0.0,0.0,0.0,0.0,0.0,0.0,0.0,843.15,2.4000000953674316
0.0,0.0,0.0,0.0,0.0,0.0,0.0,0.0,0.375,0.625,0.0,0.0,0.0,0.0,0.0,0.0,0.0,0.0,0.0,0.0,0.0,0.0,678.15,2.299999952316284
0.0,0.0,0.0,0.0,0.0,0.0,0.0,0.0,0.4118,0.5882000000000001,0.0,0.0,0.0,0.0,0.0,0.0,0.0,0.0,0.0,0.0,0.0,0.0,643.15,2.299999952316284
0.3333333333333333,0.0,0.0,0.0,0.0,0.0,0.0,0.0,0.3333333333333333,0.3333333333333333,0.0,0.0,0.0,0.0,0.0,0.0,0.0,0.0,0.0,0.0,0.0,0.0,714.15,2.4200000762939453
0.5,0.0,0.0,0.0,0.0,0.0,0.0,0.0,0.25,0.25,0.0,0.0,0.0,0.0,0.0,0.0,0.0,0.0,0.0,0.0,0.0,0.0,819.15,2.4600000381469727
0.2857,0.0,0.0,0.0,0.0,0.0,0.0,0.0,0.4286,0.2857,0.0,0.0,0.0,0.0,0.0,0.0,0.0,0.0,0.0,0.0,0.0,0.0,662.15,2.380000114440918
0.6154,0.0,0.0,0.0,0.0,0.0,0.0,0.0,0.2307999999999999,0.1538,0.0,0.0,0.0,0.0,0.0,0.0,0.0,0.0,0.0,0.0,0.0,0.0,847.15,2.4700000286102295
0.25,0.0,0.0,0.0,0.0,0.0,0.0,0.0,0.5,0.25,0.0,0.0,0.0,0.0,0.0,0.0,0.0,0.0,0.0,0.0,0.0,0.0,623.15,2.369999885559082
0.4,0.0,0.0,0.0,0.0,0.0,0.0,0.0,0.4,0.2,0.0,0.0,0.0,0.0,0.0,0.0,0.0,0.0,0.0,0.0,0.0,0.0,682.15,2.4100000858306885
0.5714,0.0,0.0,0.0,0.0,0.0,0.0,0.0,0.2857,0.1429,0.0,0.0,0.0,0.0,0.0,0.0,0.0,0.0,0.0,0.0,0.0,0.0,765.15,2.4800000190734863
0.2221999999999999,0.0,0.0,0.0,0.0,0.0,0.0,0.0,0.5556,0.2221999999999999,0.0,0.0,0.0,0.0,0.0,0.0,0.0,0.0,0.0,0.0,0.0,0.0,590.15,2.390000104904175
0.2,0.0,0.0,0.0,0.0,0.0,0.0,0.0,0.6,0.2,0.0,0.0,0.0,0.0,0.0,0.0,0.0,0.0,0.0,0.0,0.0,0.0,562.15,2.369999885559082
0.3333,0.0,0.0,0.0,0.0,0.0,0.0,0.0,0.5,0.1667,0.0,0.0,0.0,0.0,0.0,0.0,0.0,0.0,0.0,0.0,0.0,0.0,634.15,2.380000114440918
0.5,0.0,0.0,0.0,0.0,0.0,0.0,0.0,0.375,0.125,0.0,0.0,0.0,0.0,0.0,0.0,0.0,0.0,0.0,0.0,0.0,0.0,703.15,2.4600000381469727
0.2857,0.0,0.0,0.0,0.0,0.0,0.0,0.0,0.5714,0.1429,0.0,0.0,0.0,0.0,0.0,0.0,0.0,0.0,0.0,0.0,0.0,0.0,593.15,2.380000114440918
0.4444444444444444,0.0,0.0,0.0,0.0,0.0,0.0,0.0,0.4444444444444444,0.1111111111111111,0.0,0.0,0.0,0.0,0.0,0.0,0.0,0.0,0.0,0.0,0.0,0.0,672.15,2.430000066757202
0.25,0.0,0.0,0.0,0.0,0.0,0.0,0.0,0.625,0.125,0.0,0.0,0.0,0.0,0.0,0.0,0.0,0.0,0.0,0.0,0.0,0.0,560.15,2.3299999237060547
0.4,0.0,0.0,0.0,0.0,0.0,0.0,0.0,0.5,0.1,0.0,0.0,0.0,0.0,0.0,0.0,0.0,0.0,0.0,0.0,0.0,0.0,647.15,2.430000066757202
0.3636,0.0,0.0,0.0,0.0,0.0,0.0,0.0,0.5455,0.0909,0.0,0.0,0.0,0.0,0.0,0.0,0.0,0.0,0.0,0.0,0.0,0.0,613.15,2.440000057220459
0.3333333333333333,0.0,0.0,0.0,0.0,0.0,0.0,0.0,0.5833583358335833,0.0833083308330833,0.0,0.0,0.0,0.0,0.0,0.0,0.0,0.0,0.0,0.0,0.0,0.0,599.15,2.4200000762939453
0.0,0.0,0.0,0.1667,0.0,0.0,0.0,0.0,0.0,0.8332999999999999,0.0,0.0,0.0,0.0,0.0,0.0,0.0,0.0,0.0,0.0,0.0,0.0,702.15,2.140000104904175
0.0,0.0,0.0,0.2307999999999999,0.0,0.0,0.0,0.0,0.0,0.7692,0.0,0.0,0.0,0.0,0.0,0.0,0.0,0.0,0.0,0.0,0.0,0.0,748.15,2.25
0.4347999999999999,0.0,0.0,0.1304,0.0,0.0,0.0,0.0,0.0,0.4347999999999999,0.0,0.0,0.0,0.0,0.0,0.0,0.0,0.0,0.0,0.0,0.0,0.0,764.15,2.2699999809265137
0.4166583341665833,0.0,0.0,0.1666833316668333,0.0,0.0,0.0,0.0,0.0,0.4166583341665833,0.0,0.0,0.0,0.0,0.0,0.0,0.0,0.0,0.0,0.0,0.0,0.0,784.15,2.369999885559082
0.0,0.0,0.0,0.3333,0.0,0.0,0.0,0.0,0.0,0.6667000000000001,0.0,0.0,0.0,0.0,0.0,0.0,0.0,0.0,0.0,0.0,0.0,0.0,752.15,2.369999885559082
0.4,0.0,0.0,0.2,0.0,0.0,0.0,0.0,0.0,0.4,0.0,0.0,0.0,0.0,0.0,0.0,0.0,0.0,0.0,0.0,0.0,0.0,800.15,2.4100000858306885
0.5714,0.0,0.0,0.1429,0.0,0.0,0.0,0.0,0.0,0.2857,0.0,0.0,0.0,0.0,0.0,0.0,0.0,0.0,0.0,0.0,0.0,0.0,829.15,2.430000066757202
0.7273000000000001,0.0,0.0,0.0909,0.0,0.0,0.0,0.0,0.0,0.1818,0.0,0.0,0.0,0.0,0.0,0.0,0.0,0.0,0.0,0.0,0.0,0.0,848.15,2.369999885559082
0.0,0.0,0.0,0.4118,0.0,0.0,0.0,0.0,0.0,0.5882000000000001,0.0,0.0,0.0,0.0,0.0,0.0,0.0,0.0,0.0,0.0,0.0,0.0,715.15,2.369999885559082
0.3703629637036296,0.0,0.0,0.2592740725927407,0.0,0.0,0.0,0.0,0.0,0.3703629637036296,0.0,0.0,0.0,0.0,0.0,0.0,0.0,0.0,0.0,0.0,0.0,0.0,794.15,2.4700000286102295
0.5405,0.0,0.0,0.1892,0.0,0.0,0.0,0.0,0.0,0.2703,0.0,0.0,0.0,0.0,0.0,0.0,0.0,0.0,0.0,0.0,0.0,0.0,851.15,2.490000009536743
0.3333333333333333,0.0,0.0,0.3333333333333333,0.0,0.0,0.0,0.0,0.0,0.3333333333333333,0.0,0.0,0.0,0.0,0.0,0.0,0.0,0.0,0.0,0.0,0.0,0.0,752.15,2.4800000190734863
0.5,0.0,0.0,0.25,0.0,0.0,0.0,0.0,0.0,0.25,0.0,0.0,0.0,0.0,0.0,0.0,0.0,0.0,0.0,0.0,0.0,0.0,814.15,2.509999990463257
0.6666333366663334,0.0,0.0,0.1666833316668333,0.0,0.0,0.0,0.0,0.0,0.1666833316668333,0.0,0.0,0.0,0.0,0.0,0.0,0.0,0.0,0.0,0.0,0.0,0.0,865.15,2.5
0.1667,0.0,0.0,0.5,0.0,0.0,0.0,0.0,0.0,0.3333,0.0,0.0,0.0,0.0,0.0,0.0,0.0,0.0,0.0,0.0,0.0,0.0,648.15,2.4700000286102295
0.2857,0.0,0.0,0.4286,0.0,0.0,0.0,0.0,0.0,0.2857,0.0,0.0,0.0,0.0,0.0,0.0,0.0,0.0,0.0,0.0,0.0,0.0,692.15,2.5
0.4444444444444444,0.0,0.0,0.3333333333333333,0.0,0.0,0.0,0.0,0.0,0.2222222222222222,0.0,0.0,0.0,0.0,0.0,0.0,0.0,0.0,0.0,0.0,0.0,0.0,743.15,2.509999990463257
0.0,0.0,0.0,0.6667000000000001,0.0,0.0,0.0,0.0,0.0,0.3333,0.0,0.0,0.0,0.0,0.0,0.0,0.0,0.0,0.0,0.0,0.0,0.0,530.15,2.390000104904175
0.25,0.0,0.0,0.5,0.0,0.0,0.0,0.0,0.0,0.25,0.0,0.0,0.0,0.0,0.0,0.0,0.0,0.0,0.0,0.0,0.0,0.0,646.15,2.450000047683716
0.5714,0.0,0.0,0.2857,0.0,0.0,0.0,0.0,0.0,0.1429,0.0,0.0,0.0,0.0,0.0,0.0,0.0,0.0,0.0,0.0,0.0,0.0,799.15,2.5199999809265137
0.0,0.0,0.0,0.7143,0.0,0.0,0.0,0.0,0.0,0.2857,0.0,0.0,0.0,0.0,0.0,0.0,0.0,0.0,0.0,0.0,0.0,0.0,516.15,2.380000114440918
0.125,0.0,0.0,0.625,0.0,0.0,0.0,0.0,0.0,0.25,0.0,0.0,0.0,0.0,0.0,0.0,0.0,0.0,0.0,0.0,0.0,0.0,551.15,2.4200000762939453
0.2221999999999999,0.0,0.0,0.5556,0.0,0.0,0.0,0.0,0.0,0.2221999999999999,0.0,0.0,0.0,0.0,0.0,0.0,0.0,0.0,0.0,0.0,0.0,0.0,602.15,2.4600000381469727
0.0,0.0,0.0,0.75,0.0,0.0,0.0,0.0,0.0,0.25,0.0,0.0,0.0,0.0,0.0,0.0,0.0,0.0,0.0,0.0,0.0,0.0,505.15,2.390000104904175
0.2,0.0,0.0,0.6,0.0,0.0,0.0,0.0,0.0,0.2,0.0,0.0,0.0,0.0,0.0,0.0,0.0,0.0,0.0,0.0,0.0,0.0,572.15,2.4700000286102295
0.1,0.0,0.0,0.7,0.0,0.0,0.0,0.0,0.0,0.2,0.0,0.0,0.0,0.0,0.0,0.0,0.0,0.0,0.0,0.0,0.0,0.0,525.15,2.4600000381469727
0.1818,0.0,0.0,0.6364,0.0,0.0,0.0,0.0,0.0,0.1818,0.0,0.0,0.0,0.0,0.0,0.0,0.0,0.0,0.0,0.0,0.0,0.0,557.15,2.4800000190734863
0.3333333333333333,0.0,0.0,0.0,0.0,0.0,0.0,0.0,0.0,0.3333333333333333,0.0,0.0,0.0,0.0,0.0,0.0,0.0,0.0,0.0,0.0,0.0,0.0,703.15,3.0999999046325684
0.6666333366663334,0.0,0.0,0.0,0.0,0.0,0.0,0.0,0.0,0.1666833316668333,0.0,0.0,0.0,0.0,0.0,0.0,0.0,0.0,0.0,0.0,0.0,0.0,912.15,2.8499999046325684
0.2857,0.0,0.0,0.0,0.0,0.0,0.0,0.0,0.0,0.2857,0.0,0.0,0.0,0.0,0.0,0.0,0.0,0.0,0.0,0.0,0.0,0.0,648.15,3.1600000858306885
0.6154,0.0,0.0,0.0,0.0,0.0,0.0,0.0,0.0,0.1538,0.0,0.0,0.0,0.0,0.0,0.0,0.0,0.0,0.0,0.0,0.0,0.0,832.15,2.990000009536743
0.25,0.0,0.0,0.0,0.0,0.0,0.0,0.0,0.0,0.25,0.0,0.0,0.0,0.0,0.0,0.0,0.0,0.0,0.0,0.0,0.0,0.0,615.15,3.2300000190734863
0.4,0.0,0.0,0.0,0.0,0.0,0.0,0.0,0.0,0.2,0.0,0.0,0.0,0.0,0.0,0.0,0.0,0.0,0.0,0.0,0.0,0.0,672.15,3.200000047683716
0.5714,0.0,0.0,0.0,0.0,0.0,0.0,0.0,0.0,0.1429,0.0,0.0,0.0,0.0,0.0,0.0,0.0,0.0,0.0,0.0,0.0,0.0,766.15,3.0899999141693115
0.2221999999999999,0.0,0.0,0.0,0.0,0.0,0.0,0.0,0.0,0.2221999999999999,0.0,0.0,0.0,0.0,0.0,0.0,0.0,0.0,0.0,0.0,0.0,0.0,587.15,3.3399999141693115
0.3636363636363636,0.0,0.0,0.0,0.0,0.0,0.0,0.0,0.0,0.1818181818181818,0.0,0.0,0.0,0.0,0.0,0.0,0.0,0.0,0.0,0.0,0.0,0.0,649.15,3.240000009536743
0.5333533353335334,0.0,0.0,0.0,0.0,0.0,0.0,0.0,0.0,0.1333133313331333,0.0,0.0,0.0,0.0,0.0,0.0,0.0,0.0,0.0,0.0,0.0,0.0,710.15,3.1600000858306885
0.2,0.0,0.0,0.0,0.0,0.0,0.0,0.0,0.0,0.2,0.0,0.0,0.0,0.0,0.0,0.0,0.0,0.0,0.0,0.0,0.0,0.0,570.15,3.319999933242798
0.3333,0.0,0.0,0.0,0.0,0.0,0.0,0.0,0.0,0.1667,0.0,0.0,0.0,0.0,0.0,0.0,0.0,0.0,0.0,0.0,0.0,0.0,625.15,3.3299999237060547
0.5,0.0,0.0,0.0,0.0,0.0,0.0,0.0,0.0,0.125,0.0,0.0,0.0,0.0,0.0,0.0,0.0,0.0,0.0,0.0,0.0,0.0,702.15,3.240000009536743
0.3077,0.0,0.0,0.0,0.0,0.0,0.0,0.0,0.0,0.1538,0.0,0.0,0.0,0.0,0.0,0.0,0.0,0.0,0.0,0.0,0.0,0.0,604.15,3.3399999141693115
0.4706,0.0,0.0,0.0,0.0,0.0,0.0,0.0,0.0,0.1176,0.0,0.0,0.0,0.0,0.0,0.0,0.0,0.0,0.0,0.0,0.0,0.0,679.15,3.2899999618530273
0.2857,0.0,0.0,0.0,0.0,0.0,0.0,0.0,0.0,0.1429,0.0,0.0,0.0,0.0,0.0,0.0,0.0,0.0,0.0,0.0,0.0,0.0,589.15,3.3499999046325684
0.4444444444444444,0.0,0.0,0.0,0.0,0.0,0.0,0.0,0.0,0.1111111111111111,0.0,0.0,0.0,0.0,0.0,0.0,0.0,0.0,0.0,0.0,0.0,0.0,633.15,3.319999933242798
0.2667,0.0,0.0,0.0,0.0,0.0,0.0,0.0,0.0,0.1333,0.0,0.0,0.0,0.0,0.0,0.0,0.0,0.0,0.0,0.0,0.0,0.0,593.15,3.380000114440918
0.421057894210579,0.0,0.0,0.0,0.0,0.0,0.0,0.0,0.0,0.1052894710528947,0.0,0.0,0.0,0.0,0.0,0.0,0.0,0.0,0.0,0.0,0.0,0.0,654.15,3.359999895095825
0.4,0.0,0.0,0.0,0.0,0.0,0.0,0.0,0.0,0.1,0.0,0.0,0.0,0.0,0.0,0.0,0.0,0.0,0.0,0.0,0.0,0.0,633.15,3.380000114440918
0.3672999999999999,0.0,0.0,0.0,0.0,0.0,0.0,0.0,0.0,0.0917999999999999,0.0,0.0,0.0,0.0,0.0,0.0,0.0,0.0,0.0,0.0,0.0,0.0,612.15,3.390000104904175
0.3636,0.0,0.0,0.0,0.0,0.0,0.0,0.0,0.0,0.0909,0.0,0.0,0.0,0.0,0.0,0.0,0.0,0.0,0.0,0.0,0.0,0.0,610.15,3.380000114440918
0.0,0.0,0.0,0.0,0.0,0.0,0.0,0.0,0.0,0.8332999999999999,0.0,0.0,0.0,0.0,0.0,0.0,0.0,0.0,0.0,0.0,0.0,0.0,648.15,2.7100000381469727
0.0,0.0,0.0,0.0,0.0,0.0,0.0,0.0,0.0,0.7143,0.0,0.0,0.0,0.0,0.0,0.0,0.0,0.0,0.0,0.0,0.0,0.0,703.15,3.200000047683716
0.0,0.0,0.0,0.0,0.0,0.0,0.0,0.0,0.0,1.0,0.0,0.0,0.0,0.0,0.0,0.0,0.0,0.0,0.0,0.0,0.0,0.0,533.15,1.809999942779541
0.0,0.0,0.0,0.0,0.0,0.0,0.0,0.0,0.0,0.7692,0.0,0.0,0.0,0.0,0.0,0.0,0.0,0.0,0.0,0.0,0.0,0.0,694.15,2.5799999237060547
0.0,0.0,0.0,0.0,0.0,0.0,0.0,0.0,0.0,0.7143,0.0,0.0,0.0,0.0,0.0,0.0,0.0,0.0,0.0,0.0,0.0,0.0,723.15,2.7899999618530273
0.0,0.0,0.0,0.0,0.0,0.0,0.0,0.0,0.0,0.6667000000000001,0.0,0.0,0.0,0.0,0.0,0.0,0.0,0.0,0.0,0.0,0.0,0.0,700.15,2.9200000762939453
0.4,0.0,0.0,0.0,0.0,0.0,0.0,0.0,0.0,0.4,0.0,0.0,0.0,0.0,0.0,0.0,0.0,0.0,0.0,0.0,0.0,0.0,807.15,3.119999885559082
0.2857,0.0,0.0,0.0,0.0,0.0,0.0,0.0,0.0,0.2857,0.0,0.0,0.0,0.0,0.0,0.0,0.0,0.0,0.0,0.0,0.0,0.0,614.15,3.740000009536743
0.4444444444444444,0.0,0.0,0.0,0.0,0.0,0.0,0.0,0.0,0.2222222222222222,0.0,0.0,0.0,0.0,0.0,0.0,0.0,0.0,0.0,0.0,0.0,0.0,689.15,3.619999885559082
0.6154,0.0,0.0,0.0,0.0,0.0,0.0,0.0,0.0,0.1538,0.0,0.0,0.0,0.0,0.0,0.0,0.0,0.0,0.0,0.0,0.0,0.0,822.15,3.369999885559082
0.25,0.0,0.0,0.0,0.0,0.0,0.0,0.0,0.0,0.25,0.0,0.0,0.0,0.0,0.0,0.0,0.0,0.0,0.0,0.0,0.0,0.0,583.15,3.9200000762939458
0.4,0.0,0.0,0.0,0.0,0.0,0.0,0.0,0.0,0.2,0.0,0.0,0.0,0.0,0.0,0.0,0.0,0.0,0.0,0.0,0.0,0.0,639.15,3.7799999713897705
0.5714,0.0,0.0,0.0,0.0,0.0,0.0,0.0,0.0,0.1429,0.0,0.0,0.0,0.0,0.0,0.0,0.0,0.0,0.0,0.0,0.0,0.0,752.15,3.5299999713897705
0.3636363636363636,0.0,0.0,0.0,0.0,0.0,0.0,0.0,0.0,0.1818181818181818,0.0,0.0,0.0,0.0,0.0,0.0,0.0,0.0,0.0,0.0,0.0,0.0,593.15,3.930000066757202
0.5333533353335334,0.0,0.0,0.0,0.0,0.0,0.0,0.0,0.0,0.1333133313331333,0.0,0.0,0.0,0.0,0.0,0.0,0.0,0.0,0.0,0.0,0.0,0.0,695.15,3.650000095367432
0.3333,0.0,0.0,0.0,0.0,0.0,0.0,0.0,0.0,0.1667,0.0,0.0,0.0,0.0,0.0,0.0,0.0,0.0,0.0,0.0,0.0,0.0,589.15,3.9800000190734863
0.5,0.0,0.0,0.0,0.0,0.0,0.0,0.0,0.0,0.125,0.0,0.0,0.0,0.0,0.0,0.0,0.0,0.0,0.0,0.0,0.0,0.0,653.15,3.809999942779541
0.3077,0.0,0.0,0.0,0.0,0.0,0.0,0.0,0.0,0.1538,0.0,0.0,0.0,0.0,0.0,0.0,0.0,0.0,0.0,0.0,0.0,0.0,574.15,4.010000228881836
0.4706,0.0,0.0,0.0,0.0,0.0,0.0,0.0,0.0,0.1176,0.0,0.0,0.0,0.0,0.0,0.0,0.0,0.0,0.0,0.0,0.0,0.0,648.15,3.880000114440918
0.2857,0.0,0.0,0.0,0.0,0.0,0.0,0.0,0.0,0.1429,0.0,0.0,0.0,0.0,0.0,0.0,0.0,0.0,0.0,0.0,0.0,0.0,543.15,4.039999961853027
0.4444444444444444,0.0,0.0,0.0,0.0,0.0,0.0,0.0,0.0,0.1111111111111111,0.0,0.0,0.0,0.0,0.0,0.0,0.0,0.0,0.0,0.0,0.0,0.0,639.15,3.9600000381469727
0.421057894210579,0.0,0.0,0.0,0.0,0.0,0.0,0.0,0.0,0.1052894710528947,0.0,0.0,0.0,0.0,0.0,0.0,0.0,0.0,0.0,0.0,0.0,0.0,634.15,4.039999961853027
0.4,0.0,0.0,0.0,0.0,0.0,0.0,0.0,0.0,0.1,0.0,0.0,0.0,0.0,0.0,0.0,0.0,0.0,0.0,0.0,0.0,0.0,612.15,4.0
0.0,0.81,0.0,0.0,0.0,0.0,0.0,0.0,0.0,0.0,0.0,0.0,0.0,0.0,0.0,0.0,0.0,0.0,0.0,0.0,0.0,0.0,910.15,3.2200000286102295
0.0,0.75,0.0,0.0,0.0,0.0,0.0,0.0,0.0,0.0,0.0,0.0,0.0,0.0,0.0,0.0,0.0,0.0,0.0,0.0,0.0,0.0,910.15,3.5199999809265137
0.5769,0.0,0.0,0.0,0.0,0.0,0.0,0.0,0.0,0.3846,0.0,0.0,0.0,0.0,0.0,0.0,0.0,0.0385,0.0,0.0,0.0,0.0,692.15,2.4000000953674316
0.5172517251725174,0.0,0.0,0.0,0.0,0.0,0.0,0.0,0.0,0.3448344834483449,0.0,0.0,0.0,0.0,0.0,0.0,0.0,0.1379137913791379,0.0,0.0,0.0,0.0,712.15,3.0
0.4614999999999999,0.0,0.0,0.0,0.0,0.0,0.0,0.0,0.0,0.3077,0.0,0.0,0.0,0.0,0.0,0.0,0.0,0.2307999999999999,0.0,0.0,0.0,0.0,692.15,3.5999999046325684
0.410958904109589,0.0,0.0,0.0,0.0,0.0,0.0,0.0,0.0,0.273972602739726,0.0,0.0,0.0,0.0,0.0,0.0,0.0,0.3150684931506849,0.0,0.0,0.0,0.0,672.15,4.119999885559082
0.3614,0.0,0.0,0.0,0.0,0.0,0.0,0.0,0.0,0.241,0.0,0.0,0.0,0.0,0.0,0.0,0.0,0.3975999999999999,0.0,0.0,0.0,0.0,634.15,4.650000095367432
0.2380999999999999,0.0,0.0,0.0,0.0,0.0,0.0,0.0,0.0,0.1586999999999999,0.0,0.0,0.0,0.0,0.0,0.0,0.0,0.6032,0.0,0.0,0.0,0.0,574.15,6.269999980926514
0.1807,0.0,0.0,0.0,0.0,0.0,0.0,0.0,0.0,0.1205,0.0,0.0,0.0,0.0,0.0,0.0,0.0,0.6988,0.0,0.0,0.0,0.0,548.15,6.579999923706055
0.2941294129412941,0.0,0.0,0.0,0.0,0.0,0.0,0.0,0.0,0.5882588258825882,0.0,0.0,0.0,0.0,0.0,0.0,0.0,0.1176117611761176,0.0,0.0,0.0,0.0,692.15,2.9200000762939453
0.2632,0.0,0.0,0.0,0.0,0.0,0.0,0.0,0.0,0.5263,0.0,0.0,0.0,0.0,0.0,0.0,0.0,0.2105,0.0,0.0,0.0,0.0,702.15,3.5999999046325684
0.2273,0.0,0.0,0.0,0.0,0.0,0.0,0.0,0.0,0.4545,0.0,0.0,0.0,0.0,0.0,0.0,0.0,0.3182,0.0,0.0,0.0,0.0,670.15,4.099999904632568
0.2,0.0,0.0,0.0,0.0,0.0,0.0,0.0,0.0,0.4,0.0,0.0,0.0,0.0,0.0,0.0,0.0,0.4,0.0,0.0,0.0,0.0,662.15,4.829999923706055
0.1315868413158684,0.0,0.0,0.0,0.0,0.0,0.0,0.0,0.0,0.2631736826317368,0.0,0.0,0.0,0.0,0.0,0.0,0.0,0.6052394760523947,0.0,0.0,0.0,0.0,566.15,6.150000095367432
0.1,0.0,0.0,0.0,0.0,0.0,0.0,0.0,0.0,0.2,0.0,0.0,0.0,0.0,0.0,0.0,0.0,0.7,0.0,0.0,0.0,0.0,539.15,6.5
0.8059999999999999,0.0,0.0,0.0,0.0,0.0,0.0,0.0,0.0,0.1939999999999999,0.0,0.0,0.0,0.0,0.0,0.0,0.0,0.0,0.0,0.0,0.0,0.0,992.15,2.177000045776367
0.768,0.0,0.0,0.0,0.0,0.0,0.0,0.0,0.0,0.2319999999999999,0.0,0.0,0.0,0.0,0.0,0.0,0.0,0.0,0.0,0.0,0.0,0.0,879.15,2.111000061035156
0.7020000000000001,0.0,0.0,0.0,0.0,0.0,0.0,0.0,0.0,0.298,0.0,0.0,0.0,0.0,0.0,0.0,0.0,0.0,0.0,0.0,0.0,0.0,859.15,2.071000099182129
0.685,0.0,0.0,0.0,0.0,0.0,0.0,0.0,0.0,0.315,0.0,0.0,0.0,0.0,0.0,0.0,0.0,0.0,0.0,0.0,0.0,0.0,765.15,2.0840001106262207
0.855,0.0,0.0,0.0,0.0,0.0,0.0,0.0,0.0,0.145,0.0,0.0,0.0,0.0,0.0,0.0,0.0,0.0,0.0,0.0,0.0,0.0,963.15,2.174000024795532
0.0,0.2,0.0,0.2,0.0,0.0,0.0,0.0,0.0,0.0,0.0,0.0,0.0,0.0,0.0,0.0,0.0,0.0,0.0,0.0,0.0,0.0,628.15,2.756999969482422
0.0,0.25,0.0,0.25,0.0,0.0,0.0,0.0,0.0,0.0,0.0,0.0,0.0,0.0,0.0,0.0,0.0,0.0,0.0,0.0,0.0,0.0,692.15,2.812999963760376
0.0,0.4,0.0,0.4,0.0,0.0,0.0,0.0,0.0,0.0,0.0,0.0,0.0,0.0,0.0,0.0,0.0,0.0,0.0,0.0,0.0,0.0,603.15,2.684999942779541
0.0,0.425,0.0,0.425,0.0,0.0,0.0,0.0,0.0,0.0,0.0,0.0,0.0,0.0,0.0,0.0,0.0,0.0,0.0,0.0,0.0,0.0,599.15,2.6570000648498535
0.0,0.45,0.0,0.45,0.0,0.0,0.0,0.0,0.0,0.0,0.0,0.0,0.0,0.0,0.0,0.0,0.0,0.0,0.0,0.0,0.0,0.0,594.15,2.5820000171661377
0.0,0.475,0.0,0.475,0.0,0.0,0.0,0.0,0.0,0.0,0.0,0.0,0.0,0.0,0.0,0.0,0.0,0.0,0.0,0.0,0.0,0.0,578.15,2.5510001182556152
0.0,0.5,0.0,0.5,0.0,0.0,0.0,0.0,0.0,0.0,0.0,0.0,0.0,0.0,0.0,0.0,0.0,0.0,0.0,0.0,0.0,0.0,553.15,2.5
0.7,0.0,0.0,0.0,0.0,0.0,0.0,0.0,0.1,0.0,0.2,0.0,0.0,0.0,0.0,0.0,0.0,0.0,0.0,0.0,0.0,0.0,858.15,3.1080000400543213
0.5,0.0,0.0,0.0,0.0,0.0,0.0,0.0,0.1,0.0,0.2,0.0,0.0,0.0,0.0,0.0,0.0,0.0,0.0,0.0,0.0,0.0,828.15,3.4560000896453857
0.2,0.0,0.0,0.0,0.0,0.0,0.0,0.0,0.1,0.0,0.2,0.0,0.0,0.0,0.0,0.0,0.0,0.0,0.0,0.0,0.0,0.0,798.15,3.95199990272522
0.0,0.0,0.0,0.0,0.0,0.0,0.0,0.0,0.1,0.0,0.2,0.0,0.0,0.0,0.0,0.0,0.0,0.0,0.0,0.0,0.0,0.0,778.15,4.289999961853027
0.5,0.0,0.0,0.0,0.0,0.0,0.0,0.0,0.1,0.2,0.2,0.0,0.0,0.0,0.0,0.0,0.0,0.0,0.0,0.0,0.0,0.0,853.15,3.239000082015991
0.2,0.0,0.0,0.0,0.0,0.0,0.0,0.0,0.1,0.5,0.2,0.0,0.0,0.0,0.0,0.0,0.0,0.0,0.0,0.0,0.0,0.0,808.15,3.0910000801086426
0.0,0.0,0.0,0.0,0.0,0.0,0.0,0.0,0.1,0.7,0.2,0.0,0.0,0.0,0.0,0.0,0.0,0.0,0.0,0.0,0.0,0.0,783.15,2.937999963760376
0.0,0.0,0.0,0.0,0.0,0.0,0.0,0.0,0.1,0.2,0.2,0.0,0.0,0.0,0.0,0.0,0.0,0.0,0.0,0.0,0.0,0.0,793.15,3.9670000076293945
0.0,0.0,0.0,0.0,0.0,0.0,0.0,0.0,0.1,0.5,0.2,0.0,0.0,0.0,0.0,0.0,0.0,0.0,0.0,0.0,0.0,0.0,788.15,3.38700008392334
0.5,0.0,0.0,0.0,0.0,0.0,0.0,0.0,0.1,0.1,0.2,0.0,0.0,0.0,0.0,0.0,0.0,0.0,0.0,0.0,0.0,0.0,843.15,3.384999990463257
0.3,0.0,0.0,0.0,0.0,0.0,0.0,0.0,0.1,0.3,0.2,0.0,0.0,0.0,0.0,0.0,0.0,0.0,0.0,0.0,0.0,0.0,823.15,3.3519999980926514
0.25,0.0,0.0,0.0,0.0,0.0,0.0,0.0,0.1,0.25,0.2,0.0,0.0,0.0,0.0,0.0,0.0,0.0,0.0,0.0,0.0,0.0,813.15,3.505000114440918
0.1,0.0,0.0,0.0,0.0,0.0,0.0,0.0,0.1,0.3,0.2,0.0,0.0,0.0,0.0,0.0,0.0,0.0,0.0,0.0,0.0,0.0,803.15,3.631999969482422
0.655,0.0,0.005,0.11,0.12,0.0,0.0,0.0,0.0,0.0,0.0,0.0,0.11,0.0,0.0,0.0,0.0,0.0,0.0,0.0,0.0,0.0,733.15,2.5260000228881836
0.667,0.0,0.0,0.0,0.0,0.0,0.0,0.0,0.0,0.0,0.0,0.0,0.3329999999999999,0.0,0.0,0.0,0.0,0.0,0.0,0.0,0.0,0.0,736.15,2.3429999351501465
0.75,0.0,0.0,0.14,0.0,0.0,0.0,0.0,0.0,0.11,0.0,0.0,0.0,0.0,0.0,0.0,0.0,0.0,0.0,0.0,0.0,0.0,839.15,2.4489998817443848
0.75,0.0,0.0,0.1,0.0,0.0,0.0,0.0,0.0,0.15,0.0,0.0,0.0,0.0,0.0,0.0,0.0,0.0,0.0,0.0,0.0,0.0,863.15,2.378000020980835
0.7,0.0,0.0,0.3,0.0,0.0,0.0,0.0,0.0,0.0,0.0,0.0,0.0,0.0,0.0,0.0,0.0,0.0,0.0,0.0,0.0,0.0,738.15,2.4590001106262207
0.6453645364536453,0.0,0.0,0.0,0.0893089308930892,0.0,0.2653265326532653,0.0,0.0,0.0,0.0,0.0,0.0,0.0,0.0,0.0,0.0,0.0,0.0,0.0,0.0,0.0,1059.15,2.609999895095825
0.6278,0.0,0.0,0.0,0.0924,0.0,0.2798,0.0,0.0,0.0,0.0,0.0,0.0,0.0,0.0,0.0,0.0,0.0,0.0,0.0,0.0,0.0,1058.15,2.663000106811523
0.6198,0.0,0.0,0.0,0.0759,0.0,0.3043,0.0,0.0,0.0,0.0,0.0,0.0,0.0,0.0,0.0,0.0,0.0,0.0,0.0,0.0,0.0,1057.15,2.6600000858306885
0.6003000000000001,0.0,0.0,0.0,0.0922,0.0,0.3075,0.0,0.0,0.0,0.0,0.0,0.0,0.0,0.0,0.0,0.0,0.0,0.0,0.0,0.0,0.0,1057.15,2.703000068664551
0.5770000000000001,0.0,0.0,0.0,0.1002,0.0,0.3228,0.0,0.0,0.0,0.0,0.0,0.0,0.0,0.0,0.0,0.0,0.0,0.0,0.0,0.0,0.0,1053.15,2.7309999465942383
0.6516348365163483,0.0,0.0,0.0,0.0902909709029097,0.0,0.2504749525047495,0.0,0.0,0.0,0.0,0.0,0.0,0.0,0.0,0.0,0.0,0.0,0.0,0.0,0.0,0.0,1041.15,2.6089999675750732
0.6555,0.0,0.0,0.0,0.0907,0.0,0.2297,0.0,0.0,0.0,0.0,0.0,0.0,0.0,0.0,0.0,0.0,0.0,0.0,0.0,0.0,0.0,1022.15,2.5980000495910645
0.6469,0.0,0.0,0.0,0.0895,0.0,0.2486,0.015,0.0,0.0,0.0,0.0,0.0,0.0,0.0,0.0,0.0,0.0,0.0,0.0,0.0,0.0,1061.15,2.6059999465942383
0.6353000000000001,0.0,0.0,0.0,0.0879,0.0,0.2005,0.0763,0.0,0.0,0.0,0.0,0.0,0.0,0.0,0.0,0.0,0.0,0.0,0.0,0.0,0.0,1046.15,2.5980000495910645
0.6268,0.0,0.0,0.0,0.0868,0.0,0.1662,0.1202,0.0,0.0,0.0,0.0,0.0,0.0,0.0,0.0,0.0,0.0,0.0,0.0,0.0,0.0,1049.15,2.5840001106262207
0.6219,0.0,0.0,0.0,0.0861,0.0,0.1427,0.1493,0.0,0.0,0.0,0.0,0.0,0.0,0.0,0.0,0.0,0.0,0.0,0.0,0.0,0.0,1052.15,2.568000078201294
0.6538,0.0,0.0,0.0,0.0905,0.0,0.2513,0.0,0.0,0.0,0.0044,0.0,0.0,0.0,0.0,0.0,0.0,0.0,0.0,0.0,0.0,0.0,1063.15,2.622999906539917
0.6637000000000001,0.0,0.0,0.0,0.0919,0.0,0.2319,0.0,0.0,0.0,0.0125,0.0,0.0,0.0,0.0,0.0,0.0,0.0,0.0,0.0,0.0,0.0,1065.15,2.6459999084472656
0.6728999999999999,0.0,0.0,0.0,0.0931999999999999,0.0,0.2123999999999999,0.0,0.0,0.0,0.0214999999999999,0.0,0.0,0.0,0.0,0.0,0.0,0.0,0.0,0.0,0.0,0.0,1069.15,2.6519999504089355
0.6887000000000001,0.0,0.0,0.0,0.0953,0.0,0.1813,0.0,0.0,0.0,0.0347,0.0,0.0,0.0,0.0,0.0,0.0,0.0,0.0,0.0,0.0,0.0,1070.15,2.674000024795532
0.6517000000000001,0.0,0.0,0.0,0.0902,0.0,0.2505,0.0,0.0,0.0,0.0,0.0076,0.0,0.0,0.0,0.0,0.0,0.0,0.0,0.0,0.0,0.0,1062.15,2.632999897003174
0.6608999999999999,0.0,0.0,0.0,0.0914999999999999,0.0,0.2085999999999999,0.0,0.0,0.0,0.0,0.0389999999999999,0.0,0.0,0.0,0.0,0.0,0.0,0.0,0.0,0.0,0.0,1053.15,2.6530001163482666
0.6681,0.0,0.0,0.0,0.0925,0.0,0.1759,0.0,0.0,0.0,0.0,0.0635,0.0,0.0,0.0,0.0,0.0,0.0,0.0,0.0,0.0,0.0,1052.15,2.6619999408721924
0.6724999999999999,0.0,0.0,0.0,0.0930999999999999,0.0,0.1542999999999999,0.0,0.0,0.0,0.0,0.0800999999999999,0.0,0.0,0.0,0.0,0.0,0.0,0.0,0.0,0.0,0.0,1053.15,2.6649999618530273
