Repository: dorukdogular/vitreos

# Data

## Source

Glass property data is sourced from the [SciGlass database](https://github.com/epam/SciGlass) (EPAM Systems), made available under the [Open Database License (ODbL)](https://opendatacommons.org/licenses/odbl/1-0/). Accessed via the [glasspy](https://github.com/drcassar/glasspy) Python library.

## Files tracked in git

| File | Description |
|---|---|
| `clean.csv` | Deduplicated glass-forming ability dataset (11858 rows) |
| `tg_dataset.csv` | 76377 glasses with Tg (K) and 22 oxide mol% features |
| `tg_density_dataset.csv` | 31173 glasses with both Tg (K) and density (g/cm³) |

File: data/tg_density_dataset.csv (part 22 of 109)
SiO2,P2O5,ZrO2,Na2O,Al2O3,Fe2O3,CaO,MgO,K2O,B2O3,BaO,ZnO,Li2O,SrO,La2O3,TiO2,Nb2O5,PbO,Sb2O3,Bi2O3,TeO2,Se,Tg,density
0.6509,0.0,0.0,0.0,0.0901,0.0,0.2502,0.0,0.0,0.0,0.0,0.0,0.0,0.0,0.0,0.0,0.0,0.0,0.0,0.0,0.0,0.0,1058.15,2.614000082015991
0.6543654365436544,0.0,0.0,0.0,0.0905090509050905,0.0,0.2286228622862286,0.0,0.0,0.0,0.0,0.0,0.0,0.0,0.0,0.0,0.0,0.0,0.0,0.0,0.0,0.0,1058.15,2.61899995803833
0.6571,0.0,0.0,0.0,0.091,0.0,0.2074,0.0,0.0,0.0,0.0,0.0,0.0,0.0,0.0,0.0,0.0,0.0,0.0,0.0,0.0,0.0,1057.15,2.621000051498413
0.7339,0.0,0.0,0.1613,0.0,0.0,0.1008,0.0,0.0,0.0,0.0,0.0,0.0,0.0,0.0,0.0,0.0,0.0,0.0,0.0,0.0,0.0,828.15,2.490000009536743
0.7099290070992901,0.0,0.0,0.1662833716628337,0.0,0.0,0.103989601039896,0.0,0.0,0.0,0.0,0.0,0.0,0.0,0.0,0.0,0.0,0.0,0.0,0.0,0.0,0.0,866.15,2.5299999713897705
0.6935,0.0,0.0,0.1697,0.0,0.0,0.106,0.0,0.0,0.0,0.0,0.0,0.0,0.0,0.0,0.0,0.0,0.0,0.0,0.0,0.0,0.0,893.15,2.5399999618530273
0.738,0.0,0.0,0.0,0.0,0.0,0.1003,0.0,0.1604,0.0,0.0,0.0,0.0,0.0,0.0,0.0,0.0,0.0,0.0,0.0,0.0,0.0,903.15,2.4800000190734863
0.7168,0.0,0.0,0.0,0.0,0.0,0.103,0.0,0.1647999999999999,0.0,0.0,0.0,0.0,0.0,0.0,0.0,0.0,0.0,0.0,0.0,0.0,0.0,931.15,2.490000009536743
0.7030703070307032,0.0,0.0,0.0,0.0,0.0,0.1049104910491049,0.0,0.1679167916791679,0.0,0.0,0.0,0.0,0.0,0.0,0.0,0.0,0.0,0.0,0.0,0.0,0.0,953.15,2.5199999809265137
0.95,0.05,0.0,0.0,0.0,0.0,0.0,0.0,0.0,0.0,0.0,0.0,0.0,0.0,0.0,0.0,0.0,0.0,0.0,0.0,0.0,0.0,1007.15,2.2200000286102295
0.93,0.07,0.0,0.0,0.0,0.0,0.0,0.0,0.0,0.0,0.0,0.0,0.0,0.0,0.0,0.0,0.0,0.0,0.0,0.0,0.0,0.0,1054.15,2.188999891281128
0.91,0.09,0.0,0.0,0.0,0.0,0.0,0.0,0.0,0.0,0.0,0.0,0.0,0.0,0.0,0.0,0.0,0.0,0.0,0.0,0.0,0.0,993.15,2.246000051498413
0.9,0.1,0.0,0.0,0.0,0.0,0.0,0.0,0.0,0.0,0.0,0.0,0.0,0.0,0.0,0.0,0.0,0.0,0.0,0.0,0.0,0.0,888.15,2.25
0.85,0.15,0.0,0.0,0.0,0.0,0.0,0.0,0.0,0.0,0.0,0.0,0.0,0.0,0.0,0.0,0.0,0.0,0.0,0.0,0.0,0.0,780.15,2.2850000858306885
0.72,0.0,0.0,0.13,0.01,0.0,0.09,0.04,0.01,0.0,0.0,0.0,0.0,0.0,0.0,0.0,0.0,0.0,0.0,0.0,0.0,0.0,848.15,2.4709999561309814
0.8324582720790455,0.0,0.0,0.0,0.0,0.0,0.0,0.0,0.0,0.0,0.0,0.0,0.1675117258208074,0.0,0.0,0.0,0.0,0.0,0.0,0.0,0.0,0.0,736.15,2.2890000343322754
0.8337,0.0,0.0,0.0,0.0,0.0,0.0,0.0,0.0,0.0,0.0,0.0,0.166,0.0,0.0,0.0,0.0,0.0,0.0,0.0,0.0,0.0,733.15,2.299999952316284
0.7566924330756692,0.0,0.0,0.2432975670243297,0.0,0.0,0.0,0.0,0.0,0.0,0.0,0.0,0.0,0.0,0.0,0.0,0.0,0.0,0.0,0.0,0.0,0.0,743.15,2.4700000286102295
0.7574227226816804,0.0,0.0,0.2425072752182565,0.0,0.0,0.0,0.0,0.0,0.0,0.0,0.0,0.0,0.0,0.0,0.0,0.0,0.0,0.0,0.0,0.0,0.0,741.15,2.4700000286102295
0.7810218978102189,0.0,0.0,0.0,0.0,0.0,0.0,0.0,0.0,0.0,0.0,0.0,0.1625837416258374,0.0,0.0,0.0,0.0,0.0,0.0,0.0,0.0,0.0,748.15,2.321000099182129
0.7373,0.0,0.0,0.0,0.0,0.0,0.0,0.0,0.0,0.0,0.0,0.0,0.1581999999999999,0.0,0.0,0.0,0.0,0.0,0.0,0.0,0.0,0.0,777.15,2.336999893188477
0.6863313668633138,0.0,0.0,0.0,0.0,0.0,0.0,0.0,0.0,0.0,0.0,0.0,0.1545845415458454,0.0,0.0,0.0,0.0,0.0,0.0,0.0,0.0,0.0,795.15,2.371000051498413
0.7113711371137114,0.0,0.0,0.2374237423742374,0.0,0.0,0.0,0.0,0.0,0.0,0.0,0.0,0.0,0.0,0.0,0.0,0.0,0.0,0.0,0.0,0.0,0.0,775.15,2.4739999771118164
0.6789000000000001,0.0,0.0,0.2232999999999999,0.0,0.0,0.0,0.0,0.0,0.0,0.0,0.0,0.0,0.0,0.0,0.0,0.0,0.0,0.0,0.0,0.0,0.0,797.15,2.4739999771118164
0.6408640864086409,0.0,0.0,0.2277227722772277,0.0,0.0,0.0,0.0,0.0,0.0,0.0,0.0,0.0,0.0,0.0,0.0,0.0,0.0,0.0,0.0,0.0,0.0,813.15,2.49399995803833
0.612,0.0,0.0,0.2251999999999999,0.0,0.0,0.0,0.0,0.0,0.0,0.0,0.0,0.0,0.0,0.0,0.0,0.0,0.0,0.0,0.0,0.0,0.0,823.15,2.499000072479248
0.0,0.0,0.0,0.0,0.0,0.0,0.0,0.0,0.0,0.9434,0.0,0.0,0.0,0.0,0.0,0.0,0.0,0.0,0.0,0.0566,0.0,0.0,531.15,2.700000047683716
0.0,0.0,0.0,0.0,0.0,0.0,0.0,0.0,0.0,0.8,0.0,0.0,0.0,0.0,0.0,0.0,0.0,0.0,0.0,0.2,0.0,0.0,720.15,4.610000133514404
0.0,0.0,0.0,0.0,0.0,0.0,0.0,0.0,0.0,0.7576,0.0,0.0,0.0,0.0,0.0,0.0,0.0,0.0,0.0,0.2423999999999999,0.0,0.0,730.15,5.130000114440918
0.0,0.0,0.0,0.0,0.0,0.0,0.0,0.0,0.0,0.7143,0.0,0.0,0.0,0.0,0.0,0.0,0.0,0.0,0.0,0.2857,0.0,0.0,739.15,5.309999942779541
0.0,0.0,0.0,0.0,0.0,0.0,0.0,0.0,0.0,0.6667000000000001,0.0,0.0,0.0,0.0,0.0,0.0,0.0,0.0,0.0,0.3333,0.0,0.0,726.15,5.690000057220459
0.0,0.0,0.0,0.0,0.0,0.0,0.0,0.0,0.0,0.6452,0.0,0.0,0.0,0.0,0.0,0.0,0.0,0.0,0.0,0.3547999999999999,0.0,0.0,724.15,5.659999847412109
0.0,0.0,0.0,0.0,0.0,0.0,0.0,0.0,0.0,0.625,0.0,0.0,0.0,0.0,0.0,0.0,0.0,0.0,0.0,0.375,0.0,0.0,717.15,6.070000171661377
0.0,0.0,0.0,0.0,0.0,0.0,0.0,0.0,0.0,0.5882000000000001,0.0,0.0,0.0,0.0,0.0,0.0,0.0,0.0,0.0,0.4118,0.0,0.0,715.15,6.039999961853027
0.0,0.0,0.0,0.0,0.0,0.0,0.0,0.0,0.0,0.5,0.0,0.0,0.0,0.0,0.0,0.0,0.0,0.0,0.0,0.5,0.0,0.0,684.15,7.130000114440918
0.0,0.0,0.0,0.0,0.0,0.0,0.0,0.0,0.0,0.4347999999999999,0.0,0.0,0.0,0.0,0.0,0.0,0.0,0.0,0.0,0.5652,0.0,0.0,650.15,7.53000020980835
0.0,0.0,0.0,0.0,0.0,0.0,0.0,0.0,0.0,0.3846,0.0,0.0,0.0,0.0,0.0,0.0,0.0,0.0,0.0,0.6154,0.0,0.0,635.15,7.840000152587891
0.0,0.0,0.0,0.0,0.0,0.0,0.0,0.0,0.0,0.3448,0.0,0.0,0.0,0.0,0.0,0.0,0.0,0.0,0.0,0.6552,0.0,0.0,619.15,8.010000228881836
0.0,0.0,0.0,0.0,0.0,0.0,0.0,0.0,0.0,0.3125,0.0,0.0,0.0,0.0,0.0,0.0,0.0,0.0,0.0,0.6875,0.0,0.0,606.15,8.229999542236328
0.0,0.0,0.0,0.0,0.0,0.0,0.0,0.0,0.0,0.2857,0.0,0.0,0.0,0.0,0.0,0.0,0.0,0.0,0.0,0.7143,0.0,0.0,598.15,8.109999656677246
0.0,0.0,0.0,0.0,0.0,0.0,0.0,0.0,0.0,0.25,0.0,0.0,0.0,0.0,0.0,0.0,0.0,0.0,0.0,0.75,0.0,0.0,589.15,8.3100004196167
0.0,0.0,0.0,0.0,0.0,0.0,0.0,0.0,0.0,0.2380999999999999,0.0,0.0,0.0,0.0,0.0,0.0,0.0,0.0,0.0,0.7619,0.0,0.0,586.15,8.239999771118164
0.0,0.0,0.0,0.0,0.0,0.0,0.0,0.0,0.0,0.2221999999999999,0.0,0.0,0.0,0.0,0.0,0.0,0.0,0.0,0.0,0.7778,0.0,0.0,581.15,8.369999885559082
0.0,0.0,0.0,0.0,0.0,0.0,0.0,0.0,0.0,0.2105,0.0,0.0,0.0,0.0,0.0,0.0,0.0,0.0,0.0,0.7895,0.0,0.0,581.15,8.470000267028809
0.0,0.0,0.0,0.0,0.0,0.0,0.0,0.0,0.0,0.2,0.0,0.0,0.0,0.0,0.0,0.0,0.0,0.0,0.0,0.8,0.0,0.0,582.15,8.550000190734863
0.0,0.0,0.0,0.0,0.0,0.0,0.0,0.0,0.0,0.1818,0.0,0.0,0.0,0.0,0.0,0.0,0.0,0.0,0.0,0.8181999999999999,0.0,0.0,576.15,8.569999694824219
0.0,0.0,0.0,0.0,0.0,0.0,0.0,0.0,0.0,0.1667,0.0,0.0,0.0,0.0,0.0,0.0,0.0,0.0,0.0,0.8332999999999999,0.0,0.0,575.15,8.829999923706055
0.4804519548045196,0.0,0.0,0.0,0.1887811218878112,0.0,0.1715828417158284,0.1591840815918408,0.0,0.0,0.0,0.0,0.0,0.0,0.0,0.0,0.0,0.0,0.0,0.0,0.0,0.0,1059.15,2.75
0.4804519548045196,0.0,0.0,0.0,0.1887811218878112,0.0,0.1715828417158284,0.1591840815918408,0.0,0.0,0.0,0.0,0.0,0.0,0.0,0.0,0.0,0.0,0.0,0.0,0.0,0.0,1084.15,2.7850000858306885
0.4649535046495351,0.0,0.0321967803219678,0.0,0.1826817318268173,0.0,0.1660833916608339,0.1540845915408459,0.0,0.0,0.0,0.0,0.0,0.0,0.0,0.0,0.0,0.0,0.0,0.0,0.0,0.0,1055.15,2.815000057220459
0.4649535046495351,0.0,0.0321967803219678,0.0,0.1826817318268173,0.0,0.1660833916608339,0.1540845915408459,0.0,0.0,0.0,0.0,0.0,0.0,0.0,0.0,0.0,0.0,0.0,0.0,0.0,0.0,1077.15,2.861000061035156
0.4596540345965403,0.0,0.0432956704329567,0.0,0.1805819418058194,0.0,0.1641835816418358,0.1522847715228477,0.0,0.0,0.0,0.0,0.0,0.0,0.0,0.0,0.0,0.0,0.0,0.0,0.0,0.0,1053.15,2.8510000705718994
0.4596540345965403,0.0,0.0432956704329567,0.0,0.1805819418058194,0.0,0.1641835816418358,0.1522847715228477,0.0,0.0,0.0,0.0,0.0,0.0,0.0,0.0,0.0,0.0,0.0,0.0,0.0,0.0,1076.15,2.9100000858306885
0.0,0.5,0.0,0.0,0.0,0.25,0.0,0.0,0.0,0.0,0.0,0.0,0.0,0.0,0.0,0.25,0.0,0.0,0.0,0.0,0.0,0.0,862.15,2.990000009536743
0.0,0.45,0.0,0.0,0.0,0.225,0.0,0.0,0.0,0.0,0.0,0.0,0.0,0.0,0.0,0.225,0.1,0.0,0.0,0.0,0.0,0.0,889.15,3.0799999237060547
0.0,0.4,0.0,0.0,0.0,0.2,0.0,0.0,0.0,0.0,0.0,0.0,0.0,0.0,0.0,0.2,0.2,0.0,0.0,0.0,0.0,0.0,906.15,3.2100000381469727
0.0,0.35,0.0,0.0,0.0,0.175,0.0,0.0,0.0,0.0,0.0,0.0,0.0,0.0,0.0,0.175,0.3,0.0,0.0,0.0,0.0,0.0,915.15,3.4800000190734863
0.0,0.5,0.0,0.0,0.0,0.0,0.0,0.0,0.0,0.0,0.0,0.0,0.0,0.0,0.0,0.25,0.0,0.0,0.0,0.0,0.0,0.0,787.15,2.986999988555908
0.0,0.475,0.0,0.0,0.0,0.0,0.0,0.0,0.0,0.0,0.0,0.0,0.0,0.0,0.0,0.2375,0.05,0.0,0.0,0.0,0.0,0.0,810.15,3.1050000190734863
0.0,0.45,0.0,0.0,0.0,0.0,0.0,0.0,0.0,0.0,0.0,0.0,0.0,0.0,0.0,0.225,0.1,0.0,0.0,0.0,0.0,0.0,829.15,3.1989998817443848
0.0,0.425,0.0,0.0,0.0,0.0,0.0,0.0,0.0,0.0,0.0,0.0,0.0,0.0,0.0,0.2125,0.15,0.0,0.0,0.0,0.0,0.0,847.15,3.2929999828338623
0.0,0.4,0.0,0.0,0.0,0.0,0.0,0.0,0.0,0.0,0.0,0.0,0.0,0.0,0.0,0.2,0.2,0.0,0.0,0.0,0.0,0.0,860.15,3.3480000495910645
0.444,0.0,0.0,0.0559999999999999,0.083,0.0,0.195,0.0,0.0,0.222,0.0,0.0,0.0,0.0,0.0,0.0,0.0,0.0,0.0,0.0,0.0,0.0,893.15,2.5420000553131104
0.4396,0.0,0.0098999999999999,0.0554,0.0822,0.0,0.1931,0.0,0.0,0.2198,0.0,0.0,0.0,0.0,0.0,0.0,0.0,0.0,0.0,0.0,0.0,0.0,902.15,2.563999891281128
0.4352999999999999,0.0,0.0195999999999999,0.0549,0.0814,0.0,0.1911999999999999,0.0,0.0,0.2176,0.0,0.0,0.0,0.0,0.0,0.0,0.0,0.0,0.0,0.0,0.0,0.0,905.15,2.5789999961853027
0.4311,0.0,0.0291,0.0544,0.0806,0.0,0.1893,0.0,0.0,0.2155,0.0,0.0,0.0,0.0,0.0,0.0,0.0,0.0,0.0,0.0,0.0,0.0,912.15,2.6089999675750732
0.4269,0.0,0.0385,0.0538,0.0798,0.0,0.1875,0.0,0.0,0.2135,0.0,0.0,0.0,0.0,0.0,0.0,0.0,0.0,0.0,0.0,0.0,0.0,917.15,2.634000062942505
0.422942294229423,0.0,0.0476047604760476,0.0533053305330533,0.079007900790079,0.0,0.1857185718571857,0.0,0.0,0.2114211421142114,0.0,0.0,0.0,0.0,0.0,0.0,0.0,0.0,0.0,0.0,0.0,0.0,921.15,2.6449999809265137
0.4189,0.0,0.0566,0.0528,0.0783,0.0,0.184,0.0,0.0,0.2094,0.0,0.0,0.0,0.0,0.0,0.0,0.0,0.0,0.0,0.0,0.0,0.0,921.15,2.674000024795532
0.415,0.0,0.0654,0.0523,0.0776,0.0,0.1822,0.0,0.0,0.2075,0.0,0.0,0.0,0.0,0.0,0.0,0.0,0.0,0.0,0.0,0.0,0.0,922.15,2.684999942779541
0.4110177964407118,0.0,0.0740851829634073,0.0518896220755848,0.0768846230753849,0.0,0.1805638872225554,0.0,0.0,0.2055588882223555,0.0,0.0,0.0,0.0,0.0,0.0,0.0,0.0,0.0,0.0,0.0,0.0,926.15,2.7079999446868896
0.4073,0.0,0.0825999999999999,0.0513999999999999,0.0761,0.0,0.1789,0.0,0.0,0.2037,0.0,0.0,0.0,0.0,0.0,0.0,0.0,0.0,0.0,0.0,0.0,0.0,927.15,2.740999937057495
0.4036,0.0,0.0909,0.0509,0.0755,0.0,0.1773,0.0,0.0,0.2018,0.0,0.0,0.0,0.0,0.0,0.0,0.0,0.0,0.0,0.0,0.0,0.0,929.15,2.756999969482422
0.6374127482549651,0.0,0.0,0.0095001900038,0.1119022380447608,0.00040000800016,0.1056021120422408,0.0656013120262405,0.0,0.0428008560171203,0.00620012400248,0.0186003720074401,0.0,0.0,0.0,0.0,0.0,0.0,0.0,0.0,0.0,0.0,983.15,2.5199999809265137
0.589,0.0,0.0,0.083,0.01,0.0,0.0,0.0,0.023,0.0,0.0,0.06,0.0,0.0,0.0,0.0,0.0,0.0,0.0,0.0,0.0,0.0,458.15,2.3919999599456787
0.0,0.0,0.0,0.0,0.0,0.0,0.0,0.0,0.0,0.0,0.0,0.0,0.0,0.0,0.0,0.0,0.0,0.0,0.0,0.0,0.3721,0.0,385.15,6.340000152587891
0.0,0.0,0.0,0.0,0.0,0.0,0.0,0.0,0.0,0.0,0.0,0.0,0.0,0.0,0.0,0.0,0.0,0.0,0.0,0.0,0.75,0.0,473.15,6.309999942779541
0.0,0.0,0.0,0.375,0.0,0.0,0.0,0.0,0.0,0.0,0.0,0.0,0.0,0.0,0.0,0.0,0.0,0.0,0.0,0.0,0.0,0.0,542.15,3.880000114440918
0.0,0.0,0.0,0.375,0.0,0.0,0.0,0.0,0.0,0.0,0.0,0.0,0.0,0.0,0.0,0.0,0.0,0.0,0.0,0.0,0.0,0.0,557.15,3.9200000762939458
0.0,0.0,0.0,0.4443999999999999,0.0,0.0,0.0,0.0,0.0,0.0,0.0,0.0,0.0,0.0,0.0,0.0,0.0,0.0,0.0,0.0,0.0,0.0,550.15,3.7200000286102295
0.0,0.0,0.0,0.4444444444444444,0.0,0.0,0.0,0.0,0.0,0.0,0.0,0.0,0.0,0.0,0.0,0.0,0.0,0.0,0.0,0.0,0.0,0.0,532.15,3.7699999809265137
0.0,0.0,0.0,0.5,0.0,0.0,0.0,0.0,0.0,0.0,0.0,0.0,0.0,0.0,0.0,0.0,0.0,0.0,0.0,0.0,0.0,0.0,545.15,3.5999999046325684
0.0,0.0,0.0,0.5455,0.0,0.0,0.0,0.0,0.0,0.0,0.0,0.0,0.0,0.0,0.0,0.0,0.0,0.0,0.0,0.0,0.0,0.0,546.15,3.430000066757202
0.0,0.0,0.0,0.5,0.0,0.0,0.0,0.0,0.0,0.0,0.0,0.0,0.0,0.0,0.0,0.0,0.0,0.0,0.0,0.0,0.0,0.0,550.15,3.5799999237060547
0.0,0.0,0.0,0.4444444444444444,0.0,0.0,0.0,0.0,0.0,0.0,0.0,0.0,0.0,0.0,0.0,0.0,0.0,0.0,0.0,0.0,0.0,0.0,561.15,3.680000066757202
0.7104999999999999,0.0,0.0,0.1069999999999999,0.0235999999999999,0.0,0.074,0.0488999999999999,0.0179,0.0,0.0154999999999999,0.0,0.0,0.0,0.0,0.0,0.0,0.0,0.0,0.0,0.0,0.0,870.15,2.5450000762939453
0.6246437250607542,0.0,0.0,0.0005300371025971,0.1628113967977758,0.0,0.105207364515516,0.0986069024831738,0.0042002940205814,0.0,0.0,0.0,0.0,0.0,0.0,0.0,0.0,0.0,0.0,0.0,0.0,0.0,1115.15,2.5820000171661377
0.4638000000000001,0.0,0.0,0.0237,0.0864,0.0,0.2549,0.1366,0.0035,0.0,0.0,0.0,0.0,0.0,0.0,0.0076,0.0,0.0,0.0,0.0,0.0,0.0,980.15,2.812999963760376
0.6145999999999999,0.0,0.0,0.0,0.0988,0.0,0.0669999999999999,0.0933,0.0,0.0192999999999999,0.0244999999999999,0.0461999999999999,0.0,0.0362999999999999,0.0,0.0,0.0,0.0,0.0,0.0,0.0,0.0,1003.15,2.7699999809265137
0.0,0.0,0.0,0.0,0.0,0.0,0.0,0.0,0.0,0.0,0.0,0.0,0.0,0.0,0.1428857114288571,0.0,0.0,0.0,0.0,0.0,0.0,0.0,1042.15,5.139999866485596
0.0,0.0,0.0,0.0,0.0,0.0,0.0,0.0,0.0,0.0,0.0,0.0,0.0,0.0,0.1379,0.0,0.0,0.0,0.0,0.0,0.0,0.0,1022.15,5.079999923706055
0.0,0.0,0.0,0.0,0.0,0.0,0.0,0.0,0.0,0.0,0.0,0.0,0.0,0.0,0.1307,0.0,0.0,0.0,0.0,0.0,0.0,0.0,1018.15,5.159999847412109
0.0,0.0,0.0,0.0,0.0,0.0,0.0,0.0,0.0,0.0,0.0,0.0,0.0,0.0,0.1176117611761176,0.0,0.0,0.0,0.0,0.0,0.0,0.0,1012.15,5.199999809265137
0.0,0.0,0.0,0.0,0.0,0.0,0.0,0.0,0.0,0.0,0.0,0.0,0.0,0.0,0.1724,0.0,0.0,0.0,0.0,0.0,0.0,0.0,1024.15,5.260000228881836
0.0,0.0,0.0,0.0,0.0,0.0,0.0,0.0,0.0,0.0,0.0,0.0,0.0,0.0,0.1666833316668333,0.0,0.0,0.0,0.0,0.0,0.0,0.0,1035.15,5.300000190734863
0.0,0.0,0.0,0.0,0.0,0.0,0.0,0.0,0.0,0.0,0.0,0.0,0.0,0.0,0.1582,0.0,0.0,0.0,0.0,0.0,0.0,0.0,1023.15,5.25
0.0,0.0,0.0,0.0,0.0,0.0,0.0,0.0,0.0,0.0,0.0,0.0,0.0,0.0,0.1429,0.0,0.0,0.0,0.0,0.0,0.0,0.0,1018.15,5.239999771118164
0.0,0.0,0.0,0.0,0.0,0.0,0.0,0.0,0.0,0.0,0.0,0.0,0.0,0.0,0.2157,0.0,0.0,0.0,0.0,0.0,0.0,0.0,1059.15,5.349999904632568
0.0,0.0,0.0,0.0,0.0,0.0,0.0,0.0,0.0,0.0,0.0,0.0,0.0,0.0,0.2089,0.0,0.0,0.0,0.0,0.0,0.0,0.0,1037.15,5.360000133514404
0.0,0.0,0.0,0.0,0.0,0.0,0.0,0.0,0.0,0.0,0.0,0.0,0.0,0.0,0.1987999999999999,0.0,0.0,0.0,0.0,0.0,0.0,0.0,1028.15,5.380000114440918
0.0,0.0,0.0,0.0,0.0,0.0,0.0,0.0,0.0,0.0,0.0,0.0,0.0,0.0,0.1803180318031803,0.0,0.0,0.0,0.0,0.0,0.0,0.0,1021.15,5.389999866485596
0.0,0.0,0.0,0.0,0.0,0.0,0.0,0.0,0.0,0.0,0.0,0.0,0.0,0.0,0.2857,0.0,0.0,0.0,0.0,0.0,0.0,0.0,1052.15,5.550000190734863
0.0,0.0,0.0,0.0,0.0,0.0,0.0,0.0,0.0,0.0,0.0,0.0,0.0,0.0,0.2732273227322732,0.0,0.0,0.0,0.0,0.0,0.0,0.0,1042.15,5.570000171661377
0.0,0.0,0.0,0.0,0.0,0.0,0.0,0.0,0.0,0.0,0.0,0.0,0.0,0.0,0.25,0.0,0.0,0.0,0.0,0.0,0.0,0.0,1032.15,5.510000228881836
0.6980698069806981,0.0,0.0,0.2565256525652565,0.0454045404540454,0.0,0.0,0.0,0.0,0.0,0.0,0.0,0.0,0.0,0.0,0.0,0.0,0.0,0.0,0.0,0.0,0.0,780.15,2.5
0.5,0.0,0.0,0.0,0.25,0.0,0.0,0.0,0.0,0.0,0.0,0.0,0.25,0.0,0.0,0.0,0.0,0.0,0.0,0.0,0.0,0.0,923.15,2.443000078201294
0.74,0.0,0.0,0.0,0.0,0.0,0.0,0.0,0.0,0.048,0.0,0.0,0.0,0.0,0.0,0.0,0.0,0.212,0.0,0.0,0.0,0.0,798.15,3.9200000762939458
0.8140000000000001,0.0,0.0,0.0579999999999999,0.0,0.0,0.0,0.0,0.0,0.128,0.0,0.0,0.0,0.0,0.0,0.0,0.0,0.0,0.0,0.0,0.0,0.0,813.15,2.2699999809265137
0.81,0.0,0.0,0.0579999999999999,0.0,0.0,0.0,0.0,0.0,0.132,0.0,0.0,0.0,0.0,0.0,0.0,0.0,0.0,0.0,0.0,0.0,0.0,801.15,2.240000009536743
0.718,0.0,0.0,0.0,0.0,0.0,0.0,0.0,0.0648,0.0689,0.0,0.0,0.0,0.0,0.0,0.0,0.0,0.1464,0.0006,0.0,0.0,0.0,763.15,3.4200000762939453
0.7178358917945897,0.0,0.0,0.0,0.0,0.0,0.0,0.0,0.0599029951497574,0.1158057902895144,0.0,0.0,0.0,0.0,0.0,0.0,0.0,0.104705235261763,0.000550027501375,0.0,0.0,0.0,788.15,2.9700000286102295
0.6750675067506751,0.0,0.0,0.1099109910991099,0.0437043704370437,0.0,0.042004200420042,0.0253025302530253,0.0338033803380338,0.0274027402740274,0.0,0.0,0.017001700170017,0.0,0.0,0.0,0.0,0.0,0.0,0.0,0.0,0.0,759.15,2.5199999809265137
0.6918,0.0,0.0,0.1357,0.0180999999999999,0.0,0.0404999999999999,0.0349999999999999,0.013,0.0264999999999999,0.0,0.0,0.0163999999999999,0.0,0.0,0.0,0.0,0.0,0.0,0.0,0.0,0.0,757.15,2.5299999713897705
0.6824682468246824,0.0,0.0,0.1269126912691269,0.0304030403040304,0.0,0.0442044204420442,0.043004300430043,0.0197019701970197,0.0222022202220222,0.0,0.0,0.0166016601660166,0.0,0.0,0.0,0.0,0.0,0.0,0.0,0.0,0.0,761.15,2.5299999713897705
0.7188281171882811,0.0,0.0,0.1300869913008699,0.0163983601639835,0.0,0.0358964103589641,0.0322967703229677,0.0131986801319868,0.0222977702229777,0.0,0.0,0.0207979202079792,0.0,0.0,0.0,0.0,0.0,0.0,0.0,0.0,0.0,753.15,2.509999990463257
0.7421742174217422,0.0,0.0,0.1316131613161316,0.0121012101210121,0.0,0.0358035803580358,0.0353035303530353,0.0164016401640164,0.0,0.0,0.0,0.0165016501650165,0.0,0.0,0.0,0.0,0.0,0.0,0.0,0.0,0.0,746.15,2.490000009536743
0.6626867462650747,0.0066998660026799,0.0,0.0,0.0155996880062398,0.0,0.118197636047279,0.0,0.0270994580108397,0.1372972540549189,0.0,0.0320993580128397,0.0,0.0,0.0,0.0,0.0,0.0,0.0,0.0,0.0,0.0,880.15,2.4200000762939453
0.6999440044796417,0.0045996320294376,0.0,0.0,0.0253979681625469,0.0,0.0576953843692504,0.0240980721542276,0.0308975281977441,0.1114910807135429,0.0126989840812734,0.0118990480761539,0.0,0.0,0.0,0.0202983761299096,0.0,0.0,0.0,0.0,0.0,0.0,871.15,2.4600000381469727
0.6623529882390591,0.0067005360428834,0.0,0.0,0.0156012480998479,0.0,0.1181094487559004,0.0,0.0270021601728138,0.1372109768781502,0.0,0.0,0.0,0.0,0.0,0.0327026162092967,0.0,0.0,0.0,0.0,0.0,0.0,836.15,2.390000104904175
0.7228228798895812,0.0093015812688156,0.0,0.0159027034595881,0.0161027374653691,0.0,0.0645109668643669,0.0,0.0314053389076142,0.1134192812778172,0.0257043697428562,0.0,0.0,0.0,0.0,0.0,0.0,0.0,0.0,0.0,0.0,0.0,862.15,2.4600000381469727
0.6837658117094146,0.0121993900304984,0.0,0.0206989650517474,0.0138993050347482,0.0,0.0915954202289885,0.0,0.0340982950852457,0.1105944702764862,0.0,0.0244987750612469,0.0,0.0,0.0,0.007999600019999,0.0,0.0,0.0,0.0,0.0,0.0,848.15,2.450000047683716
0.6804340217010851,0.0117005850292514,0.0,0.0196009800490024,0.0125006250312515,0.0,0.0775038751937596,0.0396019800990049,0.0339016950847542,0.1009050452522626,0.0112005600280014,0.0,0.0,0.0,0.0,0.0120006000300015,0.0,0.0,0.0,0.0,0.0,0.0,853.15,2.4700000286102295
0.6380255210208409,0.0096003840153606,0.0,0.0,0.016800672026881,0.0,0.0989039561582463,0.0,0.047201888075523,0.1426057042281691,0.0464018560742429,0.0,0.0,0.0,0.0,0.0,0.0,0.0,0.0,0.0,0.0,0.0,901.15,2.5899999141693115
0.7126287371262875,0.0120987901209879,0.0,0.0201979802019798,0.0064993500649935,0.0,0.0798920107989201,0.0,0.034996500349965,0.1040895910408959,0.0287971202879712,0.0,0.0,0.0,0.0,0.0,0.0,0.0,0.0,0.0,0.0,0.0,870.15,2.5299999713897705
0.7016701670167017,0.0092009200920092,0.0,0.0,0.0159015901590159,0.0,0.0858085808580858,0.0,0.0711071107110711,0.1121112111211121,0.0042004200420042,0.0,0.0,0.0,0.0,0.0,0.0,0.0,0.0,0.0,0.0,0.0,885.15,2.440000057220459
0.6547392843570614,0.0115006900414024,0.0,0.0,0.0161009660579634,0.0,0.1309078544712682,0.0,0.0592035522131327,0.1130067804068244,0.014100846050763,0.0,0.0,0.0,0.0,0.0,0.0,0.0,0.0,0.0,0.0,0.0,891.15,2.509999990463257
0.7706693602424218,0.0141012691142202,0.0,0.0518046624196177,0.0164014761328519,0.0,0.0,0.0,0.0391035193167385,0.076906921622946,0.0305027452470722,0.0,0.0,0.0,0.0,0.0,0.0,0.0,0.0,0.0,0.0,0.0,857.15,2.5
0.7086566925354026,0.0290023201856148,0.0,0.0,0.0337026962156972,0.0,0.0857068565485238,0.0,0.1093087446995759,0.01970157612609,0.0134010720857668,0.0,0.0,0.0,0.0,0.0,0.0,0.0,0.0,0.0,0.0,0.0,915.15,2.490000009536743
0.6790407424445467,0.0382022921375282,0.0,0.0273016380982858,0.018601116066964,0.0,0.0725043502610156,0.0,0.1007060423625417,0.0633037982278936,0.0,0.0,0.0,0.0,0.0,0.0,0.0,0.0,0.0,0.0,0.0,0.0,886.15,2.490000009536743
0.7242362118105906,0.0419020951047552,0.0,0.0282014100705035,0.0192009600480024,0.0,0.0187009350467523,0.0,0.104005200260013,0.0452022601130056,0.0182009100455022,0.0,0.0,0.0,0.0,0.0,0.0,0.0,0.0,0.0,0.0,0.0,915.15,2.4700000286102295
0.7427371368568428,0.0392019600980049,0.0,0.0336016800840042,0.0191009550477523,0.0,0.0186009300465023,0.0,0.1033051652582629,0.0250012500625031,0.0181009050452522,0.0,0.0,0.0,0.0,0.0,0.0,0.0,0.0,0.0,0.0,0.0,852.15,2.4700000286102295
0.6992300769923008,0.0122987701229877,0.0,0.0228977102289771,0.0145985401459854,0.0,0.086991300869913,0.0,0.0315968403159684,0.1132886711328867,0.0073992600739926,0.0,0.0,0.0,0.0,0.0,0.0,0.0,0.0,0.0,0.0,0.0,857.15,2.440000057220459
0.6992999999999999,0.0122999999999999,0.0,0.0228999999999999,0.0145999999999999,0.0,0.0869999999999999,0.0,0.0280999999999999,0.1132999999999999,0.011,0.0,0.0,0.0,0.0,0.0,0.0,0.0,0.0,0.0,0.0,0.0,865.15,2.4600000381469727
0.696069606960696,0.0115011501150114,0.0,0.0211021102110211,0.0147014701470147,0.0,0.0862086208620862,0.0,0.0347034703470347,0.1126112611261126,0.0153015301530153,0.0,0.0,0.0,0.0,0.0,0.0,0.0,0.0,0.0,0.0,0.0,858.15,2.490000009536743
0.0,0.0,0.0,0.0,0.0,0.0,0.0,0.0,0.4253,0.0,0.0,0.0,0.0,0.0,0.0,0.0,0.0,0.0,0.0,0.0,0.0,0.0,497.15,2.9100000858306885
0.619061906190619,0.0,0.0,0.0,0.0561056105610561,0.0,0.0,0.0,0.0,0.0,0.0,0.0,0.2872287228722872,0.0,0.0,0.0,0.0,0.0,0.0,0.0,0.0,0.0,763.15,2.5
0.5918,0.0,0.0,0.0,0.0,0.0,0.0975999999999999,0.0,0.0,0.0,0.0,0.0,0.2746,0.0,0.0,0.0,0.0,0.0,0.0,0.0,0.0,0.0,783.15,2.5999999046325684
0.5700999999999999,0.0,0.0,0.0,0.0,0.0,0.0,0.1307,0.0,0.0,0.0,0.0,0.2645,0.0,0.0,0.0,0.0,0.0,0.0,0.0,0.0,0.0,773.15,2.5299999713897705
0.0,0.0,0.0,0.3,0.1,0.0,0.0,0.0,0.0,0.6,0.0,0.0,0.0,0.0,0.0,0.0,0.0,0.0,0.0,0.0,0.0,0.0,702.15,2.319999933242798
0.0,0.0,0.0,0.25,0.1,0.0,0.0,0.0,0.05,0.6,0.0,0.0,0.0,0.0,0.0,0.0,0.0,0.0,0.0,0.0,0.0,0.0,698.15,2.316999912261963
0.0,0.0,0.0,0.2,0.1,0.0,0.0,0.0,0.1,0.6,0.0,0.0,0.0,0.0,0.0,0.0,0.0,0.0,0.0,0.0,0.0,0.0,693.15,2.299000024795532
0.0,0.0,0.0,0.15,0.1,0.0,0.0,0.0,0.15,0.6,0.0,0.0,0.0,0.0,0.0,0.0,0.0,0.0,0.0,0.0,0.0,0.0,665.15,2.2869999408721924
0.0,0.0,0.0,0.1,0.1,0.0,0.0,0.0,0.2,0.6,0.0,0.0,0.0,0.0,0.0,0.0,0.0,0.0,0.0,0.0,0.0,0.0,644.15,2.299999952316284
0.0,0.0,0.0,0.05,0.1,0.0,0.0,0.0,0.25,0.6,0.0,0.0,0.0,0.0,0.0,0.0,0.0,0.0,0.0,0.0,0.0,0.0,664.15,2.2690000534057617
0.0,0.0,0.0,0.0,0.1,0.0,0.0,0.0,0.3,0.6,0.0,0.0,0.0,0.0,0.0,0.0,0.0,0.0,0.0,0.0,0.0,0.0,698.15,2.26200008392334
0.0,0.0,0.0,0.0,0.1,0.0,0.0,0.0,0.0,0.6,0.0,0.0,0.3,0.0,0.0,0.0,0.0,0.0,0.0,0.0,0.0,0.0,733.15,2.263000011444092
0.0,0.0,0.0,0.05,0.1,0.0,0.0,0.0,0.0,0.6,0.0,0.0,0.25,0.0,0.0,0.0,0.0,0.0,0.0,0.0,0.0,0.0,697.15,2.2939999103546143
0.0,0.0,0.0,0.1,0.1,0.0,0.0,0.0,0.0,0.6,0.0,0.0,0.2,0.0,0.0,0.0,0.0,0.0,0.0,0.0,0.0,0.0,685.15,2.260999917984009
0.0,0.0,0.0,0.15,0.1,0.0,0.0,0.0,0.0,0.6,0.0,0.0,0.15,0.0,0.0,0.0,0.0,0.0,0.0,0.0,0.0,0.0,681.15,2.302000045776367
0.0,0.0,0.0,0.2,0.1,0.0,0.0,0.0,0.0,0.6,0.0,0.0,0.1,0.0,0.0,0.0,0.0,0.0,0.0,0.0,0.0,0.0,683.15,2.2820000648498535
0.0,0.0,0.0,0.25,0.1,0.0,0.0,0.0,0.0,0.6,0.0,0.0,0.05,0.0,0.0,0.0,0.0,0.0,0.0,0.0,0.0,0.0,653.15,2.299999952316284
0.0,0.0,0.0,0.0,0.1,0.0,0.0,0.0,0.05,0.6,0.0,0.0,0.25,0.0,0.0,0.0,0.0,0.0,0.0,0.0,0.0,0.0,696.15,2.246000051498413
0.0,0.0,0.0,0.0,0.1,0.0,0.0,0.0,0.1,0.6,0.0,0.0,0.2,0.0,0.0,0.0,0.0,0.0,0.0,0.0,0.0,0.0,692.15,2.253000020980835
0.0,0.0,0.0,0.0,0.1,0.0,0.0,0.0,0.15,0.6,0.0,0.0,0.15,0.0,0.0,0.0,0.0,0.0,0.0,0.0,0.0,0.0,664.15,2.236000061035156
0.0,0.0,0.0,0.0,0.1,0.0,0.0,0.0,0.25,0.6,0.0,0.0,0.05,0.0,0.0,0.0,0.0,0.0,0.0,0.0,0.0,0.0,664.15,2.240000009536743
0.0,0.0,0.0,0.0,0.32,0.0,0.05,0.0,0.0,0.0,0.0,0.0,0.0,0.0,0.0,0.0,0.0,0.0,0.0,0.0,0.0,0.0,1105.15,3.071000099182129
0.0,0.0,0.0,0.0,0.29,0.0,0.08,0.0,0.0,0.0,0.0,0.0,0.0,0.0,0.0,0.0,0.0,0.0,0.0,0.0,0.0,0.0,1099.15,3.1670000553131104
0.0,0.0,0.0,0.0,0.27,0.0,0.1,0.0,0.0,0.0,0.0,0.0,0.0,0.0,0.0,0.0,0.0,0.0,0.0,0.0,0.0,0.0,1090.15,3.2230000495910645
0.0,0.0,0.0,0.0,0.25,0.0,0.12,0.0,0.0,0.0,0.0,0.0,0.0,0.0,0.0,0.0,0.0,0.0,0.0,0.0,0.0,0.0,1083.15,3.302999973297119
0.0,0.0,0.0,0.0,0.28,0.0,0.05,0.0,0.0,0.0,0.0,0.0,0.0,0.0,0.0,0.0,0.0,0.0,0.0,0.0,0.0,0.0,1090.15,3.061000108718872
0.0,0.0,0.0,0.0,0.23,0.0,0.1,0.0,0.0,0.0,0.0,0.0,0.0,0.0,0.0,0.0,0.0,0.0,0.0,0.0,0.0,0.0,1066.15,3.25600004196167
0.0,0.0,0.0,0.0,0.18,0.0,0.15,0.0,0.0,0.0,0.0,0.0,0.0,0.0,0.0,0.0,0.0,0.0,0.0,0.0,0.0,0.0,1058.15,3.4140000343322754
0.0,0.0,0.0,0.0,0.0,0.0,0.0,0.0,0.0,0.0,0.0,0.0,0.0,0.0,0.0,0.0,0.0,0.0,0.0,0.0,0.9,0.0,603.15,5.789999961853027
0.0,0.0,0.0,0.0,0.0,0.0,0.0,0.0,0.05,0.0,0.0,0.0,0.0,0.0,0.0,0.0,0.0,0.0,0.0,0.0,0.9,0.0,579.15,5.599999904632568
0.0,0.0,0.0,0.0,0.0,0.0,0.0,0.0,0.1,0.0,0.0,0.0,0.0,0.0,0.0,0.0,0.0,0.0,0.0,0.0,0.9,0.0,554.15,5.079999923706055
0.0,0.0,0.0,0.0,0.0,0.0,0.0,0.0,0.0,0.0,0.0,0.0,0.0,0.0,0.0,0.0,0.0,0.0,0.0,0.0,0.8,0.0,626.15,5.96999979019165
0.0,0.0,0.0,0.0,0.0,0.0,0.0,0.0,0.1,0.0,0.0,0.0,0.0,0.0,0.0,0.0,0.0,0.0,0.0,0.0,0.8,0.0,581.15,5.309999942779541
0.0,0.0,0.0,0.0,0.0,0.0,0.0,0.0,0.15,0.0,0.0,0.0,0.0,0.0,0.0,0.0,0.0,0.0,0.0,0.0,0.8,0.0,548.15,4.980000019073486
0.0,0.0,0.0,0.0,0.0,0.0,0.0,0.0,0.2,0.0,0.0,0.0,0.0,0.0,0.0,0.0,0.0,0.0,0.0,0.0,0.8,0.0,508.15,4.570000171661377
0.0,0.0,0.0,0.0,0.0,0.0,0.0,0.0,0.0,0.0,0.0,0.0,0.0,0.0,0.0,0.0,0.0,0.0,0.0,0.0,0.7,0.0,641.15,6.110000133514404
0.0,0.0,0.0,0.0,0.0,0.0,0.0,0.0,0.1,0.0,0.0,0.0,0.0,0.0,0.0,0.0,0.0,0.0,0.0,0.0,0.7,0.0,617.15,5.5
0.0,0.0,0.0,0.0,0.0,0.0,0.0,0.0,0.15,0.0,0.0,0.0,0.0,0.0,0.0,0.0,0.0,0.0,0.0,0.0,0.7,0.0,580.15,5.130000114440918
0.0,0.0,0.0,0.0,0.0,0.0,0.0,0.0,0.2,0.0,0.0,0.0,0.0,0.0,0.0,0.0,0.0,0.0,0.0,0.0,0.7,0.0,542.15,4.789999961853027
0.0,0.0,0.0,0.0,0.0,0.0,0.0,0.0,0.05,0.0,0.0,0.0,0.0,0.0,0.0,0.0,0.0,0.0,0.0,0.0,0.6,0.0,661.15,5.940000057220459
0.0,0.0,0.0,0.0,0.0,0.0,0.0,0.0,0.1,0.0,0.0,0.0,0.0,0.0,0.0,0.0,0.0,0.0,0.0,0.0,0.6,0.0,634.15,5.610000133514404
0.0,0.0,0.0,0.0,0.0,0.0,0.0,0.0,0.15,0.0,0.0,0.0,0.0,0.0,0.0,0.0,0.0,0.0,0.0,0.0,0.6,0.0,604.15,5.349999904632568
0.0,0.0,0.0,0.0,0.0,0.0,0.0,0.0,0.2,0.0,0.0,0.0,0.0,0.0,0.0,0.0,0.0,0.0,0.0,0.0,0.6,0.0,573.15,5.019999980926514
0.0,0.0,0.0,0.0,0.0,0.0,0.0,0.0,0.25,0.0,0.0,0.0,0.0,0.0,0.0,0.0,0.0,0.0,0.0,0.0,0.6,0.0,525.15,4.619999885559082
0.0,0.0,0.0,0.0,0.0,0.0,0.0,0.0,0.225,0.0,0.0,0.0,0.0,0.0,0.0,0.0,0.0,0.0,0.0,0.0,0.55,0.0,569.15,4.960000038146973
0.0,0.0,0.0,0.0,0.0,0.0,0.0,0.0,0.15,0.0,0.0,0.0,0.0,0.0,0.0,0.0,0.0,0.0,0.0,0.0,0.5,0.0,643.15,5.510000228881836
0.0,0.0,0.0,0.0,0.0,0.0,0.0,0.0,0.2,0.0,0.0,0.0,0.0,0.0,0.0,0.0,0.0,0.0,0.0,0.0,0.5,0.0,604.15,5.130000114440918
0.0,0.0,0.0,0.0,0.0,0.0,0.0,0.0,0.25,0.0,0.0,0.0,0.0,0.0,0.0,0.0,0.0,0.0,0.0,0.0,0.5,0.0,554.15,4.829999923706055
0.0,0.0,0.0,0.0,0.0,0.0,0.0,0.0,0.275,0.0,0.0,0.0,0.0,0.0,0.0,0.0,0.0,0.0,0.0,0.0,0.45,0.0,553.15,4.820000171661377
0.0,0.0,0.0,0.0,0.0,0.0,0.0,0.0,0.2,0.0,0.0,0.0,0.0,0.0,0.0,0.0,0.0,0.0,0.0,0.0,0.4,0.0,636.15,5.320000171661377
0.0,0.0,0.0,0.0,0.0,0.0,0.0,0.0,0.25,0.0,0.0,0.0,0.0,0.0,0.0,0.0,0.0,0.0,0.0,0.0,0.4,0.0,587.15,5.079999923706055
0.0,0.0,0.0,0.0,0.0,0.0,0.0,0.0,0.25,0.0,0.0,0.0,0.0,0.0,0.0,0.0,0.0,0.0,0.0,0.0,0.3,0.0,618.15,5.210000038146973
0.0,0.0,0.0,0.0,0.0,0.0,0.0,0.0,0.3,0.0,0.0,0.0,0.0,0.0,0.0,0.0,0.0,0.0,0.0,0.0,0.2,0.0,598.15,5.019999980926514
0.7294708211671533,0.0,0.0,0.0,0.0,0.0,0.0,0.0,0.0855965761369545,0.0315987360505579,0.092296308147674,0.0602975880964761,0.0,0.0,0.0,0.0,0.0,0.0,0.0,0.0,0.0,0.0,885.15,2.8499999046325684
0.71997199719972,0.0,0.0,0.0,0.0,0.0,0.0,0.0,0.1036103610361036,0.0,0.0588058805880588,0.0738073807380738,0.0,0.0,0.0,0.0188018801880188,0.0,0.0239023902390239,0.0,0.0,0.0,0.0,852.15,2.9100000858306885
0.7245275472452753,0.0,0.0,0.0,0.0,0.0,0.0,0.0,0.0614938506149385,0.0,0.0713928607139286,0.0847915208479152,0.0,0.0,0.0,0.004999500049995,0.0,0.0507949205079492,0.0,0.0,0.0,0.0,857.15,2.130000114440918
0.7252725272527253,0.0,0.0,0.0,0.0,0.0,0.0,0.0,0.0714071407140714,0.0,0.071007100710071,0.0748074807480748,0.0,0.0,0.0,0.0,0.0,0.0563056305630563,0.0,0.0,0.0,0.0,836.15,3.1500000953674316
0.7112288771122887,0.0,0.0,0.0,0.0,0.0,0.0,0.0,0.0553944605539446,0.0,0.0628937106289371,0.1085891410858914,0.0,0.0,0.0,0.0,0.0,0.0604939506049395,0.0013998600139986,0.0,0.0,0.0,848.15,3.2100000381469727
0.7096290370962904,0.0,0.0,0.0,0.0,0.0,0.0,0.0,0.0452954704529547,0.0,0.1223877612238776,0.0523947605239476,0.0,0.0,0.0,0.0,0.0,0.0687931206879312,0.0014998500149985,0.0,0.0,0.0,845.15,2.950000047683716
0.7645000000000002,0.0,0.0,0.0,0.0,0.0,0.0,0.0,0.0769,0.0,0.0497,0.0835,0.0,0.0,0.0,0.0,0.0,0.0241,0.0013,0.0,0.0,0.0,879.15,2.869999885559082
0.7390778276651699,0.0,0.0,0.0086997390078297,0.0,0.0,0.0,0.0,0.0066997990060298,0.0,0.0656980290591282,0.0419987400377988,0.0,0.0,0.0,0.0,0.0,0.1368958931232062,0.0009299721008369,0.0,0.0,0.0,823.15,3.5799999237060547
0.7187496875218735,0.0,0.0,0.0,0.0,0.0,0.0,0.0,0.0099993000489965,0.0,0.0656954013219074,0.0566960312778105,0.0,0.0,0.0,0.0,0.0,0.1331906766526343,0.0009699321047526,0.0,0.0,0.0,845.15,3.5799999237060547
0.7221855562888743,0.0,0.0,0.0,0.0043999120017599,0.0,0.0,0.0,0.0028999420011599,0.0,0.0671986560268794,0.0638987220255594,0.0059998800023999,0.0,0.0,0.0,0.0,0.1324973500529989,0.0009199816003679,0.0,0.0,0.0,828.15,3.630000114440918
0.7450521536507555,0.0,0.0,0.0087006090426329,0.0,0.0,0.0,0.0,0.0067004690328322,0.0,0.0652045643195023,0.0343024011680817,0.0,0.0,0.0,0.0,0.0,0.1360095206664466,0.0009300651045573,0.0,0.0,0.0,815.15,3.569999933242798
0.7265508585600993,0.0,0.0,0.0,0.008800616043123,0.0,0.0,0.0,0.0096006720470432,0.0,0.0676047323312631,0.0532037242606982,0.0,0.0,0.0,0.0,0.0,0.1333093316532157,0.0009300651045573,0.0,0.0,0.0,850.15,3.5899999141693115
0.4389999999999999,0.0,0.0239999999999999,0.0299999999999999,0.0649999999999999,0.0,0.0,0.0,0.0,0.301,0.0,0.009,0.1049999999999999,0.0,0.0,0.0,0.0,0.0,0.0,0.0,0.0,0.0,765.15,2.6600000858306885
0.3037303730373037,0.0,0.0232023202320232,0.0151015101510151,0.0747074707470747,0.0,0.0,0.0,0.0,0.3037303730373037,0.0,0.0313031303130313,0.1887188718871887,0.0,0.003000300030003,0.0,0.0,0.0262026202620262,0.0,0.0,0.0,0.0,751.15,2.3499999046325684
0.8187818781878188,0.0,0.0,0.0,0.0,0.0,0.0,0.0,0.1391139113911391,0.0,0.0,0.0,0.0,0.0,0.0,0.0412041204120412,0.0,0.0,0.0009000900090008,0.0,0.0,0.0,846.15,2.4000000953674316
0.8418158184181581,0.0,0.0,0.1186881311868813,0.0,0.0,0.0,0.0,0.0,0.0,0.0,0.0,0.0,0.0,0.0,0.0383961603839616,0.0,0.0,0.0010998900109989,0.0,0.0,0.0,811.15,2.380000114440918
0.828,0.0,0.0,0.0960999999999999,0.0,0.0,0.0,0.0,0.0,0.0,0.0,0.0,0.0311,0.0,0.0,0.0326,0.0,0.0111,0.0011,0.0,0.0,0.0,748.15,2.450000047683716
0.8325832583258325,0.0,0.0,0.1133113311331133,0.0,0.0,0.0,0.0,0.0,0.0,0.0,0.0,0.0,0.0,0.0,0.0293029302930293,0.0,0.0230023002300229,0.0018001800180017,0.0,0.0,0.0,781.15,2.5299999713897705
0.7883999999999999,0.0,0.0,0.0865,0.0,0.0,0.0,0.0,0.0196999999999999,0.0204999999999999,0.0,0.0,0.0,0.0,0.0,0.0241999999999999,0.0,0.0588999999999999,0.0,0.0,0.0,0.0,787.15,2.7899999618530273
0.7784221577842216,0.0,0.0062993700629937,0.0851914808519148,0.0068993100689931,0.0,0.0,0.0,0.0186981301869813,0.0201979802019798,0.0,0.0086991300869913,0.0,0.0,0.0,0.0264973502649735,0.0,0.047995200479952,0.0,0.0,0.0,0.0,802.15,2.7300000190734863
0.8101,0.0,0.0,0.0861,0.0,0.0,0.0,0.0,0.0196,0.0,0.0,0.0,0.0,0.0,0.0,0.0241,0.0,0.059,0.0,0.0,0.0,0.0,763.15,2.7699999809265137
0.3316668333166684,0.0,0.0501949805019498,0.0,0.0,0.0,0.0,0.0,0.0,0.1048895110488951,0.171982801719828,0.0,0.0082991700829917,0.0,0.0896910308969103,0.171982801719828,0.0185981401859814,0.0,0.0,0.0,0.0,0.0,954.15,4.670000076293945
0.0,0.0,0.0,0.0,0.0,0.0,0.0,0.0,0.0,0.0,0.0,0.0,0.0,0.0,0.0,0.0,0.0,0.3,0.0,0.0,0.0,0.0,460.15,7.210000038146973
0.0,0.0,0.0,0.0,0.0,0.0,0.0,0.0,0.0,0.0,0.0,0.0,0.0,0.0,0.0,0.0,0.0,0.4,0.0,0.0,0.0,0.0,487.15,7.320000171661377
0.0,0.0,0.0,0.0,0.0,0.0,0.0,0.0,0.0,0.0,0.0,0.0,0.0,0.0,0.0,0.0,0.0,0.5,0.0,0.0,0.0,0.0,491.15,7.400000095367432
0.0,0.0,0.0,0.0,0.0,0.0,0.0,0.0,0.0,0.0,0.0,0.0,0.0,0.0,0.0,0.0,0.0,0.6,0.0,0.0,0.0,0.0,514.15,7.539999961853027
0.0,0.0,0.0,0.0,0.0,0.0,0.0,0.0,0.0,0.0,0.0,0.0,0.0,0.0,0.0,0.0,0.0,0.7,0.0,0.0,0.0,0.0,537.15,7.730000019073486
0.0,0.0,0.0,0.0,0.0,0.0,0.0,0.0,0.0,0.0,0.0,0.0,0.0,0.0,0.0,0.0,0.0,0.8,0.0,0.0,0.0,0.0,545.15,7.880000114440918
0.025,0.575,0.0,0.0,0.0,0.0,0.0,0.0,0.0,0.0,0.0,0.2,0.1,0.0,0.0,0.0,0.0,0.1,0.0,0.0,0.0,0.0,565.15,3.0880000591278076
0.05,0.55,0.0,0.0,0.0,0.0,0.0,0.0,0.0,0.0,0.0,0.2,0.1,0.0,0.0,0.0,0.0,0.1,0.0,0.0,0.0,0.0,591.15,3.118000030517578
0.075,0.525,0.0,0.0,0.0,0.0,0.0,0.0,0.0,0.0,0.0,0.2,0.1,0.0,0.0,0.0,0.0,0.1,0.0,0.0,0.0,0.0,615.15,3.1610000133514404
0.1,0.5,0.0,0.0,0.0,0.0,0.0,0.0,0.0,0.0,0.0,0.2,0.1,0.0,0.0,0.0,0.0,0.1,0.0,0.0,0.0,0.0,621.15,3.1670000553131104
0.125,0.475,0.0,0.0,0.0,0.0,0.0,0.0,0.0,0.0,0.0,0.2,0.1,0.0,0.0,0.0,0.0,0.1,0.0,0.0,0.0,0.0,623.15,3.128999948501587
0.15,0.45,0.0,0.0,0.0,0.0,0.0,0.0,0.0,0.0,0.0,0.2,0.1,0.0,0.0,0.0,0.0,0.1,0.0,0.0,0.0,0.0,623.15,3.1089999675750732
0.175,0.425,0.0,0.0,0.0,0.0,0.0,0.0,0.0,0.0,0.0,0.2,0.1,0.0,0.0,0.0,0.0,0.1,0.0,0.0,0.0,0.0,617.15,3.062000036239624
0.0,0.025,0.0,0.0,0.0,0.0,0.1969999999999999,0.0,0.0,0.4639999999999999,0.0,0.314,0.0,0.0,0.0,0.0,0.0,0.0,0.0,0.0,0.0,0.0,723.15,3.059999942779541
0.0,0.025,0.0,0.0,0.0,0.0,0.1969999999999999,0.0,0.0,0.412,0.0,0.366,0.0,0.0,0.0,0.0,0.0,0.0,0.0,0.0,0.0,0.0,713.15,3.2100000381469727
0.0,0.025,0.0,0.0,0.0,0.0,0.1969999999999999,0.0,0.0,0.359,0.0,0.419,0.0,0.0,0.0,0.0,0.0,0.0,0.0,0.0,0.0,0.0,683.15,3.3499999046325684
0.0,0.042,0.0,0.0,0.0,0.0,0.207,0.0,0.0,0.444,0.0,0.307,0.0,0.0,0.0,0.0,0.0,0.0,0.0,0.0,0.0,0.0,693.15,3.0799999237060547
0.0,0.042,0.0,0.0,0.0,0.0,0.1989999999999999,0.0,0.0,0.407,0.0,0.352,0.0,0.0,0.0,0.0,0.0,0.0,0.0,0.0,0.0,0.0,713.15,3.180000066757202
0.0,0.042,0.0,0.0,0.0,0.0,0.208,0.0,0.0,0.346,0.0,0.4039999999999999,0.0,0.0,0.0,0.0,0.0,0.0,0.0,0.0,0.0,0.0,703.15,3.2699999809265137
0.0,0.042,0.0,0.0,0.0,0.0,0.175,0.0,0.0,0.379,0.0,0.4039999999999999,0.0,0.0,0.0,0.0,0.0,0.0,0.0,0.0,0.0,0.0,703.15,3.25
0.64,0.0,0.0,0.0,0.16,0.0,0.0,0.0,0.0,0.0,0.0,0.0,0.0,0.0,0.0,0.0,0.0,0.0,0.0,0.0,0.0,0.0,1143.15,3.303999900817871
0.59,0.0,0.0,0.0,0.16,0.0,0.0,0.0,0.0,0.0,0.0,0.0,0.0,0.0,0.0,0.0,0.0,0.0,0.0,0.0,0.0,0.0,1130.15,3.569000005722046
0.54,0.0,0.0,0.0,0.16,0.0,0.0,0.0,0.0,0.0,0.0,0.0,0.0,0.0,0.0,0.0,0.0,0.0,0.0,0.0,0.0,0.0,1122.15,3.869999885559082
0.57,0.0,0.0,0.0,0.23,0.0,0.0,0.0,0.0,0.0,0.0,0.0,0.0,0.0,0.0,0.0,0.0,0.0,0.0,0.0,0.0,0.0,1135.15,3.38100004196167
0.52,0.0,0.0,0.0,0.23,0.0,0.0,0.0,0.0,0.0,0.0,0.0,0.0,0.0,0.0,0.0,0.0,0.0,0.0,0.0,0.0,0.0,1123.15,3.5999999046325684
0.47,0.0,0.0,0.0,0.23,0.0,0.0,0.0,0.0,0.0,0.0,0.0,0.0,0.0,0.0,0.0,0.0,0.0,0.0,0.0,0.0,0.0,1117.15,3.8540000915527344
0.5995,0.0,0.0,0.0,0.0,0.0,0.2014999999999999,0.0,0.1989999999999999,0.0,0.0,0.0,0.0,0.0,0.0,0.0,0.0,0.0,0.0,0.0,0.0,0.0,883.15,2.5999999046325684
0.6248999999999999,0.0,0.0,0.1149999999999999,0.0155999999999999,0.0,0.0749,0.0252999999999999,0.0905,0.0,0.0,0.0,0.0,0.0,0.0,0.0,0.0,0.0,0.0,0.0,0.0,0.0,773.15,2.5999999046325684
0.7000700070007002,0.0,0.0,0.2179217921792179,0.0042004200420042,0.0,0.0066006600660066,0.0,0.0177017701770177,0.0,0.0,0.0,0.0,0.0,0.0,0.0,0.0,0.0,0.0,0.0,0.0,0.0,713.15,2.5
0.0,0.3437343734373437,0.0,0.375037503750375,0.1562156215621561,0.0,0.0,0.0,0.0,0.0,0.0,0.0,0.0,0.0,0.0,0.0,0.0,0.0,0.0,0.0,0.0,0.0,668.15,2.697000026702881
0.0,0.3167,0.0,0.3333,0.15,0.0,0.0,0.0,0.0,0.0,0.0,0.0,0.0,0.0,0.0,0.0,0.0,0.0,0.0,0.0,0.0,0.0,650.15,2.703000068664551
0.0,0.2857,0.0,0.2857,0.1429,0.0,0.0,0.0,0.0,0.0,0.0,0.0,0.0,0.0,0.0,0.0,0.0,0.0,0.0,0.0,0.0,0.0,643.15,2.7320001125335693
0.0,0.3611,0.0,0.4443999999999999,0.1389,0.0,0.0,0.0,0.0,0.0,0.0,0.0,0.0,0.0,0.0,0.0,0.0,0.0,0.0,0.0,0.0,0.0,668.15,2.816999912261963
0.0,0.3529,0.0,0.4118,0.1471,0.0,0.0,0.0,0.0,0.0,0.0,0.0,0.0,0.0,0.0,0.0,0.0,0.0,0.0,0.0,0.0,0.0,678.15,2.928999900817871
0.0,0.3437343734373437,0.0,0.375037503750375,0.1562156215621561,0.0,0.0,0.0,0.0,0.0,0.0,0.0,0.0,0.0,0.0,0.0,0.0,0.0,0.0,0.0,0.0,0.0,655.15,3.015000104904175
0.0,0.0,0.0,0.0,0.0,0.0,0.0,0.0,0.0,0.2,0.0,0.0,0.0,0.0,0.35,0.0,0.0,0.0,0.0,0.0,0.0,0.0,953.15,5.150000095367432
0.0,0.0,0.0,0.0,0.0,0.0,0.0,0.0,0.0,0.275,0.0,0.0,0.0,0.0,0.275,0.0,0.0,0.0,0.0,0.0,0.0,0.0,943.15,4.849999904632568
0.0,0.0,0.0,0.0,0.0,0.0,0.0,0.0,0.0,0.35,0.0,0.0,0.0,0.0,0.2,0.0,0.0,0.0,0.0,0.0,0.0,0.0,933.15,4.53000020980835
0.0,0.0,0.0,0.0,0.0,0.0,0.0,0.0,0.0,0.2,0.0,0.0,0.0,0.0,0.3,0.0,0.0,0.0,0.0,0.0,0.0,0.0,943.15,5.119999885559082
0.0,0.0,0.0,0.0,0.0,0.0,0.0,0.0,0.0,0.25,0.0,0.0,0.0,0.0,0.25,0.0,0.0,0.0,0.0,0.0,0.0,0.0,938.15,4.929999828338623
0.0,0.0,0.0,0.0,0.0,0.0,0.0,0.0,0.0,0.2,0.0,0.0,0.0,0.0,0.25,0.0,0.0,0.0,0.0,0.0,0.0,0.0,943.15,5.010000228881836
0.0,0.0,0.0,0.0,0.0,0.0,0.0,0.0,0.0,0.225,0.0,0.0,0.0,0.0,0.225,0.0,0.0,0.0,0.0,0.0,0.0,0.0,938.15,4.840000152587891
0.0,0.0,0.0,0.0,0.0,0.0,0.0,0.0,0.0,0.2,0.0,0.0,0.0,0.0,0.2,0.0,0.0,0.0,0.0,0.0,0.0,0.0,943.15,4.840000152587891
0.0,0.0,0.0,0.0,0.0,0.0,0.0,0.0,0.0,0.0,0.0,0.0,0.0,0.0,0.0,0.0,0.0,0.9,0.0,0.0,0.0,0.0,600.15,8.075130462646484
0.0,0.0,0.0,0.0,0.0,0.0,0.0,0.0,0.0,0.0,0.0,0.0,0.0,0.0,0.0,0.0,0.0,0.8,0.0,0.0,0.0,0.0,582.15,6.959329605102539
0.0,0.0,0.0,0.0,0.0,0.0,0.0,0.0,0.0,0.0,0.0,0.0,0.0,0.0,0.0,0.0,0.0,0.7,0.0,0.0,0.0,0.0,590.15,6.721016883850098
0.0,0.0,0.0,0.0,0.0,0.0,0.0,0.0,0.0,0.0,0.0,0.0,0.0,0.0,0.0,0.0,0.0,0.6,0.0,0.0,0.0,0.0,554.15,6.499542236328125
0.0,0.0,0.0,0.0,0.0,0.0,0.0,0.0,0.0,0.0,0.0,0.0,0.0,0.0,0.0,0.0,0.0,0.5,0.0,0.0,0.0,0.0,525.15,6.300998687744141
0.0,0.0,0.0,0.0,0.0,0.0,0.0,0.0,0.0,0.0,0.0,0.0,0.0,0.0,0.0,0.0,0.0,0.4,0.0,0.0,0.0,0.0,490.15,6.3089494705200195
0.0,0.0,0.0604060406040604,0.0687068706870687,0.1834183418341834,0.0,0.0,0.0,0.0687068706870687,0.0,0.1826182618261826,0.0,0.0,0.0,0.0,0.2907290729072908,0.0,0.0,0.0,0.0,0.0,0.0,943.15,4.730000019073486
0.0,0.0,0.0,0.0,0.0,0.0,0.0,0.0,0.0,0.0,0.0,0.0,0.0,0.0,0.0,0.0,0.1765,0.0,0.0,0.0,0.8234999999999999,0.0,679.15,5.360000133514404
0.0,0.0,0.0,0.0,0.0,0.0,0.0,0.0,0.0,0.0,0.0,0.0,0.0,0.0,0.0,0.0,0.1429,0.0571,0.0,0.0,0.8,0.0,672.15,5.510000228881836
0.0,0.0,0.0,0.0,0.0,0.0,0.0,0.0,0.0,0.0,0.0,0.0,0.0,0.0,0.0,0.0,0.1110999999999999,0.1110999999999999,0.0,0.0,0.7778,0.0,650.15,5.75
0.0,0.0,0.0,0.0,0.0,0.0,0.0,0.0,0.0,0.0,0.0,0.0,0.0,0.0,0.0,0.0,0.0810918908109189,0.1621837816218378,0.0,0.0,0.7567243275672433,0.0,624.15,5.96999979019165
0.0,0.0,0.0,0.0,0.0,0.0,0.0,0.0,0.0,0.0,0.0,0.0,0.0,0.0,0.0,0.0,0.0526052605260526,0.2105210521052105,0.0,0.0,0.7368736873687369,0.0,605.15,6.170000076293945
0.0,0.0,0.0,0.0,0.0,0.0,0.0,0.0,0.0,0.0,0.0,0.0,0.0,0.0,0.0,0.0,0.1110999999999999,0.0,0.0,0.0,0.8889,0.0,647.15,5.400000095367432
0.0,0.0,0.0,0.0,0.0,0.0,0.0,0.0,0.0,0.0,0.0,0.0,0.0,0.0,0.0,0.0,0.1110999999999999,0.0556,0.0,0.0,0.8332999999999999,0.0,650.15,5.570000171661377
0.0,0.0,0.0,0.0,0.0,0.0,0.0,0.0,0.0,0.0,0.0,0.0,0.0,0.0,0.0,0.0,0.1110999999999999,0.1110999999999999,0.0,0.0,0.7778,0.0,650.15,5.75
0.0,0.0,0.0,0.0,0.0,0.0,0.0,0.0,0.0,0.0,0.0,0.0,0.0,0.0,0.0,0.0,0.1110999999999999,0.1667,0.0,0.0,0.7222,0.0,641.15,5.929999828338623
0.0,0.0,0.0,0.0,0.0,0.0,0.0,0.0,0.0,0.0,0.0,0.0,0.0,0.0,0.0,0.0,0.1110999999999999,0.2221999999999999,0.0,0.0,0.6667000000000001,0.0,648.15,6.090000152587891
0.0,0.0,0.0,0.0,0.0,0.0,0.0,0.0,0.0,0.0,0.0,0.0,0.0,0.0,0.0,0.0,0.1765,0.1176,0.0,0.0,0.7059000000000001,0.0,690.15,5.650000095367432
0.0,0.0,0.0,0.0,0.0,0.0,0.0,0.0,0.0,0.0,0.0,0.0,0.0,0.0,0.0,0.0,0.1428857114288571,0.1142885711428857,0.0,0.0,0.7428257174282572,0.0,670.15,5.690000057220459
0.0,0.0,0.0,0.0,0.0,0.0,0.0,0.0,0.0,0.0,0.0,0.0,0.0,0.0,0.0,0.0,0.0810999999999999,0.1081,0.0,0.0,0.8108,0.0,629.15,5.800000190734863
0.0,0.0,0.0,0.0,0.0,0.0,0.0,0.0,0.0,0.0,0.0,0.0,0.0,0.0,0.0,0.0,0.0526,0.1052999999999999,0.0,0.0,0.8421,0.0,609.15,5.849999904632568
0.0,0.0,0.0,0.0,0.0,0.0,0.0,0.0,0.0,0.0,0.0,0.0,0.0,0.0,0.0,0.0,0.0,0.5714,0.0,0.25,0.0,0.0,612.15,8.199999809265137
0.638,0.0,0.0,0.0,0.16,0.0,0.101,0.101,0.0,0.0,0.0,0.0,0.0,0.0,0.0,0.0,0.0,0.0,0.0,0.0,0.0,0.0,1068.15,2.5899999141693115
0.604,0.0,0.0,0.0,0.166,0.0,0.105,0.105,0.0,0.0,0.0,0.0,0.0,0.0,0.0,0.0,0.0,0.0,0.0,0.0,0.0,0.0,1118.15,2.630000114440918
0.57,0.0,0.0,0.0,0.173,0.0,0.1089999999999999,0.1089999999999999,0.0,0.0,0.0,0.0,0.0,0.0,0.0,0.0,0.0,0.0,0.0,0.0,0.0,0.0,1123.15,2.6600000858306885
0.5305,0.0,0.0,0.0,0.1808,0.0,0.1139,0.1139,0.0,0.0,0.0,0.0,0.0,0.0,0.0,0.0,0.0,0.0,0.0,0.0,0.0,0.0,1150.15,2.690000057220459
0.44,0.0,0.0,0.0,0.12,0.0,0.34,0.1,0.0,0.0,0.0,0.0,0.0,0.0,0.0,0.0,0.0,0.0,0.0,0.0,0.0,0.0,1028.15,2.8399999141693115
0.4019999999999999,0.0,0.0,0.0,0.1239999999999999,0.0,0.352,0.104,0.0,0.0,0.0,0.0,0.0,0.0,0.0,0.0,0.0,0.0,0.0,0.0,0.0,0.0,1063.15,2.869999885559082
0.3616,0.0,0.0,0.0,0.1299,0.0,0.3646,0.1069,0.0,0.0,0.0,0.0,0.0,0.0,0.0,0.0,0.0,0.0,0.0,0.0,0.0,0.0,1067.15,2.890000104904175
0.319,0.0,0.0,0.0,0.134,0.0,0.379,0.111,0.0,0.0,0.0,0.0,0.0,0.0,0.0,0.0,0.0,0.0,0.0,0.0,0.0,0.0,1113.15,2.9100000858306885
