Repository: dorukdogular/vitreos

# Data

## Source

Glass property data is sourced from the [SciGlass database](https://github.com/epam/SciGlass) (EPAM Systems), made available under the [Open Database License (ODbL)](https://opendatacommons.org/licenses/odbl/1-0/). Accessed via the [glasspy](https://github.com/drcassar/glasspy) Python library.

## Files tracked in git

| File | Description |
|---|---|
| `clean.csv` | Deduplicated glass-forming ability dataset (11858 rows) |
| `tg_dataset.csv` | 76377 glasses with Tg (K) and 22 oxide mol% features |
| `tg_density_dataset.csv` | 31173 glasses with both Tg (K) and density (g/cm³) |

File: data/tg_density_dataset.csv (part 23 of 109)
SiO2,P2O5,ZrO2,Na2O,Al2O3,Fe2O3,CaO,MgO,K2O,B2O3,BaO,ZnO,Li2O,SrO,La2O3,TiO2,Nb2O5,PbO,Sb2O3,Bi2O3,TeO2,Se,Tg,density
0.2713,0.0,0.0,0.0,0.1391,0.0,0.3944,0.1161,0.0,0.0,0.0,0.0,0.0,0.0,0.0,0.0,0.0,0.0,0.0,0.0,0.0,0.0,1103.15,2.940000057220459
0.221,0.0,0.0,0.0,0.145,0.0,0.41,0.121,0.0,0.0,0.0,0.0,0.0,0.0,0.0,0.0,0.0,0.0,0.0,0.0,0.0,0.0,1142.15,2.9700000286102295
0.0,0.35,0.0,0.0,0.0,0.0,0.0,0.0,0.0,0.0,0.0,0.0,0.35,0.0,0.0,0.0,0.0,0.0,0.0,0.0,0.0,0.0,540.15,2.3299999237060547
0.0,0.31,0.0,0.0,0.0,0.0,0.0,0.0,0.0,0.0,0.0,0.0,0.39,0.0,0.0,0.0,0.0,0.0,0.0,0.0,0.0,0.0,540.15,2.3399999141693115
0.0,0.28,0.0,0.0,0.0,0.0,0.0,0.0,0.0,0.0,0.0,0.0,0.42,0.0,0.0,0.0,0.0,0.0,0.0,0.0,0.0,0.0,542.15,2.3399999141693115
0.0,0.25,0.0,0.0,0.0,0.0,0.0,0.0,0.0,0.0,0.0,0.0,0.45,0.0,0.0,0.0,0.0,0.0,0.0,0.0,0.0,0.0,548.15,2.3399999141693115
0.0,0.45,0.0,0.0,0.0,0.0,0.0,0.0,0.0,0.0,0.0,0.0,0.45,0.0,0.0,0.0,0.0,0.0,0.0,0.0,0.0,0.0,576.15,2.3399999141693115
0.0,0.4,0.0,0.0,0.0,0.0,0.0,0.0,0.0,0.0,0.0,0.0,0.45,0.0,0.0,0.0,0.0,0.0,0.0,0.0,0.0,0.0,561.15,2.3399999141693115
0.0,0.3,0.0,0.0,0.0,0.0,0.0,0.0,0.0,0.0,0.0,0.0,0.45,0.0,0.0,0.0,0.0,0.0,0.0,0.0,0.0,0.0,553.15,2.3499999046325684
0.0,0.35,0.0,0.0,0.0,0.0,0.0,0.0,0.0,0.0,0.0,0.0,0.55,0.0,0.0,0.0,0.0,0.0,0.0,0.0,0.0,0.0,569.15,2.359999895095825
0.0,0.35,0.0,0.0,0.0,0.0,0.0,0.0,0.0,0.0,0.0,0.0,0.5,0.0,0.0,0.0,0.0,0.0,0.0,0.0,0.0,0.0,563.15,2.3499999046325684
0.0,0.35,0.0,0.0,0.0,0.0,0.0,0.0,0.0,0.0,0.0,0.0,0.4,0.0,0.0,0.0,0.0,0.0,0.0,0.0,0.0,0.0,555.15,2.3399999141693115
0.0,0.5,0.0,0.0,0.0,0.0,0.0,0.0,0.0,0.0,0.0,0.0,0.5,0.0,0.0,0.0,0.0,0.0,0.0,0.0,0.0,0.0,591.15,2.3499999046325684
0.0,0.4,0.0,0.0,0.0,0.0,0.0,0.0,0.0,0.0,0.0,0.0,0.4,0.0,0.0,0.0,0.0,0.0,0.0,0.0,0.0,0.0,565.15,2.3399999141693115
0.0,0.0,0.0,0.0,0.0,0.0,0.0,0.0,0.0,0.0,0.0,0.0,0.05,0.0,0.0,0.0,0.05,0.0,0.0,0.0,0.9,0.0,587.15,5.409999847412109
0.0,0.0,0.0,0.0,0.0,0.0,0.0,0.0,0.0,0.0,0.0,0.0,0.1,0.0,0.0,0.0,0.1,0.0,0.0,0.0,0.8,0.0,599.15,5.159999847412109
0.0,0.0,0.0,0.0,0.0,0.0,0.0,0.0,0.0,0.0,0.0,0.0,0.15,0.0,0.0,0.0,0.15,0.0,0.0,0.0,0.7,0.0,631.15,4.769999980926514
0.0,0.0,0.0,0.0,0.0,0.0,0.0,0.0,0.0,0.0,0.0,0.0,0.2,0.0,0.0,0.0,0.2,0.0,0.0,0.0,0.6,0.0,661.15,4.869999885559082
0.5791942080579192,0.0019999800001999,0.0051999480005199,0.1676983230167697,0.0092999070009299,0.0003999960000399,0.0474995250047499,0.0487995120048799,0.0,0.0937990620093798,0.0011999880001199,0.0,0.0,0.0014999850001499,0.0002099979000209,0.0269997300026999,0.0,0.0,0.0,0.0,0.0004399956000439,0.0,816.15,2.7720000743865967
0.0,0.0,0.0,0.0,0.0,0.0,0.0,0.0,0.0,0.0,0.0,0.0,0.0,0.0,0.0,0.0,0.0,0.05,0.0,0.0,0.0,0.0,333.15,6.010000228881836
0.6724,0.0,0.0,0.0,0.0012,0.0,0.0,0.0,0.0,0.0,0.0,0.0,0.3264,0.0,0.0,0.0,0.0,0.0,0.0,0.0,0.0,0.0,733.15,2.3299999237060547
0.5737573757375737,0.0,0.0,0.0,0.0049004900490049,0.0,0.0,0.0,0.0,0.0,0.0,0.0,0.2801280128012801,0.0,0.0,0.0,0.0,0.0,0.0,0.0,0.1412141214121411,0.0,678.15,2.809999942779541
0.5307,0.0,0.0,0.0,0.005,0.0,0.0,0.0,0.0038,0.0,0.0,0.0,0.2789999999999999,0.0,0.0,0.0,0.0,0.0,0.0,0.0,0.1815,0.0,657.15,2.940000057220459
0.4921999999999999,0.0,0.0,0.0,0.0046999999999999,0.0,0.0,0.0,0.0036,0.0,0.0,0.0,0.2859,0.0,0.0,0.0,0.0,0.0,0.0,0.0,0.2135999999999999,0.0,642.15,3.299999952316284
0.0,0.0,0.0,0.0,0.0,0.0,0.0,0.0,0.0,0.0,0.0,0.0,0.286,0.0,0.0,0.0,0.0,0.0,0.0,0.0,0.7140000000000001,0.0,526.15,4.619999885559082
0.316031603160316,0.0855085508550855,0.0,0.0,0.0,0.0,0.3122312231223122,0.2862286228622862,0.0,0.0,0.0,0.0,0.0,0.0,0.0,0.0,0.0,0.0,0.0,0.0,0.0,0.0,973.15,2.9100000858306885
0.3137999999999999,0.0843999999999999,0.0,0.0,0.0,0.0,0.3085,0.2809,0.0,0.0,0.0,0.0,0.0,0.0,0.0,0.0,0.0,0.0,0.0,0.0,0.0,0.0,946.15,2.9600000381469727
0.3073,0.0853999999999999,0.0,0.0,0.0,0.0,0.2954,0.2833,0.0,0.0,0.0,0.0,0.0,0.0,0.0,0.0,0.0,0.0,0.0,0.0,0.0,0.0,928.15,2.9600000381469727
0.2969,0.0811,0.0,0.0,0.0,0.0,0.2915,0.2872,0.0,0.0,0.0,0.0,0.0,0.0,0.0,0.0,0.0,0.0,0.0,0.0,0.0,0.0,898.15,2.940000057220459
0.8008,0.0,0.0,0.1456,0.0,0.0,0.0536,0.0,0.0,0.0,0.0,0.0,0.0,0.0,0.0,0.0,0.0,0.0,0.0,0.0,0.0,0.0,773.15,2.4119999408721924
0.7967796779677967,0.0,0.0,0.0965096509650965,0.0,0.0,0.1067106710671067,0.0,0.0,0.0,0.0,0.0,0.0,0.0,0.0,0.0,0.0,0.0,0.0,0.0,0.0,0.0,833.15,2.433000087738037
0.7519,0.0,0.0,0.1944,0.0,0.0,0.0537,0.0,0.0,0.0,0.0,0.0,0.0,0.0,0.0,0.0,0.0,0.0,0.0,0.0,0.0,0.0,763.15,2.4600000381469727
0.7481,0.0,0.0,0.145,0.0,0.0,0.1069,0.0,0.0,0.0,0.0,0.0,0.0,0.0,0.0,0.0,0.0,0.0,0.0,0.0,0.0,0.0,801.15,2.4809999465942383
0.7443,0.0,0.0,0.0961999999999999,0.0,0.0,0.1594999999999999,0.0,0.0,0.0,0.0,0.0,0.0,0.0,0.0,0.0,0.0,0.0,0.0,0.0,0.0,0.0,858.15,2.503000020980835
0.6992999999999999,0.0,0.0,0.1936999999999999,0.0,0.0,0.1069999999999999,0.0,0.0,0.0,0.0,0.0,0.0,0.0,0.0,0.0,0.0,0.0,0.0,0.0,0.0,0.0,783.15,2.5239999294281006
0.8343250297508925,0.0,0.0,0.0359010770323109,0.0127003810114303,0.000270008100243,0.0055001650049501,0.00150004500135,0.0020000600018,0.1074032220966628,0.00040001200036,0.0,0.0,0.0,0.0,0.0,0.0,0.0,0.0,0.0,0.0,0.0,813.15,2.2300000190734863
0.7152570845749257,0.0,0.0,0.1413915165090095,0.0063996160230386,0.0002599844009359,0.0759954402735836,0.0587964722116673,0.0018998860068395,0.0,0.0,0.0,0.0,0.0,0.0,0.0,0.0,0.0,0.0,0.0,0.0,0.0,808.15,2.490000009536743
0.7023,0.0,0.0,0.1427999999999999,0.0029,0.0003,0.081,0.0688,0.0019,0.0,0.0,0.0,0.0,0.0,0.0,0.0,0.0,0.0,0.0,0.0,0.0,0.0,803.15,2.490000009536743
0.7217639118044098,0.0,0.0,0.1306934653267336,0.0122993850307484,0.0007499625018749,0.0700964951752412,0.0605969701514924,0.0037998100094995,0.0,0.0,0.0,0.0,0.0,0.0,0.0,0.0,0.0,0.0,0.0,0.0,0.0,803.15,2.490000009536743
0.7586758675867588,0.0,0.0,0.0906090609060906,0.0438043804380438,0.0002000200020002,0.0182018201820182,0.0,0.0075007500750075,0.0706070607060706,0.0104010401040104,0.0,0.0,0.0,0.0,0.0,0.0,0.0,0.0,0.0,0.0,0.0,848.15,2.4800000190734863
0.7560243975602441,0.0,0.0,0.0308969103089691,0.0,0.0,0.0170982901709829,0.0,0.0915908409159084,0.0,0.0370962903709629,0.0,0.0,0.0,0.0,0.0,0.0,0.0,0.0,0.0,0.0,0.0,714.15,2.509999990463257
0.7417516496700659,0.0,0.0,0.0313937212557488,0.0063987202559488,0.0,0.0,0.0,0.0928814237152569,0.013997200559888,0.0422915416916616,0.0,0.006498700259948,0.0,0.0,0.0,0.0,0.0,0.0,0.0,0.0,0.0,709.15,2.549999952316284
0.7189,0.0,0.0,0.0358,0.0,0.0,0.0226,0.0,0.0909,0.0,0.0306,0.0,0.0106,0.0,0.0,0.0237999999999999,0.0,0.0,0.0,0.0,0.0,0.0,720.15,2.549999952316284
0.6285000000000001,0.0,0.0,0.0372,0.0194,0.0,0.0,0.0,0.1144999999999999,0.1011,0.03,0.0,0.0,0.0,0.0,0.0,0.0,0.0,0.0,0.0,0.0,0.0,780.15,2.5799999237060547
0.0,0.375,0.0,0.0,0.0,0.0,0.0,0.0,0.0,0.0,0.0,0.0,0.0,0.0,0.0,0.0,0.0,0.0,0.0,0.0,0.0,0.0,407.15,4.14011812210083
0.0,0.3998,0.0,0.0,0.0,0.0,0.0,0.0,0.0,0.0,0.0,0.0,0.0,0.0,0.0,0.0,0.0,0.0,0.0,0.0,0.0,0.0,400.15,3.937891721725464
0.0,0.4246999999999999,0.0,0.0,0.0,0.0,0.0,0.0,0.0,0.0,0.0,0.0,0.0,0.0,0.0,0.0,0.0,0.0,0.0,0.0,0.0,0.0,402.15,3.900627613067627
0.0,0.3503350335033503,0.0,0.0,0.0,0.0,0.0,0.0,0.0,0.0,0.0,0.0,0.0,0.0,0.0,0.0,0.0,0.0,0.0,0.0,0.0,0.0,404.15,3.907959938049317
0.0,0.3753,0.0,0.0,0.0,0.0,0.0,0.0,0.0,0.0,0.0,0.0,0.0,0.0,0.0,0.0,0.0,0.0,0.0,0.0,0.0,0.0,399.15,3.8443350791931152
0.0,0.4,0.0,0.0,0.0,0.0,0.0,0.0,0.0,0.0,0.0,0.0,0.0,0.0,0.0,0.0,0.0,0.0,0.0,0.0,0.0,0.0,400.15,3.764294862747192
0.0,0.3498349834983498,0.0,0.0,0.0,0.0,0.0,0.0,0.0,0.0,0.0,0.0,0.0,0.0,0.0,0.0,0.0,0.0,0.0,0.0,0.0,0.0,400.15,3.755205392837525
0.0,0.3754,0.0,0.0,0.0,0.0,0.0,0.0,0.0,0.0,0.0,0.0,0.0,0.0,0.0,0.0,0.0,0.0,0.0,0.0,0.0,0.0,405.15,3.699551820755005
0.0,0.3,0.0,0.0,0.0,0.0,0.0,0.0,0.0,0.0,0.0,0.0,0.0,0.0,0.0,0.0,0.0,0.0,0.0,0.0,0.0,0.0,407.15,4.28000020980835
0.0,0.3,0.0,0.0,0.0,0.0,0.0,0.0,0.0,0.0,0.0,0.0,0.0,0.0,0.0,0.0,0.0,0.0,0.0,0.0,0.0,0.0,405.15,4.25
0.0,0.3,0.0,0.0,0.0,0.0,0.0,0.0,0.0,0.0,0.0,0.0,0.0,0.0,0.0,0.0,0.0,0.0,0.0,0.0,0.0,0.0,402.15,4.230000019073486
0.0,0.3,0.0,0.0,0.0,0.0,0.0,0.0,0.0,0.0,0.0,0.0,0.0,0.0,0.0,0.0,0.0,0.0,0.0,0.0,0.0,0.0,402.15,4.199999809265137
0.0,0.3,0.0,0.0,0.0,0.0,0.0,0.0,0.0,0.0,0.0,0.0,0.0,0.0,0.0,0.0,0.0,0.0,0.0,0.0,0.0,0.0,401.15,4.170000076293945
0.0,0.3,0.0,0.0,0.0,0.0,0.0,0.0,0.0,0.0,0.0,0.0,0.0,0.0,0.0,0.0,0.0,0.0,0.0,0.0,0.0,0.0,402.15,4.150000095367432
0.0,0.3,0.0,0.0,0.0,0.0,0.0,0.0,0.0,0.0,0.0,0.0,0.0,0.0,0.0,0.0,0.0,0.0,0.0,0.0,0.0,0.0,401.15,4.130000114440918
0.0,0.3,0.0,0.0,0.0,0.0,0.0,0.0,0.0,0.0,0.0,0.0,0.0,0.0,0.0,0.0,0.0,0.0,0.0,0.0,0.0,0.0,399.15,4.090000152587891
0.0,0.3,0.0,0.0,0.0,0.0,0.0,0.0,0.0,0.0,0.0,0.0,0.0,0.0,0.0,0.0,0.0,0.0,0.0,0.0,0.0,0.0,396.15,4.059999942779541
0.75,0.0,0.0,0.0,0.0,0.0,0.0,0.0,0.0,0.0,0.0,0.0,0.25,0.0,0.0,0.0,0.0,0.0,0.0,0.0,0.0,0.0,743.15,2.3299999237060547
0.73,0.0,0.0,0.0,0.0,0.0,0.0,0.0,0.0,0.0,0.0,0.0,0.25,0.0,0.0,0.0,0.0,0.0,0.0,0.0,0.0,0.0,783.15,2.4100000858306885
0.7,0.0,0.0,0.0,0.0,0.0,0.0,0.0,0.0,0.0,0.0,0.0,0.25,0.0,0.0,0.0,0.0,0.0,0.0,0.0,0.0,0.0,860.15,2.5299999713897705
0.68,0.0,0.0,0.0,0.0,0.0,0.0,0.0,0.0,0.0,0.0,0.0,0.25,0.0,0.0,0.0,0.0,0.0,0.0,0.0,0.0,0.0,893.15,2.5999999046325684
0.65,0.0,0.0,0.0,0.0,0.0,0.0,0.0,0.0,0.0,0.0,0.0,0.25,0.0,0.0,0.0,0.0,0.0,0.0,0.0,0.0,0.0,926.15,2.700000047683716
0.63,0.0,0.0,0.0,0.0,0.0,0.0,0.0,0.0,0.0,0.0,0.0,0.25,0.0,0.0,0.0,0.0,0.0,0.0,0.0,0.0,0.0,943.15,2.740000009536743
0.6,0.0,0.0,0.0,0.0,0.0,0.0,0.0,0.0,0.0,0.0,0.0,0.25,0.0,0.0,0.0,0.0,0.0,0.0,0.0,0.0,0.0,962.15,2.819999933242798
0.75,0.0,0.0,0.25,0.0,0.0,0.0,0.0,0.0,0.0,0.0,0.0,0.0,0.0,0.0,0.0,0.0,0.0,0.0,0.0,0.0,0.0,750.15,2.4000000953674316
0.73,0.0,0.0,0.25,0.0,0.0,0.0,0.0,0.0,0.0,0.0,0.0,0.0,0.0,0.0,0.0,0.0,0.0,0.0,0.0,0.0,0.0,815.15,2.4800000190734863
0.7,0.0,0.0,0.25,0.0,0.0,0.0,0.0,0.0,0.0,0.0,0.0,0.0,0.0,0.0,0.0,0.0,0.0,0.0,0.0,0.0,0.0,925.15,2.559999942779541
0.68,0.0,0.0,0.25,0.0,0.0,0.0,0.0,0.0,0.0,0.0,0.0,0.0,0.0,0.0,0.0,0.0,0.0,0.0,0.0,0.0,0.0,964.15,2.619999885559082
0.65,0.0,0.0,0.25,0.0,0.0,0.0,0.0,0.0,0.0,0.0,0.0,0.0,0.0,0.0,0.0,0.0,0.0,0.0,0.0,0.0,0.0,1020.15,2.690000057220459
0.63,0.0,0.0,0.25,0.0,0.0,0.0,0.0,0.0,0.0,0.0,0.0,0.0,0.0,0.0,0.0,0.0,0.0,0.0,0.0,0.0,0.0,1026.15,2.740000009536743
0.6,0.0,0.0,0.25,0.0,0.0,0.0,0.0,0.0,0.0,0.0,0.0,0.0,0.0,0.0,0.0,0.0,0.0,0.0,0.0,0.0,0.0,1042.15,2.799999952316284
0.75,0.0,0.0,0.0,0.0,0.0,0.0,0.0,0.25,0.0,0.0,0.0,0.0,0.0,0.0,0.0,0.0,0.0,0.0,0.0,0.0,0.0,784.15,2.450000047683716
0.73,0.0,0.0,0.0,0.0,0.0,0.0,0.0,0.25,0.0,0.0,0.0,0.0,0.0,0.0,0.0,0.0,0.0,0.0,0.0,0.0,0.0,862.15,2.490000009536743
0.7,0.0,0.0,0.0,0.0,0.0,0.0,0.0,0.25,0.0,0.0,0.0,0.0,0.0,0.0,0.0,0.0,0.0,0.0,0.0,0.0,0.0,977.15,2.5899999141693115
0.68,0.0,0.0,0.0,0.0,0.0,0.0,0.0,0.25,0.0,0.0,0.0,0.0,0.0,0.0,0.0,0.0,0.0,0.0,0.0,0.0,0.0,997.15,2.609999895095825
0.65,0.0,0.0,0.0,0.0,0.0,0.0,0.0,0.25,0.0,0.0,0.0,0.0,0.0,0.0,0.0,0.0,0.0,0.0,0.0,0.0,0.0,1032.15,2.6600000858306885
0.63,0.0,0.0,0.0,0.0,0.0,0.0,0.0,0.25,0.0,0.0,0.0,0.0,0.0,0.0,0.0,0.0,0.0,0.0,0.0,0.0,0.0,1043.15,2.690000057220459
0.6,0.0,0.0,0.0,0.0,0.0,0.0,0.0,0.25,0.0,0.0,0.0,0.0,0.0,0.0,0.0,0.0,0.0,0.0,0.0,0.0,0.0,1062.15,2.75
0.75,0.0,0.0,0.0,0.0,0.0,0.0,0.0,0.0,0.0,0.0,0.0,0.0,0.0,0.0,0.0,0.0,0.0,0.0,0.0,0.0,0.0,797.15,2.9800000190734863
0.68,0.0,0.0,0.0,0.0,0.0,0.0,0.0,0.0,0.0,0.0,0.0,0.0,0.0,0.0,0.0,0.0,0.0,0.0,0.0,0.0,0.0,1025.15,3.2200000286102295
0.65,0.0,0.0,0.0,0.0,0.0,0.0,0.0,0.0,0.0,0.0,0.0,0.0,0.0,0.0,0.0,0.0,0.0,0.0,0.0,0.0,0.0,1045.15,3.2200000286102295
0.63,0.0,0.0,0.0,0.0,0.0,0.0,0.0,0.0,0.0,0.0,0.0,0.0,0.0,0.0,0.0,0.0,0.0,0.0,0.0,0.0,0.0,1052.15,3.25
0.75,0.0,0.0,0.0,0.0,0.0,0.0,0.0,0.0,0.0,0.0,0.0,0.0,0.0,0.0,0.0,0.0,0.0,0.0,0.0,0.0,0.0,811.15,3.440000057220459
0.7,0.0,0.0,0.0,0.0,0.0,0.0,0.0,0.0,0.0,0.0,0.0,0.0,0.0,0.0,0.0,0.0,0.0,0.0,0.0,0.0,0.0,1021.15,3.569999933242798
0.68,0.0,0.0,0.0,0.0,0.0,0.0,0.0,0.0,0.0,0.0,0.0,0.0,0.0,0.0,0.0,0.0,0.0,0.0,0.0,0.0,0.0,1048.15,3.609999895095825
0.65,0.0,0.0,0.0,0.0,0.0,0.0,0.0,0.0,0.0,0.0,0.0,0.0,0.0,0.0,0.0,0.0,0.0,0.0,0.0,0.0,0.0,1065.15,3.609999895095825
0.63,0.0,0.0,0.0,0.0,0.0,0.0,0.0,0.0,0.0,0.0,0.0,0.0,0.0,0.0,0.0,0.0,0.0,0.0,0.0,0.0,0.0,1082.15,3.5999999046325684
0.647,0.0,0.0,0.353,0.0,0.0,0.0,0.0,0.0,0.0,0.0,0.0,0.0,0.0,0.0,0.0,0.0,0.0,0.0,0.0,0.0,0.0,703.15,2.505000114440918
0.657,0.0,0.0,0.3429999999999999,0.0,0.0,0.0,0.0,0.0,0.0,0.0,0.0,0.0,0.0,0.0,0.0,0.0,0.0,0.0,0.0,0.0,0.0,708.15,2.494999885559082
0.667,0.0,0.0,0.3329999999999999,0.0,0.0,0.0,0.0,0.0,0.0,0.0,0.0,0.0,0.0,0.0,0.0,0.0,0.0,0.0,0.0,0.0,0.0,723.15,2.490000009536743
0.677,0.0,0.0,0.3229999999999999,0.0,0.0,0.0,0.0,0.0,0.0,0.0,0.0,0.0,0.0,0.0,0.0,0.0,0.0,0.0,0.0,0.0,0.0,723.15,2.484999895095825
0.687,0.0,0.0,0.313,0.0,0.0,0.0,0.0,0.0,0.0,0.0,0.0,0.0,0.0,0.0,0.0,0.0,0.0,0.0,0.0,0.0,0.0,733.15,2.4800000190734863
0.6970000000000001,0.0,0.0,0.303,0.0,0.0,0.0,0.0,0.0,0.0,0.0,0.0,0.0,0.0,0.0,0.0,0.0,0.0,0.0,0.0,0.0,0.0,733.15,2.4700000286102295
0.706,0.0,0.0,0.294,0.0,0.0,0.0,0.0,0.0,0.0,0.0,0.0,0.0,0.0,0.0,0.0,0.0,0.0,0.0,0.0,0.0,0.0,733.15,2.461999893188477
0.716,0.0,0.0,0.284,0.0,0.0,0.0,0.0,0.0,0.0,0.0,0.0,0.0,0.0,0.0,0.0,0.0,0.0,0.0,0.0,0.0,0.0,738.15,2.4549999237060547
0.726,0.0,0.0,0.2739999999999999,0.0,0.0,0.0,0.0,0.0,0.0,0.0,0.0,0.0,0.0,0.0,0.0,0.0,0.0,0.0,0.0,0.0,0.0,733.15,2.450000047683716
0.736,0.0,0.0,0.264,0.0,0.0,0.0,0.0,0.0,0.0,0.0,0.0,0.0,0.0,0.0,0.0,0.0,0.0,0.0,0.0,0.0,0.0,733.15,2.440000057220459
0.746,0.0,0.0,0.254,0.0,0.0,0.0,0.0,0.0,0.0,0.0,0.0,0.0,0.0,0.0,0.0,0.0,0.0,0.0,0.0,0.0,0.0,738.15,2.434000015258789
0.7559999999999999,0.0,0.0,0.244,0.0,0.0,0.0,0.0,0.0,0.0,0.0,0.0,0.0,0.0,0.0,0.0,0.0,0.0,0.0,0.0,0.0,0.0,753.15,2.424999952316284
0.7659999999999999,0.0,0.0,0.2339999999999999,0.0,0.0,0.0,0.0,0.0,0.0,0.0,0.0,0.0,0.0,0.0,0.0,0.0,0.0,0.0,0.0,0.0,0.0,753.15,2.4149999618530273
0.775,0.0,0.0,0.225,0.0,0.0,0.0,0.0,0.0,0.0,0.0,0.0,0.0,0.0,0.0,0.0,0.0,0.0,0.0,0.0,0.0,0.0,748.15,2.4100000858306885
0.785,0.0,0.0,0.215,0.0,0.0,0.0,0.0,0.0,0.0,0.0,0.0,0.0,0.0,0.0,0.0,0.0,0.0,0.0,0.0,0.0,0.0,758.15,2.4000000953674316
0.795,0.0,0.0,0.205,0.0,0.0,0.0,0.0,0.0,0.0,0.0,0.0,0.0,0.0,0.0,0.0,0.0,0.0,0.0,0.0,0.0,0.0,753.15,2.390000104904175
0.805,0.0,0.0,0.195,0.0,0.0,0.0,0.0,0.0,0.0,0.0,0.0,0.0,0.0,0.0,0.0,0.0,0.0,0.0,0.0,0.0,0.0,763.15,2.384999990463257
0.866,0.0,0.0,0.134,0.0,0.0,0.0,0.0,0.0,0.0,0.0,0.0,0.0,0.0,0.0,0.0,0.0,0.0,0.0,0.0,0.0,0.0,753.15,2.319999933242798
0.65,0.0,0.0,0.0,0.09,0.0,0.26,0.0,0.0,0.0,0.0,0.0,0.0,0.0,0.0,0.0,0.0,0.0,0.0,0.0,0.0,0.0,1060.15,2.621999979019165
0.65,0.0,0.0,0.0,0.05,0.0,0.3,0.0,0.0,0.0,0.0,0.0,0.0,0.0,0.0,0.0,0.0,0.0,0.0,0.0,0.0,0.0,1057.15,2.6419999599456787
0.58,0.0,0.0,0.0,0.09,0.0,0.33,0.0,0.0,0.0,0.0,0.0,0.0,0.0,0.0,0.0,0.0,0.0,0.0,0.0,0.0,0.0,1052.15,2.7209999561309814
0.53,0.0,0.0,0.0,0.09,0.0,0.38,0.0,0.0,0.0,0.0,0.0,0.0,0.0,0.0,0.0,0.0,0.0,0.0,0.0,0.0,0.0,1046.15,2.76200008392334
0.7139,0.0,0.0,0.1439,0.0085,0.0,0.0742,0.0595,0.0,0.0,0.0,0.0,0.0,0.0,0.0,0.0,0.0,0.0,0.0,0.0,0.0,0.0,803.15,2.253000020980835
0.7212999999999999,0.0,0.0,0.1365,0.0107,0.0,0.124,0.0075,0.0,0.0,0.0,0.0,0.0,0.0,0.0,0.0,0.0,0.0,0.0,0.0,0.0,0.0,791.15,2.4749999046325684
0.7008299170082991,0.0,0.0,0.1572842715728427,0.0102989701029897,0.0,0.1006899310068993,0.030896910308969,0.0,0.0,0.0,0.0,0.0,0.0,0.0,0.0,0.0,0.0,0.0,0.0,0.0,0.0,787.15,2.4820001125335693
0.698,0.0,0.0,0.1588,0.0104,0.0,0.1016,0.0312,0.0,0.0,0.0,0.0,0.0,0.0,0.0,0.0,0.0,0.0,0.0,0.0,0.0,0.0,775.15,2.493000030517578
0.698,0.0,0.0,0.1588,0.0104,0.0,0.1016,0.0312,0.0,0.0,0.0,0.0,0.0,0.0,0.0,0.0,0.0,0.0,0.0,0.0,0.0,0.0,775.15,2.486000061035156
0.6981301869813018,0.0,0.0,0.1588841115888411,0.0100989901009899,0.0,0.1016898310168983,0.0311968803119688,0.0,0.0,0.0,0.0,0.0,0.0,0.0,0.0,0.0,0.0,0.0,0.0,0.0,0.0,773.15,2.492000102996826
0.698,0.0,0.0,0.1588,0.0104,0.0,0.1016,0.0312,0.0,0.0,0.0,0.0,0.0,0.0,0.0,0.0,0.0,0.0,0.0,0.0,0.0,0.0,771.15,2.500999927520752
0.0,0.65,0.0,0.0,0.0,0.0,0.0,0.0,0.0,0.0,0.0,0.0,0.35,0.0,0.0,0.0,0.0,0.0,0.0,0.0,0.0,0.0,591.15,2.384000062942505
0.0,0.45,0.0,0.0,0.0,0.0,0.0,0.0,0.0,0.2,0.0,0.0,0.35,0.0,0.0,0.0,0.0,0.0,0.0,0.0,0.0,0.0,690.15,2.492000102996826
0.0,0.35,0.0,0.0,0.0,0.0,0.0,0.0,0.0,0.3,0.0,0.0,0.35,0.0,0.0,0.0,0.0,0.0,0.0,0.0,0.0,0.0,705.15,2.503999948501587
0.0,0.33,0.0,0.0,0.0,0.0,0.0,0.0,0.0,0.32,0.0,0.0,0.35,0.0,0.0,0.0,0.0,0.0,0.0,0.0,0.0,0.0,709.15,2.505000114440918
0.0,0.25,0.0,0.0,0.0,0.0,0.0,0.0,0.0,0.4,0.0,0.0,0.35,0.0,0.0,0.0,0.0,0.0,0.0,0.0,0.0,0.0,715.15,2.428999900817871
0.0,0.15,0.0,0.0,0.0,0.0,0.0,0.0,0.0,0.5,0.0,0.0,0.35,0.0,0.0,0.0,0.0,0.0,0.0,0.0,0.0,0.0,717.15,2.365999937057495
0.0,0.55,0.0,0.0,0.0,0.0,0.0,0.0,0.35,0.1,0.0,0.0,0.0,0.0,0.0,0.0,0.0,0.0,0.0,0.0,0.0,0.0,612.15,2.428999900817871
0.0,0.45,0.0,0.0,0.0,0.0,0.0,0.0,0.35,0.2,0.0,0.0,0.0,0.0,0.0,0.0,0.0,0.0,0.0,0.0,0.0,0.0,653.15,2.4600000381469727
0.0,0.33,0.0,0.0,0.0,0.0,0.0,0.0,0.35,0.32,0.0,0.0,0.0,0.0,0.0,0.0,0.0,0.0,0.0,0.0,0.0,0.0,682.15,2.4760000705718994
0.0,0.15,0.0,0.0,0.0,0.0,0.0,0.0,0.35,0.5,0.0,0.0,0.0,0.0,0.0,0.0,0.0,0.0,0.0,0.0,0.0,0.0,687.15,2.3959999084472656
0.0,0.05,0.0,0.0,0.0,0.0,0.0,0.0,0.35,0.6,0.0,0.0,0.0,0.0,0.0,0.0,0.0,0.0,0.0,0.0,0.0,0.0,690.15,2.364000082015991
0.0,0.0,0.0,0.0,0.0,0.0,0.0,0.0,0.35,0.65,0.0,0.0,0.0,0.0,0.0,0.0,0.0,0.0,0.0,0.0,0.0,0.0,692.15,2.3389999866485596
0.0,0.65,0.0,0.0,0.0,0.0,0.0,0.0,0.0,0.0,0.35,0.0,0.0,0.0,0.0,0.0,0.0,0.0,0.0,0.0,0.0,0.0,664.15,3.197000026702881
0.0,0.55,0.0,0.0,0.0,0.0,0.0,0.0,0.0,0.1,0.35,0.0,0.0,0.0,0.0,0.0,0.0,0.0,0.0,0.0,0.0,0.0,737.15,3.194999933242798
0.0,0.5,0.0,0.0,0.0,0.0,0.0,0.0,0.0,0.15,0.35,0.0,0.0,0.0,0.0,0.0,0.0,0.0,0.0,0.0,0.0,0.0,762.15,3.259000062942505
0.0,0.4,0.0,0.0,0.0,0.0,0.0,0.0,0.0,0.25,0.35,0.0,0.0,0.0,0.0,0.0,0.0,0.0,0.0,0.0,0.0,0.0,819.15,3.3429999351501465
0.0,0.32,0.0,0.0,0.0,0.0,0.0,0.0,0.0,0.33,0.35,0.0,0.0,0.0,0.0,0.0,0.0,0.0,0.0,0.0,0.0,0.0,836.15,3.447000026702881
0.0,0.65,0.0,0.0,0.0,0.0,0.0,0.0,0.0,0.0,0.0,0.0,0.0,0.35,0.0,0.0,0.0,0.0,0.0,0.0,0.0,0.0,678.15,2.9089999198913574
0.0,0.55,0.0,0.0,0.0,0.0,0.0,0.0,0.0,0.1,0.0,0.0,0.0,0.35,0.0,0.0,0.0,0.0,0.0,0.0,0.0,0.0,766.15,2.9089999198913574
0.0,0.45,0.0,0.0,0.0,0.0,0.0,0.0,0.0,0.2,0.0,0.0,0.0,0.35,0.0,0.0,0.0,0.0,0.0,0.0,0.0,0.0,821.15,2.986999988555908
0.0,0.32,0.0,0.0,0.0,0.0,0.0,0.0,0.0,0.33,0.0,0.0,0.0,0.35,0.0,0.0,0.0,0.0,0.0,0.0,0.0,0.0,851.15,3.0179998874664307
0.0,0.65,0.0,0.0,0.0,0.0,0.35,0.0,0.0,0.0,0.0,0.0,0.0,0.0,0.0,0.0,0.0,0.0,0.0,0.0,0.0,0.0,718.15,2.5339999198913574
0.0,0.55,0.0,0.0,0.0,0.0,0.35,0.0,0.0,0.1,0.0,0.0,0.0,0.0,0.0,0.0,0.0,0.0,0.0,0.0,0.0,0.0,789.15,2.571000099182129
0.0,0.5,0.0,0.0,0.0,0.0,0.35,0.0,0.0,0.15,0.0,0.0,0.0,0.0,0.0,0.0,0.0,0.0,0.0,0.0,0.0,0.0,814.15,2.5940001010894775
0.0,0.45,0.0,0.0,0.0,0.0,0.35,0.0,0.0,0.2,0.0,0.0,0.0,0.0,0.0,0.0,0.0,0.0,0.0,0.0,0.0,0.0,843.15,2.61299991607666
0.0,0.4,0.0,0.0,0.0,0.0,0.35,0.0,0.0,0.25,0.0,0.0,0.0,0.0,0.0,0.0,0.0,0.0,0.0,0.0,0.0,0.0,863.15,2.625999927520752
0.0,0.32,0.0,0.0,0.0,0.0,0.35,0.0,0.0,0.33,0.0,0.0,0.0,0.0,0.0,0.0,0.0,0.0,0.0,0.0,0.0,0.0,866.15,2.6559998989105225
0.0,0.18,0.0,0.24,0.2175,0.0,0.0,0.0,0.0,0.3525,0.01,0.0,0.0,0.0,0.0,0.0,0.0,0.0,0.0,0.0,0.0,0.0,713.15,2.390000104904175
0.0,0.18,0.0,0.23,0.2175,0.0,0.0,0.0,0.0,0.3525,0.02,0.0,0.0,0.0,0.0,0.0,0.0,0.0,0.0,0.0,0.0,0.0,729.15,2.4100000858306885
0.0,0.18,0.0,0.22,0.2175,0.0,0.0,0.0,0.0,0.3525,0.03,0.0,0.0,0.0,0.0,0.0,0.0,0.0,0.0,0.0,0.0,0.0,699.15,2.430000066757202
0.0,0.18,0.0,0.21,0.2175,0.0,0.0,0.0,0.0,0.3525,0.04,0.0,0.0,0.0,0.0,0.0,0.0,0.0,0.0,0.0,0.0,0.0,686.15,2.4600000381469727
0.0,0.18,0.0,0.18,0.2175,0.0,0.0,0.0,0.0,0.3525,0.07,0.0,0.0,0.0,0.0,0.0,0.0,0.0,0.0,0.0,0.0,0.0,709.15,2.5
0.0,0.18,0.0,0.17,0.2175,0.0,0.0,0.0,0.0,0.3525,0.08,0.0,0.0,0.0,0.0,0.0,0.0,0.0,0.0,0.0,0.0,0.0,729.15,2.5399999618530273
0.0,0.18,0.0,0.16,0.2175,0.0,0.0,0.0,0.0,0.3525,0.09,0.0,0.0,0.0,0.0,0.0,0.0,0.0,0.0,0.0,0.0,0.0,729.15,2.559999942779541
0.0,0.18,0.0,0.15,0.2175,0.0,0.0,0.0,0.0,0.3525,0.1,0.0,0.0,0.0,0.0,0.0,0.0,0.0,0.0,0.0,0.0,0.0,733.15,2.5999999046325684
0.0,0.18,0.0,0.14,0.2175,0.0,0.0,0.0,0.0,0.3525,0.11,0.0,0.0,0.0,0.0,0.0,0.0,0.0,0.0,0.0,0.0,0.0,736.15,2.619999885559082
0.0098,0.1765,0.0098,0.2451,0.2132,0.0,0.0,0.0,0.0,0.3456,0.0,0.0,0.0,0.0,0.0,0.0,0.0,0.0,0.0,0.0,0.0,0.0,719.15,2.3499999046325684
0.0192019201920192,0.1731173117311731,0.0192019201920192,0.2404240424042404,0.2091209120912091,0.0,0.0,0.0,0.0,0.3389338933893389,0.0,0.0,0.0,0.0,0.0,0.0,0.0,0.0,0.0,0.0,0.0,0.0,726.15,2.380000114440918
0.0283028302830283,0.1698169816981698,0.0283028302830283,0.2358235823582358,0.2052205220522052,0.0,0.0,0.0,0.0,0.3325332533253325,0.0,0.0,0.0,0.0,0.0,0.0,0.0,0.0,0.0,0.0,0.0,0.0,723.15,2.4100000858306885
0.037,0.1667,0.037,0.2314999999999999,0.2014,0.0,0.0,0.0,0.0,0.3264,0.0,0.0,0.0,0.0,0.0,0.0,0.0,0.0,0.0,0.0,0.0,0.0,726.15,2.4200000762939453
0.0454954504549545,0.1635836416358364,0.0454954504549545,0.2272772722727727,0.1976802319768023,0.0,0.0,0.0,0.0,0.3204679532046795,0.0,0.0,0.0,0.0,0.0,0.0,0.0,0.0,0.0,0.0,0.0,0.0,736.15,2.430000066757202
0.0536,0.1607,0.0536,0.2232,0.1942,0.0,0.0,0.0,0.0,0.3147,0.0,0.0,0.0,0.0,0.0,0.0,0.0,0.0,0.0,0.0,0.0,0.0,709.15,2.450000047683716
0.0613999999999999,0.1578999999999999,0.0613999999999999,0.2193,0.1907999999999999,0.0,0.0,0.0,0.0,0.3092,0.0,0.0,0.0,0.0,0.0,0.0,0.0,0.0,0.0,0.0,0.0,0.0,693.15,2.4700000286102295
0.068993100689931,0.1551844815518448,0.068993100689931,0.2154784521547845,0.1874812518748125,0.0,0.0,0.0,0.0,0.3038696130386961,0.0,0.0,0.0,0.0,0.0,0.0,0.0,0.0,0.0,0.0,0.0,0.0,723.15,2.4800000190734863
0.0,0.1782178217821782,0.0099009900990099,0.2475247524752475,0.2153215321532153,0.0,0.0,0.0,0.0,0.349034903490349,0.0,0.0,0.0,0.0,0.0,0.0,0.0,0.0,0.0,0.0,0.0,0.0,739.15,2.380000114440918
0.0,0.1765,0.0196,0.2451,0.2132,0.0,0.0,0.0,0.0,0.3456,0.0,0.0,0.0,0.0,0.0,0.0,0.0,0.0,0.0,0.0,0.0,0.0,739.15,2.380000114440918
0.0,0.1748,0.0291,0.2427,0.2112,0.0,0.0,0.0,0.0,0.3422,0.0,0.0,0.0,0.0,0.0,0.0,0.0,0.0,0.0,0.0,0.0,0.0,729.15,2.390000104904175
0.0,0.1730999999999999,0.0385,0.2404,0.2091,0.0,0.0,0.0,0.0,0.3389,0.0,0.0,0.0,0.0,0.0,0.0,0.0,0.0,0.0,0.0,0.0,0.0,699.15,2.390000104904175
0.0,0.1714171417141714,0.0476047604760476,0.2381238123812381,0.2071207120712071,0.0,0.0,0.0,0.0,0.3357335733573358,0.0,0.0,0.0,0.0,0.0,0.0,0.0,0.0,0.0,0.0,0.0,0.0,703.15,2.4100000858306885
0.0,0.5,0.0,0.0,0.0,0.0,0.0,0.0,0.0,0.0,0.0,0.47,0.0,0.0,0.0,0.0,0.0,0.0,0.0,0.0,0.0,0.0,653.15,3.059999942779541
0.0,0.4,0.0,0.0,0.0,0.0,0.0,0.0,0.0,0.0,0.0,0.55,0.0,0.0,0.0,0.0,0.0,0.0,0.0,0.0,0.0,0.0,648.15,3.690000057220459
0.0,0.33,0.0,0.0,0.0,0.0,0.0,0.0,0.0,0.0,0.0,0.6,0.0,0.0,0.0,0.0,0.0,0.0,0.0,0.0,0.0,0.0,638.15,4.21999979019165
0.0,0.5,0.0,0.0,0.0,0.0,0.0,0.0,0.0,0.0,0.0,0.33,0.0,0.0,0.0,0.0,0.0,0.0,0.0,0.0,0.0,0.0,543.15,3.509999990463257
0.0,0.46,0.0,0.0,0.0,0.0,0.0,0.0,0.0,0.0,0.0,0.33,0.0,0.0,0.0,0.0,0.0,0.0,0.0,0.0,0.0,0.0,541.15,3.9200000762939458
0.0,0.42,0.0,0.0,0.0,0.0,0.0,0.0,0.0,0.0,0.0,0.33,0.0,0.0,0.0,0.0,0.0,0.0,0.0,0.0,0.0,0.0,538.15,4.070000171661377
0.0,0.37,0.0,0.0,0.0,0.0,0.0,0.0,0.0,0.0,0.0,0.33,0.0,0.0,0.0,0.0,0.0,0.0,0.0,0.0,0.0,0.0,523.15,4.429999828338623
0.0,0.3333333333333333,0.0,0.0,0.0,0.0,0.0,0.0,0.0,0.0,0.0,0.3333333333333333,0.0,0.0,0.0,0.0,0.0,0.0,0.0,0.0,0.0,0.0,513.15,4.679999828338623
0.0,0.33,0.0,0.0,0.0,0.0,0.0,0.0,0.0,0.0,0.0,0.4,0.0,0.0,0.0,0.0,0.0,0.0,0.0,0.0,0.0,0.0,568.15,4.53000020980835
0.0,0.33,0.0,0.0,0.0,0.0,0.0,0.0,0.0,0.0,0.0,0.5,0.0,0.0,0.0,0.0,0.0,0.0,0.0,0.0,0.0,0.0,613.15,4.380000114440918
0.0,0.45,0.0,0.1,0.0,0.25,0.0,0.0,0.0,0.1,0.0,0.0,0.0,0.0,0.0,0.0,0.0,0.0,0.0,0.0,0.0,0.0,790.15,3.118000030517578
0.0,0.35,0.0,0.1,0.0,0.3,0.0,0.0,0.0,0.1,0.0,0.0,0.0,0.0,0.0,0.0,0.0,0.0,0.0,0.0,0.0,0.0,782.15,3.427999973297119
0.0,0.4,0.0,0.15,0.0,0.25,0.0,0.0,0.0,0.1,0.0,0.0,0.0,0.0,0.0,0.0,0.0,0.0,0.0,0.0,0.0,0.0,813.15,3.2309999465942383
0.0,0.0,0.0,0.0,0.0,0.0,0.0,0.0,0.4253,0.0,0.0,0.0,0.0,0.0,0.0,0.0,0.0,0.0,0.0,0.0,0.0,0.0,497.15,2.9089999198913574
0.0,0.0,0.0,0.0,0.0,0.0,0.0,0.0,0.4117588241175883,0.0,0.0,0.0,0.0,0.0,0.0,0.0,0.0,0.0,0.0,0.0,0.0,0.0,516.15,3.0950000286102295
0.4673999999999999,0.0,0.0,0.0,0.0123999999999999,0.0,0.0,0.0,0.0,0.2313999999999999,0.2853,0.0,0.0,0.0,0.0,0.0,0.0,0.0,0.0011999999999999,0.0,0.0,0.0,911.15,3.559999942779541
0.4477552244775521,0.0,0.0,0.0,0.0126987301269873,0.0,0.0,0.0,0.0,0.236876312368763,0.2920707929207078,0.0,0.0,0.0,0.0,0.0,0.0,0.0,0.0012998700129986,0.0,0.0,0.0,911.15,3.660000085830689
0.4272145570885822,0.0,0.0,0.0,0.012997400519896,0.0,0.0,0.0,0.0,0.2426514697060588,0.2991401719656069,0.0,0.0,0.0,0.0,0.0,0.0,0.0,0.0012997400519896,0.0,0.0,0.0,903.15,3.7300000190734863
0.3945000000000001,0.0,0.0,0.0,0.0134,0.0,0.0,0.0,0.0,0.2518,0.3105,0.0,0.0,0.0,0.0,0.0,0.0,0.0,0.0013,0.0,0.0,0.0,898.15,3.859999895095825
0.3591640835916408,0.0,0.0,0.0,0.013998600139986,0.0,0.0,0.0,0.0,0.2616738326167383,0.3225677432256774,0.0,0.0,0.0,0.0,0.0,0.0,0.0,0.0013998600139986,0.0,0.0,0.0,898.15,3.9600000381469727
0.3467,0.0,0.0,0.0,0.0141999999999999,0.0,0.0,0.0,0.0,0.2652,0.3268999999999999,0.0,0.0,0.0,0.0,0.0,0.0,0.0,0.0014,0.0,0.0,0.0,893.15,4.010000228881836
0.334033403340334,0.0,0.0,0.0,0.0144014401440143,0.0,0.0,0.0,0.0,0.2687268726872687,0.3313331333133313,0.0,0.0,0.0,0.0,0.0,0.0,0.0,0.0014001400140014,0.0,0.0,0.0,892.15,4.059999942779541
0.3209,0.0,0.0,0.0,0.0144999999999999,0.0,0.0,0.0,0.0,0.2724,0.3358,0.0,0.0,0.0,0.0,0.0,0.0,0.0,0.0015,0.0,0.0,0.0,886.15,4.110000133514404
0.2936706329367062,0.0,0.0,0.0,0.0149985001499849,0.0,0.0,0.0,0.0,0.2799720027997199,0.3451654834516548,0.0,0.0,0.0,0.0,0.0,0.0,0.0,0.0014998500149985,0.0,0.0,0.0,881.15,4.199999809265137
0.2497750224977502,0.0,0.0,0.0,0.0155984401559844,0.0,0.0,0.0,0.0,0.2922707729227077,0.3603639636036396,0.0,0.0,0.0,0.0,0.0,0.0,0.0,0.0015998400159984,0.0,0.0,0.0,873.15,4.309999942779541
0.4483551644835516,0.0,0.0,0.0,0.0126987301269873,0.0,0.0,0.0,0.0,0.2371762823717628,0.2924707529247075,0.0,0.0,0.0,0.0056994300569943,0.0,0.0,0.0,0.0012998700129987,0.0,0.0,0.0,896.15,3.650000095367432
0.4284000000000001,0.0,0.0,0.0,0.013,0.0,0.0,0.0,0.0,0.2433,0.3,0.0,0.0,0.0,0.0116,0.0,0.0,0.0,0.0013,0.0,0.0,0.0,898.15,3.7200000286102295
0.3964,0.0,0.0,0.0,0.0135,0.0,0.0,0.0,0.0,0.2531,0.312,0.0,0.0,0.0,0.0210999999999999,0.0,0.0,0.0,0.0014,0.0,0.0,0.0,896.15,3.799999952316284
0.3618,0.0,0.0,0.0,0.0141,0.0,0.0,0.0,0.0,0.2636,0.325,0.0,0.0,0.0,0.0315,0.0,0.0,0.0,0.0014,0.0,0.0,0.0,886.15,3.910000085830689
0.3240999999999999,0.0,0.0,0.0,0.0147,0.0,0.0,0.0,0.0,0.2751,0.3392,0.0,0.0,0.0,0.0426999999999999,0.0,0.0,0.0,0.0015,0.0,0.0,0.0,875.15,3.990000009536743
0.2830283028302831,0.0,0.0,0.0,0.0154015401540154,0.0,0.0,0.0,0.0,0.2877287728772877,0.3546354635463546,0.0,0.0,0.0,0.0549054905490549,0.0,0.0,0.0,0.0015001500150015,0.0,0.0,0.0,868.15,4.099999904632568
0.222,0.0,0.0,0.0,0.0164,0.0,0.0,0.0,0.0,0.3063,0.3776,0.0,0.0,0.0,0.0731,0.0,0.0,0.0,0.0016,0.0,0.0,0.0,846.15,4.199999809265137
0.4445,0.0,0.0,0.0,0.0126,0.0,0.0,0.0,0.0,0.2352,0.2899,0.0,0.0,0.0,0.0,0.0,0.0,0.0,0.0013,0.0,0.0,0.0,903.15,3.660000085830689
0.4209,0.0,0.0,0.0,0.0127999999999999,0.0,0.0,0.0,0.0,0.2389999999999999,0.2946999999999999,0.0,0.0,0.0,0.0,0.0,0.0,0.0,0.0013,0.0,0.0,0.0,905.15,3.690000057220459
0.3964999999999999,0.0,0.0,0.0,0.013,0.0,0.0,0.0,0.0,0.243,0.2996,0.0,0.0,0.0,0.0,0.0,0.0,0.0,0.0013,0.0,0.0,0.0,891.15,3.809999942779541
0.3712371237123713,0.0,0.0,0.0,0.0132013201320132,0.0,0.0,0.0,0.0,0.2472247224722472,0.3047304730473048,0.0,0.0,0.0,0.0,0.0,0.0,0.0,0.0013001300130013,0.0,0.0,0.0,881.15,3.880000114440918
0.3450999999999999,0.0,0.0,0.0,0.0134,0.0,0.0,0.0,0.0,0.2515,0.31,0.0,0.0,0.0,0.0,0.0,0.0,0.0,0.0013,0.0,0.0,0.0,873.15,3.9200000762939458
0.3180681931806819,0.0,0.0,0.0,0.0136986301369863,0.0,0.0,0.0,0.0,0.2558744125587441,0.3154684531546846,0.0,0.0,0.0,0.0,0.0,0.0,0.0,0.0013998600139986,0.0,0.0,0.0,860.15,4.010000228881836
0.29,0.0,0.0,0.0,0.0139,0.0,0.0,0.0,0.0,0.2605,0.3211,0.0,0.0,0.0,0.0,0.0,0.0,0.0,0.0014,0.0,0.0,0.0,853.15,4.079999923706055
0.261,0.0,0.0,0.0,0.0141999999999999,0.0,0.0,0.0,0.0,0.2653,0.327,0.0,0.0,0.0,0.0,0.0,0.0,0.0,0.0014,0.0,0.0,0.0,823.15,4.25
0.4442555744425557,0.0,0.0147985201479852,0.0,0.0125987401259874,0.0,0.0,0.0,0.0,0.234976502349765,0.2897710228977103,0.0,0.0,0.0,0.0,0.0,0.0,0.0,0.0012998700129987,0.0,0.0,0.0,905.15,3.640000104904175
0.4204,0.0,0.0301,0.0,0.0128,0.0,0.0,0.0,0.0,0.2388,0.2943,0.0,0.0,0.0,0.0,0.0,0.0,0.0,0.0013,0.0,0.0,0.0,903.15,3.660000085830689
0.3957,0.0,0.0459,0.0,0.013,0.0,0.0,0.0,0.0,0.2426,0.2991,0.0,0.0,0.0,0.0,0.0,0.0,0.0,0.0013,0.0,0.0,0.0,903.15,3.690000057220459
0.3702629737026297,0.0,0.0622937706229377,0.0,0.0131986801319868,0.0,0.0,0.0,0.0,0.2465753424657534,0.303969603039696,0.0,0.0,0.0,0.0,0.0,0.0,0.0,0.0012998700129987,0.0,0.0,0.0,903.15,3.7300000190734863
0.344,0.0,0.0791,0.0,0.0134,0.0,0.0,0.0,0.0,0.2507,0.309,0.0,0.0,0.0,0.0,0.0,0.0,0.0,0.0013,0.0,0.0,0.0,900.15,3.759999990463257
0.3168,0.0,0.0965,0.0,0.0136,0.0,0.0,0.0,0.0,0.2549,0.3143,0.0,0.0,0.0,0.0,0.0,0.0,0.0,0.0014,0.0,0.0,0.0,904.15,3.7899999618530273
0.2887,0.0,0.1146,0.0,0.0138,0.0,0.0,0.0,0.0,0.2593,0.3197,0.0,0.0,0.0,0.0,0.0,0.0,0.0,0.0014,0.0,0.0,0.0,903.15,3.809999942779541
0.2596,0.0,0.1332,0.0,0.0141,0.0,0.0,0.0,0.0,0.2638,0.3253,0.0,0.0,0.0,0.0,0.0,0.0,0.0,0.0014,0.0,0.0,0.0,903.15,3.849999904632568
0.3,0.0,0.0,0.0,0.0,0.0,0.0,0.0,0.0,0.0,0.0,0.0,0.0,0.0,0.0,0.0,0.0,0.55,0.0,0.0,0.0,0.0,529.15,7.170000076293945
0.3,0.0,0.0,0.0,0.0,0.0,0.0,0.0,0.0,0.0,0.0,0.0,0.0,0.0,0.0,0.0,0.0,0.55,0.0,0.0,0.0,0.0,541.15,7.090000152587891
0.3,0.0,0.0,0.0,0.0,0.0,0.0,0.0,0.0,0.0,0.0,0.0,0.0,0.0,0.0,0.0,0.0,0.55,0.0,0.0,0.0,0.0,543.15,6.929999828338623
0.3,0.0,0.0,0.0,0.0,0.0,0.0,0.0,0.0,0.0,0.0,0.0,0.0,0.0,0.0,0.0,0.0,0.55,0.0,0.0,0.0,0.0,553.15,6.800000190734863
0.3,0.0,0.0,0.0,0.0,0.0,0.0,0.0,0.0,0.0,0.0,0.0,0.0,0.0,0.0,0.0,0.0,0.55,0.0,0.0,0.0,0.0,566.15,6.730000019073486
0.3,0.0,0.0,0.0,0.0,0.0,0.0,0.0,0.0,0.0,0.0,0.0,0.0,0.0,0.0,0.0,0.0,0.55,0.0,0.0,0.0,0.0,581.15,6.610000133514404
0.3,0.0,0.0,0.0,0.0,0.0,0.0,0.0,0.0,0.0,0.0,0.0,0.0,0.0,0.0,0.0,0.0,0.55,0.0,0.0,0.0,0.0,616.15,6.539999961853027
0.7885,0.0,0.0,0.2115,0.0,0.0,0.0,0.0,0.0,0.0,0.0,0.0,0.0,0.0,0.0,0.0,0.0,0.0,0.0,0.0,0.0,0.0,753.15,2.3980000019073486
0.5870000000000001,0.0,0.0,0.225,0.126,0.0,0.0,0.0,0.0,0.062,0.0,0.0,0.0,0.0,0.0,0.0,0.0,0.0,0.0,0.0,0.0,0.0,823.15,2.484999895095825
0.384,0.0,0.0,0.244,0.256,0.0,0.0,0.0,0.0,0.1159999999999999,0.0,0.0,0.0,0.0,0.0,0.0,0.0,0.0,0.0,0.0,0.0,0.0,838.15,2.441999912261963
0.4913245662283114,0.0,0.0,0.0,0.2654132706635331,0.0,0.0,0.000350017500875,0.0,0.0,0.2429121456072803,0.0,0.0,0.0,0.0,0.0,0.0,0.0,0.0,0.0,0.0,0.0,1183.15,3.390000104904175
0.715,0.0,0.0,0.0,0.129,0.0,0.0,0.156,0.0,0.0,0.0,0.0,0.0,0.0,0.0,0.0,0.0,0.0,0.0,0.0,0.0,0.0,1098.15,2.4760000705718994
0.6683,0.0,0.0,0.0,0.1249,0.0,0.0,0.1748,0.0,0.0,0.0,0.0,0.0,0.0,0.0,0.0,0.0,0.0,0.0,0.0,0.0,0.0,1038.15,2.4719998836517334
0.6659999999999999,0.0,0.0,0.0,0.1169999999999999,0.0,0.0,0.148,0.0,0.0,0.0,0.0,0.0,0.0,0.0,0.0,0.0,0.0,0.0,0.0,0.0,0.0,998.15,2.4600000381469727
0.636,0.0,0.0,0.0,0.114,0.0,0.0,0.138,0.0,0.0,0.0,0.0,0.0,0.0,0.0,0.0,0.0,0.0,0.0,0.0,0.0,0.0,968.15,2.446000099182129
0.621,0.0,0.0,0.015,0.1169999999999999,0.0,0.0,0.138,0.0,0.0,0.0,0.0,0.0,0.0,0.0,0.0,0.0,0.0,0.0,0.0,0.0,0.0,923.15,2.4570000171661377
0.6427999999999999,0.0,0.0,0.0278999999999999,0.1163999999999999,0.0,0.0,0.1372999999999999,0.0,0.0,0.0,0.0,0.0,0.0,0.0,0.0,0.0,0.0,0.0,0.0,0.0,0.0,913.15,2.4590001106262207
0.607,0.0,0.0,0.044,0.1139999999999999,0.0,0.0,0.1369999999999999,0.0,0.0,0.0,0.0,0.0,0.0,0.0,0.0,0.0,0.0,0.0,0.0,0.0,0.0,903.15,2.4639999866485596
0.5940000000000001,0.0,0.0,0.052,0.113,0.0,0.0,0.126,0.0,0.0,0.0,0.0,0.0,0.0,0.0,0.0,0.0,0.0,0.0,0.0,0.0,0.0,893.15,2.4649999141693115
0.6653,0.0,0.0,0.0709,0.1209,0.0,0.0,0.1429,0.0,0.0,0.0,0.0,0.0,0.0,0.0,0.0,0.0,0.0,0.0,0.0,0.0,0.0,986.15,2.4800000190734863
0.6240000000000001,0.0,0.0,0.0,0.114,0.0,0.0,0.136,0.0,0.0,0.0,0.0,0.016,0.0,0.0,0.0,0.0,0.0,0.0,0.0,0.0,0.0,873.15,2.450000047683716
0.5803419658034197,0.0,0.0,0.0,0.1078892110788921,0.0,0.0,0.1498850114988501,0.0,0.0,0.0,0.0,0.03999600039996,0.0,0.0,0.0,0.0,0.0,0.0,0.0,0.0,0.0,883.15,2.447999954223633
0.662,0.0,0.0,0.0,0.121,0.0,0.0,0.143,0.0,0.0,0.0,0.0,0.074,0.0,0.0,0.0,0.0,0.0,0.0,0.0,0.0,0.0,943.15,2.4670000076293945
0.6971,0.0,0.0,0.0605,0.0,0.0,0.0,0.0,0.0,0.2424,0.0,0.0,0.0,0.0,0.0,0.0,0.0,0.0,0.0,0.0,0.0,0.0,783.15,2.181999921798706
0.0,0.5,0.0,0.0,0.0,0.0,0.0,0.0,0.0,0.0,0.0,0.0,0.5,0.0,0.0,0.0,0.0,0.0,0.0,0.0,0.0,0.0,607.15,2.4800000190734863
0.0,0.4503999999999999,0.0,0.0,0.0,0.0,0.0,0.0,0.0,0.0,0.0,0.0,0.5005,0.0,0.0,0.0,0.0,0.0,0.0491,0.0,0.0,0.0,593.15,2.609999895095825
0.0,0.4269,0.0,0.0,0.0,0.0,0.0,0.0,0.0,0.0,0.0,0.0,0.4739000000000001,0.0,0.0,0.0,0.0,0.0,0.0471,0.0,0.0,0.0,587.15,2.559999942779541
0.0,0.3998,0.0,0.0,0.0,0.0,0.0,0.0,0.0,0.0,0.0,0.0,0.4449,0.0,0.0,0.0,0.0,0.0,0.0441,0.0,0.0,0.0,587.15,2.5399999618530273
0.0,0.4002,0.0,0.0,0.0,0.0,0.0,0.0,0.0,0.0,0.0,0.0,0.5005,0.0,0.0,0.0,0.0,0.0,0.0993,0.0,0.0,0.0,608.15,2.6700000762939453
0.0,0.3791,0.0,0.0,0.0,0.0,0.0,0.0,0.0,0.0,0.0,0.0,0.4744,0.0,0.0,0.0,0.0,0.0,0.0943,0.0,0.0,0.0,595.15,2.5899999141693115
0.0,0.3557,0.0,0.0,0.0,0.0,0.0,0.0,0.0,0.0,0.0,0.0,0.4449,0.0,0.0,0.0,0.0,0.0,0.0882,0.0,0.0,0.0,593.15,2.549999952316284
0.0,0.3500999999999999,0.0,0.0,0.0,0.0,0.0,0.0,0.0,0.0,0.0,0.0,0.5005,0.0,0.0,0.0,0.0,0.0,0.1494,0.0,0.0,0.0,611.15,2.7699999809265137
0.0,0.0,0.0,0.0,0.0256,0.0,0.0,0.0,0.0,0.4871999999999999,0.0,0.0,0.0,0.4871999999999999,0.0,0.0,0.0,0.0,0.0,0.0,0.0,0.0,827.15,3.437000036239624
0.0,0.0,0.0,0.0,0.0526,0.0,0.0,0.0,0.0,0.4736999999999999,0.0,0.0,0.0,0.4736999999999999,0.0,0.0,0.0,0.0,0.0,0.0,0.0,0.0,828.15,3.3910000324249268
0.0,0.0,0.0,0.0,0.1111111111111111,0.0,0.0,0.0,0.0,0.4444444444444444,0.0,0.0,0.0,0.4444444444444444,0.0,0.0,0.0,0.0,0.0,0.0,0.0,0.0,834.15,3.288000106811523
0.0,0.0,0.0,0.0,0.1764823517648235,0.0,0.0,0.0,0.0,0.4117588241175883,0.0,0.0,0.0,0.4117588241175883,0.0,0.0,0.0,0.0,0.0,0.0,0.0,0.0,841.15,3.115000009536743
0.0,0.0,0.0,0.0,0.25,0.0,0.0,0.0,0.0,0.375,0.0,0.0,0.0,0.375,0.0,0.0,0.0,0.0,0.0,0.0,0.0,0.0,856.15,2.8929998874664307
0.0,0.0,0.0,0.0,0.2903290329032904,0.0,0.0,0.0,0.0,0.3548354835483548,0.0,0.0,0.0,0.3548354835483548,0.0,0.0,0.0,0.0,0.0,0.0,0.0,0.0,865.15,2.805000066757202
0.0,0.0,0.0,0.0,0.0,0.0,0.0,0.0,0.0,0.4871999999999999,0.0,0.0,0.0,0.4871999999999999,0.0,0.0,0.0,0.0,0.0,0.0,0.0,0.0,841.15,3.4690001010894775
0.0,0.0,0.0,0.0,0.0,0.0,0.0,0.0,0.0,0.4736999999999999,0.0,0.0,0.0,0.4736999999999999,0.0,0.0,0.0,0.0,0.0,0.0,0.0,0.0,835.15,3.4660000801086426
0.0,0.0,0.0,0.0,0.0,0.0,0.0,0.0,0.0,0.4444444444444444,0.0,0.0,0.0,0.4444444444444444,0.0,0.0,0.0,0.0,0.0,0.0,0.0,0.0,819.15,3.4590001106262207
0.0,0.0,0.0,0.0,0.0,0.0,0.0,0.0,0.0,0.4117588241175883,0.0,0.0,0.0,0.4117588241175883,0.0,0.0,0.0,0.0,0.0,0.0,0.0,0.0,800.15,3.381999969482422
0.0,0.0,0.0,0.0,0.0,0.0,0.0,0.0,0.0,0.375,0.0,0.0,0.0,0.375,0.0,0.0,0.0,0.0,0.0,0.0,0.0,0.0,788.15,3.369999885559082
0.0,0.0,0.0,0.0,0.0,0.0,0.0,0.0,0.0,0.3333333333333333,0.0,0.0,0.0,0.3333333333333333,0.0,0.0,0.0,0.0,0.0,0.0,0.0,0.0,777.15,3.315000057220459
0.0,0.0,0.0,0.0,0.0,0.0,0.0,0.0,0.0,0.2857,0.0,0.0,0.0,0.2857,0.0,0.0,0.0,0.0,0.0,0.0,0.0,0.0,763.15,3.259000062942505
0.0,0.0,0.0,0.0,0.0263,0.0,0.0,0.0,0.0,0.4736999999999999,0.0,0.0,0.0,0.4736999999999999,0.0,0.0,0.0,0.0,0.0,0.0,0.0,0.0,835.15,3.384000062942505
0.0,0.0,0.0,0.0,0.0556,0.0,0.0,0.0,0.0,0.4443999999999999,0.0,0.0,0.0,0.4443999999999999,0.0,0.0,0.0,0.0,0.0,0.0,0.0,0.0,829.15,3.2660000324249268
0.0,0.0,0.0,0.0,0.0882,0.0,0.0,0.0,0.0,0.4118,0.0,0.0,0.0,0.4118,0.0,0.0,0.0,0.0,0.0,0.0,0.0,0.0,803.15,3.1640000343322754
0.0,0.0,0.0,0.0,0.125,0.0,0.0,0.0,0.0,0.375,0.0,0.0,0.0,0.375,0.0,0.0,0.0,0.0,0.0,0.0,0.0,0.0,784.15,3.11899995803833
0.0,0.0,0.0,0.0,0.1667,0.0,0.0,0.0,0.0,0.3333,0.0,0.0,0.0,0.3333,0.0,0.0,0.0,0.0,0.0,0.0,0.0,0.0,788.15,3.0929999351501465
0.0,0.0,0.0,0.0,0.2143,0.0,0.0,0.0,0.0,0.2857,0.0,0.0,0.0,0.2857,0.0,0.0,0.0,0.0,0.0,0.0,0.0,0.0,800.15,3.053999900817871
0.0,0.0,0.0,0.0,0.0667,0.0,0.0,0.0,0.0,0.3333,0.0,0.0,0.0,0.3333,0.0,0.0,0.0,0.0,0.0,0.0,0.0,0.0,779.15,3.2809998989105225
0.0,0.0,0.0,0.0,0.1333133313331333,0.0,0.0,0.0,0.0,0.3333333333333333,0.0,0.0,0.0,0.3333333333333333,0.0,0.0,0.0,0.0,0.0,0.0,0.0,0.0,784.15,2.2690000534057617
0.0,0.0,0.0,0.0,0.2000200020002,0.0,0.0,0.0,0.0,0.3333333333333333,0.0,0.0,0.0,0.3333333333333333,0.0,0.0,0.0,0.0,0.0,0.0,0.0,0.0,812.15,3.068000078201294
0.0,0.0,0.0,0.0,0.2667,0.0,0.0,0.0,0.0,0.3333,0.0,0.0,0.0,0.3333,0.0,0.0,0.0,0.0,0.0,0.0,0.0,0.0,845.15,2.9609999656677246
0.0,0.0,0.0,0.0,0.0,0.4,0.0,0.0,0.0,0.2,0.0,0.0,0.0,0.0,0.0,0.0,0.0,0.0,0.0,0.4,0.0,0.0,773.15,5.730000019073486
0.7504000000000001,0.0,0.0,0.2496,0.0,0.0,0.0,0.0,0.0,0.0,0.0,0.0,0.0,0.0,0.0,0.0,0.0,0.0,0.0,0.0,0.0,0.0,739.15,2.434999942779541
0.6973999999999999,0.0,0.0,0.2487,0.0,0.0,0.0,0.0,0.0,0.0538999999999999,0.0,0.0,0.0,0.0,0.0,0.0,0.0,0.0,0.0,0.0,0.0,0.0,774.15,2.484999895095825
0.6547,0.0,0.0,0.241,0.0,0.0,0.0,0.0,0.0,0.1043,0.0,0.0,0.0,0.0,0.0,0.0,0.0,0.0,0.0,0.0,0.0,0.0,796.15,2.51200008392334
0.5993599359935994,0.0,0.0,0.2493249324932493,0.0,0.0,0.0,0.0,0.0,0.1513151315131513,0.0,0.0,0.0,0.0,0.0,0.0,0.0,0.0,0.0,0.0,0.0,0.0,789.15,2.5280001163482666
0.5452,0.0,0.0,0.251,0.0,0.0,0.0,0.0,0.0,0.2037999999999999,0.0,0.0,0.0,0.0,0.0,0.0,0.0,0.0,0.0,0.0,0.0,0.0,809.15,2.5309998989105225
0.4903509649035097,0.0,0.0,0.253974602539746,0.0,0.0,0.0,0.0,0.0,0.2556744325567443,0.0,0.0,0.0,0.0,0.0,0.0,0.0,0.0,0.0,0.0,0.0,0.0,789.15,2.5290000438690186
0.4465999999999999,0.0,0.0,0.2488,0.0,0.0,0.0,0.0,0.0,0.3046,0.0,0.0,0.0,0.0,0.0,0.0,0.0,0.0,0.0,0.0,0.0,0.0,792.15,2.5169999599456787
0.4062593740625938,0.0,0.0,0.24997500249975,0.0,0.0,0.0,0.0,0.0,0.3437656234376562,0.0,0.0,0.0,0.0,0.0,0.0,0.0,0.0,0.0,0.0,0.0,0.0,788.15,2.502000093460083
0.7526999999999999,0.0,0.0,0.1484,0.0,0.0,0.0,0.0,0.0,0.0,0.0989,0.0,0.0,0.0,0.0,0.0,0.0,0.0,0.0,0.0,0.0,0.0,754.15,2.7769999504089355
0.7051000000000001,0.0,0.0,0.1424,0.0,0.0,0.0,0.0,0.0,0.0493,0.1032,0.0,0.0,0.0,0.0,0.0,0.0,0.0,0.0,0.0,0.0,0.0,797.15,2.8340001106262207
0.6676000000000001,0.0,0.0,0.1435,0.0,0.0,0.0,0.0,0.0,0.0944999999999999,0.0944,0.0,0.0,0.0,0.0,0.0,0.0,0.0,0.0,0.0,0.0,0.0,815.15,2.871999979019165
0.5962000000000001,0.0,0.0,0.1507,0.0,0.0,0.0,0.0,0.0,0.1507,0.1024,0.0,0.0,0.0,0.0,0.0,0.0,0.0,0.0,0.0,0.0,0.0,816.15,2.9019999504089355
0.5475999999999999,0.0,0.0,0.1496999999999999,0.0,0.0,0.0,0.0,0.0,0.2012,0.1014999999999999,0.0,0.0,0.0,0.0,0.0,0.0,0.0,0.0,0.0,0.0,0.0,826.15,2.913000106811523
0.5051,0.0,0.0,0.1501,0.0,0.0,0.0,0.0,0.0,0.2439,0.1009,0.0,0.0,0.0,0.0,0.0,0.0,0.0,0.0,0.0,0.0,0.0,823.15,2.9170000553131104
0.7482251774822518,0.0,0.0,0.1501849815018498,0.0,0.0,0.0,0.1015898410158984,0.0,0.0,0.0,0.0,0.0,0.0,0.0,0.0,0.0,0.0,0.0,0.0,0.0,0.0,789.15,2.4100000858306885
0.7201,0.0,0.0,0.1400999999999999,0.0,0.0,0.0,0.1021,0.0,0.0377,0.0,0.0,0.0,0.0,0.0,0.0,0.0,0.0,0.0,0.0,0.0,0.0,820.15,2.440999984741211
0.6491,0.0,0.0,0.1481,0.0,0.0,0.0,0.1027,0.0,0.1001,0.0,0.0,0.0,0.0,0.0,0.0,0.0,0.0,0.0,0.0,0.0,0.0,819.15,2.4690001010894775
0.6017999999999999,0.0,0.0,0.1493999999999999,0.0,0.0,0.0,0.1000999999999999,0.0,0.1486999999999999,0.0,0.0,0.0,0.0,0.0,0.0,0.0,0.0,0.0,0.0,0.0,0.0,811.15,2.4739999771118164
0.5576557655765577,0.0,0.0,0.1494149414941494,0.0,0.0,0.0,0.0971097109710971,0.0,0.1958195819581958,0.0,0.0,0.0,0.0,0.0,0.0,0.0,0.0,0.0,0.0,0.0,0.0,805.15,2.4660000801086426
0.5007499250074993,0.0,0.0,0.151984801519848,0.0,0.0,0.0,0.1012898710128987,0.0,0.245975402459754,0.0,0.0,0.0,0.0,0.0,0.0,0.0,0.0,0.0,0.0,0.0,0.0,805.15,2.4560000896453857
0.7483748374837484,0.0,0.0,0.1514151415141514,0.0,0.0,0.1002100210021002,0.0,0.0,0.0,0.0,0.0,0.0,0.0,0.0,0.0,0.0,0.0,0.0,0.0,0.0,0.0,807.15,2.4800000190734863
0.6992300769923008,0.0,0.0,0.1487851214878512,0.0,0.0,0.1000899910008999,0.0,0.0,0.0518948105189481,0.0,0.0,0.0,0.0,0.0,0.0,0.0,0.0,0.0,0.0,0.0,0.0,826.15,2.5309998989105225
0.6558344165583442,0.0,0.0,0.142985701429857,0.0,0.0,0.0999900009999,0.0,0.0,0.1011898810118988,0.0,0.0,0.0,0.0,0.0,0.0,0.0,0.0,0.0,0.0,0.0,0.0,828.15,2.555000066757202
0.5933593359335934,0.0,0.0,0.1497149714971497,0.0,0.0,0.1006100610061006,0.0,0.0,0.1563156315631563,0.0,0.0,0.0,0.0,0.0,0.0,0.0,0.0,0.0,0.0,0.0,0.0,823.15,2.563999891281128
