Repository: dorukdogular/vitreos

# Data

## Source

Glass property data is sourced from the [SciGlass database](https://github.com/epam/SciGlass) (EPAM Systems), made available under the [Open Database License (ODbL)](https://opendatacommons.org/licenses/odbl/1-0/). Accessed via the [glasspy](https://github.com/drcassar/glasspy) Python library.

## Files tracked in git

| File | Description |
|---|---|
| `clean.csv` | Deduplicated glass-forming ability dataset (11858 rows) |
| `tg_dataset.csv` | 76377 glasses with Tg (K) and 22 oxide mol% features |
| `tg_density_dataset.csv` | 31173 glasses with both Tg (K) and density (g/cm³) |

File: data/tg_density_dataset.csv (part 24 of 109)
SiO2,P2O5,ZrO2,Na2O,Al2O3,Fe2O3,CaO,MgO,K2O,B2O3,BaO,ZnO,Li2O,SrO,La2O3,TiO2,Nb2O5,PbO,Sb2O3,Bi2O3,TeO2,Se,Tg,density
0.5544,0.0,0.0,0.1507,0.0,0.0,0.0999,0.0,0.0,0.195,0.0,0.0,0.0,0.0,0.0,0.0,0.0,0.0,0.0,0.0,0.0,0.0,827.15,2.565000057220459
0.5045000000000001,0.0,0.0,0.1496,0.0,0.0,0.1002,0.0,0.0,0.2457,0.0,0.0,0.0,0.0,0.0,0.0,0.0,0.0,0.0,0.0,0.0,0.0,828.15,2.553999900817871
0.0,0.0,0.0,0.0,0.0,0.0,0.0,0.0,0.0,0.0,0.0,0.0,0.0,0.0,0.0,0.0,0.0256025602560256,0.0,0.0,0.0,0.0,0.0,497.15,4.03000020980835
0.0,0.0,0.0,0.0,0.0,0.0,0.0,0.0,0.0,0.0,0.0,0.0,0.0,0.0,0.0,0.0,0.0526052605260526,0.0,0.0,0.0,0.0,0.0,521.15,4.150000095367432
0.0,0.0,0.0,0.0,0.0,0.0,0.0,0.0,0.0,0.0,0.0,0.0,0.0,0.0,0.0,0.0,0.0810999999999999,0.0,0.0,0.0,0.0,0.0,540.15,4.320000171661377
0.0,0.0,0.0,0.0,0.0,0.0,0.0,0.0,0.0,0.0,0.0,0.0,0.0,0.0,0.0,0.0,0.1111111111111111,0.0,0.0,0.0,0.0,0.0,545.15,4.269999980926514
0.0,0.0,0.0,0.0,0.0,0.0,0.0,0.0,0.0,0.0,0.0,0.0,0.0,0.0,0.0,0.0,0.0810918908109189,0.0,0.0,0.0,0.0,0.0,522.15,4.349999904632568
0.0,0.0,0.0,0.0,0.0,0.0,0.0,0.0,0.0,0.0,0.0,0.0,0.0,0.0,0.0,0.0,0.0810999999999999,0.0,0.0,0.0,0.0,0.0,534.15,4.360000133514404
0.0,0.0,0.0,0.0,0.0,0.0,0.0,0.0,0.0,0.0,0.0,0.0,0.0,0.0,0.0,0.0,0.0810918908109189,0.0,0.0,0.0,0.0,0.0,518.15,4.360000133514404
0.0,0.0,0.0,0.0,0.0,0.0,0.0,0.0,0.0,0.0,0.0,0.0,0.0263,0.0,0.0,0.0,0.0263,0.0,0.0,0.0,0.0,0.0,514.15,4.320000171661377
0.0,0.0,0.0,0.0,0.0,0.0,0.0,0.0,0.0,0.0,0.0,0.0,0.0556,0.0,0.0,0.0,0.0556,0.0,0.0,0.0,0.0,0.0,521.15,4.340000152587891
0.0,0.0,0.0,0.0,0.0,0.0,0.0,0.0,0.0,0.0,0.0,0.0,0.0882,0.0,0.0,0.0,0.0882,0.0,0.0,0.0,0.0,0.0,540.15,4.369999885559082
0.0,0.0,0.0,0.0,0.0,0.0,0.0,0.0,0.0,0.0,0.0,0.0,0.0649,0.0,0.0,0.0,0.2337999999999999,0.0,0.0,0.0,0.0,0.0,541.15,4.53000020980835
0.0,0.0,0.0,0.0,0.0,0.0,0.0,0.0,0.0,0.0,0.0,0.0,0.1007,0.0,0.0,0.0,0.2416,0.0,0.0,0.0,0.0,0.0,586.15,4.639999866485596
0.0791999999999999,0.0,0.0,0.0,0.2768,0.0,0.5748,0.0692,0.0,0.0,0.0,0.0,0.0,0.0,0.0,0.0,0.0,0.0,0.0,0.0,0.0,0.0,1114.15,2.927999973297119
0.0794079407940794,0.0,0.0,0.0,0.2741274127412741,0.0,0.5761576157615761,0.0693069306930693,0.0,0.0,0.0,0.0,0.0,0.0,0.0,0.0,0.0,0.0,0.0,0.0,0.0,0.0,1112.15,2.936000108718872
0.0796,0.0,0.0,0.0,0.2714,0.0,0.5775,0.0695,0.0,0.0,0.0,0.0,0.0,0.0,0.0,0.0,0.0,0.0,0.0,0.0,0.0,0.0,1085.15,2.9590001106262207
0.0797920207979202,0.0,0.0,0.0,0.2686731326867313,0.0,0.5787421257874212,0.0696930306969303,0.0,0.0,0.0,0.0,0.0,0.0,0.0,0.0,0.0,0.0,0.0,0.0,0.0,0.0,1088.15,2.9730000495910645
0.0799999999999999,0.0,0.0,0.0,0.2658999999999999,0.0,0.5801999999999999,0.0698,0.0,0.0,0.0,0.0,0.0,0.0,0.0,0.0,0.0,0.0,0.0,0.0,0.0,0.0,1100.15,2.9790000915527344
0.0801919808019198,0.0,0.0,0.0,0.2631736826317368,0.0,0.5815418458154183,0.06999300069993,0.0,0.0,0.0,0.0,0.0,0.0,0.0,0.0,0.0,0.0,0.0,0.0,0.0,0.0,1089.15,2.997999906539917
0.0803080308030803,0.0,0.0,0.0,0.2604260426042604,0.0,0.582958295829583,0.0702070207020702,0.0,0.0,0.0,0.0,0.0,0.0,0.0,0.0,0.0,0.0,0.0,0.0,0.0,0.0,1080.15,2.999000072479248
0.0805080508050805,0.0,0.0,0.0,0.2576257625762576,0.0,0.5843584358435843,0.0703070307030703,0.0,0.0,0.0,0.0,0.0,0.0,0.0,0.0,0.0,0.0,0.0,0.0,0.0,0.0,1081.15,3.0169999599456787
0.0807080708070807,0.0,0.0,0.0,0.2548254825482548,0.0,0.5857585758575858,0.0705070507050705,0.0,0.0,0.0,0.0,0.0,0.0,0.0,0.0,0.0,0.0,0.0,0.0,0.0,0.0,1075.15,3.0239999294281006
0.0809,0.0,0.0,0.0,0.252,0.0,0.5871,0.0707,0.0,0.0,0.0,0.0,0.0,0.0,0.0,0.0,0.0,0.0,0.0,0.0,0.0,0.0,1068.15,3.01200008392334
0.0811081108110811,0.0,0.0,0.0,0.2492249224922492,0.0,0.5885588558855886,0.0708070807080708,0.0,0.0,0.0,0.0,0.0,0.0,0.0,0.0,0.0,0.0,0.0,0.0,0.0,0.0,1073.15,3.007999897003174
0.5,0.0,0.0,0.0,0.0,0.0,0.0,0.0,0.0,0.0,0.0,0.0,0.0,0.0,0.0,0.0,0.0,0.5,0.0,0.0,0.0,0.0,700.15,6.159999847412109
0.4,0.0,0.0,0.0,0.0,0.0,0.0,0.0,0.0,0.0,0.0,0.0,0.0,0.0,0.0,0.0,0.0,0.6,0.0,0.0,0.0,0.0,679.15,6.820000171661377
0.3,0.0,0.0,0.0,0.0,0.0,0.0,0.0,0.0,0.0,0.0,0.0,0.0,0.0,0.0,0.0,0.0,0.7,0.0,0.0,0.0,0.0,618.15,7.389999866485596
0.45,0.0,0.0,0.0,0.0,0.0,0.0,0.0,0.0,0.15,0.0,0.0,0.0,0.0,0.0,0.0,0.0,0.4,0.0,0.0,0.0,0.0,666.15,5.329999923706055
0.375,0.0,0.0,0.0,0.0,0.0,0.0,0.0,0.0,0.125,0.0,0.0,0.0,0.0,0.0,0.0,0.0,0.5,0.0,0.0,0.0,0.0,621.15,6.03000020980835
0.3,0.0,0.0,0.0,0.0,0.0,0.0,0.0,0.0,0.1,0.0,0.0,0.0,0.0,0.0,0.0,0.0,0.6,0.0,0.0,0.0,0.0,581.15,6.710000038146973
0.225,0.0,0.0,0.0,0.0,0.0,0.0,0.0,0.0,0.075,0.0,0.0,0.0,0.0,0.0,0.0,0.0,0.7,0.0,0.0,0.0,0.0,508.15,7.269999980926514
0.3,0.0,0.0,0.0,0.0,0.0,0.0,0.0,0.0,0.3,0.0,0.0,0.0,0.0,0.0,0.0,0.0,0.4,0.0,0.0,0.0,0.0,685.15,5.28000020980835
0.25,0.0,0.0,0.0,0.0,0.0,0.0,0.0,0.0,0.25,0.0,0.0,0.0,0.0,0.0,0.0,0.0,0.5,0.0,0.0,0.0,0.0,656.15,6.0
0.2,0.0,0.0,0.0,0.0,0.0,0.0,0.0,0.0,0.2,0.0,0.0,0.0,0.0,0.0,0.0,0.0,0.6,0.0,0.0,0.0,0.0,588.15,6.659999847412109
0.15,0.0,0.0,0.0,0.0,0.0,0.0,0.0,0.0,0.15,0.0,0.0,0.0,0.0,0.0,0.0,0.0,0.7,0.0,0.0,0.0,0.0,565.15,7.170000076293945
0.15,0.0,0.0,0.0,0.0,0.0,0.0,0.0,0.0,0.45,0.0,0.0,0.0,0.0,0.0,0.0,0.0,0.4,0.0,0.0,0.0,0.0,678.15,5.25
0.125,0.0,0.0,0.0,0.0,0.0,0.0,0.0,0.0,0.375,0.0,0.0,0.0,0.0,0.0,0.0,0.0,0.5,0.0,0.0,0.0,0.0,671.15,5.940000057220459
0.1,0.0,0.0,0.0,0.0,0.0,0.0,0.0,0.0,0.3,0.0,0.0,0.0,0.0,0.0,0.0,0.0,0.6,0.0,0.0,0.0,0.0,611.15,6.53000020980835
0.075,0.0,0.0,0.0,0.0,0.0,0.0,0.0,0.0,0.225,0.0,0.0,0.0,0.0,0.0,0.0,0.0,0.7,0.0,0.0,0.0,0.0,566.15,7.079999923706055
0.0,0.0,0.0,0.0,0.0,0.0,0.0,0.0,0.0,0.7,0.0,0.0,0.0,0.0,0.0,0.0,0.0,0.3,0.0,0.0,0.0,0.0,627.15,4.230000019073486
0.0,0.0,0.0,0.0,0.0,0.0,0.0,0.0,0.0,0.6,0.0,0.0,0.0,0.0,0.0,0.0,0.0,0.4,0.0,0.0,0.0,0.0,696.15,5.130000114440918
0.0,0.0,0.0,0.0,0.0,0.0,0.0,0.0,0.0,0.5,0.0,0.0,0.0,0.0,0.0,0.0,0.0,0.5,0.0,0.0,0.0,0.0,649.15,5.849999904632568
0.0,0.0,0.0,0.0,0.0,0.0,0.0,0.0,0.0,0.4,0.0,0.0,0.0,0.0,0.0,0.0,0.0,0.6,0.0,0.0,0.0,0.0,610.15,6.449999809265137
0.0,0.0,0.0,0.0,0.0,0.0,0.0,0.0,0.0,0.3,0.0,0.0,0.0,0.0,0.0,0.0,0.0,0.7,0.0,0.0,0.0,0.0,566.15,6.980000019073486
0.0,0.2368,0.0,0.0,0.0,0.0,0.0,0.0,0.0,0.0,0.0,0.0,0.0,0.0,0.0,0.0,0.0,0.0,0.0,0.0,0.0,0.0,381.15,5.956999778747559
0.0,0.1875,0.0,0.0,0.0,0.0,0.0,0.0,0.0,0.0,0.0,0.0,0.0,0.0,0.0,0.0,0.0,0.0,0.0,0.0,0.0,0.0,354.15,6.073999881744385
0.0,0.1429,0.0,0.0,0.0,0.0,0.0,0.0,0.0,0.0,0.0,0.0,0.0,0.0,0.0,0.0,0.0,0.0,0.0,0.0,0.0,0.0,327.15,6.140999794006348
0.0,0.1153999999999999,0.0,0.0,0.0,0.0,0.0,0.0,0.0,0.0,0.0,0.0,0.0,0.0,0.0,0.0,0.0,0.0,0.0,0.0,0.0,0.0,314.15,6.118000030517578
0.6,0.0,0.0,0.0,0.1,0.0,0.2,0.0,0.0,0.0,0.0,0.0,0.0,0.0,0.1,0.0,0.0,0.0,0.0,0.0,0.0,0.0,1066.15,3.4800000190734863
0.6,0.0,0.0,0.0,0.1,0.0,0.2,0.0,0.0,0.0,0.0,0.0,0.0,0.0,0.06,0.0,0.0,0.0,0.0,0.0,0.0,0.0,1068.15,3.506999969482422
0.6,0.0,0.0,0.0,0.1,0.0,0.2,0.0,0.0,0.0,0.0,0.0,0.0,0.0,0.05,0.0,0.0,0.0,0.0,0.0,0.0,0.0,1068.15,3.5160000324249268
0.6,0.0,0.0,0.0,0.1,0.0,0.2,0.0,0.0,0.0,0.0,0.0,0.0,0.0,0.04,0.0,0.0,0.0,0.0,0.0,0.0,0.0,1070.15,3.5209999084472656
0.6,0.0,0.0,0.0,0.1,0.0,0.2,0.0,0.0,0.0,0.0,0.0,0.0,0.0,0.02,0.0,0.0,0.0,0.0,0.0,0.0,0.0,1067.15,3.5320000648498535
0.6,0.0,0.0,0.0,0.1,0.0,0.2,0.0,0.0,0.0,0.0,0.0,0.0,0.0,0.0,0.0,0.0,0.0,0.0,0.0,0.0,0.0,1069.15,3.553999900817871
0.0,0.375,0.0,0.5,0.0,0.0,0.0,0.0,0.0,0.0,0.0,0.0,0.0,0.0,0.0,0.0,0.0,0.0,0.0,0.0,0.0,0.0,723.15,3.4000000953674316
0.0,0.375,0.0,0.55,0.0,0.0,0.0,0.0,0.0,0.0,0.0,0.0,0.0,0.0,0.0,0.0,0.0,0.0,0.0,0.0,0.0,0.0,658.15,3.0999999046325684
0.0,0.325,0.0,0.55,0.0,0.0,0.0,0.0,0.0,0.0,0.0,0.0,0.0,0.0,0.0,0.0,0.0,0.0,0.0,0.0,0.0,0.0,743.15,3.4700000286102295
0.76,0.0,0.0,0.0,0.0,0.0,0.0,0.0,0.1,0.0,0.0,0.0,0.14,0.0,0.0,0.0,0.0,0.0,0.0,0.0,0.0,0.0,683.15,2.359999895095825
0.78,0.0,0.0,0.15,0.02,0.0,0.0,0.05,0.0,0.0,0.0,0.0,0.0,0.0,0.0,0.0,0.0,0.0,0.0,0.0,0.0,0.0,763.15,2.385999917984009
0.78,0.0,0.0,0.07,0.01,0.0,0.0,0.0,0.14,0.0,0.0,0.0,0.0,0.0,0.0,0.0,0.0,0.0,0.0,0.0,0.0,0.0,728.15,2.4100000858306885
0.78,0.0,0.0,0.15,0.02,0.0,0.01,0.04,0.0,0.0,0.0,0.0,0.0,0.0,0.0,0.0,0.0,0.0,0.0,0.0,0.0,0.0,763.15,2.3949999809265137
0.78,0.0,0.0,0.13,0.02,0.0,0.01,0.04,0.02,0.0,0.0,0.0,0.0,0.0,0.0,0.0,0.0,0.0,0.0,0.0,0.0,0.0,788.15,2.3949999809265137
0.67,0.0,0.0,0.0,0.0,0.0,0.0,0.0,0.0,0.0,0.0,0.0,0.33,0.0,0.0,0.0,0.0,0.0,0.0,0.0,0.0,0.0,678.15,2.3399999141693115
0.8,0.0,0.0,0.0,0.0,0.0,0.0,0.0,0.0,0.0,0.0,0.0,0.2,0.0,0.0,0.0,0.0,0.0,0.0,0.0,0.0,0.0,823.15,2.2799999713897705
0.7723,0.0,0.0,0.1485,0.0197999999999999,0.0,0.0297,0.0297,0.0,0.0,0.0,0.0,0.0,0.0,0.0,0.0,0.0,0.0,0.0,0.0,0.0,0.0,768.15,2.4070000648498535
0.8,0.0,0.0,0.15,0.0,0.0,0.05,0.0,0.0,0.0,0.0,0.0,0.0,0.0,0.0,0.0,0.0,0.0,0.0,0.0,0.0,0.0,773.15,2.4100000858306885
0.75,0.0,0.0,0.08,0.01,0.0,0.0,0.0,0.16,0.0,0.0,0.0,0.0,0.0,0.0,0.0,0.0,0.0,0.0,0.0,0.0,0.0,708.15,2.430000066757202
0.78,0.0,0.0,0.0,0.02,0.0,0.05,0.0,0.15,0.0,0.0,0.0,0.0,0.0,0.0,0.0,0.0,0.0,0.0,0.0,0.0,0.0,783.15,2.413000106811523
0.81,0.0,0.0,0.06,0.01,0.0,0.0,0.0,0.12,0.0,0.0,0.0,0.0,0.0,0.0,0.0,0.0,0.0,0.0,0.0,0.0,0.0,748.15,2.380000114440918
0.75,0.0,0.0,0.0,0.0,0.0,0.0,0.0,0.0,0.0,0.0,0.0,0.25,0.0,0.0,0.0,0.0,0.0,0.0,0.0,0.0,0.0,758.15,2.2899999618530273
0.8,0.0,0.0,0.1,0.0,0.0,0.1,0.0,0.0,0.0,0.0,0.0,0.0,0.0,0.0,0.0,0.0,0.0,0.0,0.0,0.0,0.0,833.15,2.430000066757202
0.75,0.0,0.0,0.2,0.0,0.0,0.05,0.0,0.0,0.0,0.0,0.0,0.0,0.0,0.0,0.0,0.0,0.0,0.0,0.0,0.0,0.0,763.15,2.4600000381469727
0.73,0.0,0.0,0.16,0.06,0.0,0.05,0.0,0.0,0.0,0.0,0.0,0.0,0.0,0.0,0.0,0.0,0.0,0.0,0.0,0.0,0.0,823.15,2.4609999656677246
0.78,0.0,0.0,0.05,0.02,0.0,0.05,0.0,0.1,0.0,0.0,0.0,0.0,0.0,0.0,0.0,0.0,0.0,0.0,0.0,0.0,0.0,788.15,2.421999931335449
0.64,0.0,0.0,0.17,0.13,0.0,0.06,0.0,0.0,0.0,0.0,0.0,0.0,0.0,0.0,0.0,0.0,0.0,0.0,0.0,0.0,0.0,893.15,2.48799991607666
0.78,0.0,0.0,0.15,0.02,0.0,0.05,0.0,0.0,0.0,0.0,0.0,0.0,0.0,0.0,0.0,0.0,0.0,0.0,0.0,0.0,0.0,798.15,2.4210000038146973
0.78,0.0,0.0,0.1,0.02,0.0,0.05,0.0,0.05,0.0,0.0,0.0,0.0,0.0,0.0,0.0,0.0,0.0,0.0,0.0,0.0,0.0,793.15,2.4210000038146973
0.75,0.0,0.0,0.15,0.0,0.0,0.1,0.0,0.0,0.0,0.0,0.0,0.0,0.0,0.0,0.0,0.0,0.0,0.0,0.0,0.0,0.0,803.15,2.4800000190734863
0.55,0.0,0.0,0.18,0.21,0.0,0.06,0.0,0.0,0.0,0.0,0.0,0.0,0.0,0.0,0.0,0.0,0.0,0.0,0.0,0.0,0.0,923.15,2.5320000648498535
0.75,0.0,0.0,0.1,0.0,0.0,0.15,0.0,0.0,0.0,0.0,0.0,0.0,0.0,0.0,0.0,0.0,0.0,0.0,0.0,0.0,0.0,858.15,2.5
0.7,0.0,0.0,0.2,0.0,0.0,0.1,0.0,0.0,0.0,0.0,0.0,0.0,0.0,0.0,0.0,0.0,0.0,0.0,0.0,0.0,0.0,783.15,2.5199999809265137
0.3,0.0,0.0,0.05,0.07,0.0,0.0,0.0,0.05,0.53,0.0,0.0,0.0,0.0,0.0,0.0,0.0,0.0,0.0,0.0,0.0,0.0,673.15,2.140000104904175
0.72,0.0,0.0,0.12,0.01,0.0,0.09,0.05,0.01,0.0,0.0,0.0,0.0,0.0,0.0,0.0,0.0,0.0,0.0,0.0,0.0,0.0,828.15,2.5
0.84,0.0,0.0,0.04,0.01,0.0,0.0,0.0,0.0,0.11,0.0,0.0,0.0,0.0,0.0,0.0,0.0,0.0,0.0,0.0,0.0,0.0,833.15,2.2300000190734863
0.0,0.0,0.0,0.1,0.0,0.0,0.0,0.0,0.0,0.0,0.0,0.0,0.0,0.0,0.0,0.0,0.0,0.0,0.0,0.0,0.9,0.0,553.15,5.843647480010986
0.0,0.0,0.0,0.15,0.0,0.0,0.0,0.0,0.0,0.0,0.0,0.0,0.0,0.0,0.0,0.0,0.0,0.0,0.0,0.0,0.85,0.0,533.15,6.302428722381592
0.0,0.0,0.0,0.2,0.0,0.0,0.0,0.0,0.0,0.0,0.0,0.0,0.0,0.0,0.0,0.0,0.0,0.0,0.0,0.0,0.8,0.0,523.15,5.112239360809326
0.0,0.0,0.0,0.25,0.0,0.0,0.0,0.0,0.0,0.0,0.0,0.0,0.0,0.0,0.0,0.0,0.0,0.0,0.0,0.0,0.75,0.0,493.15,4.629929542541504
0.0,0.0,0.0,0.3,0.0,0.0,0.0,0.0,0.0,0.0,0.0,0.0,0.0,0.0,0.0,0.0,0.0,0.0,0.0,0.0,0.7,0.0,483.15,4.49355411529541
0.0,0.0,0.0,0.0,0.0,0.0,0.24,0.0,0.0,0.0,0.0,0.0,0.0,0.24,0.0,0.0,0.0,0.08,0.0,0.12,0.0,0.0,658.15,6.760000228881836
0.0,0.0,0.0,0.0,0.0,0.0007999200079992,0.2401759824017598,0.0,0.0,0.0,0.0,0.0,0.0,0.2401759824017598,0.0,0.0,0.0,0.0800919908009199,0.0,0.1200879912008799,0.0,0.0,693.15,6.590000152587891
0.0,0.0,0.0,0.0,0.0,0.0016,0.2404,0.0,0.0,0.0,0.0,0.0,0.0,0.2404,0.0,0.0,0.0,0.0801,0.0,0.1202,0.0,0.0,703.15,6.079999923706055
0.0,0.0,0.0,0.0,0.0,0.002,0.2405,0.0,0.0,0.0,0.0,0.0,0.0,0.2405,0.0,0.0,0.0,0.0802,0.0,0.1202,0.0,0.0,723.15,5.940000057220459
0.0,0.0,0.0,0.0,0.0,0.0023997600239976,0.2405759424057594,0.0,0.0,0.0,0.0,0.0,0.0,0.2405759424057594,0.0,0.0,0.0,0.0801919808019198,0.0,0.1202879712028797,0.0,0.0,738.15,5.800000190734863
0.4,0.0,0.0,0.0,0.1,0.0,0.5,0.0,0.0,0.0,0.0,0.0,0.0,0.0,0.0,0.0,0.0,0.0,0.0,0.0,0.0,0.0,1052.15,2.8499999046325684
0.4,0.0,0.0,0.0,0.1,0.0,0.45,0.0,0.0,0.0,0.0,0.05,0.0,0.0,0.0,0.0,0.0,0.0,0.0,0.0,0.0,0.0,1010.15,2.930000066757202
0.4,0.0,0.0,0.0,0.1,0.0,0.4,0.0,0.0,0.0,0.0,0.1,0.0,0.0,0.0,0.0,0.0,0.0,0.0,0.0,0.0,0.0,985.15,3.0199999809265137
0.4,0.0,0.0,0.0,0.1,0.0,0.35,0.0,0.0,0.0,0.0,0.15,0.0,0.0,0.0,0.0,0.0,0.0,0.0,0.0,0.0,0.0,965.15,3.0899999141693115
0.4,0.0,0.0,0.0,0.1,0.0,0.3,0.0,0.0,0.0,0.0,0.2,0.0,0.0,0.0,0.0,0.0,0.0,0.0,0.0,0.0,0.0,948.15,3.180000066757202
0.4,0.0,0.0,0.0,0.1,0.0,0.25,0.0,0.0,0.0,0.0,0.25,0.0,0.0,0.0,0.0,0.0,0.0,0.0,0.0,0.0,0.0,926.15,3.2699999809265137
0.4,0.0,0.0,0.0,0.1,0.0,0.2,0.0,0.0,0.0,0.0,0.3,0.0,0.0,0.0,0.0,0.0,0.0,0.0,0.0,0.0,0.0,916.15,3.3499999046325684
0.0,0.0,0.0,0.0,0.0,0.0,0.0,0.0,0.0,0.5,0.0,0.0,0.5,0.0,0.0,0.0,0.0,0.0,0.0,0.0,0.0,0.0,690.15,2.3289999961853027
0.0,0.0,0.0,0.0,0.0,0.0,0.0,0.0,0.0,0.498,0.0,0.0,0.5,0.0,0.0,0.0,0.0,0.0,0.0,0.0,0.0,0.0,689.15,2.3399999141693115
0.0,0.0,0.0,0.0,0.0,0.0,0.0,0.0,0.0,0.496,0.0,0.0,0.5,0.0,0.0,0.0,0.0,0.0,0.0,0.0,0.0,0.0,689.15,2.3510000705718994
0.0,0.0,0.0,0.0,0.0,0.0,0.0,0.0,0.0,0.494,0.0,0.0,0.5,0.0,0.0,0.0,0.0,0.0,0.0,0.0,0.0,0.0,687.15,2.36299991607666
0.0,0.0,0.0,0.0,0.0,0.0,0.0,0.0,0.0,0.492,0.0,0.0,0.5,0.0,0.0,0.0,0.0,0.0,0.0,0.0,0.0,0.0,686.15,2.372999906539917
0.0,0.0,0.0,0.0,0.0,0.0,0.0,0.0,0.0,0.49,0.0,0.0,0.5,0.0,0.0,0.0,0.0,0.0,0.0,0.0,0.0,0.0,686.15,2.384999990463257
0.0,0.0,0.0,0.0,0.0,0.0,0.0,0.0,0.0,0.47,0.0,0.0,0.5,0.0,0.0,0.0,0.0,0.0,0.0,0.0,0.0,0.0,681.15,2.4830000400543213
0.0,0.0,0.0,0.0,0.0,0.0,0.0,0.0,0.0,0.44,0.0,0.0,0.5,0.0,0.0,0.0,0.0,0.0,0.0,0.0,0.0,0.0,674.15,2.622999906539917
0.0,0.0,0.0,0.0,0.0,0.0,0.0,0.0,0.0,0.4,0.0,0.0,0.5,0.0,0.0,0.0,0.0,0.0,0.0,0.0,0.0,0.0,667.15,2.815999984741211
0.0,0.0,0.0,0.0,0.0,0.0,0.0,0.0,0.0,0.498,0.0,0.0,0.5,0.0,0.0,0.0,0.0,0.0,0.0,0.0,0.0,0.0,694.15,2.3380000591278076
0.0,0.0,0.0,0.0,0.0,0.0,0.0,0.0,0.0,0.496,0.0,0.0,0.5,0.0,0.0,0.0,0.0,0.0,0.0,0.0,0.0,0.0,696.15,2.3440001010894775
0.0,0.0,0.0,0.0,0.0,0.0,0.0,0.0,0.0,0.494,0.0,0.0,0.5,0.0,0.0,0.0,0.0,0.0,0.0,0.0,0.0,0.0,697.15,2.3499999046325684
0.0,0.0,0.0,0.0,0.0,0.0,0.0,0.0,0.0,0.492,0.0,0.0,0.5,0.0,0.0,0.0,0.0,0.0,0.0,0.0,0.0,0.0,698.15,2.361999988555908
0.0,0.0,0.0,0.0,0.0,0.0,0.0,0.0,0.0,0.49,0.0,0.0,0.5,0.0,0.0,0.0,0.0,0.0,0.0,0.0,0.0,0.0,699.15,2.372999906539917
0.0,0.0,0.0,0.0,0.0,0.0,0.0,0.0,0.0,0.48,0.0,0.0,0.5,0.0,0.0,0.0,0.0,0.0,0.0,0.0,0.0,0.0,702.15,2.4070000648498535
0.0,0.0,0.0,0.0,0.0,0.0,0.0,0.0,0.0,0.47,0.0,0.0,0.5,0.0,0.0,0.0,0.0,0.0,0.0,0.0,0.0,0.0,703.15,2.4539999961853027
0.0,0.0,0.0,0.0,0.0,0.0,0.0,0.0,0.0,0.46,0.0,0.0,0.5,0.0,0.0,0.0,0.0,0.0,0.0,0.0,0.0,0.0,704.15,2.496999979019165
0.0,0.0,0.0,0.0,0.0,0.0,0.0,0.0,0.0,0.45,0.0,0.0,0.5,0.0,0.0,0.0,0.0,0.0,0.0,0.0,0.0,0.0,705.15,2.5859999656677246
0.0,0.0,0.0,0.0,0.0,0.0,0.0,0.0,0.0,0.498,0.0,0.0,0.5,0.0,0.0,0.0,0.002,0.0,0.0,0.0,0.0,0.0,687.15,2.3299999237060547
0.0,0.0,0.0,0.0,0.0,0.0,0.0,0.0,0.0,0.496,0.0,0.0,0.5,0.0,0.0,0.0,0.004,0.0,0.0,0.0,0.0,0.0,688.15,2.3340001106262207
0.0,0.0,0.0,0.0,0.0,0.0,0.0,0.0,0.0,0.494,0.0,0.0,0.5,0.0,0.0,0.0,0.006,0.0,0.0,0.0,0.0,0.0,688.15,2.3380000591278076
0.0,0.0,0.0,0.0,0.0,0.0,0.0,0.0,0.0,0.492,0.0,0.0,0.5,0.0,0.0,0.0,0.008,0.0,0.0,0.0,0.0,0.0,690.15,2.3489999771118164
0.0,0.0,0.0,0.0,0.0,0.0,0.0,0.0,0.0,0.49,0.0,0.0,0.5,0.0,0.0,0.0,0.01,0.0,0.0,0.0,0.0,0.0,692.15,2.380000114440918
0.0,0.0,0.0,0.0,0.0,0.0,0.0,0.0,0.0,0.47,0.0,0.0,0.5,0.0,0.0,0.0,0.03,0.0,0.0,0.0,0.0,0.0,693.15,2.489000082015991
0.0,0.0,0.0,0.0,0.0,0.0,0.0,0.0,0.0,0.44,0.0,0.0,0.5,0.0,0.0,0.0,0.06,0.0,0.0,0.0,0.0,0.0,694.15,2.6519999504089355
0.0,0.0,0.0,0.0,0.0,0.0,0.0,0.0,0.0,0.42,0.0,0.0,0.5,0.0,0.0,0.0,0.08,0.0,0.0,0.0,0.0,0.0,697.15,2.765000104904175
0.0,0.0,0.0,0.0,0.0,0.0,0.0,0.0,0.0,0.498,0.0,0.0,0.5,0.0,0.0,0.0,0.0,0.0,0.0,0.0,0.0,0.0,695.15,2.3550000190734863
0.0,0.0,0.0,0.0,0.0,0.0,0.0,0.0,0.0,0.496,0.0,0.0,0.5,0.0,0.0,0.0,0.0,0.0,0.0,0.0,0.0,0.0,698.15,2.38100004196167
0.0,0.0,0.0,0.0,0.0,0.0,0.0,0.0,0.0,0.494,0.0,0.0,0.5,0.0,0.0,0.0,0.0,0.0,0.0,0.0,0.0,0.0,699.15,2.4059998989105225
0.0,0.0,0.0,0.0,0.0,0.0,0.0,0.0,0.0,0.492,0.0,0.0,0.5,0.0,0.0,0.0,0.0,0.0,0.0,0.0,0.0,0.0,701.15,2.434999942779541
0.0,0.0,0.0,0.0,0.0,0.0,0.0,0.0,0.0,0.49,0.0,0.0,0.5,0.0,0.0,0.0,0.0,0.0,0.0,0.0,0.0,0.0,703.15,2.4670000076293945
0.0,0.0,0.0,0.0,0.0,0.0,0.0,0.0,0.0,0.48,0.0,0.0,0.5,0.0,0.0,0.0,0.0,0.0,0.0,0.0,0.0,0.0,709.15,2.5739998817443848
0.0,0.0,0.0,0.0,0.0,0.0,0.0,0.0,0.0,0.47,0.0,0.0,0.5,0.0,0.0,0.0,0.0,0.0,0.0,0.0,0.0,0.0,722.15,2.687999963760376
0.0,0.0,0.0,0.0,0.0,0.0,0.0,0.0,0.0,0.59,0.0,0.0,0.0,0.0,0.0,0.0,0.0,0.0,0.0,0.0,0.0,0.0,701.15,2.115000009536743
0.0,0.0,0.0,0.0,0.0,0.0,0.0,0.0,0.0,0.59,0.0,0.0,0.0,0.0,0.0,0.0,0.0,0.0,0.0,0.0,0.0,0.0,715.15,2.128999948501587
0.0,0.0,0.0,0.0,0.0,0.0,0.0,0.0,0.0,0.59,0.0,0.0,0.0,0.0,0.0,0.0,0.0,0.0,0.0,0.0,0.0,0.0,722.15,2.1429998874664307
0.0,0.0,0.0,0.0,0.0,0.0,0.0,0.0,0.0,0.59,0.0,0.0,0.0,0.0,0.0,0.0,0.0,0.0,0.0,0.0,0.0,0.0,723.15,2.2160000801086426
0.0,0.0,0.0,0.0,0.0,0.0,0.0,0.0,0.0,0.0,0.3157999999999999,0.0,0.0,0.0,0.0,0.0,0.0,0.0,0.0,0.0526,0.0,0.0,605.15,5.8480000495910645
0.0,0.0,0.0,0.0,0.0,0.0,0.0,0.0,0.0,0.0,0.4865,0.0,0.0,0.0,0.0,0.0,0.0,0.0,0.0,0.0810999999999999,0.0,0.0,651.15,5.6519999504089355
0.0,0.0,0.0,0.0,0.0,0.0,0.0,0.0,0.0,0.0,0.3607,0.0,0.0,0.0,0.0,0.0,0.0,0.0,0.0,0.0929,0.0,0.0,624.15,6.041999816894531
0.0,0.0,0.0,0.0,0.0,0.0,0.0,0.0,0.0,0.0,0.3333,0.0,0.0,0.0,0.0,0.0,0.0,0.0,0.0,0.1110999999999999,0.0,0.0,610.15,6.2170000076293945
0.0,0.0,0.0,0.0,0.0,0.0,0.0,0.0,0.0,0.0,0.4444444444444444,0.0,0.0,0.0,0.0,0.0,0.0,0.0,0.0,0.1111111111111111,0.0,0.0,642.15,5.886000156402588
0.0,0.0,0.0,0.0,0.0,0.0,0.0,0.0,0.0,0.0,0.5142485751424858,0.0,0.0,0.0,0.0,0.0,0.0,0.0,0.0,0.1428857114288571,0.0,0.0,645.15,5.9679999351501465
0.0,0.0,0.0,0.0,0.0,0.0,0.0,0.0,0.0,0.0,0.2941,0.0,0.0,0.0,0.0,0.0,0.0,0.0,0.0,0.1765,0.0,0.0,601.15,6.61299991607666
0.0,0.0,0.0,0.0,0.0,0.0,0.0,0.0,0.0,0.0,0.3529,0.0,0.0,0.0,0.0,0.0,0.0,0.0,0.0,0.1765,0.0,0.0,604.15,6.567999839782715
0.0,0.0,0.0,0.0,0.0,0.0,0.0,0.0,0.0,0.0,0.4706,0.0,0.0,0.0,0.0,0.0,0.0,0.0,0.0,0.1765,0.0,0.0,639.15,6.3979997634887695
0.0,0.0,0.0,0.0,0.0,0.0,0.0,0.0,0.0,0.0,0.5294,0.0,0.0,0.0,0.0,0.0,0.0,0.0,0.0,0.1765,0.0,0.0,652.15,6.1479997634887695
0.0,0.0,0.0,0.0,0.0,0.0,0.0,0.0,0.0,0.0,0.3995,0.0,0.0,0.0,0.0,0.0,0.0,0.0,0.0,0.1998,0.0,0.0,613.15,6.593999862670898
0.0,0.0,0.0,0.0,0.0,0.0,0.0,0.0,0.0,0.0,0.303030303030303,0.0,0.0,0.0,0.0,0.0,0.0,0.0,0.0,0.2121212121212121,0.0,0.0,597.15,6.761000156402588
0.0,0.0,0.0,0.0,0.0,0.0,0.0,0.0,0.0,0.0,0.375,0.0,0.0,0.0,0.0,0.0,0.0,0.0,0.0,0.25,0.0,0.0,608.15,6.755000114440918
0.0,0.0,0.0,0.0,0.0,0.0,0.0,0.0,0.0,0.0,0.4375,0.0,0.0,0.0,0.0,0.0,0.0,0.0,0.0,0.25,0.0,0.0,622.15,6.732999801635742
0.0,0.0,0.0,0.0,0.0,0.0,0.0,0.0,0.0,0.0,0.2,0.0,0.0,0.0,0.0,0.0,0.0,0.0,0.0,0.3333,0.0,0.0,577.15,7.394000053405762
0.0,0.0,0.0,0.0,0.0,0.0,0.0,0.0,0.0,0.0,0.2667,0.0,0.0,0.0,0.0,0.0,0.0,0.0,0.0,0.3333,0.0,0.0,586.15,7.296000003814697
0.0,0.0,0.0,0.0,0.0,0.0,0.0,0.0,0.0,0.0,0.3333333333333333,0.0,0.0,0.0,0.0,0.0,0.0,0.0,0.0,0.3333333333333333,0.0,0.0,597.15,7.171999931335449
0.0,0.0,0.0,0.0,0.0,0.0,0.0,0.0,0.0,0.0,0.1428857114288571,0.0,0.0,0.0,0.0,0.0,0.0,0.0,0.0,0.4285571442855714,0.0,0.0,561.15,7.736999988555908
0.0,0.0,0.0,0.0,0.0,0.0,0.0,0.0,0.0,0.0,0.2143,0.0,0.0,0.0,0.0,0.0,0.0,0.0,0.0,0.4286,0.0,0.0,569.15,7.623000144958496
0.0,0.0,0.0,0.0,0.0,0.0,0.0,0.0,0.0,0.0,0.2857,0.0,0.0,0.0,0.0,0.0,0.0,0.0,0.0,0.4286,0.0,0.0,583.15,7.560999870300293
0.0,0.0,0.0,0.0,0.0,0.0,0.0,0.0,0.0,0.0,0.2307769223077692,0.0,0.0,0.0,0.0,0.0,0.0,0.0,0.0,0.5384461553844615,0.0,0.0,571.15,7.877999782562256
0.0,0.0,0.0,0.0,0.0,0.0,0.0,0.0,0.0,0.0,0.16,0.0,0.0,0.0,0.0,0.0,0.0,0.0,0.0,0.6,0.0,0.0,562.15,7.993000030517578
0.0,0.0,0.0,0.0,0.0,0.0,0.0,0.0,0.0,0.0,0.0833,0.0,0.0,0.0,0.0,0.0,0.0,0.0,0.0,0.6667000000000001,0.0,0.0,559.15,8.258999824523926
0.0,0.0,0.0,0.0,0.0,0.0,0.0,0.0,0.0,0.0,0.087,0.0,0.0,0.0,0.0,0.0,0.0,0.0,0.0,0.7391,0.0,0.0,559.15,8.437000274658203
0.0,0.0,0.0,0.0,0.0,0.0,0.0,0.0,0.0,0.0,0.1538,0.0,0.0,0.0,0.0,0.0,0.0,0.0,0.0,0.5385,0.0,0.0,561.15,7.909999847412109
0.0,0.0,0.0,0.0,0.0,0.0,0.0,0.0,0.0,0.0,0.25,0.0,0.0,0.0,0.0,0.0,0.0,0.0,0.0,0.25,0.0,0.0,590.15,7.047999858856201
0.0,0.0,0.0,0.0,0.0,0.0,0.0,0.0,0.0,0.0,0.1428857114288571,0.0,0.0,0.0,0.0,0.0,0.0,0.0,0.0,0.4285571442855714,0.0,0.0,553.15,7.929999828338623
0.0,0.0,0.0,0.0,0.0,0.0,0.0,0.0,0.0,0.0,0.1428857114288571,0.0,0.0,0.0,0.0,0.0,0.0,0.0,0.0,0.4285571442855714,0.0,0.0,551.15,7.920000076293945
0.0,0.0,0.0,0.0,0.0,0.0,0.0,0.0,0.0,0.0,0.1428857114288571,0.0,0.0,0.0,0.0,0.0,0.0,0.0,0.0,0.4285571442855714,0.0,0.0,545.15,7.900000095367432
0.0,0.0,0.0,0.0,0.0,0.0,0.0,0.0,0.0,0.0,0.1428857114288571,0.0,0.0,0.0,0.0,0.0,0.0,0.0,0.0,0.4285571442855714,0.0,0.0,543.15,7.760000228881836
0.0,0.0,0.0,0.0,0.0,0.0,0.0,0.0,0.0,0.0,0.0833,0.0,0.0,0.0,0.0,0.0,0.0,0.0,0.0,0.6667000000000001,0.0,0.0,544.15,8.420000076293945
0.0,0.0,0.0,0.0,0.0,0.0,0.0,0.0,0.0,0.0,0.0833,0.0,0.0,0.0,0.0,0.0,0.0,0.0,0.0,0.6667000000000001,0.0,0.0,541.15,8.399999618530273
0.0,0.0,0.0,0.0,0.0,0.0,0.0,0.0,0.0,0.0,0.0833,0.0,0.0,0.0,0.0,0.0,0.0,0.0,0.0,0.6667000000000001,0.0,0.0,542.15,8.34000015258789
0.0,0.0,0.0,0.0,0.0,0.0,0.0,0.0,0.0,0.0,0.0833,0.0,0.0,0.0,0.0,0.0,0.0,0.0,0.0,0.6667000000000001,0.0,0.0,536.15,8.260000228881836
0.0,0.0,0.0,0.0,0.0,0.0,0.0,0.0,0.0,0.0,0.0833,0.0,0.0,0.0,0.0,0.0,0.0,0.0,0.0,0.6667000000000001,0.0,0.0,535.15,8.050000190734863
0.0,0.0,0.0,0.0,0.0,0.0,0.1429,0.0,0.0,0.0,0.0,0.0,0.0,0.2857,0.0,0.0,0.0,0.0,0.0,0.2857,0.0,0.0,679.15,5.849999904632568
0.0,0.0,0.0,0.0,0.0,0.0,0.1429,0.0,0.0,0.0,0.0,0.0,0.0,0.2857,0.0,0.0,0.0,0.0,0.0,0.2857,0.0,0.0,687.15,5.849999904632568
0.0,0.0,0.0,0.0,0.0,0.0,0.1429,0.0,0.0,0.0,0.0,0.0,0.0,0.2857,0.0,0.0,0.0,0.0,0.0,0.2857,0.0,0.0,676.15,5.710000038146973
0.0,0.0,0.0,0.0,0.0,0.0,0.1429,0.0,0.0,0.0,0.0,0.0,0.0,0.2857,0.0,0.0,0.0,0.0,0.0,0.2857,0.0,0.0,676.15,5.619999885559082
0.0,0.0,0.0,0.0,0.0,0.0,0.0,0.0,0.0,0.0,0.0,0.0,0.0,0.0,0.0,0.0,0.0,0.5714,0.0,0.0,0.0,0.0,742.15,6.809999942779541
0.0,0.0,0.0,0.0,0.0,0.0,0.0,0.0,0.0,0.0,0.0,0.0,0.0,0.0,0.0,0.0,0.0,0.6667000000000001,0.0,0.0,0.0,0.0,695.15,7.28000020980835
0.0,0.0,0.0,0.0,0.0,0.0,0.0,0.0,0.0,0.0,0.0,0.0,0.0,0.0,0.0,0.0,0.0,0.75,0.0,0.0,0.0,0.0,651.15,7.659999847412109
0.0,0.35,0.0,0.0,0.0,0.0,0.0,0.0,0.0,0.0,0.0,0.0,0.0,0.0,0.0,0.0,0.0,0.0,0.0,0.0,0.0,0.0,453.15,3.619999885559082
0.0,0.35,0.0,0.0,0.0,0.0,0.0,0.0,0.0,0.0,0.0,0.0,0.0,0.0,0.0,0.0,0.0,0.0,0.0,0.0,0.0,0.0,471.15,3.630000114440918
0.0,0.35,0.0,0.0,0.0,0.0,0.0,0.0,0.0,0.0,0.0,0.0,0.0,0.0,0.0,0.0,0.0,0.0,0.0,0.0,0.0,0.0,469.15,3.7799999713897705
0.0,0.35,0.0,0.0,0.0,0.0,0.0,0.0,0.0,0.0,0.0,0.0,0.0,0.0,0.0,0.0,0.0,0.0,0.0,0.0,0.0,0.0,483.15,3.910000085830689
0.0,0.35,0.0,0.0,0.0,0.0,0.0,0.0,0.0,0.0,0.0,0.0,0.0,0.0,0.0,0.0,0.0,0.0,0.0,0.0,0.0,0.0,473.15,3.9700000286102295
0.0,0.35,0.0,0.0,0.0,0.0,0.0,0.0,0.0,0.0,0.0,0.0,0.0,0.0,0.0,0.0,0.0,0.0,0.0,0.0,0.0,0.0,483.15,4.380000114440918
0.0,0.4,0.0,0.0,0.0,0.0,0.0,0.0,0.0,0.0,0.0,0.0,0.0,0.0,0.0,0.0,0.0,0.0,0.0,0.0,0.0,0.0,447.15,3.509999990463257
0.0,0.4,0.0,0.0,0.0,0.0,0.0,0.0,0.0,0.0,0.0,0.0,0.0,0.0,0.0,0.0,0.0,0.0,0.0,0.0,0.0,0.0,434.15,3.6700000762939458
0.0,0.4,0.0,0.0,0.0,0.0,0.0,0.0,0.0,0.0,0.0,0.0,0.0,0.0,0.0,0.0,0.0,0.0,0.0,0.0,0.0,0.0,447.15,3.509999990463257
0.0,0.4,0.0,0.0,0.0,0.0,0.0,0.0,0.0,0.0,0.0,0.0,0.0,0.0,0.0,0.0,0.0,0.05,0.0,0.0,0.0,0.0,457.15,3.619999885559082
0.0,0.4,0.0,0.0,0.0,0.0,0.0,0.0,0.0,0.0,0.0,0.0,0.0,0.0,0.0,0.0,0.0,0.1,0.0,0.0,0.0,0.0,461.15,3.680000066757202
0.0,0.4,0.0,0.0,0.0,0.0,0.0,0.0,0.0,0.0,0.0,0.0,0.0,0.0,0.0,0.0,0.0,0.15,0.0,0.0,0.0,0.0,467.15,3.819999933242798
0.0,0.4,0.0,0.0,0.0,0.0,0.0,0.0,0.0,0.0,0.0,0.0,0.0,0.0,0.0,0.0,0.0,0.2,0.0,0.0,0.0,0.0,475.15,3.930000066757202
0.0,0.4,0.0,0.0,0.0,0.0,0.0,0.0,0.0,0.0,0.0,0.0,0.0,0.0,0.0,0.0,0.0,0.0,0.0,0.0,0.0,0.0,455.15,3.660000085830689
0.0,0.4,0.0,0.0,0.0,0.0,0.0,0.0,0.0,0.0,0.0,0.0,0.0,0.0,0.0,0.0,0.0,0.0,0.0,0.0,0.0,0.0,456.15,3.8299999237060542
0.0,0.4,0.0,0.0,0.0,0.0,0.0,0.0,0.0,0.0,0.0,0.0,0.0,0.0,0.0,0.0,0.0,0.0,0.0,0.0,0.0,0.0,470.15,3.9200000762939458
0.0,0.4,0.0,0.0,0.0,0.0,0.0,0.0,0.0,0.0,0.0,0.0,0.0,0.0,0.0,0.0,0.0,0.0,0.0,0.0,0.0,0.0,470.15,4.059999942779541
0.0,0.3902,0.0,0.0,0.0,0.0,0.0,0.0,0.0,0.0,0.0,0.0,0.0,0.0,0.0,0.0,0.0,0.0243999999999999,0.0,0.0,0.0,0.0,469.15,3.5899999141693115
0.0,0.381,0.0,0.0,0.0,0.0,0.0,0.0,0.0,0.0,0.0,0.0,0.0,0.0,0.0,0.0,0.0,0.0475999999999999,0.0,0.0,0.0,0.0,483.15,3.630000114440918
0.0,0.3636,0.0,0.0,0.0,0.0,0.0,0.0,0.0,0.0,0.0,0.0,0.0,0.0,0.0,0.0,0.0,0.0909,0.0,0.0,0.0,0.0,492.15,3.950000047683716
0.0,0.45,0.0,0.0,0.0,0.0,0.0,0.0,0.0,0.0,0.0,0.0,0.0,0.0,0.0,0.0,0.0,0.0,0.0,0.0,0.0,0.0,444.15,3.319999933242798
0.0,0.4286,0.0,0.0,0.0,0.0,0.0,0.0,0.0,0.0,0.0,0.0,0.0,0.0,0.0,0.0,0.0,0.0475999999999999,0.0,0.0,0.0,0.0,461.15,3.619999885559082
0.0,0.4090999999999999,0.0,0.0,0.0,0.0,0.0,0.0,0.0,0.0,0.0,0.0,0.0,0.0,0.0,0.0,0.0,0.0909,0.0,0.0,0.0,0.0,482.15,3.7799999713897705
0.0,0.3913,0.0,0.0,0.0,0.0,0.0,0.0,0.0,0.0,0.0,0.0,0.0,0.0,0.0,0.0,0.0,0.1304,0.0,0.0,0.0,0.0,498.15,3.930000066757202
0.7,0.0,0.0,0.0,0.0,0.0,0.0,0.0,0.0,0.0,0.0,0.0,0.3,0.0,0.0,0.0,0.0,0.0,0.0,0.0,0.0,0.0,734.15,2.3299999237060547
0.6829000000000001,0.0,0.0243999999999999,0.0,0.0,0.0,0.0,0.0,0.0,0.0,0.0,0.0,0.2927,0.0,0.0,0.0,0.0,0.0,0.0,0.0,0.0,0.0,749.15,2.4200000762939453
0.6667000000000001,0.0,0.0475999999999999,0.0,0.0,0.0,0.0,0.0,0.0,0.0,0.0,0.0,0.2857,0.0,0.0,0.0,0.0,0.0,0.0,0.0,0.0,0.0,783.15,2.5
0.6511,0.0,0.0698,0.0,0.0,0.0,0.0,0.0,0.0,0.0,0.0,0.0,0.2791,0.0,0.0,0.0,0.0,0.0,0.0,0.0,0.0,0.0,806.15,2.5799999237060547
0.6363,0.0,0.091,0.0,0.0,0.0,0.0,0.0,0.0,0.0,0.0,0.0,0.2727,0.0,0.0,0.0,0.0,0.0,0.0,0.0,0.0,0.0,834.15,2.6500000953674316
0.6223,0.0,0.111,0.0,0.0,0.0,0.0,0.0,0.0,0.0,0.0,0.0,0.2667,0.0,0.0,0.0,0.0,0.0,0.0,0.0,0.0,0.0,852.15,2.7100000381469727
0.74,0.0,0.0,0.0,0.0,0.0,0.0,0.0,0.0,0.0,0.0,0.0,0.26,0.0,0.0,0.0,0.0,0.0,0.0,0.0,0.0,0.0,743.15,2.309999942779541
0.6883,0.0,0.0698,0.0,0.0,0.0,0.0,0.0,0.0,0.0,0.0,0.0,0.2419,0.0,0.0,0.0,0.0,0.0,0.0,0.0,0.0,0.0,814.15,2.559999942779541
0.6727000000000001,0.0,0.091,0.0,0.0,0.0,0.0,0.0,0.0,0.0,0.0,0.0,0.2363,0.0,0.0,0.0,0.0,0.0,0.0,0.0,0.0,0.0,846.15,2.640000104904175
0.6579,0.0,0.111,0.0,0.0,0.0,0.0,0.0,0.0,0.0,0.0,0.0,0.2311,0.0,0.0,0.0,0.0,0.0,0.0,0.0,0.0,0.0,860.15,2.700000047683716
0.76,0.0,0.0,0.0,0.0,0.0,0.0,0.0,0.0,0.0,0.0,0.0,0.24,0.0,0.0,0.0,0.0,0.0,0.0,0.0,0.0,0.0,743.15,2.299999952316284
0.7070000000000001,0.0,0.0698,0.0,0.0,0.0,0.0,0.0,0.0,0.0,0.0,0.0,0.2232,0.0,0.0,0.0,0.0,0.0,0.0,0.0,0.0,0.0,826.15,2.549999952316284
0.6908,0.0,0.091,0.0,0.0,0.0,0.0,0.0,0.0,0.0,0.0,0.0,0.2182,0.0,0.0,0.0,0.0,0.0,0.0,0.0,0.0,0.0,857.15,2.630000114440918
0.6756,0.0,0.111,0.0,0.0,0.0,0.0,0.0,0.0,0.0,0.0,0.0,0.2134,0.0,0.0,0.0,0.0,0.0,0.0,0.0,0.0,0.0,896.15,2.690000057220459
0.78,0.0,0.0,0.0,0.0,0.0,0.0,0.0,0.0,0.0,0.0,0.0,0.22,0.0,0.0,0.0,0.0,0.0,0.0,0.0,0.0,0.0,711.15,2.2799999713897705
0.7256,0.0,0.0698,0.0,0.0,0.0,0.0,0.0,0.0,0.0,0.0,0.0,0.2046,0.0,0.0,0.0,0.0,0.0,0.0,0.0,0.0,0.0,845.15,2.5399999618530273
0.7090000000000001,0.0,0.091,0.0,0.0,0.0,0.0,0.0,0.0,0.0,0.0,0.0,0.2,0.0,0.0,0.0,0.0,0.0,0.0,0.0,0.0,0.0,872.15,2.619999885559082
0.6934,0.0,0.111,0.0,0.0,0.0,0.0,0.0,0.0,0.0,0.0,0.0,0.1956,0.0,0.0,0.0,0.0,0.0,0.0,0.0,0.0,0.0,907.15,2.680000066757202
0.0,1.0,0.0,0.0,0.0,0.0,0.0,0.0,0.0,0.0,0.0,0.0,0.0,0.0,0.0,0.0,0.0,0.0,0.0,0.0,0.0,0.0,665.15,2.4709999561309814
0.0,0.95,0.0,0.0,0.0,0.0,0.0,0.0,0.0,0.0,0.0,0.0,0.05,0.0,0.0,0.0,0.0,0.0,0.0,0.0,0.0,0.0,570.15,2.3929998874664307
0.0,0.9,0.0,0.0,0.0,0.0,0.0,0.0,0.0,0.0,0.0,0.0,0.1,0.0,0.0,0.0,0.0,0.0,0.0,0.0,0.0,0.0,545.15,2.3929998874664307
0.0,0.85,0.0,0.0,0.0,0.0,0.0,0.0,0.0,0.0,0.0,0.0,0.15,0.0,0.0,0.0,0.0,0.0,0.0,0.0,0.0,0.0,533.15,2.3420000076293945
0.0,0.8,0.0,0.0,0.0,0.0,0.0,0.0,0.0,0.0,0.0,0.0,0.2,0.0,0.0,0.0,0.0,0.0,0.0,0.0,0.0,0.0,521.15,2.322999954223633
0.0,0.75,0.0,0.0,0.0,0.0,0.0,0.0,0.0,0.0,0.0,0.0,0.25,0.0,0.0,0.0,0.0,0.0,0.0,0.0,0.0,0.0,537.15,2.3329999446868896
0.0,0.7,0.0,0.0,0.0,0.0,0.0,0.0,0.0,0.0,0.0,0.0,0.3,0.0,0.0,0.0,0.0,0.0,0.0,0.0,0.0,0.0,556.15,2.3459999561309814
0.0,0.5,0.0,0.0,0.0,0.0,0.0,0.0,0.0,0.0,0.0,0.0,0.5,0.0,0.0,0.0,0.0,0.0,0.0,0.0,0.0,0.0,613.15,2.3489999771118164
0.0,0.95,0.0,0.05,0.0,0.0,0.0,0.0,0.0,0.0,0.0,0.0,0.0,0.0,0.0,0.0,0.0,0.0,0.0,0.0,0.0,0.0,541.15,2.437999963760376
0.0,0.9,0.0,0.1,0.0,0.0,0.0,0.0,0.0,0.0,0.0,0.0,0.0,0.0,0.0,0.0,0.0,0.0,0.0,0.0,0.0,0.0,516.15,2.433000087738037
0.0,0.85,0.0,0.15,0.0,0.0,0.0,0.0,0.0,0.0,0.0,0.0,0.0,0.0,0.0,0.0,0.0,0.0,0.0,0.0,0.0,0.0,502.15,2.4110000133514404
0.0,0.8,0.0,0.2,0.0,0.0,0.0,0.0,0.0,0.0,0.0,0.0,0.0,0.0,0.0,0.0,0.0,0.0,0.0,0.0,0.0,0.0,500.15,2.384999990463257
0.0,0.75,0.0,0.25,0.0,0.0,0.0,0.0,0.0,0.0,0.0,0.0,0.0,0.0,0.0,0.0,0.0,0.0,0.0,0.0,0.0,0.0,507.15,2.3970000743865967
0.0,0.7,0.0,0.3,0.0,0.0,0.0,0.0,0.0,0.0,0.0,0.0,0.0,0.0,0.0,0.0,0.0,0.0,0.0,0.0,0.0,0.0,516.15,2.4179999828338623
0.0,0.65,0.0,0.35,0.0,0.0,0.0,0.0,0.0,0.0,0.0,0.0,0.0,0.0,0.0,0.0,0.0,0.0,0.0,0.0,0.0,0.0,528.15,2.443000078201294
0.0,0.55,0.0,0.45,0.0,0.0,0.0,0.0,0.0,0.0,0.0,0.0,0.0,0.0,0.0,0.0,0.0,0.0,0.0,0.0,0.0,0.0,552.15,2.486999988555908
0.0,0.5,0.0,0.5,0.0,0.0,0.0,0.0,0.0,0.0,0.0,0.0,0.0,0.0,0.0,0.0,0.0,0.0,0.0,0.0,0.0,0.0,557.15,2.506999969482422
0.0,0.75,0.0,0.0,0.0,0.25,0.0,0.0,0.0,0.0,0.0,0.0,0.0,0.0,0.0,0.0,0.0,0.0,0.0,0.0,0.0,0.0,768.15,2.680000066757202
0.0,0.71,0.0,0.06,0.01,0.22,0.0,0.0,0.0,0.0,0.0,0.0,0.0,0.0,0.0,0.0,0.0,0.0,0.0,0.0,0.0,0.0,748.15,2.8299999237060547
0.0,0.7,0.0,0.0,0.02,0.28,0.0,0.0,0.0,0.0,0.0,0.0,0.0,0.0,0.0,0.0,0.0,0.0,0.0,0.0,0.0,0.0,813.15,2.7300000190734863
0.0,0.61,0.0,0.09,0.0,0.3,0.0,0.0,0.0,0.0,0.0,0.0,0.0,0.0,0.0,0.0,0.0,0.0,0.0,0.0,0.0,0.0,753.15,3.069999933242798
0.0,0.55,0.0,0.13,0.0,0.32,0.0,0.0,0.0,0.0,0.0,0.0,0.0,0.0,0.0,0.0,0.0,0.0,0.0,0.0,0.0,0.0,773.15,2.9800000190734863
0.0,0.0,0.0,0.0,0.0,0.0,0.0,0.0,0.0,0.61,0.0,0.0,0.0,0.0,0.19,0.0,0.2,0.0,0.0,0.0,0.0,0.0,909.15,4.5
0.667866426714657,0.0,0.0580883823235352,0.0734853029394121,0.0,0.0,0.0985802839432113,0.0,0.0,0.0541891621675664,0.025494901019796,0.0,0.0,0.0,0.0,0.0,0.0,0.0,0.0,0.0,0.0,0.0,890.15,2.7100000381469727
0.6865686568656867,0.0,0.025002500250025,0.0077007700770077,0.0,0.0,0.0122012201220122,0.0,0.0566056605660566,0.1739173917391739,0.0357035703570357,0.0,0.0,0.0,0.0,0.0,0.0,0.0,0.0,0.0,0.0,0.0,853.15,2.5299999713897705
0.0,0.6713328667133287,0.0,0.0,0.1643835616438356,0.0,0.0,0.0667933206679332,0.0,0.0298970102989701,0.0,0.0675932406759324,0.0,0.0,0.0,0.0,0.0,0.0,0.0,0.0,0.0,0.0,833.15,2.569999933242798
0.0,0.5918000000000001,0.0,0.0,0.1449,0.0,0.0,0.0589,0.0,0.0263,0.0,0.0596,0.0,0.0,0.0,0.0,0.0,0.0,0.0,0.0,0.0,0.0,833.15,2.569999933242798
0.0,0.5384461553844615,0.0,0.0,0.0,0.0,0.0,0.0,0.0,0.0,0.0,0.0,0.2307769223077692,0.0,0.0,0.0,0.0,0.0,0.0,0.0,0.0,0.0,559.15,3.660000085830689
0.0,0.4286,0.0,0.0,0.0,0.0,0.0,0.0,0.0,0.0,0.0,0.0,0.2857,0.0,0.0,0.0,0.0,0.0,0.0,0.0,0.0,0.0,623.15,3.839999914169311
0.0,0.3793379337933793,0.0,0.0,0.0,0.0,0.0,0.0,0.0,0.0,0.0,0.0,0.3103310331033103,0.0,0.0,0.0,0.0,0.0,0.0,0.0,0.0,0.0,645.15,3.940000057220459
0.0,0.3333333333333333,0.0,0.0,0.0,0.0,0.0,0.0,0.0,0.0,0.0,0.0,0.3333333333333333,0.0,0.0,0.0,0.0,0.0,0.0,0.0,0.0,0.0,669.15,4.050000190734863
0.0,0.2903290329032904,0.0,0.0,0.0,0.0,0.0,0.0,0.0,0.0,0.0,0.0,0.3548354835483548,0.0,0.0,0.0,0.0,0.0,0.0,0.0,0.0,0.0,660.15,4.130000114440918
0.0,0.25,0.0,0.0,0.0,0.0,0.0,0.0,0.0,0.0,0.0,0.0,0.375,0.0,0.0,0.0,0.0,0.0,0.0,0.0,0.0,0.0,654.15,4.210000038146973
0.0,0.2269999999999999,0.0,0.0,0.0,0.0,0.0,0.0,0.0,0.0,0.0,0.0,0.3865,0.0,0.0,0.0,0.0,0.0,0.0,0.0,0.0,0.0,655.15,4.25
0.0,0.2418,0.0,0.0,0.0,0.0,0.0,0.0,0.0,0.0,0.0,0.0,0.4118,0.0,0.0,0.0,0.0,0.0,0.0,0.0,0.0,0.0,643.15,3.950000047683716
0.0,0.2782,0.0,0.0,0.0,0.0,0.0,0.0,0.0,0.0,0.0,0.0,0.4736999999999999,0.0,0.0,0.0,0.0,0.0,0.0,0.0,0.0,0.0,615.15,3.5199999809265137
0.0,0.5384461553844615,0.0,0.2307769223077692,0.0,0.0,0.0,0.0,0.0,0.0,0.0,0.0,0.0,0.0,0.0,0.0,0.0,0.0,0.0,0.0,0.0,0.0,554.15,3.680000066757202
0.0,0.4286,0.0,0.2857,0.0,0.0,0.0,0.0,0.0,0.0,0.0,0.0,0.0,0.0,0.0,0.0,0.0,0.0,0.0,0.0,0.0,0.0,605.15,3.930000066757202
0.0,0.3793379337933793,0.0,0.3103310331033103,0.0,0.0,0.0,0.0,0.0,0.0,0.0,0.0,0.0,0.0,0.0,0.0,0.0,0.0,0.0,0.0,0.0,0.0,621.15,4.070000171661377
0.0,0.3333333333333333,0.0,0.3333333333333333,0.0,0.0,0.0,0.0,0.0,0.0,0.0,0.0,0.0,0.0,0.0,0.0,0.0,0.0,0.0,0.0,0.0,0.0,638.15,4.199999809265137
0.0,0.2903290329032904,0.0,0.3548354835483548,0.0,0.0,0.0,0.0,0.0,0.0,0.0,0.0,0.0,0.0,0.0,0.0,0.0,0.0,0.0,0.0,0.0,0.0,632.15,4.309999942779541
0.0,0.25,0.0,0.375,0.0,0.0,0.0,0.0,0.0,0.0,0.0,0.0,0.0,0.0,0.0,0.0,0.0,0.0,0.0,0.0,0.0,0.0,625.15,4.429999828338623
0.0,0.2269999999999999,0.0,0.3865,0.0,0.0,0.0,0.0,0.0,0.0,0.0,0.0,0.0,0.0,0.0,0.0,0.0,0.0,0.0,0.0,0.0,0.0,627.15,4.5
0.0,0.2418,0.0,0.4118,0.0,0.0,0.0,0.0,0.0,0.0,0.0,0.0,0.0,0.0,0.0,0.0,0.0,0.0,0.0,0.0,0.0,0.0,616.15,4.190000057220459
0.0,0.2782,0.0,0.4736999999999999,0.0,0.0,0.0,0.0,0.0,0.0,0.0,0.0,0.0,0.0,0.0,0.0,0.0,0.0,0.0,0.0,0.0,0.0,598.15,3.859999895095825
0.0,0.0,0.0,0.0,0.35,0.0,0.0,0.0,0.0,0.6,0.0,0.0,0.0,0.0,0.0,0.0,0.0,0.0,0.0,0.0,0.0,0.0,996.15,2.9700000286102295
0.0,0.0,0.0,0.0,0.25,0.0,0.0,0.0,0.0,0.65,0.0,0.0,0.0,0.0,0.0,0.0,0.0,0.0,0.0,0.0,0.0,0.0,983.15,3.299999952316284
0.0,0.0,0.0,0.0,0.3,0.0,0.0,0.0,0.0,0.6,0.0,0.0,0.0,0.0,0.0,0.0,0.0,0.0,0.0,0.0,0.0,0.0,996.15,3.3499999046325684
0.0,0.0,0.0,0.0,0.35,0.0,0.0,0.0,0.0,0.55,0.0,0.0,0.0,0.0,0.0,0.0,0.0,0.0,0.0,0.0,0.0,0.0,1009.15,3.390000104904175
0.0,0.0,0.0,0.0,0.4,0.0,0.0,0.0,0.0,0.5,0.0,0.0,0.0,0.0,0.0,0.0,0.0,0.0,0.0,0.0,0.0,0.0,1023.15,3.4200000762939453
0.0,0.0,0.0,0.0,0.25,0.0,0.0,0.0,0.0,0.6,0.0,0.0,0.0,0.0,0.0,0.0,0.0,0.0,0.0,0.0,0.0,0.0,990.15,3.7100000381469727
0.0,0.0,0.0,0.0,0.3,0.0,0.0,0.0,0.0,0.55,0.0,0.0,0.0,0.0,0.0,0.0,0.0,0.0,0.0,0.0,0.0,0.0,999.15,3.740000009536743
0.0,0.0,0.0,0.0,0.35,0.0,0.0,0.0,0.0,0.5,0.0,0.0,0.0,0.0,0.0,0.0,0.0,0.0,0.0,0.0,0.0,0.0,1011.15,3.7799999713897705
0.0,0.0,0.0,0.0,0.4,0.0,0.0,0.0,0.0,0.45,0.0,0.0,0.0,0.0,0.0,0.0,0.0,0.0,0.0,0.0,0.0,0.0,1024.15,3.819999933242798
0.0,0.0,0.0,0.0,0.15,0.0,0.0,0.0,0.0,0.65,0.0,0.0,0.0,0.0,0.0,0.0,0.0,0.0,0.0,0.0,0.0,0.0,980.15,4.090000152587891
0.0,0.0,0.0,0.0,0.2,0.0,0.0,0.0,0.0,0.6,0.0,0.0,0.0,0.0,0.0,0.0,0.0,0.0,0.0,0.0,0.0,0.0,987.15,4.110000133514404
0.0,0.0,0.0,0.0,0.25,0.0,0.0,0.0,0.0,0.55,0.0,0.0,0.0,0.0,0.0,0.0,0.0,0.0,0.0,0.0,0.0,0.0,994.15,4.139999866485596
0.0,0.0,0.0,0.0,0.3,0.0,0.0,0.0,0.0,0.5,0.0,0.0,0.0,0.0,0.0,0.0,0.0,0.0,0.0,0.0,0.0,0.0,1002.15,4.150000095367432
0.0,0.0,0.0,0.0,0.35,0.0,0.0,0.0,0.0,0.45,0.0,0.0,0.0,0.0,0.0,0.0,0.0,0.0,0.0,0.0,0.0,0.0,1015.15,4.190000057220459
0.0,0.0,0.0,0.0,0.4,0.0,0.0,0.0,0.0,0.4,0.0,0.0,0.0,0.0,0.0,0.0,0.0,0.0,0.0,0.0,0.0,0.0,1028.15,4.230000019073486
0.0,0.0,0.0,0.0,0.45,0.0,0.0,0.0,0.0,0.35,0.0,0.0,0.0,0.0,0.0,0.0,0.0,0.0,0.0,0.0,0.0,0.0,1036.15,4.269999980926514
0.0,0.0,0.0,0.0,0.05,0.0,0.0,0.0,0.0,0.7,0.0,0.0,0.0,0.0,0.0,0.0,0.0,0.0,0.0,0.0,0.0,0.0,987.15,4.510000228881836
0.0,0.0,0.0,0.0,0.1,0.0,0.0,0.0,0.0,0.65,0.0,0.0,0.0,0.0,0.0,0.0,0.0,0.0,0.0,0.0,0.0,0.0,982.15,4.53000020980835
0.0,0.0,0.0,0.0,0.15,0.0,0.0,0.0,0.0,0.6,0.0,0.0,0.0,0.0,0.0,0.0,0.0,0.0,0.0,0.0,0.0,0.0,981.15,4.5
0.0,0.0,0.0,0.0,0.2,0.0,0.0,0.0,0.0,0.55,0.0,0.0,0.0,0.0,0.0,0.0,0.0,0.0,0.0,0.0,0.0,0.0,989.15,4.519999980926514
0.0,0.0,0.0,0.0,0.25,0.0,0.0,0.0,0.0,0.5,0.0,0.0,0.0,0.0,0.0,0.0,0.0,0.0,0.0,0.0,0.0,0.0,995.15,4.539999961853027
0.0,0.0,0.0,0.0,0.3,0.0,0.0,0.0,0.0,0.45,0.0,0.0,0.0,0.0,0.0,0.0,0.0,0.0,0.0,0.0,0.0,0.0,1004.15,4.579999923706055
0.0,0.0,0.0,0.0,0.35,0.0,0.0,0.0,0.0,0.4,0.0,0.0,0.0,0.0,0.0,0.0,0.0,0.0,0.0,0.0,0.0,0.0,1021.15,4.599999904632568
0.0,0.0,0.0,0.0,0.4,0.0,0.0,0.0,0.0,0.35,0.0,0.0,0.0,0.0,0.0,0.0,0.0,0.0,0.0,0.0,0.0,0.0,1034.15,4.630000114440918
0.0,0.0,0.0,0.0,0.45,0.0,0.0,0.0,0.0,0.3,0.0,0.0,0.0,0.0,0.0,0.0,0.0,0.0,0.0,0.0,0.0,0.0,1041.15,4.659999847412109
0.0,0.0,0.0,0.0,0.25,0.0,0.0,0.0,0.0,0.45,0.0,0.0,0.0,0.0,0.0,0.0,0.0,0.0,0.0,0.0,0.0,0.0,1008.15,4.989999771118164
0.0,0.0,0.0,0.0,0.3,0.0,0.0,0.0,0.0,0.4,0.0,0.0,0.0,0.0,0.0,0.0,0.0,0.0,0.0,0.0,0.0,0.0,1025.15,5.019999980926514
0.0,0.0,0.0,0.0,0.0,0.0,0.0,0.5,0.0,0.0,0.0,0.0,0.0,0.0,0.0,0.0,0.0,0.0,0.0,0.0,0.0,0.0,573.15,2.940000057220459
0.0,0.0,0.0,0.0,0.0,0.0,0.0,0.4,0.0,0.0,0.0,0.0,0.0,0.0,0.0,0.0,0.0,0.0,0.0,0.0,0.0,0.0,604.15,2.930000066757202
0.0,0.0,0.0,0.0,0.0,0.0,0.0,0.3,0.0,0.0,0.0,0.0,0.0,0.0,0.0,0.0,0.0,0.0,0.0,0.0,0.0,0.0,549.15,2.885999917984009
0.0,0.0,0.0,0.0,0.0,0.0,0.0,0.2,0.0,0.0,0.0,0.0,0.0,0.0,0.0,0.0,0.0,0.0,0.0,0.0,0.0,0.0,523.15,2.931999921798706
0.0,0.0,0.0,0.0,0.0,0.0,0.0,0.1,0.0,0.0,0.0,0.0,0.0,0.0,0.0,0.0,0.0,0.0,0.0,0.0,0.0,0.0,513.15,2.924999952316284
0.6781999999999999,0.0,0.0,0.0,0.0,0.0,0.0,0.0,0.0,0.0,0.0,0.0,0.0,0.3218,0.0,0.0,0.0,0.0,0.0,0.0,0.0,0.0,986.15,3.319999933242798
0.7212000000000001,0.0,0.0,0.0,0.0,0.0,0.0,0.0,0.0,0.0,0.0,0.0,0.0,0.2788,0.0,0.0,0.0,0.0,0.0,0.0,0.0,0.0,992.15,3.059999942779541
0.6024999999999999,0.0,0.0,0.0,0.1267999999999999,0.0,0.0,0.2245999999999999,0.0,0.0,0.0,0.0,0.0,0.0,0.0,0.0,0.0,0.0,0.0,0.0,0.0,0.0,1138.15,2.5929999351501465
0.6274000000000001,0.0,0.0,0.0,0.1311999999999999,0.0,0.0,0.2414,0.0,0.0,0.0,0.0,0.0,0.0,0.0,0.0,0.0,0.0,0.0,0.0,0.0,0.0,964.15,2.388999938964844
0.4827517248275172,0.0,0.0,0.0,0.1210878912108789,0.0,0.0,0.3521647835216478,0.0,0.0,0.0,0.0,0.0,0.0,0.0,0.0,0.0,0.0,0.0,0.0,0.0,0.0,1132.15,2.700000047683716
0.5013000000000001,0.0,0.0,0.0,0.125,0.0,0.0,0.3737,0.0,0.0,0.0,0.0,0.0,0.0,0.0,0.0,0.0,0.0,0.0,0.0,0.0,0.0,1058.15,2.621000051498413
0.58,0.0,0.0,0.0,0.0977,0.0,0.0,0.2779,0.0,0.0,0.0,0.0,0.0,0.0,0.0,0.0,0.0,0.0,0.0,0.0,0.0,0.0,1137.15,2.5329999923706055
0.6000399960004,0.0,0.0,0.0,0.096990300969903,0.0,0.0,0.302969703029697,0.0,0.0,0.0,0.0,0.0,0.0,0.0,0.0,0.0,0.0,0.0,0.0,0.0,0.0,1077.15,2.509000062942505
0.4535546445355465,0.0,0.0,0.0,0.1781821817818218,0.0,0.0,0.3219678032196781,0.0,0.0,0.0,0.0,0.0,0.0,0.0,0.0,0.0,0.0,0.0,0.0,0.0,0.0,1118.15,2.6570000648498535
0.0,0.0,0.0,0.375,0.0,0.0,0.0,0.0,0.0,0.1875,0.0,0.0,0.0,0.0,0.0,0.0,0.0,0.0,0.0,0.0,0.0,0.0,542.15,3.880000114440918
0.0,0.0,0.0,0.4443999999999999,0.0,0.0,0.0,0.0,0.0,0.1667,0.0,0.0,0.0,0.0,0.0,0.0,0.0,0.0,0.0,0.0,0.0,0.0,550.15,3.7200000286102295
0.0,0.0,0.0,0.5,0.0,0.0,0.0,0.0,0.0,0.15,0.0,0.0,0.0,0.0,0.0,0.0,0.0,0.0,0.0,0.0,0.0,0.0,545.15,3.5999999046325684
0.666639998399904,0.0,0.0,0.0,0.0,0.0,0.0,0.0,0.0,0.0,0.0,0.0,0.333319999199952,0.0,0.0,0.0,0.0,0.0,0.0,0.0,0.0,0.0,729.15,2.3389999866485596
0.6666333316665833,0.0,0.0,0.0333016650832541,0.0,0.0,0.0,0.0,0.0,0.0,0.0,0.0,0.3000150007500375,0.0,0.0,0.0,0.0,0.0,0.0,0.0,0.0,0.0,713.15,2.361999988555908
0.666560006399616,0.0,0.0,0.0666959982401056,0.0,0.0,0.0,0.0,0.0,0.0,0.0,0.0,0.2666839989600624,0.0,0.0,0.0,0.0,0.0,0.0,0.0,0.0,0.0,701.15,2.380000114440918
0.6666333316665833,0.0,0.0,0.1000050002500125,0.0,0.0,0.0,0.0,0.0,0.0,0.0,0.0,0.2333116655832791,0.0,0.0,0.0,0.0,0.0,0.0,0.0,0.0,0.0,693.15,2.3949999809265137
0.666619998599958,0.0,0.0,0.1333039991199736,0.0,0.0,0.0,0.0,0.0,0.0,0.0,0.0,0.2000060001800054,0.0,0.0,0.0,0.0,0.0,0.0,0.0,0.0,0.0,686.15,2.4179999828338623
0.0,0.0882911708829117,0.0,0.0,0.0,0.0,0.0,0.0,0.0730926907309269,0.0,0.0,0.0,0.0147985201479852,0.0,0.0,0.0,0.0,0.0,0.0,0.0,0.0,0.0,423.15,3.115000009536743
0.0,0.0707,0.0,0.0,0.0,0.0,0.0,0.0,0.0711,0.0,0.0,0.0,0.0,0.0,0.0,0.0,0.0,0.0,0.0,0.0,0.0,0.0,423.15,3.1559998989105225
0.0,0.0796,0.0,0.0,0.0,0.0,0.0,0.0,0.08,0.0,0.0,0.0,0.0,0.0,0.0,0.0,0.0,0.0,0.0,0.0,0.0,0.0,423.15,3.1410000324249268
0.05,0.7,0.0,0.0,0.0,0.0,0.0,0.0,0.0,0.0,0.0,0.0,0.0,0.25,0.0,0.0,0.0,0.0,0.0,0.0,0.0,0.0,753.15,3.0450000762939453
0.15,0.6,0.0,0.0,0.0,0.0,0.0,0.0,0.0,0.0,0.0,0.0,0.0,0.25,0.0,0.0,0.0,0.0,0.0,0.0,0.0,0.0,803.15,3.0169999599456787
0.25,0.5,0.0,0.0,0.0,0.0,0.0,0.0,0.0,0.0,0.0,0.0,0.0,0.25,0.0,0.0,0.0,0.0,0.0,0.0,0.0,0.0,793.15,3.0250000953674316
0.35,0.4,0.0,0.0,0.0,0.0,0.0,0.0,0.0,0.0,0.0,0.0,0.0,0.25,0.0,0.0,0.0,0.0,0.0,0.0,0.0,0.0,813.15,2.996999979019165
