Repository: dorukdogular/vitreos

# Data

## Source

Glass property data is sourced from the [SciGlass database](https://github.com/epam/SciGlass) (EPAM Systems), made available under the [Open Database License (ODbL)](https://opendatacommons.org/licenses/odbl/1-0/). Accessed via the [glasspy](https://github.com/drcassar/glasspy) Python library.

## Files tracked in git

| File | Description |
|---|---|
| `clean.csv` | Deduplicated glass-forming ability dataset (11858 rows) |
| `tg_dataset.csv` | 76377 glasses with Tg (K) and 22 oxide mol% features |
| `tg_density_dataset.csv` | 31173 glasses with both Tg (K) and density (g/cm³) |

File: data/tg_density_dataset.csv (part 25 of 109)
SiO2,P2O5,ZrO2,Na2O,Al2O3,Fe2O3,CaO,MgO,K2O,B2O3,BaO,ZnO,Li2O,SrO,La2O3,TiO2,Nb2O5,PbO,Sb2O3,Bi2O3,TeO2,Se,Tg,density
0.7698999999999999,0.0,0.0,0.0113999999999999,0.0026,0.0,0.0037,0.0031,0.0098999999999999,0.1976,0.0,0.0,0.0,0.0,0.0,0.0002,0.0,0.0,0.0,0.0,0.0,0.0,851.15,2.1510000228881836
0.8257000000000001,0.0,0.0,0.0513,0.0123,0.0,0.0005,0.0005,0.0013,0.1081,0.0,0.0,0.0,0.0,0.0,0.0002,0.0,0.0,0.0,0.0,0.0,0.0,871.15,2.257999897003174
0.5929999999999999,0.0,0.0,0.0046,0.0883999999999999,0.0,0.2063999999999999,0.0414999999999999,0.0023,0.0580999999999999,0.0,0.0,0.0,0.0,0.0,0.0008999999999999,0.0,0.0,0.0,0.0,0.0,0.0,996.15,2.5840001106262207
0.6498,0.0,0.0,0.1545,0.0191,0.0,0.0783,0.0463,0.0104,0.0394,0.0,0.0,0.0,0.0,0.0,0.0005,0.0,0.0,0.0,0.0,0.0,0.0,850.15,2.5280001163482666
0.7092,0.0,0.0,0.1356,0.0034999999999999,0.0,0.0907,0.053,0.0013,0.0,0.0,0.0,0.0,0.0,0.0,0.0003,0.0,0.0,0.0,0.0,0.0,0.0,850.15,2.497999906539917
0.5321,0.0,0.0062,0.0,0.0,0.0,0.0,0.0,0.0,0.0726,0.0747,0.1524,0.0128,0.0,0.0,0.006,0.0,0.1432,0.0,0.0,0.0,0.0,793.15,4.079999923706055
0.6025,0.0,0.0054,0.0,0.0,0.0,0.0,0.0,0.0,0.0,0.0615,0.1483,0.0252,0.0,0.0,0.0059,0.0,0.1512,0.0,0.0,0.0,0.0,795.15,4.099999904632568
0.6100610061006101,0.0,0.0,0.0,0.0,0.0,0.0,0.0,0.0,0.0,0.065006500650065,0.1458145814581458,0.0222022202220222,0.0,0.0,0.0059005900590059,0.0,0.151015101510151,0.0,0.0,0.0,0.0,803.15,4.099999904632568
0.4555544445555444,0.0,0.0457954204579542,0.0,0.0,0.0,0.0670932906709328,0.0,0.0,0.0945905409459054,0.0490950904909509,0.1270872912708729,0.0125987401259873,0.0,0.0,0.0364963503649634,0.0,0.1116888311168882,0.0,0.0,0.0,0.0,836.15,4.079999923706055
0.5641564156415642,0.0,0.0153015301530153,0.0,0.0,0.0,0.0,0.0,0.0,0.0,0.0583058305830583,0.1272127212721272,0.0252025202520252,0.0,0.0,0.0601060106010601,0.0,0.1497149714971497,0.0,0.0,0.0,0.0,801.15,4.179999828338623
0.5635000000000001,0.0,0.0155,0.0,0.0,0.0,0.0,0.0,0.0,0.0,0.0555,0.1293,0.0224,0.0,0.0,0.0527,0.0,0.1611,0.0,0.0,0.0,0.0,815.15,4.239999771118164
0.5075999999999999,0.0,0.0372999999999999,0.0,0.0,0.0,0.0802999999999999,0.0,0.0,0.0,0.0538999999999999,0.1152999999999999,0.0250999999999999,0.0,0.0,0.0329,0.0,0.1475999999999999,0.0,0.0,0.0,0.0,828.15,4.320000171661377
0.5271472852714728,0.0,0.0387961203879612,0.0,0.0,0.0,0.0,0.0,0.0,0.0,0.0565943405659434,0.1196880311968803,0.0260973902609739,0.0441955804419558,0.0,0.0341965803419658,0.0,0.1532846715328467,0.0,0.0,0.0,0.0,824.15,4.380000114440918
0.4864999999999999,0.0,0.0305999999999999,0.0,0.0,0.0,0.0890999999999999,0.0,0.0,0.0324999999999999,0.0540999999999999,0.1158999999999999,0.0094999999999999,0.0,0.0,0.0331,0.0,0.1486999999999999,0.0,0.0,0.0,0.0,830.15,4.269999980926514
0.4582,0.0,0.0392,0.0,0.0,0.0,0.0,0.0,0.0,0.0458,0.0567,0.1839,0.0129,0.0,0.0,0.0484,0.0,0.1549,0.0,0.0,0.0,0.0,810.15,4.440000057220459
0.502949705029497,0.0,0.0225977402259773,0.0,0.0,0.0,0.0,0.0,0.0,0.0,0.0556944305569443,0.1744825517448255,0.0224977502249775,0.0,0.0,0.0708929107089291,0.0,0.1508849115088491,0.0,0.0,0.0,0.0,828.15,4.409999847412109
0.6039,0.0,0.0368,0.0,0.0,0.0,0.0,0.0,0.0,0.0,0.0658,0.0,0.0,0.0,0.0,0.0978999999999999,0.0,0.1956,0.0,0.0,0.0,0.0,825.15,4.460000038146973
0.8206410320516027,0.0,0.0,0.0089004450222511,0.0144007200360018,0.0,0.0,0.0,0.0130006500325016,0.1117055852792639,0.0,0.0,0.0307015350767538,0.0,0.0,0.0,0.0,0.0,0.0,0.0,0.0,0.0,793.15,2.200000047683716
0.8496,0.0,0.0,0.0203,0.0124,0.0,0.0,0.0,0.0,0.1177,0.0,0.0,0.0,0.0,0.0,0.0,0.0,0.0,0.0,0.0,0.0,0.0,803.15,2.2300000190734863
0.6138999999999999,0.0358,0.0104,0.0066999999999999,0.1794999999999999,0.0,0.0,0.0189999999999999,0.0,0.0,0.0,0.0187999999999999,0.0896999999999999,0.0,0.0,0.0243999999999999,0.0,0.0,0.0,0.0,0.0,0.0,923.15,2.4600000381469727
0.0,0.0,0.0,0.0,0.0,0.0,0.375,0.0,0.0,0.0,0.0,0.0,0.0,0.375,0.0,0.0,0.0,0.0,0.0,0.25,0.0,0.0,681.15,5.96999979019165
0.0,0.0,0.0,0.0,0.0,0.0,0.3333333333333333,0.0,0.0,0.0,0.0,0.0,0.0,0.3333333333333333,0.0,0.0,0.0,0.0,0.0,0.2222222222222222,0.0,0.0,675.15,5.949999809265137
0.0,0.0,0.0,0.0,0.0,0.0,0.3,0.0,0.0,0.0,0.0,0.0,0.0,0.3,0.0,0.0,0.0,0.0,0.0,0.2,0.0,0.0,695.15,5.929999828338623
0.0,0.0,0.0,0.0,0.0,0.0,0.2727272727272727,0.0,0.0,0.0,0.0,0.0,0.0,0.2727272727272727,0.0,0.0,0.0,0.0,0.0,0.1818181818181818,0.0,0.0,695.15,5.920000076293945
0.0,0.0,0.0,0.0,0.0,0.0,0.2609,0.0,0.0,0.0,0.0,0.0,0.0,0.2609,0.0,0.0,0.0,0.0,0.0,0.1739,0.0,0.0,713.15,5.889999866485596
0.0,0.0,0.0,0.0,0.0,0.0,0.25,0.0,0.0,0.0,0.0,0.0,0.0,0.25,0.0,0.0,0.0,0.0,0.0,0.1667,0.0,0.0,699.15,5.880000114440918
0.0,0.0,0.0,0.0,0.0,0.0,0.24,0.0,0.0,0.0,0.0,0.0,0.0,0.24,0.0,0.0,0.0,0.0,0.0,0.16,0.0,0.0,719.15,5.880000114440918
0.0,0.0,0.0,0.0,0.0,0.0,0.2307999999999999,0.0,0.0,0.0,0.0,0.0,0.0,0.2307999999999999,0.0,0.0,0.0,0.0,0.0,0.1538,0.0,0.0,704.15,5.860000133514404
0.0,0.0,0.0,0.0,0.0,0.0,0.2427,0.0,0.0,0.0,0.0,0.0,0.0042,0.251,0.0,0.0,0.0,0.0,0.0,0.1674,0.0,0.0,678.15,5.820000171661377
0.0,0.0,0.0,0.0,0.0,0.0,0.2128,0.0,0.0,0.0,0.0,0.0,0.0213,0.2553,0.0,0.0,0.0,0.0,0.0,0.1702,0.0,0.0,673.15,6.019999980926514
0.0,0.0,0.0,0.0,0.0,0.0,0.1739,0.0,0.0,0.0,0.0,0.0,0.0435,0.2609,0.0,0.0,0.0,0.0,0.0,0.1739,0.0,0.0,653.15,6.590000152587891
0.0,0.2308,0.0,0.0,0.0769,0.0,0.0,0.0,0.0,0.0,0.2308,0.0,0.0,0.0,0.0,0.0,0.0,0.0,0.0,0.0,0.0,0.0,773.15,4.064000129699707
0.0,0.2307769223077692,0.0384961503849615,0.0,0.0384961503849615,0.0,0.0,0.0,0.0,0.0,0.2307769223077692,0.0,0.0,0.0,0.0,0.0,0.0,0.0,0.0,0.0,0.0,0.0,753.15,4.124000072479248
0.0,0.2308,0.0769,0.0,0.0,0.0,0.0,0.0,0.0,0.0,0.2308,0.0,0.0,0.0,0.0,0.0,0.0,0.0,0.0,0.0,0.0,0.0,708.15,4.204999923706055
0.0,0.0,0.0,0.0,0.0,0.0,0.0,0.0,0.0,0.0,0.0,0.0,0.0,0.0,0.0,0.0,0.0,0.0,0.0,0.0,0.3162999999999999,0.0,573.15,4.550000190734863
0.0,0.0,0.0,0.0,0.0,0.0,0.0,0.0,0.0,0.0,0.0,0.0,0.0,0.0,0.0,0.0,0.0,0.0,0.0,0.0,0.4407999999999999,0.0,613.15,4.610000133514404
0.0,0.0,0.0,0.0,0.0,0.0,0.0,0.0,0.0,0.0,0.0,0.0,0.0,0.0,0.0,0.0,0.0,0.0,0.0,0.0,0.5344,0.0,623.15,4.880000114440918
0.0,0.0,0.0,0.0,0.0,0.0,0.0,0.0,0.0,0.0,0.0,0.0,0.0,0.0,0.0,0.0,0.0,0.0,0.0,0.0,0.6325999999999999,0.0,658.15,4.949999809265137
0.0,0.0,0.0,0.0,0.0,0.0,0.0,0.0,0.0,0.4736999999999999,0.0,0.0,0.0,0.0,0.0,0.0,0.0,0.0,0.0,0.0,0.0,0.0,618.15,4.840000152587891
0.0,0.0,0.0,0.0,0.0,0.0,0.0,0.0,0.0,0.4444444444444444,0.0,0.0,0.0,0.0,0.0,0.0,0.0,0.0,0.0,0.0,0.0,0.0,600.15,4.980000019073486
0.0,0.0,0.0,0.0,0.0,0.0,0.0,0.0,0.0,0.4117588241175883,0.0,0.0,0.0,0.0,0.0,0.0,0.0,0.0,0.0,0.0,0.0,0.0,589.15,5.21999979019165
0.0,0.0,0.0,0.0,0.0,0.0,0.0,0.0,0.0,0.375,0.0,0.0,0.0,0.0,0.0,0.0,0.0,0.0,0.0,0.0,0.0,0.0,569.15,5.420000076293945
0.0,0.0,0.0,0.0,0.0,0.0,0.0,0.0,0.0,0.3333333333333333,0.0,0.0,0.0,0.0,0.0,0.0,0.0,0.0,0.0,0.0,0.0,0.0,548.15,5.559999942779541
0.0,0.0,0.0,0.0,0.0,0.0,0.0,0.0,0.0,0.2857,0.0,0.0,0.0,0.0,0.0,0.0,0.0,0.0,0.0,0.0,0.0,0.0,521.15,5.71999979019165
0.0,0.0,0.0,0.0,0.0,0.0,0.0,0.0,0.0,0.2307769223077692,0.0,0.0,0.0,0.0,0.0,0.0,0.0,0.0,0.0,0.0,0.0,0.0,502.15,5.860000133514404
0.0,0.0,0.0,0.0,0.0,0.0,0.0,0.0,0.0,0.1735826417358264,0.0,0.0,0.0,0.0,0.0,0.0,0.0,0.0,0.0,0.0,0.0,0.0,489.15,6.059999942779541
0.0,0.0,0.0,0.0,0.0,0.0,0.0,0.0,0.0,0.0,0.6667000000000001,0.0,0.0,0.0,0.0,0.0,0.0,0.0,0.0,0.3333,0.0,0.0,617.15,8.550000190734863
0.0,0.0,0.0,0.0,0.0,0.0,0.0,0.0,0.0714071407140714,0.0,0.5714571457145714,0.0,0.0,0.0,0.0,0.0,0.0,0.0,0.0,0.3571357135713571,0.0,0.0,615.15,6.949999809265137
0.0,0.0,0.0,0.0,0.0,0.0,0.0,0.0,0.1538153815381538,0.0,0.4615461546154615,0.0,0.0,0.0,0.0,0.0,0.0,0.0,0.0,0.3846384638463846,0.0,0.0,614.15,4.650000095367432
0.0,0.0,0.0,0.0,0.0,0.0,0.0,0.0,0.2631736826317368,0.0,0.3157684231576842,0.0,0.0,0.0,0.0,0.0,0.0,0.0,0.0,0.421057894210579,0.0,0.0,611.15,5.28000020980835
0.0,0.0,0.0,0.0,0.0,0.0,0.0,0.0,0.3333333333333333,0.0,0.2222222222222222,0.0,0.0,0.0,0.0,0.0,0.0,0.0,0.0,0.4444444444444444,0.0,0.0,608.15,6.300000190734863
0.005500990178232,0.3862695285151327,0.0,0.0301054189754155,0.0253045548198675,0.0809145646216319,0.0169030425476585,0.0,0.0,0.0,0.0,0.0,0.0,0.0025004500810145,0.0,0.0,0.0,0.385269348482727,0.0,0.0,0.0,0.0,750.15,4.699999809265137
0.0,0.4096245774746485,0.0125007500450027,0.0,0.0,0.1246074764485869,0.0,0.0,0.0,0.0,0.0032001920115206,0.0,0.0,0.0032001920115206,0.0014000840050403,0.0,0.0,0.4078244694681681,0.0,0.0,0.0014000840050403,0.0,775.15,5.0
0.0,0.0,0.0,0.0,0.0,0.0,0.0,0.0,0.0,0.69,0.0,0.0,0.0,0.0,0.0,0.0,0.0,0.0,0.0,0.0,0.0,0.0,801.15,3.250999927520752
0.0,0.0,0.0,0.0,0.0,0.0,0.0,0.0,0.03,0.675,0.0,0.0,0.0,0.0,0.0,0.0,0.0,0.0,0.0,0.0,0.0,0.0,788.15,3.2149999141693115
0.0,0.0,0.0,0.0,0.03,0.0,0.0,0.0,0.0,0.675,0.0,0.0,0.0,0.0,0.0,0.0,0.0,0.0,0.0,0.0,0.0,0.0,798.15,3.1040000915527344
0.0583,0.0,0.0,0.0,0.0,0.0,0.0,0.0,0.0,0.6553,0.0,0.0,0.0,0.0,0.0,0.0,0.0,0.0,0.0,0.0,0.0,0.0,804.15,3.3380000591278076
0.0,0.4,0.0,0.0,0.0,0.0,0.0,0.0,0.0,0.0,0.0,0.0,0.0,0.0,0.0,0.0,0.0,0.0,0.0,0.0,0.0,0.0,554.15,5.590000152587891
0.0,0.4,0.0,0.0,0.0,0.0,0.0,0.0,0.0,0.0,0.0,0.0,0.0,0.0,0.0,0.0,0.0,0.0,0.0,0.0,0.0,0.0,531.15,5.369999885559082
0.0,0.4,0.0,0.0,0.0,0.0,0.0,0.0,0.0,0.0,0.0,0.0,0.0,0.0,0.0,0.0,0.0,0.0,0.0,0.0,0.0,0.0,520.15,5.340000152587891
0.0,0.4,0.0,0.0,0.0,0.0,0.0,0.0,0.0,0.0,0.0,0.0,0.0,0.0,0.0,0.0,0.0,0.0,0.0,0.0,0.0,0.0,533.15,5.28000020980835
0.0,0.27,0.0,0.0,0.0,0.0,0.0,0.0,0.0,0.0,0.0,0.0,0.0,0.0,0.0,0.0,0.0,0.1,0.0,0.0,0.0,0.0,500.15,5.809999942779541
0.0,0.36,0.0,0.0,0.0,0.0,0.0,0.0,0.0,0.0,0.0,0.0,0.0,0.0,0.0,0.0,0.0,0.1,0.0,0.0,0.0,0.0,483.15,5.440000057220459
0.0,0.36,0.0,0.0,0.0,0.0,0.0,0.0,0.0,0.0,0.0,0.0,0.0,0.0,0.0,0.0,0.0,0.1,0.0,0.0,0.0,0.0,501.15,5.400000095367432
0.0,0.0,0.0,0.0,0.0,0.0,0.0,0.0,0.0,0.7,0.0,0.1,0.0,0.0,0.0,0.0,0.0,0.2,0.0,0.0,0.0,0.0,685.15,3.561000108718872
0.0,0.0,0.0,0.0,0.0,0.0,0.0,0.0,0.0,0.6,0.0,0.1333,0.0,0.0,0.0,0.0,0.0,0.2667,0.0,0.0,0.0,0.0,657.15,4.321000099182129
0.0,0.0,0.0,0.0,0.0,0.0,0.0,0.0,0.0,0.5,0.0,0.1667,0.0,0.0,0.0,0.0,0.0,0.3333,0.0,0.0,0.0,0.0,628.15,4.71999979019165
0.0,0.0,0.0,0.0,0.0,0.0,0.0,0.0,0.0,0.4,0.0,0.2,0.0,0.0,0.0,0.0,0.0,0.4,0.0,0.0,0.0,0.0,598.15,5.3520002365112305
0.0,0.0,0.0,0.0,0.0,0.0,0.0,0.0,0.0,0.3,0.0,0.2332999999999999,0.0,0.0,0.0,0.0,0.0,0.4667,0.0,0.0,0.0,0.0,581.15,5.896999835968018
0.0,0.0,0.0,0.0,0.0,0.0,0.0,0.0,0.0,0.25,0.0,0.25,0.0,0.0,0.0,0.0,0.0,0.5,0.0,0.0,0.0,0.0,563.15,5.951000213623047
0.0,0.0,0.0,0.0,0.0,0.0,0.0,0.0,0.0,0.2,0.0,0.2667,0.0,0.0,0.0,0.0,0.0,0.5333,0.0,0.0,0.0,0.0,540.15,6.2220001220703125
0.0,0.4,0.0,0.0,0.0,0.0,0.0,0.0,0.0,0.0,0.0,0.0,0.5,0.0,0.0,0.0,0.1,0.0,0.0,0.0,0.0,0.0,671.15,2.5999999046325684
0.0,0.381,0.0,0.0,0.0,0.0476,0.0,0.0,0.0,0.0,0.0,0.0,0.4762,0.0,0.0,0.0,0.0952,0.0,0.0,0.0,0.0,0.0,706.15,2.859999895095825
0.0,0.3636363636363636,0.0,0.0,0.0,0.0909090909090909,0.0,0.0,0.0,0.0,0.0,0.0,0.4545454545454545,0.0,0.0,0.0,0.0909090909090909,0.0,0.0,0.0,0.0,0.0,734.15,3.0
0.0,0.5,0.0,0.0,0.0,0.0,0.0,0.0,0.0,0.0,0.0,0.0,0.5,0.0,0.0,0.0,0.0,0.0,0.0,0.0,0.0,0.0,593.15,2.3399999141693115
0.0,0.425,0.0,0.0,0.0,0.0,0.0,0.0,0.0,0.0,0.0,0.0,0.425,0.0,0.0,0.0,0.0,0.0,0.15,0.0,0.0,0.0,583.15,2.119999885559082
0.0,0.375,0.0,0.0,0.0,0.0,0.0,0.0,0.0,0.0,0.0,0.0,0.375,0.0,0.0,0.0,0.0,0.0,0.25,0.0,0.0,0.0,603.15,3.5399999618530273
0.0,0.3256674332566743,0.0,0.0,0.0,0.0,0.0,0.0,0.0,0.0,0.0,0.0,0.3246675332466753,0.0,0.0,0.0,0.0,0.0,0.3496650334966503,0.0,0.0,0.0,618.15,3.75
0.0,0.0,0.0,0.0,0.0,0.0,0.0,0.0,0.0,1.0,0.0,0.0,0.0,0.0,0.0,0.0,0.0,0.0,0.0,0.0,0.0,0.0,535.15,1.7999999523162842
0.0,0.0,0.0,0.0,0.0,0.0,0.0,0.0,0.0,0.9,0.0,0.0,0.05,0.0,0.0,0.0,0.0,0.0,0.0,0.0,0.0,0.0,600.15,1.909999966621399
0.0,0.0,0.0,0.0,0.0,0.0,0.0,0.0,0.0,0.8,0.0,0.0,0.1,0.0,0.0,0.0,0.0,0.0,0.0,0.0,0.0,0.0,693.15,2.0299999713897705
0.0,0.0,0.0,0.0,0.0,0.0,0.0,0.0,0.0,0.7,0.0,0.0,0.15,0.0,0.0,0.0,0.0,0.0,0.0,0.0,0.0,0.0,764.15,2.1500000953674316
0.0,0.0,0.0,0.0,0.0,0.0,0.0,0.0,0.0,0.8,0.0,0.0,0.2,0.0,0.0,0.0,0.0,0.0,0.0,0.0,0.0,0.0,739.15,2.0999999046325684
0.0,0.0,0.0,0.0,0.0,0.0,0.0,0.0,0.0,0.8,0.0,0.0,0.15,0.0,0.0,0.0,0.0,0.0,0.0,0.0,0.0,0.0,718.15,2.049999952316284
0.0,0.0,0.0,0.0,0.0,0.0,0.0,0.0,0.0,0.8,0.0,0.0,0.05,0.0,0.0,0.0,0.0,0.0,0.0,0.0,0.0,0.0,675.15,2.0
0.0,0.0,0.0,0.0,0.0,0.0,0.0,0.0,0.0,0.8,0.0,0.0,0.0,0.0,0.0,0.0,0.0,0.0,0.0,0.0,0.0,0.0,646.15,1.940000057220459
0.0,0.495,0.0,0.505,0.0,0.0,0.0,0.0,0.0,0.0,0.0,0.0,0.0,0.0,0.0,0.0,0.0,0.0,0.0,0.0,0.0,0.0,578.15,2.506999969482422
0.0,0.4809999999999999,0.0,0.427,0.0,0.0,0.0,0.0,0.0,0.0,0.0919999999999999,0.0,0.0,0.0,0.0,0.0,0.0,0.0,0.0,0.0,0.0,0.0,576.15,2.756999969482422
0.0,0.486,0.0,0.351,0.0,0.0,0.0,0.0,0.0,0.0,0.163,0.0,0.0,0.0,0.0,0.0,0.0,0.0,0.0,0.0,0.0,0.0,594.15,2.8299999237060547
0.0,0.477,0.0,0.27,0.0,0.0,0.0,0.0,0.0,0.0,0.253,0.0,0.0,0.0,0.0,0.0,0.0,0.0,0.0,0.0,0.0,0.0,631.15,3.118000030517578
0.0,0.483,0.0,0.198,0.0,0.0,0.0,0.0,0.0,0.0,0.319,0.0,0.0,0.0,0.0,0.0,0.0,0.0,0.0,0.0,0.0,0.0,649.15,3.1679999828338623
0.0,0.476,0.0,0.153,0.0,0.0,0.0,0.0,0.0,0.0,0.371,0.0,0.0,0.0,0.0,0.0,0.0,0.0,0.0,0.0,0.0,0.0,669.15,3.299000024795532
0.0,0.475,0.0,0.13,0.0,0.0,0.0,0.0,0.0,0.0,0.395,0.0,0.0,0.0,0.0,0.0,0.0,0.0,0.0,0.0,0.0,0.0,683.15,3.424000024795532
0.0,0.479,0.0,0.057,0.0,0.0,0.0,0.0,0.0,0.0,0.4639999999999999,0.0,0.0,0.0,0.0,0.0,0.0,0.0,0.0,0.0,0.0,0.0,724.15,3.586999893188477
0.0,0.492,0.0,0.0,0.0,0.0,0.0,0.0,0.0,0.0,0.508,0.0,0.0,0.0,0.0,0.0,0.0,0.0,0.0,0.0,0.0,0.0,744.15,3.678999900817871
0.0,0.502,0.0,0.0,0.0,0.0,0.0,0.0,0.0,0.0,0.0,0.0,0.0,0.498,0.0,0.0,0.0,0.0,0.0,0.0,0.0,0.0,788.15,3.130000114440918
0.0,0.495,0.0,0.0,0.0,0.0,0.0,0.0,0.0,0.0,0.1009999999999999,0.0,0.0,0.4039999999999999,0.0,0.0,0.0,0.0,0.0,0.0,0.0,0.0,777.15,3.2720000743865967
0.0,0.495,0.0,0.0,0.0,0.0,0.0,0.0,0.0,0.0,0.2019999999999999,0.0,0.0,0.303,0.0,0.0,0.0,0.0,0.0,0.0,0.0,0.0,772.15,3.388000011444092
0.0,0.497,0.0,0.0,0.0,0.0,0.0,0.0,0.0,0.0,0.298,0.0,0.0,0.205,0.0,0.0,0.0,0.0,0.0,0.0,0.0,0.0,753.15,3.503000020980835
0.0,0.495,0.0,0.0,0.0,0.0,0.0,0.0,0.0,0.0,0.4039999999999999,0.0,0.0,0.1009999999999999,0.0,0.0,0.0,0.0,0.0,0.0,0.0,0.0,754.15,3.628000020980835
0.0,0.49,0.0,0.401,0.0,0.0,0.0,0.0,0.109,0.0,0.0,0.0,0.0,0.0,0.0,0.0,0.0,0.0,0.0,0.0,0.0,0.0,542.15,2.5190000534057617
0.0,0.492,0.0,0.308,0.0,0.0,0.0,0.0,0.2,0.0,0.0,0.0,0.0,0.0,0.0,0.0,0.0,0.0,0.0,0.0,0.0,0.0,520.15,2.50600004196167
0.0,0.478,0.0,0.198,0.0,0.0,0.0,0.0,0.324,0.0,0.0,0.0,0.0,0.0,0.0,0.0,0.0,0.0,0.0,0.0,0.0,0.0,513.15,2.489000082015991
0.0,0.482,0.0,0.102,0.0,0.0,0.0,0.0,0.416,0.0,0.0,0.0,0.0,0.0,0.0,0.0,0.0,0.0,0.0,0.0,0.0,0.0,510.15,2.4670000076293945
0.0,0.507,0.0,0.0,0.0,0.0,0.0,0.0,0.493,0.0,0.0,0.0,0.0,0.0,0.0,0.0,0.0,0.0,0.0,0.0,0.0,0.0,494.15,2.4159998893737793
0.0,0.487,0.0,0.0,0.0,0.0,0.0,0.513,0.0,0.0,0.0,0.0,0.0,0.0,0.0,0.0,0.0,0.0,0.0,0.0,0.0,0.0,823.15,2.440000057220459
0.0,0.5,0.0,0.0,0.0,0.0,0.125,0.375,0.0,0.0,0.0,0.0,0.0,0.0,0.0,0.0,0.0,0.0,0.0,0.0,0.0,0.0,824.15,2.5199999809265137
0.0,0.5,0.0,0.0,0.0,0.0,0.25,0.25,0.0,0.0,0.0,0.0,0.0,0.0,0.0,0.0,0.0,0.0,0.0,0.0,0.0,0.0,819.15,2.569999933242798
0.0,0.5,0.0,0.0,0.0,0.0,0.375,0.125,0.0,0.0,0.0,0.0,0.0,0.0,0.0,0.0,0.0,0.0,0.0,0.0,0.0,0.0,795.15,2.5999999046325684
0.0,0.505,0.0,0.0,0.0,0.0,0.495,0.0,0.0,0.0,0.0,0.0,0.0,0.0,0.0,0.0,0.0,0.0,0.0,0.0,0.0,0.0,797.15,2.6600000858306885
0.74,0.0,0.0,0.1,0.0,0.0,0.16,0.0,0.0,0.0,0.0,0.0,0.0,0.0,0.0,0.0,0.0,0.0,0.0,0.0,0.0,0.0,877.15,2.5169999599456787
0.74,0.0,0.0,0.26,0.0,0.0,0.0,0.0,0.0,0.0,0.0,0.0,0.0,0.0,0.0,0.0,0.0,0.0,0.0,0.0,0.0,0.0,748.15,2.438999891281128
0.74,0.0,0.0,0.22,0.0,0.0,0.04,0.0,0.0,0.0,0.0,0.0,0.0,0.0,0.0,0.0,0.0,0.0,0.0,0.0,0.0,0.0,772.15,2.4660000801086426
0.74,0.0,0.0,0.19,0.0,0.0,0.07,0.0,0.0,0.0,0.0,0.0,0.0,0.0,0.0,0.0,0.0,0.0,0.0,0.0,0.0,0.0,799.15,2.4820001125335693
0.74,0.0,0.0,0.16,0.0,0.0,0.1,0.0,0.0,0.0,0.0,0.0,0.0,0.0,0.0,0.0,0.0,0.0,0.0,0.0,0.0,0.0,815.15,2.4820001125335693
0.74,0.0,0.0,0.13,0.0,0.0,0.13,0.0,0.0,0.0,0.0,0.0,0.0,0.0,0.0,0.0,0.0,0.0,0.0,0.0,0.0,0.0,847.15,2.505000114440918
0.0,0.25,0.0,0.0,0.0,0.0,0.0,0.0,0.0,0.0,0.5,0.0,0.0,0.0,0.0,0.0,0.25,0.0,0.0,0.0,0.0,0.0,900.15,4.158999919891357
0.0,0.3,0.0,0.0,0.0,0.0,0.0,0.0,0.0,0.0,0.5,0.0,0.0,0.0,0.0,0.0,0.2,0.0,0.0,0.0,0.0,0.0,956.15,4.138999938964844
0.0,0.4,0.0,0.0,0.0,0.0,0.0,0.0,0.0,0.0,0.5,0.0,0.0,0.0,0.0,0.0,0.1,0.0,0.0,0.0,0.0,0.0,948.15,4.0320000648498535
0.0,0.5,0.0,0.0,0.0,0.0,0.0,0.0,0.0,0.0,0.4,0.0,0.0,0.0,0.0,0.0,0.1,0.0,0.0,0.0,0.0,0.0,849.15,4.03000020980835
0.0,0.7,0.0,0.0,0.0,0.0,0.0,0.0,0.0,0.0,0.2,0.0,0.0,0.0,0.0,0.0,0.1,0.0,0.0,0.0,0.0,0.0,836.15,3.240000009536743
0.57,0.0,0.0,0.15,0.0,0.0,0.0,0.0,0.0,0.28,0.0,0.0,0.0,0.0,0.0,0.0,0.0,0.0,0.0,0.0,0.0,0.0,833.15,2.427000045776367
0.568,0.0,0.0,0.15,0.0,0.0,0.0,0.0,0.0,0.28,0.0,0.0,0.0,0.0,0.0,0.0,0.002,0.0,0.0,0.0,0.0,0.0,833.15,2.427999973297119
0.565,0.0,0.0,0.15,0.0,0.0,0.0,0.0,0.0,0.28,0.0,0.0,0.0,0.0,0.0,0.0,0.005,0.0,0.0,0.0,0.0,0.0,833.15,2.436000108718872
0.56,0.0,0.0,0.15,0.0,0.0,0.0,0.0,0.0,0.28,0.0,0.0,0.0,0.0,0.0,0.0,0.01,0.0,0.0,0.0,0.0,0.0,823.15,2.450000047683716
0.55,0.0,0.0,0.15,0.0,0.0,0.0,0.0,0.0,0.28,0.0,0.0,0.0,0.0,0.0,0.0,0.02,0.0,0.0,0.0,0.0,0.0,823.15,2.486000061035156
0.52,0.0,0.0,0.15,0.0,0.0,0.0,0.0,0.0,0.28,0.0,0.0,0.0,0.0,0.0,0.0,0.05,0.0,0.0,0.0,0.0,0.0,808.15,2.5910000801086426
0.748,0.0,0.0,0.0498,0.0136,0.0,0.0,0.0,0.0794,0.0,0.0,0.0,0.0,0.0,0.0,0.0,0.0,0.1092,0.0,0.0,0.0,0.0,763.15,3.049999952316284
0.7138999999999999,0.0,0.0,0.0402999999999999,0.022,0.0,0.0,0.0,0.0368,0.1869999999999999,0.0,0.0,0.0,0.0,0.0,0.0,0.0,0.0,0.0,0.0,0.0,0.0,848.15,2.2899999618530273
0.7067,0.0,0.0,0.0883,0.0216,0.0,0.0,0.0,0.0,0.1834,0.0,0.0,0.0,0.0,0.0,0.0,0.0,0.0,0.0,0.0,0.0,0.0,853.15,2.2899999618530273
0.0,0.0,0.0,0.0,0.0,0.0,0.0,0.0,0.0,0.0,0.0,0.0,0.0,0.0,0.0,0.0,0.0,0.0,0.0,0.0,0.7,0.0,452.15,6.039999961853027
0.0,0.0,0.0,0.0,0.0,0.0,0.0,0.0,0.0,0.0,0.0,0.0,0.0,0.0,0.0,0.0,0.0,0.0,0.0,0.0,0.63,0.0,473.15,5.880000114440918
0.0,0.0,0.0,0.0,0.0,0.0,0.0,0.0,0.0,0.0,0.0,0.0,0.0,0.0,0.0,0.0,0.0,0.0,0.0,0.0,0.56,0.0,484.15,5.71999979019165
0.0,0.0,0.0,0.0,0.0,0.0,0.0,0.0,0.0,0.0,0.0,0.0,0.0,0.0,0.0,0.0,0.0,0.0,0.0,0.0,0.49,0.0,489.15,5.5
0.0,0.0,0.0,0.0,0.0,0.0,0.0,0.0,0.0,0.0,0.0,0.0,0.0,0.0,0.0,0.0,0.0,0.0,0.0,0.0,0.42,0.0,494.15,5.369999885559082
0.0,0.0,0.0,0.0,0.0,0.0,0.0,0.0,0.0,0.0,0.0,0.0,0.0,0.0,0.0,0.0,0.0,0.0,0.0,0.0,0.35,0.0,492.15,5.21999979019165
0.0,0.0,0.0,0.0,0.0,0.0,0.0,0.0,0.0,0.0,0.0,0.0,0.0,0.0,0.0,0.0,0.0,0.0,0.0,0.0,0.28,0.0,492.15,5.010000228881836
0.0,0.07,0.0,0.0,0.0,0.0,0.0,0.0,0.0,0.0,0.0,0.0,0.0,0.0,0.0,0.0,0.0,0.0,0.0,0.0,0.63,0.0,485.15,5.550000190734863
0.0,0.14,0.0,0.0,0.0,0.0,0.0,0.0,0.0,0.0,0.0,0.0,0.0,0.0,0.0,0.0,0.0,0.0,0.0,0.0,0.56,0.0,512.15,5.179999828338623
0.0,0.21,0.0,0.0,0.0,0.0,0.0,0.0,0.0,0.0,0.0,0.0,0.0,0.0,0.0,0.0,0.0,0.0,0.0,0.0,0.49,0.0,526.15,4.849999904632568
0.0,0.28,0.0,0.0,0.0,0.0,0.0,0.0,0.0,0.0,0.0,0.0,0.0,0.0,0.0,0.0,0.0,0.0,0.0,0.0,0.42,0.0,529.15,4.570000171661377
0.0,0.35,0.0,0.0,0.0,0.0,0.0,0.0,0.0,0.0,0.0,0.0,0.0,0.0,0.0,0.0,0.0,0.0,0.0,0.0,0.35,0.0,517.15,4.28000020980835
0.0,0.42,0.0,0.0,0.0,0.0,0.0,0.0,0.0,0.0,0.0,0.0,0.0,0.0,0.0,0.0,0.0,0.0,0.0,0.0,0.28,0.0,501.15,4.039999961853027
0.0,0.0,0.0,0.0,0.0,0.0,0.0,0.0,0.0,0.0,0.0,0.0,0.0,0.0,0.0,0.0,0.0,0.0,0.0,0.0,0.63,0.0,485.15,6.210000038146973
0.0,0.0,0.0,0.0,0.0,0.0,0.0,0.0,0.0,0.0,0.0,0.0,0.0,0.0,0.0,0.0,0.0,0.0,0.0,0.0,0.56,0.0,505.15,6.300000190734863
0.0,0.0,0.0,0.0,0.0,0.0,0.0,0.0,0.0,0.0,0.0,0.0,0.0,0.0,0.0,0.0,0.0,0.0,0.0,0.0,0.49,0.0,526.15,6.420000076293945
0.0,0.0,0.0,0.0,0.0,0.0,0.0,0.0,0.0,0.0,0.0,0.0,0.0,0.0,0.0,0.0,0.0,0.0,0.0,0.0,0.42,0.0,543.15,6.519999980926514
0.0,0.0,0.0,0.0,0.0,0.0,0.0,0.0,0.0,0.0,0.0,0.0,0.0,0.0,0.0,0.0,0.0,0.0,0.0,0.0,0.35,0.0,561.15,6.690000057220459
0.0,0.0,0.0,0.0,0.0,0.0,0.0,0.0,0.0,0.0,0.0,0.0,0.0,0.0,0.0,0.0,0.0,0.0,0.0,0.0,0.28,0.0,578.15,6.760000228881836
0.0,0.0,0.0,0.0,0.0,0.0,0.0,0.0,0.0,0.07,0.0,0.0,0.0,0.0,0.0,0.0,0.0,0.0,0.0,0.0,0.63,0.0,455.15,5.849999904632568
0.0,0.0,0.0,0.0,0.0,0.0,0.0,0.0,0.0,0.14,0.0,0.0,0.0,0.0,0.0,0.0,0.0,0.0,0.0,0.0,0.56,0.0,466.15,5.599999904632568
0.0,0.0,0.0,0.0,0.0,0.0,0.0,0.0,0.0,0.21,0.0,0.0,0.0,0.0,0.0,0.0,0.0,0.0,0.0,0.0,0.49,0.0,491.15,5.300000190734863
0.0,0.0,0.0,0.0,0.0,0.0,0.0,0.0,0.0,0.28,0.0,0.0,0.0,0.0,0.0,0.0,0.0,0.0,0.0,0.0,0.42,0.0,507.15,5.050000190734863
0.0,0.0,0.0,0.0,0.0,0.0,0.0,0.0,0.0,0.35,0.0,0.0,0.0,0.0,0.0,0.0,0.0,0.0,0.0,0.0,0.35,0.0,539.15,4.789999961853027
0.0,0.0,0.0,0.0,0.0,0.0,0.0,0.0,0.0,0.42,0.0,0.0,0.0,0.0,0.0,0.0,0.0,0.0,0.0,0.0,0.28,0.0,556.15,4.519999980926514
0.0,0.0,0.0,0.0,0.0,0.0,0.0,0.0,0.0,0.49,0.0,0.0,0.0,0.0,0.0,0.0,0.0,0.0,0.0,0.0,0.21,0.0,592.15,4.400000095367432
0.0,0.0,0.0,0.0,0.0,0.0,0.0,0.0,0.0,0.56,0.0,0.0,0.0,0.0,0.0,0.0,0.0,0.0,0.0,0.0,0.14,0.0,624.15,4.099999904632568
0.0,0.0,0.0,0.0,0.0,0.0,0.0,0.0,0.0,0.63,0.0,0.0,0.0,0.0,0.0,0.0,0.0,0.0,0.0,0.0,0.07,0.0,657.15,3.869999885559082
0.0,0.0,0.0,0.0,0.0,0.0,0.0,0.0,0.0,0.7,0.0,0.0,0.0,0.0,0.0,0.0,0.0,0.0,0.0,0.0,0.0,0.0,693.15,3.690000057220459
0.7638,0.0,0.0,0.1213,0.0,0.0,0.1102,0.0,0.0,0.0,0.0,0.0,0.0,0.0,0.0,0.0,0.0,0.0,0.0,0.0,0.0,0.0,842.15,2.4579999446868896
0.7655,0.0,0.0,0.1224,0.0,0.0,0.1121,0.0,0.0,0.0,0.0,0.0,0.0,0.0,0.0,0.0,0.0,0.0,0.0,0.0,0.0,0.0,843.15,2.4719998836517334
0.523,0.0,0.0,0.0,0.0,0.1968,0.2802,0.0,0.0,0.0,0.0,0.0,0.0,0.0,0.0,0.0,0.0,0.0,0.0,0.0,0.0,0.0,885.15,3.380000114440918
0.3886,0.0,0.0,0.0,0.0,0.195,0.4164,0.0,0.0,0.0,0.0,0.0,0.0,0.0,0.0,0.0,0.0,0.0,0.0,0.0,0.0,0.0,889.15,3.4800000190734863
0.5417000000000001,0.0,0.0,0.0,0.0,0.1359,0.3224,0.0,0.0,0.0,0.0,0.0,0.0,0.0,0.0,0.0,0.0,0.0,0.0,0.0,0.0,0.0,928.15,3.119999885559082
0.5576,0.0,0.0,0.0,0.0,0.0839,0.3585,0.0,0.0,0.0,0.0,0.0,0.0,0.0,0.0,0.0,0.0,0.0,0.0,0.0,0.0,0.0,947.15,2.880000114440918
0.5713,0.0,0.0,0.0,0.0,0.0391,0.3896,0.0,0.0,0.0,0.0,0.0,0.0,0.0,0.0,0.0,0.0,0.0,0.0,0.0,0.0,0.0,983.15,2.630000114440918
0.6315999999999999,0.0,0.0,0.0,0.0526,0.0,0.0,0.0,0.0,0.0,0.0,0.0,0.3157999999999999,0.0,0.0,0.0,0.0,0.0,0.0,0.0,0.0,0.0,758.15,2.4000000953674316
0.621037896210379,0.0,0.0,0.0,0.0341965803419658,0.0,0.0,0.0,0.0,0.0,0.0,0.0,0.3105689431056894,0.0,0.0,0.0,0.0,0.0,0.0,0.0,0.0,0.0,768.15,2.4100000858306885
0.611,0.0,0.0,0.0,0.0163,0.0,0.0,0.0,0.0,0.0,0.0,0.0,0.3055,0.0,0.0,0.0,0.0,0.0,0.0,0.0,0.0,0.0,781.15,2.430000066757202
0.6,0.0,0.0,0.0,0.0,0.0,0.0,0.0,0.0,0.0,0.0,0.0,0.3,0.0,0.0,0.0,0.0,0.0,0.0,0.0,0.0,0.0,793.15,2.450000047683716
0.0,0.5,0.0,0.5,0.0,0.0,0.0,0.0,0.0,0.0,0.0,0.0,0.0,0.0,0.0,0.0,0.0,0.0,0.0,0.0,0.0,0.0,544.15,2.513999938964844
0.0,0.44,0.0,0.465,0.0,0.0,0.0,0.0,0.0,0.095,0.0,0.0,0.0,0.0,0.0,0.0,0.0,0.0,0.0,0.0,0.0,0.0,600.15,2.5429999828338623
0.0,0.375,0.0,0.4579999999999999,0.0,0.0,0.0,0.0,0.0,0.1669999999999999,0.0,0.0,0.0,0.0,0.0,0.0,0.0,0.0,0.0,0.0,0.0,0.0,624.15,2.563999891281128
0.0,0.312,0.0,0.432,0.0,0.0,0.0,0.0,0.0,0.256,0.0,0.0,0.0,0.0,0.0,0.0,0.0,0.0,0.0,0.0,0.0,0.0,672.15,2.552000045776367
0.0,0.243,0.0,0.415,0.0,0.0,0.0,0.0,0.0,0.342,0.0,0.0,0.0,0.0,0.0,0.0,0.0,0.0,0.0,0.0,0.0,0.0,668.15,2.5199999809265137
0.0,0.196,0.0,0.3989999999999999,0.0,0.0,0.0,0.0,0.0,0.405,0.0,0.0,0.0,0.0,0.0,0.0,0.0,0.0,0.0,0.0,0.0,0.0,695.15,2.48799991607666
0.0,0.125,0.0,0.375,0.0,0.0,0.0,0.0,0.0,0.5,0.0,0.0,0.0,0.0,0.0,0.0,0.0,0.0,0.0,0.0,0.0,0.0,705.15,2.431999921798706
0.0,0.073,0.0,0.358,0.0,0.0,0.0,0.0,0.0,0.569,0.0,0.0,0.0,0.0,0.0,0.0,0.0,0.0,0.0,0.0,0.0,0.0,738.15,2.4010000228881836
0.0,0.019,0.0,0.34,0.0,0.0,0.0,0.0,0.0,0.6409999999999999,0.0,0.0,0.0,0.0,0.0,0.0,0.0,0.0,0.0,0.0,0.0,0.0,745.15,2.375
0.0,0.0,0.0,0.3329999999999999,0.0,0.0,0.0,0.0,0.0,0.667,0.0,0.0,0.0,0.0,0.0,0.0,0.0,0.0,0.0,0.0,0.0,0.0,750.15,2.364000082015991
0.0,0.67,0.0,0.0,0.14,0.0,0.0,0.0,0.01,0.0,0.0,0.0,0.14,0.0,0.0,0.0,0.0,0.0,0.0,0.0,0.0,0.0,723.15,2.9000000953674316
0.4627907441851163,0.0,0.0,0.1015979680406392,0.2680946381072379,0.0,0.0,0.0,0.0,0.0,0.0,0.0,0.0,0.0,0.0,0.0,0.0,0.0,0.0,0.0,0.0,0.0,840.15,3.177000045776367
0.480985570432887,0.0,0.0,0.1227963161105166,0.256992290231293,0.0,0.0,0.0,0.0,0.0,0.0,0.0,0.0,0.0,0.0,0.0,0.0,0.0,0.0,0.0,0.0,0.0,830.15,3.010999917984009
0.556,0.0,0.0,0.122,0.322,0.0,0.0,0.0,0.0,0.0,0.0,0.0,0.0,0.0,0.0,0.0,0.0,0.0,0.0,0.0,0.0,0.0,1073.15,2.5309998989105225
0.6524195725871776,0.0,0.0,0.0,0.1609048271448143,0.0,0.0,0.0,0.0,0.0,0.0566016980509415,0.0,0.0,0.0,0.0,0.0,0.0,0.0,0.0,0.0,0.0,0.0,933.15,3.1449999809265137
0.0,0.2367763223677632,0.0,0.2367763223677632,0.0,0.0,0.0,0.0,0.0,0.0,0.0,0.0,0.0,0.0,0.0,0.0,0.0,0.0,0.0,0.0,0.0,0.0,459.15,2.5250000953674316
0.0,0.2222222222222221,0.0,0.2222222222222221,0.0,0.0,0.0,0.0,0.0,0.0,0.0,0.0,0.0,0.0,0.0,0.0,0.0,0.0,0.0,0.0,0.0,0.0,473.15,2.556999921798706
0.0,0.2062,0.0,0.2062,0.0,0.0,0.0,0.0,0.0,0.0,0.0,0.0,0.0,0.0,0.0,0.0,0.0,0.0,0.0,0.0,0.0,0.0,483.15,2.5940001010894775
0.0,0.1681168116811681,0.0,0.1681168116811681,0.0,0.0,0.0,0.0,0.0,0.0,0.0,0.0,0.0,0.0,0.0,0.0,0.0,0.0,0.0,0.0,0.0,0.0,546.15,2.7060000896453857
0.0,0.14,0.0,0.14,0.0,0.0,0.0,0.0,0.0,0.0,0.0,0.0,0.0,0.0,0.0,0.0,0.0,0.0,0.0,0.0,0.0,0.0,565.15,2.7750000953674316
0.0,0.2367763223677632,0.0,0.2367763223677632,0.0,0.0,0.0,0.0,0.0,0.0,0.0,0.0,0.0,0.0,0.0,0.0,0.0,0.0,0.0,0.0,0.0,0.0,435.15,2.4679999351501465
0.0,0.206,0.0,0.206,0.0,0.0,0.0,0.0,0.0,0.0,0.0,0.0,0.0,0.0,0.0,0.0,0.0,0.0,0.0,0.0,0.0,0.0,483.15,2.571000099182129
0.0,0.1875,0.0,0.1875,0.0,0.0,0.0,0.0,0.0,0.0,0.0,0.0,0.0,0.0,0.0,0.0,0.0,0.0,0.0,0.0,0.0,0.0,523.15,2.6589999198913574
0.0,0.1681168116811681,0.0,0.1681168116811681,0.0,0.0,0.0,0.0,0.0,0.0,0.0,0.0,0.0,0.0,0.0,0.0,0.0,0.0,0.0,0.0,0.0,0.0,553.15,2.711999893188477
0.0,0.14,0.0,0.14,0.0,0.0,0.0,0.0,0.0,0.0,0.0,0.0,0.0,0.0,0.0,0.0,0.0,0.0,0.0,0.0,0.0,0.0,575.15,2.7750000953674316
0.8271000000000001,0.0,0.0,0.0351,0.0152,0.0,0.0,0.0,0.0066,0.116,0.0,0.0,0.0,0.0,0.0,0.0,0.0,0.0,0.0,0.0,0.0,0.0,803.15,2.2300000190734863
0.793920607939206,0.0,0.0,0.0407959204079592,0.0247975202479752,0.0,0.0112988701129886,0.0077992200779922,0.0066993300669933,0.1043895610438956,0.0102989701029897,0.0,0.0,0.0,0.0,0.0,0.0,0.0,0.0,0.0,0.0,0.0,823.15,2.3399999141693115
0.7740225977402259,0.0,0.0,0.0717928207179282,0.032996700329967,0.0,0.0090990900909909,0.0,0.0012998700129987,0.1003899610038996,0.0103989601039896,0.0,0.0,0.0,0.0,0.0,0.0,0.0,0.0,0.0,0.0,0.0,833.15,2.3499999046325684
0.7787221277872214,0.0,0.0,0.0656934306569343,0.0306969303069693,0.0,0.0167983201679832,0.0,0.0,0.08999100089991,0.0081991800819918,0.0,0.0,0.0,0.0,0.0,0.0,0.0,0.0,0.0,0.0,0.0,833.15,2.390000104904175
0.7586241375862414,0.0,0.004999500049995,0.0695930406959304,0.0241975802419758,0.0,0.0,0.0,0.0,0.1061893810618938,0.003999600039996,0.0,0.0,0.0,0.0,0.0,0.0,0.0,0.0,0.0,0.0,0.0,818.15,2.299999952316284
0.8262917370826292,0.0,0.0,0.0686993130068699,0.0284997150028499,0.0,0.0032999670003299,0.0,0.0,0.0620993790062099,0.0008099919000809,0.0,0.0102998970010299,0.0,0.0,0.0,0.0,0.0,0.0,0.0,0.0,0.0,834.15,2.309999942779541
0.8068919310806891,0.0,0.0075999240007599,0.0643993560064399,0.0268997310026899,0.0,0.0032999670003299,0.0,0.0,0.0796992030079699,0.0008099919000809,0.0,0.0103998960010399,0.0,0.0,0.0,0.0,0.0,0.0,0.0,0.0,0.0,835.15,2.309999942779541
0.8140732665939934,0.0,0.0040003600324029,0.0669060215419387,0.0279025112260103,0.0,0.0033002970267324,0.0,0.0,0.0685061655548999,0.0008100729065615,0.0,0.0145013051174605,0.0,0.0,0.0,0.0,0.0,0.0,0.0,0.0,0.0,833.15,2.309999942779541
0.8098728885599703,0.0,0.0081007290656159,0.0663059675370783,0.0269024212179096,0.0,0.0033002970267324,0.0,0.0,0.0743066876018841,0.0008100729065615,0.0,0.0104009360842475,0.0,0.0,0.0,0.0,0.0,0.0,0.0,0.0,0.0,841.15,2.309999942779541
0.8315748417357561,0.0,0.0081007290656159,0.0262023582122391,0.0288025922333009,0.0,0.0033002970267324,0.0,0.0265023852146693,0.0475042753847846,0.0008100729065615,0.0,0.0272024482203398,0.0,0.0,0.0,0.0,0.0,0.0,0.0,0.0,0.0,825.15,2.3299999237060547
0.832591674083259,0.0,0.0080999190008099,0.0681993180068199,0.0292997070029299,0.0,0.0032999670003299,0.0,0.0,0.0472995270047299,0.0008099919000809,0.0,0.0103998960010399,0.0,0.0,0.0,0.0,0.0,0.0,0.0,0.0,0.0,859.15,2.319999933242798
0.8102891318044986,0.0,0.0079008690956005,0.0674074148156297,0.0279030693376271,0.0,0.0032003520387242,0.0,0.0,0.027803058336417,0.00079008690956,0.0,0.0547060176619428,0.0,0.0,0.0,0.0,0.0,0.0,0.0,0.0,0.0,789.15,2.3499999046325684
0.6806,0.0,0.0,0.0418,0.0,0.0,0.0,0.0,0.0521999999999999,0.0,0.0,0.0,0.0,0.0,0.0,0.0,0.0,0.2254,0.0,0.0,0.0,0.0,693.15,3.900000095367432
0.7092,0.0,0.0,0.0516,0.0,0.0,0.0,0.0,0.062,0.0102,0.0,0.0,0.0,0.0,0.0,0.0,0.0,0.1669999999999999,0.0,0.0,0.0,0.0,718.15,3.4579999446868896
0.7468,0.0,0.0,0.0613,0.0,0.0,0.0,0.0,0.0715,0.0102,0.0,0.0,0.0,0.0,0.0,0.0,0.0,0.1101999999999999,0.0,0.0,0.0,0.0,723.15,3.071000099182129
0.783978397839784,0.0,0.0,0.0706070607060705,0.0,0.0,0.0,0.0,0.0707070707070707,0.0202020202020202,0.0,0.0,0.0,0.0,0.0,0.0,0.0,0.0545054505450545,0.0,0.0,0.0,0.0,743.15,2.7309999465942383
0.735,0.0,0.0,0.04,0.0,0.0,0.09,0.0,0.11,0.025,0.0,0.0,0.0,0.0,0.0,0.0,0.0,0.0,0.0,0.0,0.0,0.0,786.15,2.5299999713897705
0.4496,0.0,0.0,0.0,0.0,0.0,0.0,0.0,0.0,0.0,0.0,0.0,0.0,0.0,0.0,0.0,0.0,0.5504,0.0,0.0,0.0,0.0,668.15,6.454999923706055
0.484,0.0,0.0,0.0,0.0,0.0,0.0,0.0,0.0055,0.0,0.0,0.0,0.0,0.0,0.0,0.0,0.0,0.5105,0.0,0.0,0.0,0.0,668.15,6.10699987411499
0.5062,0.0,0.0,0.0055,0.0,0.0,0.0,0.0,0.0163999999999999,0.0,0.0,0.0,0.0,0.0,0.0,0.0,0.0,0.4719,0.0,0.0,0.0,0.0,663.15,5.789000034332275
0.5385,0.0,0.0,0.0162,0.0,0.0,0.0,0.0,0.027,0.0,0.0,0.0,0.0,0.0,0.0,0.0,0.0,0.4183,0.0,0.0,0.0,0.0,673.15,5.349999904632568
0.581,0.0,0.0,0.0162,0.0,0.0,0.0,0.0,0.0322,0.0,0.0,0.0,0.0,0.0,0.0,0.0,0.0,0.3706,0.0,0.0,0.0,0.0,683.15,4.900000095367432
0.6148,0.0,0.0,0.0213,0.0,0.0,0.0,0.0,0.0426,0.0,0.0,0.0,0.0,0.0,0.0,0.0,0.0,0.3213,0.0,0.0,0.0,0.0,688.15,4.550000190734863
0.6481,0.0,0.0,0.0316,0.0,0.0,0.0,0.0,0.0474,0.0,0.0,0.0,0.0,0.0,0.0,0.0,0.0,0.2729,0.0,0.0,0.0,0.0,693.15,4.199999809265137
0.704226760816947,0.0,0.0,0.169930587505751,0.01030185433378,0.0,0.0519093436818627,0.0507091276429757,0.0072012962333219,0.0,0.0,0.0,0.0,0.0,0.0,0.0,0.0,0.0,0.0006401152207397,0.0,0.0,0.0,783.15,2.5299999713897705
0.7405222156664698,0.0,0.0,0.1112033361000829,0.0093002790083702,0.000320009600288,0.0,0.0,0.0428012840385211,0.0,0.0,0.0,0.0,0.0,0.0,0.0,0.0,0.0637019110573317,0.000750022500675,0.0,0.0,0.0,703.15,2.880000114440918
0.0,0.0,0.0,0.0,0.0,0.0,0.0,0.0,0.0,0.65,0.0,0.0,0.23,0.0,0.0,0.0,0.0,0.0,0.0,0.0,0.0,0.0,747.15,2.2799999713897705
0.0,0.0,0.0,0.0,0.0,0.0,0.0,0.0,0.0,0.6865313468653134,0.0,0.0,0.2686731326867313,0.0,0.0,0.0,0.0,0.0,0.0,0.0,0.0,0.0,783.15,2.1700000762939453
0.0,0.0,0.0,0.0,0.0,0.0,0.0,0.0,0.0,0.6513,0.0,0.0,0.2905999999999999,0.0,0.0,0.0,0.0,0.0,0.0,0.0,0.0,0.0,748.15,2.180000066757202
0.0,0.0,0.0,0.0,0.0,0.0,0.0,0.0,0.0,0.68,0.0,0.0,0.22,0.0,0.0,0.0,0.0,0.0,0.0,0.0,0.0,0.0,736.15,2.109999895095825
0.0,0.0,0.0,0.0,0.0,0.0,0.0,0.0,0.0,0.67,0.0,0.0,0.26,0.0,0.0,0.0,0.0,0.0,0.0,0.0,0.0,0.0,736.15,2.319999933242798
0.0,0.0,0.0,0.0,0.0,0.0,0.0,0.0,0.0,0.6487,0.0,0.0,0.2894,0.0,0.0,0.0,0.0,0.0,0.0,0.0,0.0,0.0,736.15,2.3399999141693115
0.0,0.0,0.0,0.0,0.0,0.0,0.0,0.0,0.0,0.6493350664933507,0.0,0.0,0.3196680331966803,0.0,0.0,0.0,0.0,0.0,0.0,0.0,0.0,0.0,794.15,2.259999990463257
0.0,0.0,0.0,0.0,0.0,0.0,0.0,0.0,0.0,0.35,0.0,0.0,0.35,0.0,0.0,0.0,0.0,0.0,0.0,0.0,0.0,0.0,610.15,2.2899999618530273
0.0,0.0,0.0,0.0,0.0,0.0,0.0,0.0,0.0,0.31,0.0,0.0,0.39,0.0,0.0,0.0,0.0,0.0,0.0,0.0,0.0,0.0,592.15,2.299999952316284
0.0,0.0,0.0,0.0,0.0,0.0,0.0,0.0,0.0,0.28,0.0,0.0,0.42,0.0,0.0,0.0,0.0,0.0,0.0,0.0,0.0,0.0,590.15,2.299999952316284
0.0,0.0,0.0,0.0,0.0,0.0,0.0,0.0,0.0,0.25,0.0,0.0,0.45,0.0,0.0,0.0,0.0,0.0,0.0,0.0,0.0,0.0,575.15,2.309999942779541
0.0,0.0,0.0,0.0,0.0,0.0,0.0,0.0,0.0,0.23,0.0,0.0,0.47,0.0,0.0,0.0,0.0,0.0,0.0,0.0,0.0,0.0,560.15,2.309999942779541
0.0,0.0,0.0,0.0,0.0,0.0,0.0,0.0,0.0,0.4,0.0,0.0,0.5,0.0,0.0,0.0,0.0,0.0,0.0,0.0,0.0,0.0,632.15,2.25
0.0,0.0,0.0,0.0,0.0,0.0,0.0,0.0,0.0,0.35,0.0,0.0,0.5,0.0,0.0,0.0,0.0,0.0,0.0,0.0,0.0,0.0,618.15,2.2899999618530273
0.0,0.0,0.0,0.0,0.0,0.0,0.0,0.0,0.0,0.3,0.0,0.0,0.5,0.0,0.0,0.0,0.0,0.0,0.0,0.0,0.0,0.0,592.15,2.2699999809265137
0.0,0.0,0.0,0.0,0.0,0.0,0.0,0.0,0.0,0.25,0.0,0.0,0.5,0.0,0.0,0.0,0.0,0.0,0.0,0.0,0.0,0.0,585.15,2.309999942779541
0.0,0.0,0.0,0.0,0.0,0.0,0.0,0.0,0.0,0.3,0.0,0.0,0.6,0.0,0.0,0.0,0.0,0.0,0.0,0.0,0.0,0.0,620.15,2.309999942779541
0.0,0.0,0.0,0.0,0.0,0.0,0.0,0.0,0.0,0.3,0.0,0.0,0.4,0.0,0.0,0.0,0.0,0.0,0.0,0.0,0.0,0.0,585.15,2.2899999618530273
0.0,0.0,0.0,0.0,0.0,0.0,0.0,0.0,0.0,0.3,0.0,0.0,0.3,0.0,0.0,0.0,0.0,0.0,0.0,0.0,0.0,0.0,570.15,2.2699999809265137
0.0,0.0,0.0,0.0,0.0,0.0,0.0,0.0,0.0,0.5,0.0,0.0,0.5,0.0,0.0,0.0,0.0,0.0,0.0,0.0,0.0,0.0,690.15,2.2899999618530273
0.0,0.0,0.0,0.0,0.0,0.0,0.0,0.0,0.0,0.45,0.0,0.0,0.45,0.0,0.0,0.0,0.0,0.0,0.0,0.0,0.0,0.0,670.15,2.2300000190734863
0.0,0.0,0.0,0.0,0.0,0.0,0.0,0.0,0.0,0.4,0.0,0.0,0.4,0.0,0.0,0.0,0.0,0.0,0.0,0.0,0.0,0.0,645.15,2.259999990463257
0.0,0.5,0.0,0.5,0.0,0.0,0.0,0.0,0.0,0.0,0.0,0.0,0.0,0.0,0.0,0.0,0.0,0.0,0.0,0.0,0.0,0.0,548.15,2.4800000190734863
0.0,0.5,0.0,0.0,0.0,0.0,0.0,0.5,0.0,0.0,0.0,0.0,0.0,0.0,0.0,0.0,0.0,0.0,0.0,0.0,0.0,0.0,783.15,2.447000026702881
0.0,0.5,0.0,0.0,0.0,0.0,0.5,0.0,0.0,0.0,0.0,0.0,0.0,0.0,0.0,0.0,0.0,0.0,0.0,0.0,0.0,0.0,773.15,2.6500000953674316
0.0,0.5,0.0,0.0,0.0,0.0,0.0,0.0,0.0,0.0,0.0,0.0,0.0,0.5,0.0,0.0,0.0,0.0,0.0,0.0,0.0,0.0,768.15,3.2090001106262207
0.0,0.5,0.0,0.0,0.0,0.0,0.0,0.0,0.0,0.0,0.5,0.0,0.0,0.0,0.0,0.0,0.0,0.0,0.0,0.0,0.0,0.0,728.15,3.6679999828338623
0.0,0.5,0.0,0.0,0.0,0.0,0.0,0.0,0.0,0.0,0.0,0.5,0.0,0.0,0.0,0.0,0.0,0.0,0.0,0.0,0.0,0.0,583.15,2.9800000190734863
0.0,0.5,0.0,0.0,0.0,0.0,0.0,0.0,0.0,0.0,0.0,0.0,0.0,0.0,0.0,0.0,0.0,0.5,0.0,0.0,0.0,0.0,623.15,5.0
0.0,0.75,0.0,0.0,0.0,0.0,0.0,0.0,0.0,0.0,0.0,0.0,0.0,0.0,0.25,0.0,0.0,0.0,0.0,0.0,0.0,0.0,843.15,3.259999990463257
0.0,0.48,0.0,0.0,0.0,0.32,0.0,0.0,0.2,0.0,0.0,0.0,0.0,0.0,0.0,0.0,0.0,0.0,0.0,0.0,0.0,0.0,811.15,3.059999942779541
0.0,0.48,0.0,0.05,0.0,0.32,0.0,0.0,0.15,0.0,0.0,0.0,0.0,0.0,0.0,0.0,0.0,0.0,0.0,0.0,0.0,0.0,799.15,3.0899999141693115
0.0,0.48,0.0,0.1,0.0,0.32,0.0,0.0,0.1,0.0,0.0,0.0,0.0,0.0,0.0,0.0,0.0,0.0,0.0,0.0,0.0,0.0,793.15,3.130000114440918
0.0,0.48,0.0,0.15,0.0,0.32,0.0,0.0,0.05,0.0,0.0,0.0,0.0,0.0,0.0,0.0,0.0,0.0,0.0,0.0,0.0,0.0,788.15,3.130000114440918
0.0,0.48,0.0,0.2,0.0,0.32,0.0,0.0,0.0,0.0,0.0,0.0,0.0,0.0,0.0,0.0,0.0,0.0,0.0,0.0,0.0,0.0,794.15,3.1500000953674316
0.0,0.0,0.0,0.0,0.0,0.0,0.0,0.0,0.0,0.8695999999999999,0.0,0.0,0.0,0.0,0.0,0.0,0.0,0.1304,0.0,0.0,0.0,0.0,541.15,2.4000000953674316
0.0,0.0,0.0,0.0,0.0,0.0,0.0,0.0,0.0,0.8332999999999999,0.0,0.0,0.0,0.0,0.0,0.0,0.0,0.1667,0.0,0.0,0.0,0.0,701.15,2.6700000762939453
0.0,0.0,0.0,0.0,0.0,0.0,0.0,0.0,0.0,0.7692,0.0,0.0,0.0,0.0,0.0,0.0,0.0,0.2307999999999999,0.0,0.0,0.0,0.0,718.15,3.450000047683716
0.0,0.0,0.0,0.0,0.0,0.0,0.0,0.0,0.0,0.6667000000000001,0.0,0.0,0.0,0.0,0.0,0.0,0.0,0.3333,0.0,0.0,0.0,0.0,727.15,4.239999771118164
0.0,0.0,0.0,0.0,0.0,0.0,0.0,0.0,0.0,0.6061,0.0,0.0,0.0,0.0,0.0,0.0,0.0,0.3939,0.0,0.0,0.0,0.0,700.15,4.75
0.0,0.0,0.0,0.0,0.0,0.0,0.0,0.0,0.0,0.5405,0.0,0.0,0.0,0.0,0.0,0.0,0.0,0.4595,0.0,0.0,0.0,0.0,686.15,5.210000038146973
0.0,0.0,0.0,0.0,0.0,0.0,0.0,0.0,0.0,0.5,0.0,0.0,0.0,0.0,0.0,0.0,0.0,0.5,0.0,0.0,0.0,0.0,658.15,5.559999942779541
0.0,0.0,0.0,0.0,0.0,0.0,0.0,0.0,0.0,0.4443999999999999,0.0,0.0,0.0,0.0,0.0,0.0,0.0,0.5556,0.0,0.0,0.0,0.0,644.15,5.909999847412109
0.0,0.0,0.0,0.0,0.0,0.0,0.0,0.0,0.0,0.3333,0.0,0.0,0.0,0.0,0.0,0.0,0.0,0.6667000000000001,0.0,0.0,0.0,0.0,588.15,6.559999942779541
0.0,0.0,0.0,0.0,0.0,0.0,0.0,0.0,0.0,0.25,0.0,0.0,0.0,0.0,0.0,0.0,0.0,0.75,0.0,0.0,0.0,0.0,553.15,7.070000171661377
0.0,0.0,0.0,0.0,0.0,0.0,0.0,0.0,0.0,0.2,0.0,0.0,0.0,0.0,0.0,0.0,0.0,0.8,0.0,0.0,0.0,0.0,538.15,7.46999979019165
0.0,0.0,0.0,0.0,0.0,0.0,0.0,0.0,0.0,0.1429,0.0,0.0,0.0,0.0,0.0,0.0,0.0,0.8571,0.0,0.0,0.0,0.0,535.15,7.860000133514404
0.7,0.0,0.0,0.3,0.0,0.0,0.0,0.0,0.0,0.0,0.0,0.0,0.0,0.0,0.0,0.0,0.0,0.0,0.0,0.0,0.0,0.0,738.15,2.4700000286102295
0.6829999999999999,0.0,0.0,0.293,0.0,0.0,0.0,0.0,0.0,0.0,0.0,0.0,0.0,0.0,0.0,0.0,0.0,0.0,0.0,0.0,0.0,0.0,764.15,2.700000047683716
0.6759999999999999,0.0,0.0,0.29,0.0,0.0,0.0,0.0,0.0,0.0,0.0,0.0,0.0,0.0,0.0,0.0,0.0,0.0,0.0,0.0,0.0,0.0,773.15,2.7899999618530273
0.6659999999999999,0.0,0.0,0.285,0.0,0.0,0.0,0.0,0.0,0.0,0.0,0.0,0.0,0.0,0.0,0.0,0.0,0.0,0.0,0.0,0.0,0.0,787.15,2.890000104904175
0.6579999999999999,0.0,0.0,0.282,0.0,0.0,0.0,0.0,0.0,0.0,0.0,0.0,0.0,0.0,0.0,0.0,0.0,0.0,0.0,0.0,0.0,0.0,799.15,3.0
0.6509999999999999,0.0,0.0,0.2789999999999999,0.0,0.0,0.0,0.0,0.0,0.0,0.0,0.0,0.0,0.0,0.0,0.0,0.0,0.0,0.0,0.0,0.0,0.0,817.15,3.0799999237060547
0.636,0.0,0.0,0.273,0.0,0.0,0.0,0.0,0.0,0.0,0.0,0.0,0.0,0.0,0.0,0.0,0.0,0.0,0.0,0.0,0.0,0.0,823.15,3.190000057220459
0.6659999999999999,0.0,0.0,0.285,0.0,0.0,0.0,0.0,0.0,0.0,0.0,0.0,0.0,0.0,0.0,0.0,0.0,0.0,0.0,0.0,0.0,0.0,800.15,2.9800000190734863
0.6829999999999999,0.0,0.0,0.293,0.0,0.0,0.0,0.0,0.0,0.0,0.0,0.0,0.0,0.0,0.0,0.0,0.0,0.0,0.0,0.0,0.0,0.0,794.15,2.7899999618530273
0.6659999999999999,0.0,0.0,0.285,0.0,0.0,0.0,0.0,0.0,0.0,0.0,0.0,0.0,0.0,0.0,0.0,0.0,0.0,0.0,0.0,0.0,0.0,840.15,3.049999952316284
0.65,0.0,0.0,0.2789999999999999,0.0,0.0,0.0,0.0,0.0,0.0,0.0,0.0,0.0,0.0,0.0,0.0,0.0,0.0,0.0,0.0,0.0,0.0,898.15,3.25
0.0,0.0,0.0,0.0,0.0,0.0,0.0,0.0,0.0,0.0,0.0,0.0,0.0,0.0,0.0,0.0,0.0,0.5,0.0,0.0,0.0,0.0,644.15,6.590000152587891
0.0,0.0,0.0,0.0,0.0,0.0,0.0,0.0,0.0,0.0,0.0,0.0,0.0,0.0,0.0,0.0,0.0,0.4871999999999999,0.0,0.0,0.0,0.0,609.15,6.539999961853027
0.0,0.0,0.0,0.0,0.0,0.0,0.0,0.0,0.0,0.0,0.0,0.0,0.0,0.0,0.0,0.0,0.0,0.4594540545945405,0.0,0.0,0.0,0.0,602.15,6.53000020980835
0.0,0.0,0.0,0.0,0.0,0.0,0.0,0.0,0.0,0.0,0.0,0.0,0.0,0.0,0.0,0.0,0.0,0.4444444444444444,0.0,0.0,0.0,0.0,602.15,6.510000228881836
0.0,0.0,0.0,0.0,0.0,0.0,0.0,0.0,0.0,0.0,0.0,0.0,0.0,0.0,0.0,0.0,0.0,0.4117588241175883,0.0,0.0,0.0,0.0,608.15,6.320000171661377
0.0,0.0,0.0,0.0,0.0,0.0,0.0,0.0,0.0,0.0,0.0,0.0,0.0,0.0,0.0,0.0,0.0,0.3333333333333333,0.0,0.0,0.0,0.0,618.15,5.96999979019165
0.0,0.0,0.0,0.0,0.0,0.0,0.0,0.0,0.0,0.0,0.0,0.0,0.0,0.0,0.0,0.0,0.0,0.2857,0.0,0.0,0.0,0.0,618.15,5.949999809265137
0.0,0.3333333333333333,0.0,0.3033303330333033,0.0,0.0,0.0,0.3633363336333633,0.0,0.0,0.0,0.0,0.0,0.0,0.0,0.0,0.0,0.0,0.0,0.0,0.0,0.0,682.15,2.6500000953674316
0.0,0.3333,0.0,0.2542,0.0,0.0,0.0,0.0,0.0,0.0,0.0,0.0,0.0,0.0,0.0,0.0,0.0,0.0,0.0,0.0,0.0,0.0,699.15,2.8499999046325684
0.0,0.3333333333333333,0.0,0.2933293329332933,0.0,0.0,0.0,0.0,0.0,0.0,0.0,0.0,0.0,0.0,0.0,0.0,0.0,0.0,0.0,0.0,0.0,0.0,688.15,3.0799999237060547
0.0,0.3333333333333333,0.0,0.3133313331333133,0.0,0.0,0.0,0.0,0.0,0.0,0.0,0.0,0.0,0.0,0.0,0.0,0.0,0.0,0.0,0.0,0.0,0.0,781.15,3.069999933242798
0.0,0.0,0.0,0.0,0.0,0.0,0.0,0.0,0.0,1.0,0.0,0.0,0.0,0.0,0.0,0.0,0.0,0.0,0.0,0.0,0.0,0.0,533.15,1.809999942779541
0.0,0.0,0.0,0.0,0.0,0.0,0.0,0.0,0.0,0.8332999999999999,0.1667,0.0,0.0,0.0,0.0,0.0,0.0,0.0,0.0,0.0,0.0,0.0,799.15,2.680000066757202
0.0,0.0,0.0,0.0,0.0,0.0,0.0,0.0,0.0,0.7143,0.2857,0.0,0.0,0.0,0.0,0.0,0.0,0.0,0.0,0.0,0.0,0.0,876.15,3.3499999046325684
0.0,0.0,0.0,0.0,0.0,0.0,0.0,0.0,0.0,0.625,0.375,0.0,0.0,0.0,0.0,0.0,0.0,0.0,0.0,0.0,0.0,0.0,876.15,3.7100000381469727
0.0,0.0,0.0,0.0,0.0,0.0,0.0,0.0,0.0,0.5556,0.4443999999999999,0.0,0.0,0.0,0.0,0.0,0.0,0.0,0.0,0.0,0.0,0.0,849.15,3.950000047683716
0.0,0.0,0.0,0.0,0.0,0.0,0.0,0.0,0.0,0.5263,0.4736999999999999,0.0,0.0,0.0,0.0,0.0,0.0,0.0,0.0,0.0,0.0,0.0,832.15,4.090000152587891
0.0,0.0,0.0,0.0,0.0,0.0,0.0,0.0,0.0,0.4545,0.5455,0.0,0.0,0.0,0.0,0.0,0.0,0.0,0.0,0.0,0.0,0.0,785.15,4.21999979019165
0.0,0.0,0.0,0.0,0.0,0.0,0.0,0.0,0.0,0.4347999999999999,0.5652,0.0,0.0,0.0,0.0,0.0,0.0,0.0,0.0,0.0,0.0,0.0,770.15,4.309999942779541
0.0,0.0,0.0,0.0,0.0,0.0,0.0,0.0,0.0,0.4,0.6,0.0,0.0,0.0,0.0,0.0,0.0,0.0,0.0,0.0,0.0,0.0,758.15,4.400000095367432
0.0,0.0,0.0,0.0,0.0,0.0,0.0,0.0,0.0,0.3704,0.6296,0.0,0.0,0.0,0.0,0.0,0.0,0.0,0.0,0.0,0.0,0.0,757.15,4.5
0.0,0.0,0.0,0.0,0.0,0.0,0.0,0.0,0.0,0.3333,0.6667000000000001,0.0,0.0,0.0,0.0,0.0,0.0,0.0,0.0,0.0,0.0,0.0,757.15,4.53000020980835
0.818,0.0,0.0,0.0,0.0,0.0,0.0,0.0,0.075,0.0,0.0,0.0,0.0,0.0,0.0,0.0,0.0,0.107,0.0,0.0,0.0,0.0,773.15,2.9800000190734863
0.7632763276327632,0.0,0.0,0.0,0.0,0.0,0.0,0.0,0.0809080908090809,0.0,0.0,0.0,0.0,0.0,0.0,0.0,0.0,0.1558155815581558,0.0,0.0,0.0,0.0,749.15,3.3299999237060547
