Repository: dorukdogular/vitreos

# Data

## Source

Glass property data is sourced from the [SciGlass database](https://github.com/epam/SciGlass) (EPAM Systems), made available under the [Open Database License (ODbL)](https://opendatacommons.org/licenses/odbl/1-0/). Accessed via the [glasspy](https://github.com/drcassar/glasspy) Python library.

## Files tracked in git

| File | Description |
|---|---|
| `clean.csv` | Deduplicated glass-forming ability dataset (11858 rows) |
| `tg_dataset.csv` | 76377 glasses with Tg (K) and 22 oxide mol% features |
| `tg_density_dataset.csv` | 31173 glasses with both Tg (K) and density (g/cm³) |

File: data/tg_density_dataset.csv (part 26 of 109)
SiO2,P2O5,ZrO2,Na2O,Al2O3,Fe2O3,CaO,MgO,K2O,B2O3,BaO,ZnO,Li2O,SrO,La2O3,TiO2,Nb2O5,PbO,Sb2O3,Bi2O3,TeO2,Se,Tg,density
0.79,0.0,0.0,0.0,0.0,0.0,0.0,0.0,0.077,0.0,0.0,0.0,0.0,0.0,0.0,0.0,0.0,0.133,0.0,0.0,0.0,0.0,756.15,3.1500000953674316
0.8370000000000001,0.0,0.0,0.0,0.0,0.0,0.0,0.0,0.133,0.0,0.0,0.0,0.0,0.0,0.0,0.0,0.0,0.03,0.0,0.0,0.0,0.0,757.15,2.5299999713897705
0.875,0.0,0.0,0.0,0.0,0.0,0.0,0.0,0.111,0.0,0.0,0.0,0.0,0.0,0.0,0.0,0.0,0.0139999999999999,0.0,0.0,0.0,0.0,763.15,2.450000047683716
0.648,0.0,0.0,0.0,0.0,0.0,0.0,0.0,0.018,0.0,0.0,0.0,0.0,0.0,0.0,0.0,0.0,0.3339999999999999,0.0,0.0,0.0,0.0,730.15,4.590000152587891
0.7722772277227722,0.0,0.0,0.0,0.0,0.0,0.0,0.0,0.1598159815981598,0.0,0.0,0.0,0.0,0.0,0.0,0.0,0.0,0.0679067906790679,0.0,0.0,0.0,0.0,733.15,2.809999942779541
0.845,0.0,0.0,0.0,0.0,0.0,0.0,0.0,0.11,0.0,0.0,0.0,0.0,0.0,0.0,0.0,0.0,0.045,0.0,0.0,0.0,0.0,764.15,2.640000104904175
0.6553655365536554,0.0,0.0,0.0,0.04000400040004,0.0,0.0,0.0,0.1528152815281528,0.1518151815181518,0.0,0.0,0.0,0.0,0.0,0.0,0.0,0.0,0.0,0.0,0.0,0.0,883.15,2.450000047683716
0.0,0.0,0.0,0.0,0.0,0.0,0.0,0.0,0.0,0.475,0.0,0.0,0.475,0.0,0.0,0.0,0.0,0.0,0.0,0.05,0.0,0.0,660.15,3.052000045776367
0.0,0.0,0.0,0.0,0.0,0.0,0.0,0.0,0.0,0.45,0.0,0.0,0.45,0.0,0.0,0.0,0.0,0.0,0.0,0.1,0.0,0.0,642.15,3.763000011444092
0.0,0.0,0.0,0.0,0.0,0.0,0.0,0.0,0.0,0.425,0.0,0.0,0.425,0.0,0.0,0.0,0.0,0.0,0.0,0.15,0.0,0.0,632.15,4.480000019073486
0.0,0.0,0.0,0.0,0.0,0.0,0.0,0.0,0.0,0.4,0.0,0.0,0.4,0.0,0.0,0.0,0.0,0.0,0.0,0.2,0.0,0.0,621.15,5.125
0.0,0.0,0.0,0.0,0.0,0.0,0.0,0.0,0.0,0.375,0.0,0.0,0.375,0.0,0.0,0.0,0.0,0.0,0.0,0.25,0.0,0.0,608.15,5.7270002365112305
0.0,0.0,0.0,0.0,0.0,0.0,0.0,0.0,0.0,0.35,0.0,0.0,0.35,0.0,0.0,0.0,0.0,0.0,0.0,0.3,0.0,0.0,601.15,6.1539998054504395
0.0,0.0,0.0,0.0,0.0,0.0,0.0,0.0,0.0,0.5,0.0,0.0,0.5,0.0,0.0,0.0,0.0,0.0,0.0,0.0,0.0,0.0,690.15,2.3289999961853027
0.0,0.0,0.0,0.0,0.0,0.0,0.0,0.0,0.0,0.4995,0.0,0.0,0.4995,0.0,0.0,0.0,0.0,0.0,0.0,0.001,0.0,0.0,688.15,2.3359999656677246
0.0,0.0,0.0,0.0,0.0,0.0,0.0,0.0,0.0,0.499,0.0,0.0,0.499,0.0,0.0,0.0,0.0,0.0,0.0,0.002,0.0,0.0,686.15,2.3420000076293945
0.0,0.0,0.0,0.0,0.0,0.0,0.0,0.0,0.0,0.4985,0.0,0.0,0.4985,0.0,0.0,0.0,0.0,0.0,0.0,0.003,0.0,0.0,684.15,2.3589999675750732
0.0,0.0,0.0,0.0,0.0,0.0,0.0,0.0,0.0,0.498,0.0,0.0,0.498,0.0,0.0,0.0,0.0,0.0,0.0,0.004,0.0,0.0,683.15,2.365999937057495
0.0,0.0,0.0,0.0,0.0,0.0,0.0,0.0,0.0,0.4975,0.0,0.0,0.4975,0.0,0.0,0.0,0.0,0.0,0.0,0.005,0.0,0.0,681.15,2.378999948501587
0.0,0.0,0.0,0.0,0.0,0.0,0.0,0.0,0.0,0.495,0.0,0.0,0.495,0.0,0.0,0.0,0.0,0.0,0.0,0.01,0.0,0.0,678.15,2.4600000381469727
0.0,0.0,0.0,0.0,0.0,0.0,0.0,0.0,0.0,0.4925,0.0,0.0,0.4925,0.0,0.0,0.0,0.0,0.0,0.0,0.015,0.0,0.0,675.15,2.538000106811523
0.0,0.0,0.0,0.0,0.0,0.0,0.0,0.0,0.0,0.49,0.0,0.0,0.49,0.0,0.0,0.0,0.0,0.0,0.0,0.02,0.0,0.0,672.15,2.609999895095825
0.0,0.0,0.0,0.0,0.0,0.0,0.0,0.0,0.0,0.4875,0.0,0.0,0.4875,0.0,0.0,0.0,0.0,0.0,0.0,0.025,0.0,0.0,669.15,2.694999933242798
0.8889,0.0,0.0,0.1110999999999999,0.0,0.0,0.0,0.0,0.0,0.0,0.0,0.0,0.0,0.0,0.0,0.0,0.0,0.0,0.0,0.0,0.0,0.0,763.15,2.240000009536743
0.85,0.0,0.0,0.15,0.0,0.0,0.0,0.0,0.0,0.0,0.0,0.0,0.0,0.0,0.0,0.0,0.0,0.0,0.0,0.0,0.0,0.0,757.15,2.2799999713897705
0.75,0.0,0.0,0.25,0.0,0.0,0.0,0.0,0.0,0.0,0.0,0.0,0.0,0.0,0.0,0.0,0.0,0.0,0.0,0.0,0.0,0.0,732.15,2.390000104904175
0.75,0.0,0.0,0.25,0.0,0.0,0.0,0.0,0.0,0.0,0.0,0.0,0.0,0.0,0.0,0.0,0.0,0.0,0.0,0.0,0.0,0.0,733.15,2.390000104904175
0.7,0.0,0.0,0.3,0.0,0.0,0.0,0.0,0.0,0.0,0.0,0.0,0.0,0.0,0.0,0.0,0.0,0.0,0.0,0.0,0.0,0.0,714.15,2.4200000762939453
0.65,0.0,0.0,0.35,0.0,0.0,0.0,0.0,0.0,0.0,0.0,0.0,0.0,0.0,0.0,0.0,0.0,0.0,0.0,0.0,0.0,0.0,701.15,2.430000066757202
0.6,0.0,0.0,0.4,0.0,0.0,0.0,0.0,0.0,0.0,0.0,0.0,0.0,0.0,0.0,0.0,0.0,0.0,0.0,0.0,0.0,0.0,691.15,2.4600000381469727
0.55,0.0,0.0,0.45,0.0,0.0,0.0,0.0,0.0,0.0,0.0,0.0,0.0,0.0,0.0,0.0,0.0,0.0,0.0,0.0,0.0,0.0,683.15,2.5299999713897705
0.0,0.25,0.0,0.25,0.0,0.0,0.0,0.0,0.0,0.0,0.0,0.0,0.0,0.0,0.0,0.0,0.0,0.0,0.0,0.0,0.0,0.0,503.15,2.619999885559082
0.0,0.25,0.0,0.25,0.0,0.0,0.0,0.0,0.0,0.0,0.0,0.0,0.0,0.0,0.0,0.0,0.0,0.0,0.0,0.0,0.0,0.0,523.15,2.6459999084472656
0.0,0.25,0.0,0.25,0.0,0.0,0.0,0.0,0.0,0.0,0.0,0.0,0.0,0.0,0.0,0.0,0.0,0.0,0.0,0.0,0.0,0.0,563.15,2.6480000019073486
0.0,0.0,0.0,0.2857,0.0,0.0,0.0,0.0,0.0,0.0,0.0,0.0,0.0,0.0,0.0,0.0,0.0,0.0,0.0,0.0,0.0,0.0,740.15,3.7200000286102295
0.0,0.0,0.0,0.3333,0.0,0.0,0.0,0.0,0.0,0.0,0.0,0.0,0.0,0.0,0.0,0.0,0.0,0.0,0.0,0.0,0.0,0.0,695.15,3.5399999618530273
0.0,0.0,0.0,0.375,0.0,0.0,0.0,0.0,0.0,0.0,0.0,0.0,0.0,0.0,0.0,0.0,0.0,0.0,0.0,0.0,0.0,0.0,674.15,3.450000047683716
0.0,0.0,0.0,0.0909,0.0,0.0,0.0,0.0,0.0,0.0,0.0,0.0,0.0,0.0,0.0,0.0,0.0,0.0,0.0,0.0,0.0,0.0,771.15,3.990000009536743
0.0,0.0,0.0,0.1667,0.0,0.0,0.0,0.0,0.0,0.0,0.0,0.0,0.0,0.0,0.0,0.0,0.0,0.0,0.0,0.0,0.0,0.0,815.15,4.050000190734863
0.0,0.0,0.0,0.2307999999999999,0.0,0.0,0.0,0.0,0.0,0.0,0.0,0.0,0.0,0.0,0.0,0.0,0.0,0.0,0.0,0.0,0.0,0.0,791.15,3.819999933242798
0.0,0.0,0.0,0.0,0.0,0.0,0.0,0.0,0.0,0.0,0.0,0.0,0.1111111111111111,0.0,0.0,0.0,0.0,0.4444444444444444,0.0,0.4444444444444444,0.0,0.0,513.15,8.180000305175781
0.0,0.0,0.0,0.0,0.0,0.0,0.0,0.0,0.0,0.0,0.0,0.0,0.1764823517648235,0.0,0.0,0.0,0.0,0.4117588241175883,0.0,0.4117588241175883,0.0,0.0,513.15,7.599999904632568
0.0,0.0,0.0,0.0,0.0,0.0,0.0,0.0,0.0,0.0,0.0,0.0,0.25,0.0,0.0,0.0,0.0,0.375,0.0,0.375,0.0,0.0,513.15,7.059999942779541
0.0,0.0,0.0,0.0,0.0,0.0,0.0,0.0,0.0,0.0,0.0,0.0,0.3333333333333333,0.0,0.0,0.0,0.0,0.3333333333333333,0.0,0.3333333333333333,0.0,0.0,533.15,6.389999866485596
0.0,0.0,0.0,0.0,0.0,0.0,0.0,0.0,0.0,0.0,0.0,0.0,0.4286,0.0,0.0,0.0,0.0,0.2857,0.0,0.2857,0.0,0.0,533.15,5.449999809265137
0.6724,0.0,0.0,0.0,0.0012,0.0,0.0,0.0,0.0,0.0,0.0,0.0,0.3264,0.0,0.0,0.0,0.0,0.0,0.0,0.0,0.0,0.0,733.15,2.3299999237060547
0.5737573757375737,0.0,0.0,0.0,0.0049004900490049,0.0,0.0,0.0,0.0,0.0,0.0,0.0,0.2801280128012801,0.0,0.0,0.0,0.0,0.0,0.0,0.0,0.1412141214121411,0.0,677.15,2.809999942779541
0.5307,0.0,0.0,0.0,0.005,0.0,0.0,0.0,0.0038,0.0,0.0,0.0,0.2789999999999999,0.0,0.0,0.0,0.0,0.0,0.0,0.0,0.1815,0.0,657.15,2.950000047683716
0.4921999999999999,0.0,0.0,0.0,0.0046999999999999,0.0,0.0,0.0,0.0036,0.0,0.0,0.0,0.2859,0.0,0.0,0.0,0.0,0.0,0.0,0.0,0.2135999999999999,0.0,643.15,3.299999952316284
0.0,0.0,0.0,0.0,0.0,0.0,0.0,0.0,0.0,0.0,0.0,0.0,0.286,0.0,0.0,0.0,0.0,0.0,0.0,0.0,0.7140000000000001,0.0,526.15,4.619999885559082
0.0,0.0,0.0,0.0,0.0,0.0,0.0,0.0,0.0,0.25,0.0,0.0,0.0,0.0,0.0,0.0,0.0,0.0,0.0,0.5,0.0,0.0,682.15,7.070000171661377
0.0,0.0,0.0,0.0,0.0,0.0,0.0,0.0,0.0,0.3333333333333333,0.0,0.0,0.0,0.0,0.0,0.0,0.0,0.0,0.0,0.3333333333333333,0.0,0.0,699.15,5.989999771118164
0.0,0.0,0.0,0.0,0.0,0.0,0.0,0.0,0.0,0.4,0.0,0.0,0.0,0.0,0.0,0.0,0.0,0.0,0.0,0.45,0.0,0.0,658.15,6.940000057220459
0.0,0.0,0.0,0.0,0.0,0.0,0.0,0.0,0.0,0.65,0.0,0.0,0.0,0.0,0.0,0.0,0.0,0.0,0.0,0.35,0.0,0.0,677.15,6.590000152587891
0.0,0.0,0.0,0.0,0.0,0.0,0.0,0.0,0.0,0.2,0.0,0.0,0.0,0.0,0.0,0.0,0.0,0.0,0.0,0.3,0.0,0.0,721.15,5.670000076293945
0.0789,0.0,0.0,0.0,0.2711,0.0,0.5811,0.0689,0.0,0.0,0.0,0.0,0.0,0.0,0.0,0.0,0.0,0.0,0.0,0.0,0.0,0.0,1114.15,2.927999973297119
0.0796,0.0,0.0,0.0,0.2714999999999999,0.0,0.5777,0.0695,0.0,0.0,0.0,0.0,0.0,0.0,0.0,0.0,0.0,0.0,0.0,0.0,0.0,0.0,1086.15,2.9600000381469727
0.0804,0.0,0.0,0.0,0.2606,0.0,0.5835000000000001,0.0702,0.0,0.0,0.0,0.0,0.0,0.0,0.0,0.0,0.0,0.0,0.0,0.0,0.0,0.0,1076.15,3.006999969482422
0.0812,0.0,0.0,0.0,0.2496999999999999,0.0,0.5893999999999999,0.0709,0.0,0.0,0.0,0.0,0.0,0.0,0.0,0.0,0.0,0.0,0.0,0.0,0.0,0.0,1061.15,3.056999921798706
0.0824,0.0,0.0,0.0,0.2768,0.0,0.5925,0.0474,0.0,0.0,0.0,0.0,0.0,0.0,0.0,0.0,0.0,0.0,0.0,0.0,0.0,0.0,1094.15,2.946000099182129
0.0795,0.0,0.0,0.0,0.2699,0.0,0.5794,0.0694,0.0,0.0,0.0,0.0,0.0,0.0,0.0,0.0,0.0,0.0,0.0,0.0,0.0,0.0,1090.15,2.9570000171661377
0.0803,0.0,0.0,0.0,0.2694,0.0,0.5783,0.0683,0.0,0.0,0.0,0.0,0.0,0.0,0.0,0.0,0.0,0.0,0.0,0.0,0.0,0.0,1095.15,2.9730000495910645
0.081,0.0,0.0,0.0,0.2554,0.0,0.5869,0.0694,0.0,0.0,0.0,0.0,0.0,0.0,0.0,0.0,0.0,0.0,0.0,0.0,0.0,0.0,1071.15,3.0269999504089355
0.0819,0.0,0.0,0.0,0.2444,0.0,0.5935,0.0702,0.0,0.0,0.0,0.0,0.0,0.0,0.0,0.0,0.0,0.0,0.0,0.0,0.0,0.0,1064.15,3.075999975204468
0.0821,0.0,0.0,0.0,0.2384,0.0,0.5954,0.0716,0.0,0.0,0.0,0.0,0.0,0.0,0.0,0.0,0.0,0.0,0.0,0.0,0.0,0.0,1060.15,3.0989999771118164
0.0824,0.0,0.0,0.0,0.2326,0.0,0.5982,0.072,0.0,0.0,0.0,0.0,0.0,0.0,0.0,0.0,0.0,0.0,0.0,0.0,0.0,0.0,1055.15,3.122999906539917
0.0812,0.0,0.0,0.0,0.2496,0.0,0.5893,0.0709,0.0,0.0,0.0,0.0,0.0,0.0,0.0,0.0,0.0,0.0,0.0,0.0,0.0,0.0,1067.15,3.052999973297119
0.0816,0.0,0.0,0.0,0.244,0.0,0.5923,0.0713,0.0,0.0,0.0,0.0,0.0,0.0,0.0,0.0,0.0,0.0,0.0,0.0,0.0,0.0,1063.15,3.075000047683716
0.0802,0.0,0.0,0.0,0.2634,0.0,0.5820000000000001,0.07,0.0,0.0,0.0,0.0,0.0,0.0,0.0,0.0,0.0,0.0,0.0,0.0,0.0,0.0,1080.15,2.992000102996826
0.0803999999999999,0.0,0.0,0.0,0.2606,0.0,0.5834,0.0703,0.0,0.0,0.0,0.0,0.0,0.0,0.0,0.0,0.0,0.0,0.0,0.0,0.0,0.0,1071.15,3.002000093460083
0.0706,0.0,0.0,0.0,0.2552,0.0,0.5863,0.0808,0.0,0.0,0.0,0.0,0.0,0.0,0.0,0.0,0.0,0.0,0.0,0.0,0.0,0.0,1065.15,3.0269999504089355
0.0812,0.0,0.0,0.0,0.2496,0.0,0.5893,0.0709,0.0,0.0,0.0,0.0,0.0,0.0,0.0,0.0,0.0,0.0,0.0,0.0,0.0,0.0,1071.15,3.0360000133514404
0.0816,0.0,0.0,0.0,0.2439,0.0,0.5923,0.0713,0.0,0.0,0.0,0.0,0.0,0.0,0.0,0.0,0.0,0.0,0.0,0.0,0.0,0.0,1064.15,3.0739998817443848
0.0821,0.0,0.0,0.0,0.2380999999999999,0.0,0.5953,0.0717,0.0,0.0,0.0,0.0,0.0,0.0,0.0,0.0,0.0,0.0,0.0,0.0,0.0,0.0,1058.15,3.0989999771118164
0.0,0.0,0.0,0.0,0.0,0.0,0.0,0.0,0.0,0.3825,0.0,0.0,0.3989,0.0,0.0,0.0,0.0,0.0,0.0,0.0,0.0,0.0,688.15,1.820213794708252
0.0,0.0,0.0,0.0,0.0,0.0,0.0,0.0,0.0,0.3704,0.0,0.0,0.418,0.0,0.0,0.0,0.0,0.0,0.0,0.0,0.0,0.0,686.15,1.8221209049224856
0.0,0.0,0.0,0.0,0.0,0.0,0.0,0.0,0.0,0.3448344834483448,0.0,0.0,0.4581458145814582,0.0,0.0,0.0,0.0,0.0,0.0,0.0,0.0,0.0,673.15,1.841997146606445
0.0,0.0,0.0,0.0,0.0,0.0,0.0,0.0,0.0,0.4667,0.0,0.0,0.2,0.0,0.0,0.0,0.0,0.0,0.0,0.0,0.0,0.0,680.15,2.0206305980682373
0.0,0.0,0.0,0.0,0.0,0.0,0.0,0.0,0.0,0.3804380438043804,0.0,0.0,0.3478347834783478,0.0,0.0,0.0,0.0,0.0,0.0,0.0,0.0,0.0,681.15,1.827775955200195
0.0,0.0,0.0,0.0,0.0,0.0,0.0,0.0,0.0,0.3763376337633763,0.0,0.0,0.3548354835483548,0.0,0.0,0.0,0.0,0.0,0.0,0.0,0.0,0.0,682.15,1.827849507331848
0.0,0.0,0.0,0.0,0.0,0.0,0.0,0.0,0.0,0.3608360836083608,0.0,0.0,0.3814381438143814,0.0,0.0,0.0,0.0,0.0,0.0,0.0,0.0,0.0,675.15,1.851872444152832
0.0,0.0,0.0,0.0,0.0,0.0,0.0,0.0,0.0,0.3465346534653465,0.0,0.0,0.4059405940594059,0.0,0.0,0.0,0.0,0.0,0.0,0.0,0.0,0.0,673.15,1.86475670337677
0.0,0.0,0.0,0.0,0.0,0.0,0.0,0.0,0.0,0.334933493349335,0.0,0.0,0.4258425842584258,0.0,0.0,0.0,0.0,0.0,0.0,0.0,0.0,0.0,659.15,1.8562898635864256
0.0,0.0,0.0,0.0,0.0,0.0,0.0,0.0,0.0,0.3465346534653465,0.0,0.0,0.3564356435643565,0.0,0.0,0.0,0.0,0.0,0.0,0.0,0.0,0.0,668.15,1.8932400941848757
0.0,0.0,0.0,0.0,0.0,0.0,0.0,0.0,0.0,0.3333,0.0,0.0,0.381,0.0,0.0,0.0,0.0,0.0,0.0,0.0,0.0,0.0,654.15,1.8992522954940796
0.0,0.0,0.0,0.0,0.0,0.0,0.0,0.0,0.0,0.3139,0.0,0.0,0.417,0.0,0.0,0.0,0.0,0.0,0.0,0.0,0.0,0.0,645.15,1.9291983842849731
0.0,0.0,0.0,0.0,0.0,0.0,0.0,0.0,0.0,0.0,0.0,0.0,0.0,0.0,0.0,0.0,0.0,0.0,0.0,0.0,0.5,0.0,459.15,12.12179946899414
0.0,0.0,0.0,0.0,0.0,0.0,0.0,0.0,0.0,0.0,0.0,0.0,0.0,0.0,0.0,0.0,0.0,0.0,0.0,0.0,0.45,0.0,454.15,10.559773445129396
0.0,0.0,0.0,0.0,0.0,0.0,0.0,0.0,0.0,0.0,0.0,0.0,0.0,0.0,0.0,0.0,0.0,0.0,0.0,0.0,0.4,0.0,432.15,10.024057388305664
0.0,0.0,0.0,0.0,0.0,0.0,0.0,0.0,0.0,0.0,0.0,0.0,0.0,0.0,0.0,0.0,0.0,0.0,0.0,0.0,0.35,0.0,411.15,9.646456718444824
0.0,0.0,0.0,0.0,0.0,0.0,0.0,0.0,0.0,0.0,0.0,0.0,0.0,0.0,0.0,0.0,0.0,0.0,0.0,0.0,0.3,0.0,365.15,8.352195739746094
0.0,0.0,0.0,0.0,0.0,0.0,0.0,0.0,0.0,0.0,0.0,0.0,0.0,0.0,0.0,0.0,0.0,0.0,0.0,0.0,0.25,0.0,358.15,7.499006271362305
0.0,0.0,0.0,0.0,0.0,0.0,0.0,0.0,0.0,0.0,0.0,0.0,0.0,0.0,0.0,0.0,0.0,0.0,0.0,0.0,0.2,0.0,353.15,7.184630870819092
0.0,0.0,0.0,0.0,0.0,0.0,0.0,0.0,0.0,0.0,0.0,0.0,0.0,0.0,0.0,0.0,0.0,0.0,0.0,0.0,0.15,0.0,356.15,7.171748638153076
0.9,0.0,0.0,0.0,0.0,0.0,0.0,0.0,0.0,0.0,0.0,0.0,0.1,0.0,0.0,0.0,0.0,0.0,0.0,0.0,0.0,0.0,733.15,2.2320001125335693
0.85,0.0,0.0,0.0,0.0,0.0,0.0,0.0,0.0,0.0,0.0,0.0,0.15,0.0,0.0,0.0,0.0,0.0,0.0,0.0,0.0,0.0,732.15,2.260999917984009
0.8,0.0,0.0,0.0,0.0,0.0,0.0,0.0,0.0,0.0,0.0,0.0,0.2,0.0,0.0,0.0,0.0,0.0,0.0,0.0,0.0,0.0,738.15,2.2769999504089355
0.75,0.0,0.0,0.0,0.0,0.0,0.0,0.0,0.0,0.0,0.0,0.0,0.25,0.0,0.0,0.0,0.0,0.0,0.0,0.0,0.0,0.0,733.15,2.302999973297119
0.7,0.0,0.0,0.0,0.0,0.0,0.0,0.0,0.0,0.0,0.0,0.0,0.3,0.0,0.0,0.0,0.0,0.0,0.0,0.0,0.0,0.0,734.15,2.3350000381469727
0.65,0.0,0.0,0.0,0.0,0.0,0.0,0.0,0.0,0.0,0.0,0.0,0.35,0.0,0.0,0.0,0.0,0.0,0.0,0.0,0.0,0.0,732.15,2.3540000915527344
0.85,0.0,0.0,0.0,0.0,0.0,0.03,0.0,0.0,0.0,0.0,0.0,0.12,0.0,0.0,0.0,0.0,0.0,0.0,0.0,0.0,0.0,746.15,2.325000047683716
0.8,0.0,0.0,0.0,0.0,0.0,0.04,0.0,0.0,0.0,0.0,0.0,0.16,0.0,0.0,0.0,0.0,0.0,0.0,0.0,0.0,0.0,746.15,2.359999895095825
0.75,0.0,0.0,0.0,0.0,0.0,0.05,0.0,0.0,0.0,0.0,0.0,0.2,0.0,0.0,0.0,0.0,0.0,0.0,0.0,0.0,0.0,747.15,2.3919999599456787
0.7,0.0,0.0,0.0,0.0,0.0,0.06,0.0,0.0,0.0,0.0,0.0,0.24,0.0,0.0,0.0,0.0,0.0,0.0,0.0,0.0,0.0,747.15,2.440000057220459
0.65,0.0,0.0,0.0,0.0,0.0,0.07,0.0,0.0,0.0,0.0,0.0,0.28,0.0,0.0,0.0,0.0,0.0,0.0,0.0,0.0,0.0,748.15,2.4749999046325684
0.6,0.0,0.0,0.0,0.0,0.0,0.08,0.0,0.0,0.0,0.0,0.0,0.32,0.0,0.0,0.0,0.0,0.0,0.0,0.0,0.0,0.0,738.15,2.484999895095825
0.8,0.0,0.0,0.0,0.0,0.0,0.1,0.0,0.0,0.0,0.0,0.0,0.1,0.0,0.0,0.0,0.0,0.0,0.0,0.0,0.0,0.0,786.15,2.4110000133514404
0.75,0.0,0.0,0.0,0.0,0.0,0.125,0.0,0.0,0.0,0.0,0.0,0.125,0.0,0.0,0.0,0.0,0.0,0.0,0.0,0.0,0.0,781.15,2.4579999446868896
0.7,0.0,0.0,0.0,0.0,0.0,0.15,0.0,0.0,0.0,0.0,0.0,0.15,0.0,0.0,0.0,0.0,0.0,0.0,0.0,0.0,0.0,781.15,2.5220000743865967
0.65,0.0,0.0,0.0,0.0,0.0,0.175,0.0,0.0,0.0,0.0,0.0,0.175,0.0,0.0,0.0,0.0,0.0,0.0,0.0,0.0,0.0,779.15,2.5799999237060547
0.6,0.0,0.0,0.0,0.0,0.0,0.2,0.0,0.0,0.0,0.0,0.0,0.2,0.0,0.0,0.0,0.0,0.0,0.0,0.0,0.0,0.0,779.15,2.624000072479248
0.5,0.0,0.0,0.0,0.0,0.0,0.25,0.0,0.0,0.0,0.0,0.0,0.25,0.0,0.0,0.0,0.0,0.0,0.0,0.0,0.0,0.0,768.15,2.663000106811523
0.45,0.0,0.0,0.0,0.0,0.0,0.275,0.0,0.0,0.0,0.0,0.0,0.275,0.0,0.0,0.0,0.0,0.0,0.0,0.0,0.0,0.0,754.15,2.694999933242798
0.7,0.0,0.0,0.0,0.0,0.0,0.24,0.0,0.0,0.0,0.0,0.0,0.06,0.0,0.0,0.0,0.0,0.0,0.0,0.0,0.0,0.0,874.15,2.630000114440918
0.65,0.0,0.0,0.0,0.0,0.0,0.28,0.0,0.0,0.0,0.0,0.0,0.07,0.0,0.0,0.0,0.0,0.0,0.0,0.0,0.0,0.0,869.15,2.677999973297119
0.6,0.0,0.0,0.0,0.0,0.0,0.32,0.0,0.0,0.0,0.0,0.0,0.08,0.0,0.0,0.0,0.0,0.0,0.0,0.0,0.0,0.0,870.15,2.7669999599456787
0.55,0.0,0.0,0.0,0.0,0.0,0.36,0.0,0.0,0.0,0.0,0.0,0.09,0.0,0.0,0.0,0.0,0.0,0.0,0.0,0.0,0.0,874.15,2.818000078201294
0.55,0.0,0.0,0.0,0.0,0.0,0.45,0.0,0.0,0.0,0.0,0.0,0.0,0.0,0.0,0.0,0.0,0.0,0.0,0.0,0.0,0.0,1047.15,2.8469998836517334
0.52,0.0,0.0,0.0,0.0,0.0,0.48,0.0,0.0,0.0,0.0,0.0,0.0,0.0,0.0,0.0,0.0,0.0,0.0,0.0,0.0,0.0,1061.15,2.884999990463257
0.48,0.0,0.0,0.0,0.0,0.0,0.52,0.0,0.0,0.0,0.0,0.0,0.0,0.0,0.0,0.0,0.0,0.0,0.0,0.0,0.0,0.0,1070.15,2.9230000972747803
0.45,0.0,0.0,0.0,0.0,0.0,0.55,0.0,0.0,0.0,0.0,0.0,0.0,0.0,0.0,0.0,0.0,0.0,0.0,0.0,0.0,0.0,1080.15,2.9519999027252197
0.7013999999999999,0.0,0.0,0.1601,0.0109,0.0,0.0696999999999999,0.0578999999999999,0.0,0.0,0.0,0.0,0.0,0.0,0.0,0.0,0.0,0.0,0.0,0.0,0.0,0.0,797.15,2.5199999809265137
0.0,0.0,0.0,0.1,0.0,0.0,0.0,0.0,0.0,0.0,0.0,0.0,0.0,0.0,0.0,0.0,0.0,0.0,0.0,0.0,0.0,0.0,749.15,4.005000114440918
0.0,0.0,0.0,0.125,0.0,0.0,0.0,0.0,0.0,0.0,0.0,0.0,0.0,0.0,0.0,0.0,0.0,0.0,0.0,0.0,0.0,0.0,800.15,4.041999816894531
0.0,0.0,0.0,0.15,0.0,0.0,0.0,0.0,0.0,0.0,0.0,0.0,0.0,0.0,0.0,0.0,0.0,0.0,0.0,0.0,0.0,0.0,805.15,4.056000232696533
0.0,0.0,0.0,0.175,0.0,0.0,0.0,0.0,0.0,0.0,0.0,0.0,0.0,0.0,0.0,0.0,0.0,0.0,0.0,0.0,0.0,0.0,804.15,4.046999931335449
0.0,0.0,0.0,0.2,0.0,0.0,0.0,0.0,0.0,0.0,0.0,0.0,0.0,0.0,0.0,0.0,0.0,0.0,0.0,0.0,0.0,0.0,800.15,4.002999782562256
0.0,0.0,0.0,0.3,0.0,0.0,0.0,0.0,0.0,0.0,0.0,0.0,0.0,0.0,0.0,0.0,0.0,0.0,0.0,0.0,0.0,0.0,731.15,3.700999975204468
0.0,0.0,0.0,0.4,0.0,0.0,0.0,0.0,0.0,0.0,0.0,0.0,0.0,0.0,0.0,0.0,0.0,0.0,0.0,0.0,0.0,0.0,639.15,3.2929999828338623
0.0,0.0,0.0,0.0,0.0,0.0,0.0,0.0,0.0,0.0,0.0,0.0,0.0,0.0,0.0,0.0,0.0,0.0,0.0,0.0,0.76,0.0,618.15,5.942999839782715
0.0,0.0,0.0,0.0,0.0,0.0,0.0,0.0,0.0,0.0,0.0,0.0,0.0,0.0,0.0,0.0,0.0,0.0,0.0,0.0,0.725,0.0,608.15,5.916999816894531
0.0,0.0,0.0,0.0,0.0,0.0,0.0,0.0,0.0,0.0,0.0,0.0,0.0,0.0,0.0,0.0,0.0,0.0,0.0,0.0,0.67,0.0,603.15,5.71999979019165
0.0,0.0,0.0,0.0,0.0,0.0,0.0,0.0,0.0,0.0,0.0,0.0,0.0,0.0,0.0,0.0,0.0,0.0,0.0,0.0,0.64,0.0,598.15,5.5970001220703125
0.0,0.0,0.0,0.0,0.0,0.0,0.0,0.0,0.0,0.0,0.0,0.0,0.0,0.0,0.0,0.0,0.0,0.0,0.0,0.0,0.57,0.0,588.15,5.361000061035156
0.0,0.0,0.0,0.0,0.0,0.0,0.0,0.0,0.0,0.0,0.0,0.0,0.0909,0.0,0.0,0.0,0.0,0.0,0.0,0.0,0.0,0.0,483.15,2.940000057220459
0.0,0.0,0.0,0.0,0.0,0.0,0.0,0.0,0.0,0.0,0.0,0.0,0.1667,0.0,0.0,0.0,0.0,0.0,0.0,0.0,0.0,0.0,477.15,2.930000066757202
0.0,0.0,0.0,0.0,0.0,0.0,0.0,0.0,0.0,0.0,0.0,0.0,0.2307999999999999,0.0,0.0,0.0,0.0,0.0,0.0,0.0,0.0,0.0,475.15,2.950000047683716
0.0,0.0,0.0,0.0,0.0,0.0,0.0,0.0,0.0,0.0,0.0,0.0,0.2857,0.0,0.0,0.0,0.0,0.0,0.0,0.0,0.0,0.0,473.15,2.940000057220459
0.0,0.0,0.0,0.0,0.0,0.0,0.0,0.0,0.0,0.0,0.0,0.0,0.4118,0.0,0.0,0.0,0.0,0.0,0.0,0.0,0.0,0.0,461.15,2.7699999809265137
0.0,0.0,0.0,0.0,0.0,0.0,0.0,0.0,0.0,0.0,0.0,0.0,0.4443999999999999,0.0,0.0,0.0,0.0,0.0,0.0,0.0,0.0,0.0,465.15,2.609999895095825
0.0,0.0,0.0,0.0,0.0,0.0,0.0,0.0,0.0,0.0,0.0,0.0,0.5,0.0,0.0,0.0,0.0,0.0,0.0,0.0,0.0,0.0,468.15,2.630000114440918
0.0,0.0,0.0,0.0,0.0,0.0,0.0,0.0,0.0,0.0,0.0,0.0,0.0375,0.0,0.0,0.0,0.0,0.0,0.0,0.0,0.0,0.0,417.15,3.3499999046325684
0.0,0.0,0.0,0.0,0.0,0.0,0.0,0.0,0.0,0.0,0.0,0.0,0.1125,0.0,0.0,0.0,0.0,0.0,0.0,0.0,0.0,0.0,429.15,3.2799999713897705
0.0,0.0,0.0,0.0,0.0,0.0,0.0,0.0,0.0,0.0,0.0,0.0,0.2062793720627937,0.0,0.0,0.0,0.0,0.0,0.0,0.0,0.0,0.0,438.15,3.2100000381469727
0.0,0.0,0.0,0.0,0.0,0.0,0.0,0.0,0.0,0.0,0.0,0.0,0.225,0.0,0.0,0.0,0.0,0.0,0.0,0.0,0.0,0.0,441.15,3.2799999713897705
0.0,0.0,0.0,0.0,0.0,0.0,0.0,0.0,0.0,0.0,0.0,0.0,0.2437243724372437,0.0,0.0,0.0,0.0,0.0,0.0,0.0,0.0,0.0,447.15,3.1700000762939453
0.0,0.0,0.0,0.0,0.0,0.0,0.0,0.0,0.0,0.0,0.0,0.0,0.2625,0.0,0.0,0.0,0.0,0.0,0.0,0.0,0.0,0.0,452.15,3.1600000858306885
0.0,0.0,0.0,0.0,0.0,0.0,0.0,0.0,0.0,0.0,0.0,0.0,0.3,0.0,0.0,0.0,0.0,0.0,0.0,0.0,0.0,0.0,454.15,3.0
0.0,0.0,0.0,0.0,0.0,0.0,0.0,0.0,0.0,0.0,0.0,0.0,0.3375,0.0,0.0,0.0,0.0,0.0,0.0,0.0,0.0,0.0,456.15,2.9700000286102295
0.0,0.3003,0.0,0.3003,0.0,0.0,0.0,0.0,0.0,0.0,0.0,0.0,0.0,0.0,0.0,0.0,0.0,0.3003,0.0,0.0991,0.0,0.0,650.15,4.816999912261963
0.0,0.0,0.0,0.0,0.0,0.0,0.0,0.0,0.0,0.0,0.0,0.0,0.0,0.0,0.0,0.0,0.0,0.0,0.0,0.0,0.84,0.0,573.15,5.622000217437744
0.0,0.0,0.0,0.0,0.0,0.0,0.0,0.0,0.0,0.0,0.0,0.0,0.0,0.0,0.0,0.0,0.0,0.0,0.0,0.0,0.821,0.0,573.15,5.706999778747559
0.0,0.0,0.0,0.0,0.0,0.0,0.0,0.0,0.0,0.0,0.0,0.0,0.0,0.0,0.0,0.0,0.0,0.0,0.0,0.0,0.81,0.0,573.15,5.784999847412109
0.0,0.0,0.0,0.0,0.0,0.0,0.0,0.0,0.0,0.0,0.0,0.0,0.0,0.0,0.0,0.0,0.0,0.0,0.0,0.0,0.797,0.0,573.15,5.607999801635742
0.0,0.3,0.0,0.0,0.0,0.0,0.0,0.0,0.0,0.4,0.0,0.0,0.0,0.0,0.0,0.0,0.0,0.3,0.0,0.0,0.0,0.0,628.15,5.895148754119873
0.0,0.3,0.0,0.0,0.0,0.0,0.0,0.0,0.0,0.4,0.0,0.0,0.0,0.0,0.0,0.0,0.0,0.25,0.0,0.0,0.0,0.0,621.15,4.934397220611572
0.0,0.3,0.0,0.0,0.0,0.0,0.0,0.0,0.0,0.4,0.0,0.0,0.0,0.0,0.0,0.0,0.0,0.2,0.0,0.0,0.0,0.0,605.15,4.423604488372803
0.0,0.3,0.0,0.0,0.0,0.0,0.0,0.0,0.0,0.4,0.0,0.0,0.0,0.0,0.0,0.0,0.0,0.15,0.0,0.0,0.0,0.0,594.15,4.148930072784424
0.0,0.3,0.0,0.0,0.0,0.0,0.0,0.0,0.0,0.4,0.0,0.0,0.0,0.0,0.0,0.0,0.0,0.1,0.0,0.0,0.0,0.0,584.15,4.010073184967041
0.0,0.3,0.0,0.0,0.0,0.0,0.0,0.0,0.0,0.4,0.0,0.0,0.0,0.0,0.0,0.0,0.0,0.05,0.0,0.0,0.0,0.0,571.15,3.914982318878174
0.0,0.3,0.0,0.0,0.0,0.0,0.0,0.0,0.0,0.4,0.0,0.0,0.0,0.0,0.0,0.0,0.0,0.0,0.0,0.0,0.0,0.0,557.15,3.836989164352417
0.0,0.483,0.0,0.0,0.0,0.0,0.0,0.0,0.0,0.0,0.0,0.517,0.0,0.0,0.0,0.0,0.0,0.0,0.0,0.0,0.0,0.0,724.15,2.5955350399017334
0.0,0.476,0.0,0.0,0.0,0.0,0.0,0.0,0.0,0.0,0.0,0.524,0.0,0.0,0.0,0.0,0.0,0.0,0.0,0.0,0.0,0.0,688.15,3.027853012084961
0.0,0.445,0.0,0.0,0.0,0.0,0.0,0.0,0.0,0.0,0.0,0.555,0.0,0.0,0.0,0.0,0.0,0.0,0.0,0.0,0.0,0.0,698.15,3.1042017936706543
0.0,0.424,0.0,0.0,0.0,0.0,0.0,0.0,0.0,0.0,0.0,0.5760000000000001,0.0,0.0,0.0,0.0,0.0,0.0,0.0,0.0,0.0,0.0,690.15,3.244393825531006
0.0,0.405,0.0,0.0,0.0,0.0,0.0,0.0,0.0,0.0,0.0,0.595,0.0,0.0,0.0,0.0,0.0,0.0,0.0,0.0,0.0,0.0,689.15,3.37306809425354
0.0,0.38,0.0,0.0,0.0,0.0,0.0,0.0,0.0,0.0,0.0,0.62,0.0,0.0,0.0,0.0,0.0,0.0,0.0,0.0,0.0,0.0,689.15,3.4229695796966553
0.0,0.344,0.0,0.0,0.0,0.0,0.0,0.0,0.0,0.0,0.0,0.6559999999999999,0.0,0.0,0.0,0.0,0.0,0.0,0.0,0.0,0.0,0.0,719.15,3.549321413040161
0.0,0.3389999999999999,0.0,0.0,0.0,0.0,0.0,0.0,0.0,0.0,0.0,0.6609999999999999,0.0,0.0,0.0,0.0,0.0,0.0,0.0,0.0,0.0,0.0,705.15,3.666105747222901
0.0,0.305,0.0,0.0,0.0,0.0,0.0,0.0,0.0,0.0,0.0,0.695,0.0,0.0,0.0,0.0,0.0,0.0,0.0,0.0,0.0,0.0,738.15,3.78253436088562
0.0,0.289,0.0,0.0,0.0,0.0,0.0,0.0,0.0,0.0,0.0,0.711,0.0,0.0,0.0,0.0,0.0,0.0,0.0,0.0,0.0,0.0,740.15,3.878043174743652
0.0,0.0,0.0,0.0,0.0,0.0,0.0,0.0,0.0,0.0,0.0,0.0,0.05,0.0,0.0,0.05,0.0,0.0,0.0,0.0,0.9,0.0,616.15,4.941999912261963
0.0,0.0,0.0,0.0,0.0,0.0,0.0,0.0,0.0,0.0,0.0,0.0,0.1,0.0,0.0,0.05,0.0,0.0,0.0,0.0,0.85,0.0,613.15,4.947999954223633
0.0,0.0,0.0,0.0,0.0,0.0,0.0,0.0,0.0,0.0,0.0,0.0,0.15,0.0,0.0,0.05,0.0,0.0,0.0,0.0,0.8,0.0,606.15,4.822000026702881
0.0,0.0,0.0,0.0,0.0,0.0,0.0,0.0,0.0,0.0,0.0,0.0,0.2,0.0,0.0,0.05,0.0,0.0,0.0,0.0,0.75,0.0,603.15,4.6479997634887695
0.0,0.0,0.0,0.0,0.0,0.0,0.0,0.0,0.0,0.0,0.0,0.0,0.25,0.0,0.0,0.05,0.0,0.0,0.0,0.0,0.7,0.0,573.15,4.663000106811523
0.0,0.0,0.0,0.0,0.0,0.0,0.0,0.0,0.0,0.0,0.0,0.0,0.0,0.0,0.0256,0.0,0.0,0.0,0.0,0.0,0.9744,0.0,591.15,5.800968647003174
0.0,0.0,0.0,0.0,0.0,0.0,0.0,0.0,0.0,0.0,0.0,0.0,0.0,0.0,0.0526,0.0,0.0,0.0,0.0,0.0,0.9474,0.0,610.15,5.944454669952393
0.0,0.0,0.0,0.0,0.0,0.0,0.0,0.0,0.0,0.0,0.0,0.0,0.0,0.0,0.0810999999999999,0.0,0.0,0.0,0.0,0.0,0.9189,0.0,635.15,6.13090705871582
0.0,0.0,0.0,0.0,0.0,0.0,0.0,0.0,0.0,0.0,0.0,0.0,0.0,0.0,0.1110999999999999,0.0,0.0,0.0,0.0,0.0,0.8889,0.0,656.15,6.316680908203125
0.0,0.0,0.0,0.0,0.0,0.0,0.0,0.0,0.0,0.0,0.0,0.0,0.0,0.0,0.0,0.0,0.0,0.0,0.0,0.0,0.9744,0.0,586.15,5.683465003967285
0.0,0.0,0.0,0.0,0.0,0.0,0.0,0.0,0.0,0.0,0.0,0.0,0.0,0.0,0.0,0.0,0.0,0.0,0.0,0.0,0.9474,0.0,608.15,5.774939060211182
0.0,0.0,0.0,0.0,0.0,0.0,0.0,0.0,0.0,0.0,0.0,0.0,0.0,0.0,0.0,0.0,0.0,0.0,0.0,0.0,0.9474,0.0,600.15,5.896574020385742
0.0,0.0,0.0,0.0,0.0,0.0,0.0,0.0,0.0,0.0,0.0,0.0,0.0,0.0,0.0,0.0,0.0,0.0,0.0,0.0,0.9189,0.0,620.15,6.0634355545043945
0.0,0.0,0.0,0.0,0.0,0.0,0.0,0.0,0.0,0.0,0.0,0.0,0.0,0.0,0.0,0.0,0.0,0.0,0.0,0.0,0.8889,0.0,644.15,6.2419633865356445
0.0,0.0,0.0,0.0,0.0,0.0,0.0,0.0,0.0,0.0,0.0,0.0,0.0,0.0,0.0,0.0,0.0,0.0,0.0,0.0,0.9744,0.0,599.15,5.695928573608398
0.0,0.0,0.0,0.0,0.0,0.0,0.0,0.0,0.0,0.0,0.0,0.0,0.0,0.0,0.0,0.0,0.0,0.0,0.0,0.0,0.9474,0.0,629.15,5.730494976043701
0.0,0.0,0.0,0.0,0.0,0.0,0.0,0.0,0.0,0.0526,0.0,0.0,0.0,0.0,0.0,0.0,0.0,0.0,0.0,0.0,0.9474,0.0,587.15,5.395925998687744
0.0,0.0,0.0,0.0,0.0,0.0,0.0,0.0,0.0,0.0810999999999999,0.0,0.0,0.0,0.0,0.0,0.0,0.0,0.0,0.0,0.0,0.9189,0.0,592.15,5.288319110870361
0.0,0.0,0.0,0.0,0.0,0.0,0.0,0.0,0.0,0.1110999999999999,0.0,0.0,0.0,0.0,0.0,0.0,0.0,0.0,0.0,0.0,0.8889,0.0,600.15,5.176519393920898
0.0,0.0,0.0,0.0,0.0,0.0,0.0,0.0,0.0,0.1429,0.0,0.0,0.0,0.0,0.0,0.0,0.0,0.0,0.0,0.0,0.8571,0.0,602.15,5.077688694000244
0.0,0.0,0.0,0.0,0.0,0.0,0.0,0.0,0.0,0.1765,0.0,0.0,0.0,0.0,0.0,0.0,0.0,0.0,0.0,0.0,0.8234999999999999,0.0,611.15,4.973021507263184
0.0,0.0,0.0,0.0,0.0,0.0,0.0,0.0,0.0,0.2121,0.0,0.0,0.0,0.0,0.0,0.0,0.0,0.0,0.0,0.0,0.7879,0.0,615.15,4.828608512878418
0.0,0.0,0.0,0.0,0.0,0.0,0.0,0.0,0.0,0.25,0.0,0.0,0.0,0.0,0.0,0.0,0.0,0.0,0.0,0.0,0.75,0.0,621.15,4.663417816162109
0.0,0.0,0.0,0.0,0.0,0.0,0.0,0.0,0.0,0.2903,0.0,0.0,0.0,0.0,0.0,0.0,0.0,0.0,0.0,0.0,0.7097,0.0,624.15,4.540006637573242
0.0,0.0,0.0,0.0,0.0,0.0,0.0,0.0,0.0,0.3333,0.0,0.0,0.0,0.0,0.0,0.0,0.0,0.0,0.0,0.0,0.6667000000000001,0.0,630.15,4.3785905838012695
0.0,0.0,0.0,0.0,0.0,0.0,0.0,0.0,0.0,1.0,0.0,0.0,0.0,0.0,0.0,0.0,0.0,0.0,0.0,0.0,0.0,0.0,550.15,1.8321126699447632
0.0,0.0,0.0,0.0,0.0,0.0,0.0,0.0,0.0,0.0,0.0,0.0,0.0,0.0,0.0,0.0,0.0,0.0,0.0,0.0,0.2,0.0,513.15,3.0950000286102295
0.0,0.0,0.0,0.0,0.0,0.0,0.0,0.0,0.0,0.0,0.0,0.0,0.0,0.0,0.0,0.0,0.0,0.0,0.0,0.0,0.3,0.0,520.15,3.4630000591278076
0.0,0.0,0.0,0.0,0.0,0.0,0.0,0.0,0.0,0.0,0.0,0.0,0.0,0.0,0.0,0.0,0.0,0.0,0.0,0.0,0.4,0.0,529.15,3.8320000171661377
0.0,0.0,0.0,0.0,0.0,0.0,0.0,0.0,0.0,0.0,0.0,0.0,0.0,0.0,0.0,0.0,0.0,0.0,0.0,0.0,0.5,0.0,540.15,4.199999809265137
0.0,0.0,0.0,0.0,0.0,0.0,0.0,0.0,0.0,0.5,0.0,0.0,0.0,0.0,0.0,0.0,0.0,0.5,0.0,0.0,0.0,0.0,648.15,5.812230110168457
0.0,0.0,0.0,0.0,0.0,0.0,0.0,0.0,0.0,0.5,0.0,0.0,0.0,0.0,0.0,0.0,0.0,0.45,0.0,0.0,0.0,0.0,631.15,5.860565185546875
0.0,0.0,0.0,0.0,0.0,0.0,0.0,0.0,0.0,0.5,0.0,0.0,0.0,0.0,0.0,0.0,0.0,0.4,0.0,0.0,0.0,0.0,624.15,5.890218257904053
0.0,0.0,0.0,0.0,0.0,0.0,0.0,0.0,0.0,0.5,0.0,0.0,0.0,0.0,0.0,0.0,0.0,0.35,0.0,0.0,0.0,0.0,623.15,5.868682384490967
0.0,0.0,0.0,0.0,0.0,0.0,0.0,0.0,0.0,0.5,0.0,0.0,0.0,0.0,0.0,0.0,0.0,0.3,0.0,0.0,0.0,0.0,619.15,5.877236366271973
0.0,0.0,0.0,0.0,0.0,0.0,0.0,0.0,0.0,0.5,0.0,0.0,0.0,0.0,0.0,0.0,0.0,0.25,0.0,0.0,0.0,0.0,620.15,5.872025489807129
0.0,0.0,0.0,0.0,0.0,0.0,0.0,0.0,0.0,0.5,0.0,0.0,0.0,0.0,0.0,0.0,0.0,0.2,0.0,0.0,0.0,0.0,618.15,5.842281818389893
0.0,0.0,0.0,0.0,0.0,0.0,0.0,0.0,0.0,0.5,0.0,0.0,0.0,0.0,0.0,0.0,0.0,0.15,0.0,0.0,0.0,0.0,613.15,5.813243865966797
0.0,0.0,0.0,0.0,0.0,0.0,0.0,0.0,0.0,0.5,0.0,0.0,0.0,0.0,0.0,0.0,0.0,0.1,0.0,0.0,0.0,0.0,613.15,5.8022141456604
0.0,0.0,0.0,0.0,0.0,0.0,0.0,0.0,0.0,0.5,0.0,0.0,0.0,0.0,0.0,0.0,0.0,0.05,0.0,0.0,0.0,0.0,603.15,5.845526218414307
0.0,0.0,0.0,0.0,0.0,0.0,0.0,0.0,0.0,0.5,0.0,0.0,0.0,0.0,0.0,0.0,0.0,0.0,0.0,0.0,0.0,0.0,600.15,5.791360378265381
0.0,0.616,0.0,0.0,0.0,0.0,0.0,0.0,0.0,0.0,0.0,0.0,0.0,0.0,0.0,0.0,0.0,0.384,0.0,0.0,0.0,0.0,553.15,3.934999942779541
0.0,0.561,0.0,0.0,0.0,0.0,0.0,0.0,0.0,0.0,0.0,0.0,0.0,0.0,0.0,0.0,0.0,0.439,0.0,0.0,0.0,0.0,583.15,4.296999931335449
0.0,0.542,0.0,0.0,0.0,0.0,0.0,0.0,0.0,0.0,0.0,0.0,0.0,0.0,0.0,0.0,0.0,0.4579999999999999,0.0,0.0,0.0,0.0,570.15,4.6579999923706055
0.0,0.515,0.0,0.0,0.0,0.0,0.0,0.0,0.0,0.0,0.0,0.0,0.0,0.0,0.0,0.0,0.0,0.485,0.0,0.0,0.0,0.0,556.15,4.696000099182129
0.0,0.467,0.0,0.0,0.0,0.0,0.0,0.0,0.0,0.0,0.0,0.0,0.0,0.0,0.0,0.0,0.0,0.5329999999999999,0.0,0.0,0.0,0.0,568.15,4.8429999351501465
0.0,0.4589999999999999,0.0,0.0,0.0,0.0,0.0,0.0,0.0,0.0,0.0,0.0,0.0,0.0,0.0,0.0,0.0,0.541,0.0,0.0,0.0,0.0,593.15,5.033999919891357
0.0,0.0,0.0,0.0,0.0,0.0,0.0,0.0,0.0,0.8,0.0,0.0,0.0,0.0,0.0,0.0,0.0,0.0,0.0,0.0,0.0,0.0,974.15,6.590263366699219
0.0,0.0,0.0,0.0,0.0,0.0,0.0,0.0,0.0,0.75,0.0,0.0,0.0,0.0,0.0,0.0,0.0,0.0,0.0,0.0,0.0,0.0,961.15,4.869663238525391
0.0,0.0,0.0,0.0,0.0,0.0,0.0,0.0,0.0,0.7,0.0,0.0,0.0,0.0,0.0,0.0,0.0,0.0,0.0,0.0,0.0,0.0,944.15,4.9874067306518555
0.0,0.0,0.0,0.0,0.0,0.0,0.0,0.0,0.0,0.65,0.0,0.0,0.0,0.0,0.0,0.0,0.0,0.0,0.0,0.0,0.0,0.0,917.15,4.784918308258057
0.0,0.0,0.0,0.0,0.0,0.0,0.0,0.0,0.0,0.6,0.0,0.0,0.0,0.0,0.0,0.0,0.0,0.0,0.0,0.0,0.0,0.0,898.15,4.6367998123168945
0.0,0.0,0.0,0.0,0.0,0.0,0.0,0.0,0.0,0.55,0.0,0.0,0.0,0.0,0.0,0.0,0.0,0.0,0.0,0.0,0.0,0.0,877.15,4.41727352142334
0.0,0.0,0.0,0.0,0.0,0.0,0.0,0.0,0.0,0.0,0.0414,0.0,0.0,0.0,0.0,0.0412999999999999,0.0,0.0,0.0,0.0917,0.0,0.0,507.15,4.107999801635742
0.0,0.0,0.0,0.0,0.0,0.0,0.0,0.0,0.0,0.0,0.0763076307630763,0.0,0.0,0.0,0.0,0.0765076507650765,0.0,0.0,0.0,0.0847084708470847,0.0,0.0,519.15,4.195000171661377
0.0,0.0,0.0,0.0,0.0,0.0,0.0,0.0,0.0,0.0,0.1064106410641064,0.0,0.0,0.0,0.0,0.1065106510651065,0.0,0.0,0.0,0.0787078707870787,0.0,0.0,523.15,4.2870001792907715
0.0,0.0,0.0,0.0,0.0,0.0,0.0,0.0,0.0,0.0,0.1325132513251325,0.0,0.0,0.0,0.0,0.1325132513251325,0.0,0.0,0.0,0.0735073507350735,0.0,0.0,548.15,4.377999782562256
0.0,0.0,0.0,0.0,0.0,0.1,0.0,0.0,0.0,0.0,0.0,0.0,0.0,0.0,0.0,0.0,0.0,0.0,0.0,0.0,0.7,0.0,649.15,4.829999923706055
0.0,0.0,0.0,0.0,0.0,0.0,0.0,0.0,0.0,0.0,0.0,0.0,0.0,0.0,0.0,0.0,0.0,0.0,0.0,0.4,0.0,0.0,522.15,8.350000381469727
0.0,0.0,0.0,0.0,0.0,0.0,0.0,0.0,0.0,0.0,0.0,0.0,0.0,0.0,0.0,0.0,0.0,0.0,0.0,0.45,0.0,0.0,533.15,8.359999656677246
0.0,0.0,0.0,0.0,0.0,0.0,0.0,0.0,0.0,0.0,0.0,0.0,0.0,0.0,0.0,0.0,0.0,0.0,0.0,0.5,0.0,0.0,545.15,8.364999771118164
0.0,0.0,0.0,0.0,0.0,0.0,0.0,0.0,0.0,0.0,0.0,0.0,0.0,0.0,0.0,0.0,0.0,0.0,0.0,0.55,0.0,0.0,559.15,8.36400032043457
0.0,0.0,0.0,0.0,0.0,0.0,0.0,0.0,0.0,0.0,0.0,0.0,0.0,0.0,0.0,0.0,0.0,0.0,0.0,0.6,0.0,0.0,568.15,8.378000259399414
0.6085391460853915,0.0,0.0404959504049595,0.0,0.0760923907609239,0.0,0.0,0.2748725127487251,0.0,0.0,0.0,0.0,0.0,0.0,0.0,0.0,0.0,0.0,0.0,0.0,0.0,0.0,1088.15,2.740000009536743
0.6002,0.0,0.0399,0.0,0.0749999999999999,0.0,0.0,0.2712,0.0,0.0,0.0,0.0,0.0,0.0,0.0,0.0136999999999999,0.0,0.0,0.0,0.0,0.0,0.0,1078.15,2.7300000190734863
0.611112222244445,0.0,0.0316006320126402,0.0,0.0764015280305606,0.0,0.0,0.2760055201104022,0.0,0.0,0.0,0.0,0.0,0.0,0.0,0.0,0.0,0.0,0.0,0.0,0.0,0.0,1078.15,2.7300000190734863
0.0,0.0,0.0,0.0,0.0,0.0,0.0,0.0,0.0,0.0,0.0,0.0,0.0,0.0,0.0,0.0,0.0,0.55,0.0,0.0,0.0,0.0,631.15,6.849999904632568
0.0,0.0,0.0,0.0,0.0,0.0,0.0,0.0,0.0,0.0,0.0,0.0,0.0,0.0,0.0,0.0,0.0,0.5,0.0,0.0,0.0,0.0,643.15,6.690000057220459
0.0,0.0,0.0,0.0,0.0,0.0,0.0,0.0,0.0,0.0,0.0,0.0,0.0,0.0,0.0,0.0,0.0,0.45,0.0,0.0,0.0,0.0,671.15,6.360000133514404
0.0,0.0,0.0,0.0,0.0,0.0,0.0,0.0,0.0,0.0,0.0,0.0,0.0,0.0,0.0,0.0,0.0,0.4,0.0,0.0,0.0,0.0,688.15,6.190000057220459
0.0,0.0,0.0,0.0,0.0,0.0,0.0,0.0,0.0,0.0,0.0,0.0,0.0,0.0,0.0,0.0,0.0,0.35,0.0,0.0,0.0,0.0,706.15,6.010000228881836
0.0,0.0,0.0,0.0,0.0,0.0,0.0,0.0,0.0,0.0,0.0,0.0,0.0,0.0,0.0,0.0,0.0,0.3,0.0,0.0,0.0,0.0,723.15,5.760000228881836
0.0,0.0,0.0,0.0,0.0,0.0,0.0,0.0,0.0,0.0,0.0,0.0,0.0,0.0,0.0,0.0,0.0,0.25,0.0,0.0,0.0,0.0,735.15,5.489999771118164
0.0,0.0,0.0,0.0,0.0,0.0,0.0,0.0,0.0,0.0,0.0,0.0,0.0,0.0,0.0,0.0,0.0,0.2,0.0,0.0,0.0,0.0,736.15,5.019999980926514
0.0,0.0,0.0,0.0,0.0,0.0,0.0,0.0,0.0,0.0,0.0,0.0,0.0,0.0,0.0,0.0,0.0,0.15,0.0,0.0,0.0,0.0,734.15,4.630000114440918
0.0,0.0,0.0,0.0,0.0,0.0,0.0,0.0,0.0,0.0,0.0,0.0,0.0,0.0,0.0,0.0,0.0,0.1,0.0,0.0,0.0,0.0,734.15,4.349999904632568
0.0,0.0,0.0,0.0,0.0,0.0,0.0,0.0,0.0,0.0,0.0,0.0,0.0,0.0,0.0,0.0,0.0,0.05,0.0,0.0,0.0,0.0,735.15,3.930000066757202
0.3694630536946306,0.0,0.0,0.286971302869713,0.0432956704329567,0.0170982901709829,0.1423857614238576,0.0,0.0,0.1407859214078592,0.0,0.0,0.0,0.0,0.0,0.0,0.0,0.0,0.0,0.0,0.0,0.0,711.15,2.549999952316284
0.4097,0.0,0.0,0.0,0.048,0.0189,0.1578999999999999,0.0,0.2094,0.1561,0.0,0.0,0.0,0.0,0.0,0.0,0.0,0.0,0.0,0.0,0.0,0.0,735.15,2.5999999046325684
0.3268,0.0,0.0,0.2529,0.0383,0.015,0.0,0.2428,0.0,0.1242,0.0,0.0,0.0,0.0,0.0,0.0,0.0,0.0,0.0,0.0,0.0,0.0,729.15,2.569999933242798
0.4033,0.0,0.0,0.1564,0.0475,0.0181,0.1548,0.0,0.0672,0.1527,0.0,0.0,0.0,0.0,0.0,0.0,0.0,0.0,0.0,0.0,0.0,0.0,717.15,2.640000104904175
0.3488999999999999,0.0,0.0,0.2698,0.0409999999999999,0.0155999999999999,0.0667,0.1253999999999999,0.0,0.1325999999999999,0.0,0.0,0.0,0.0,0.0,0.0,0.0,0.0,0.0,0.0,0.0,0.0,697.15,2.630000114440918
0.3775377537753775,0.0,0.0,0.1466146614661466,0.0442044204420442,0.0169016901690169,0.0724072407240724,0.1359135913591359,0.0629062906290629,0.1435143514351435,0.0,0.0,0.0,0.0,0.0,0.0,0.0,0.0,0.0,0.0,0.0,0.0,705.15,2.5999999046325684
0.5085000000000001,0.0,0.0,0.0,0.0599,0.0229,0.1966,0.0,0.0,0.1926999999999999,0.0,0.0,0.0,0.0,0.0,0.0,0.0,0.0,0.0,0.0,0.0,0.0,868.15,2.869999885559082
0.3712628737126287,0.0,0.0,0.2857714228577142,0.0411958804119588,0.0176982301769823,0.1403859614038596,0.0,0.0,0.1403859614038596,0.0,0.0,0.0,0.0,0.0,0.0,0.0,0.0,0.0,0.0,0.0,0.0,747.15,2.6700000762939453
0.0,0.0,0.0,0.0,0.0,0.0,0.0,0.0,0.0,0.0,0.0,0.0,0.0,0.0,0.0,0.0,0.0,0.0,0.0,0.0,0.7,0.0,452.15,6.039999961853027
0.0,0.0,0.0,0.0,0.0,0.0,0.0,0.0,0.0,0.0,0.0,0.0,0.0,0.0,0.0,0.0,0.0,0.0,0.0,0.0,0.63,0.0,485.15,6.199999809265137
0.0,0.0,0.0,0.0,0.0,0.0,0.0,0.0,0.0,0.0,0.0,0.0,0.0,0.0,0.0,0.0,0.0,0.0,0.0,0.0,0.56,0.0,505.15,6.300000190734863
0.0,0.0,0.0,0.0,0.0,0.0,0.0,0.0,0.0,0.0,0.0,0.0,0.0,0.0,0.0,0.0,0.0,0.0,0.0,0.0,0.49,0.0,526.15,6.420000076293945
0.0,0.0,0.0,0.0,0.0,0.0,0.0,0.0,0.0,0.0,0.0,0.0,0.0,0.0,0.0,0.0,0.0,0.0,0.0,0.0,0.42,0.0,543.15,6.519999980926514
0.0,0.0,0.0,0.0,0.0,0.0,0.0,0.0,0.0,0.0,0.0,0.0,0.0,0.0,0.0,0.0,0.0,0.0,0.0,0.0,0.35,0.0,561.15,6.670000076293945
0.0,0.0,0.0,0.0,0.0,0.0,0.0,0.0,0.0,0.0,0.0,0.0,0.0,0.0,0.0,0.0,0.0,0.0,0.0,0.0,0.28,0.0,577.15,6.75
0.0,0.0,0.0,0.0,0.0,0.0,0.0,0.0,0.0,0.0,0.0,0.0,0.0,0.0,0.0,0.0,0.0,0.0,0.0,0.0,0.48,0.0,461.15,6.550000190734863
0.0,0.0,0.0,0.0,0.0,0.0,0.0,0.0,0.0,0.0,0.0,0.0,0.0,0.0,0.0,0.0,0.0,0.0,0.0,0.0,0.42,0.0,482.15,6.630000114440918
0.0,0.0,0.0,0.0,0.0,0.0,0.0,0.0,0.0,0.0,0.0,0.0,0.0,0.0,0.0,0.0,0.0,0.0,0.0,0.0,0.36,0.0,495.15,6.71999979019165
0.0,0.0,0.0,0.0,0.0,0.0,0.0,0.0,0.0,0.0,0.0,0.0,0.0,0.0,0.0,0.0,0.0,0.0,0.0,0.0,0.3,0.0,508.15,6.809999942779541
0.0,0.0,0.0,0.0,0.0,0.0,0.0,0.0,0.0,0.0,0.0,0.0,0.0,0.0,0.0,0.0,0.0,0.0,0.0,0.0,0.24,0.0,523.15,6.880000114440918
0.0,0.0,0.0,0.0,0.0,0.0,0.0,0.0,0.0,0.0,0.0,0.0,0.0,0.0,0.0,0.0,0.0,0.0,0.0,0.0,0.7,0.0,452.15,6.039999961853027
0.0,0.0,0.0,0.0,0.0,0.0,0.0,0.0,0.0,0.0,0.0,0.0,0.0,0.0,0.0,0.0,0.0,0.0,0.0,0.0,0.63,0.0,473.15,5.880000114440918
0.0,0.0,0.0,0.0,0.0,0.0,0.0,0.0,0.0,0.0,0.0,0.0,0.0,0.0,0.0,0.0,0.0,0.0,0.0,0.0,0.56,0.0,484.15,5.71999979019165
0.0,0.0,0.0,0.0,0.0,0.0,0.0,0.0,0.0,0.0,0.0,0.0,0.0,0.0,0.0,0.0,0.0,0.0,0.0,0.0,0.525,0.0,486.15,5.599999904632568
0.0,0.0,0.0,0.0,0.0,0.0,0.0,0.0,0.0,0.0,0.0,0.0,0.0,0.0,0.0,0.0,0.0,0.0,0.0,0.0,0.49,0.0,489.15,5.510000228881836
0.0,0.0,0.0,0.0,0.0,0.0,0.0,0.0,0.0,0.0,0.0,0.0,0.0,0.0,0.0,0.0,0.0,0.0,0.0,0.0,0.455,0.0,491.15,5.429999828338623
0.0,0.0,0.0,0.0,0.0,0.0,0.0,0.0,0.0,0.0,0.0,0.0,0.0,0.0,0.0,0.0,0.0,0.0,0.0,0.0,0.42,0.0,493.15,5.369999885559082
0.0,0.0,0.0,0.0,0.0,0.0,0.0,0.0,0.0,0.0,0.0,0.0,0.0,0.0,0.0,0.0,0.0,0.0,0.0,0.0,0.385,0.0,493.15,5.300000190734863
0.0,0.0,0.0,0.0,0.0,0.0,0.0,0.0,0.0,0.0,0.0,0.0,0.0,0.0,0.0,0.0,0.0,0.0,0.0,0.0,0.35,0.0,492.15,5.230000019073486
0.0,0.0,0.0,0.0,0.0,0.0,0.0,0.0,0.0,0.0,0.0,0.0,0.0,0.0,0.0,0.0,0.0,0.0,0.0,0.0,0.28,0.0,491.15,5.019999980926514
0.0,0.0,0.0,0.0,0.0,0.0,0.0,0.0,0.0,0.0,0.0,0.0,0.0,0.0,0.0,0.0,0.0,0.0,0.0,0.0,0.54,0.0,439.15,6.269999980926514
0.0,0.0,0.0,0.0,0.0,0.0,0.0,0.0,0.0,0.0,0.0,0.0,0.0,0.0,0.0,0.0,0.0,0.0,0.0,0.0,0.48,0.0,443.15,6.079999923706055
0.0,0.0,0.0,0.0,0.0,0.0,0.0,0.0,0.0,0.0,0.0,0.0,0.0,0.0,0.0,0.0,0.0,0.0,0.0,0.0,0.45,0.0,445.15,6.019999980926514
0.0,0.0,0.0,0.0,0.0,0.0,0.0,0.0,0.0,0.0,0.0,0.0,0.0,0.0,0.0,0.0,0.0,0.0,0.0,0.0,0.42,0.0,446.15,5.960000038146973
0.0,0.0,0.0,0.0,0.0,0.0,0.0,0.0,0.0,0.0,0.0,0.0,0.0,0.0,0.0,0.0,0.0,0.0,0.0,0.0,0.39,0.0,447.15,5.869999885559082
0.0,0.0,0.0,0.0,0.0,0.0,0.0,0.0,0.0,0.0,0.0,0.0,0.0,0.0,0.0,0.0,0.0,0.0,0.0,0.0,0.36,0.0,449.15,5.800000190734863
0.0,0.0,0.0,0.0,0.0,0.0,0.0,0.0,0.0,0.0,0.0,0.0,0.0,0.0,0.0,0.0,0.0,0.0,0.0,0.0,0.33,0.0,449.15,5.71999979019165
0.0,0.0,0.0,0.0,0.0,0.0,0.0,0.0,0.0,0.0,0.0,0.0,0.0,0.0,0.0,0.0,0.0,0.0,0.0,0.0,0.3,0.0,450.15,5.650000095367432
0.0,0.0,0.0,0.0,0.0,0.0,0.0,0.0,0.0,0.0,0.0,0.0,0.0,0.0,0.0,0.0,0.0,0.0,0.0,0.0,0.24,0.0,448.15,5.409999847412109
0.0,0.6,0.0,0.0,0.1,0.0,0.0,0.3,0.0,0.0,0.0,0.0,0.0,0.0,0.0,0.0,0.0,0.0,0.0,0.0,0.0,0.0,852.15,2.509999990463257
0.0,0.6,0.0,0.0,0.1,0.0,0.0,0.24,0.0,0.0,0.06,0.0,0.0,0.0,0.0,0.0,0.0,0.0,0.0,0.0,0.0,0.0,844.15,2.6500000953674316
0.0,0.6,0.0,0.0,0.1,0.0,0.0,0.18,0.0,0.0,0.12,0.0,0.0,0.0,0.0,0.0,0.0,0.0,0.0,0.0,0.0,0.0,836.15,2.7699999809265137
0.0,0.6,0.0,0.0,0.1,0.0,0.0,0.15,0.0,0.0,0.15,0.0,0.0,0.0,0.0,0.0,0.0,0.0,0.0,0.0,0.0,0.0,832.15,2.8499999046325684
0.0,0.6,0.0,0.0,0.1,0.0,0.0,0.12,0.0,0.0,0.18,0.0,0.0,0.0,0.0,0.0,0.0,0.0,0.0,0.0,0.0,0.0,829.15,2.9200000762939453
0.0,0.6,0.0,0.0,0.1,0.0,0.0,0.06,0.0,0.0,0.24,0.0,0.0,0.0,0.0,0.0,0.0,0.0,0.0,0.0,0.0,0.0,820.15,3.0299999713897705
0.0,0.6,0.0,0.0,0.1,0.0,0.0,0.0,0.0,0.0,0.3,0.0,0.0,0.0,0.0,0.0,0.0,0.0,0.0,0.0,0.0,0.0,812.15,3.1700000762939453
0.0,0.5,0.0,0.0,0.0,0.0,0.0,0.5,0.0,0.0,0.0,0.0,0.0,0.0,0.0,0.0,0.0,0.0,0.0,0.0,0.0,0.0,805.15,2.490000009536743
0.0,0.55,0.0,0.0,0.05,0.0,0.0,0.4,0.0,0.0,0.0,0.0,0.0,0.0,0.0,0.0,0.0,0.0,0.0,0.0,0.0,0.0,826.15,2.5199999809265137
0.0,0.65,0.0,0.0,0.15,0.0,0.0,0.2,0.0,0.0,0.0,0.0,0.0,0.0,0.0,0.0,0.0,0.0,0.0,0.0,0.0,0.0,876.15,2.5399999618530273
0.0,0.7,0.0,0.0,0.2,0.0,0.0,0.1,0.0,0.0,0.0,0.0,0.0,0.0,0.0,0.0,0.0,0.0,0.0,0.0,0.0,0.0,902.15,2.5399999618530273
0.0,0.5,0.0,0.0,0.0,0.0,0.0,0.0,0.0,0.0,0.5,0.0,0.0,0.0,0.0,0.0,0.0,0.0,0.0,0.0,0.0,0.0,739.15,3.5899999141693115
0.0,0.5446,0.0,0.0,0.0495,0.0,0.0,0.0,0.0,0.0,0.4059,0.0,0.0,0.0,0.0,0.0,0.0,0.0,0.0,0.0,0.0,0.0,777.15,3.369999885559082
0.0,0.65,0.0,0.0,0.15,0.0,0.0,0.0,0.0,0.0,0.2,0.0,0.0,0.0,0.0,0.0,0.0,0.0,0.0,0.0,0.0,0.0,852.15,2.9800000190734863
0.0,0.7,0.0,0.0,0.2,0.0,0.0,0.0,0.0,0.0,0.1,0.0,0.0,0.0,0.0,0.0,0.0,0.0,0.0,0.0,0.0,0.0,887.15,2.75
0.0,0.0,0.0,0.0,0.0,0.0,0.0,0.0,0.0,0.0,0.0,0.0,0.0,0.0,0.0,0.0,0.0,0.0,0.0,0.0,0.9474,0.0,590.15,5.530514717102051
0.0,0.0,0.0,0.0,0.0,0.0,0.0,0.0,0.0,0.0,0.0,0.0,0.0,0.0,0.0,0.0,0.0,0.0,0.0,0.0,0.9189,0.0,599.15,5.907197952270508
0.0,0.0,0.0,0.0,0.0,0.0,0.0,0.0,0.0,0.0,0.0,0.0,0.0,0.0,0.0,0.0,0.0,0.0,0.0,0.0,0.8889,0.0,617.15,6.0256571769714355
0.0,0.0,0.0,0.0,0.0,0.0,0.0,0.0,0.0,0.0,0.0,0.0,0.0,0.0,0.0,0.0,0.0,0.0,0.0,0.0,0.8571,0.0,628.15,6.149531841278076
0.0,0.0,0.0,0.0,0.0,0.0,0.0,0.0,0.0,0.0,0.0,0.0,0.0,0.0,0.0,0.0,0.0,0.0,0.0,0.0,0.8234999999999999,0.0,641.15,6.2552385330200195
0.0,0.0,0.0,0.0,0.0,0.0,0.0,0.0,0.0,0.0,0.0,0.0,0.0,0.0,0.0,0.0,0.0,0.0,0.0,0.0,0.9474,0.0,557.15,6.119389057159424
0.0,0.0,0.0,0.0,0.0,0.0,0.0,0.0,0.0,0.0,0.0,0.0,0.0,0.0,0.0,0.0,0.0,0.0,0.0,0.0,0.8889,0.0,530.15,5.787774085998535
0.0,0.0,0.0,0.0,0.0,0.0,0.0,0.0,0.0,0.0,0.0,0.0,0.0,0.0,0.0,0.0,0.0,0.0,0.0,0.0,0.8234999999999999,0.0,498.15,5.830597877502441
0.0,0.0,0.0,0.0,0.0,0.0,0.0,0.0,0.0,0.0,0.0,0.0,0.0,0.0,0.0,0.0,0.0,0.0,0.0,0.0,0.75,0.0,464.15,5.881038188934326
0.0,0.0,0.0,0.0,0.0,0.0,0.0,0.0,0.0,0.0,0.0,0.0,0.0,0.0,0.0,0.0,0.0,0.0,0.0,0.0,0.9474,0.0,552.15,5.647324562072754
0.0,0.0,0.0,0.0,0.0,0.0,0.0,0.0,0.0,0.0,0.0,0.0,0.0,0.0,0.0,0.0,0.0,0.0,0.0,0.0,0.8889,0.0,530.15,5.850622177124023
0.8179000000000001,0.0,0.0,0.0496,0.0181,0.0,0.011,0.0152,0.0,0.0882,0.0,0.0,0.0,0.0,0.0,0.0,0.0,0.0,0.0,0.0,0.0,0.0,823.15,2.2260000705718994
0.7299000000000001,0.0,0.0,0.082,0.0,0.0,0.0907,0.0,0.0607,0.0,0.0083,0.0273,0.0,0.0,0.0,0.0,0.0,0.0,0.0011,0.0,0.0,0.0,802.15,2.565000057220459
0.7009070090700906,0.0,0.0,0.1334013340133401,0.00350003500035,0.0,0.10110101101011,0.05860058600586,0.000190001900019,0.0,0.0,0.0,0.0,0.0,0.0,0.0,0.0,0.0,0.0,0.0,0.0,0.0,819.15,2.494999885559082
0.7392000000000001,0.0,0.0,0.1199,0.015,0.0,0.1199,0.0,0.005,0.0,0.0,0.0,0.0,0.0,0.0,0.0,0.0,0.0,0.001,0.0,0.0,0.0,838.15,2.5199999809265137
0.7393000000000002,0.0,0.0,0.1199,0.015,0.0,0.0799,0.0399,0.005,0.0,0.0,0.0,0.0,0.0,0.0,0.0,0.0,0.0,0.001,0.0,0.0,0.0,820.15,2.4790000915527344
0.7384000000000001,0.0,0.0,0.1204,0.0151,0.0,0.04,0.0801,0.005,0.0,0.0,0.0,0.0,0.0,0.0,0.0,0.0,0.0,0.001,0.0,0.0,0.0,821.15,2.450000047683716
0.0,0.56,0.0,0.0,0.0,0.0,0.0,0.0,0.38,0.0,0.0,0.0,0.0,0.0,0.018,0.0,0.0,0.0,0.0,0.0,0.0,0.0,666.15,2.6700000762939453
0.0,0.61,0.0,0.0,0.0,0.0,0.0,0.0,0.28,0.05,0.0,0.0,0.0,0.0,0.018,0.0,0.0,0.0,0.0,0.0,0.0,0.0,663.15,2.680000066757202
0.0,0.66,0.0,0.0,0.0,0.0,0.0,0.0,0.18,0.1,0.0,0.0,0.0,0.0,0.018,0.0,0.0,0.0,0.0,0.0,0.0,0.0,718.15,2.690000057220459
0.0,0.71,0.0,0.0,0.0,0.0,0.0,0.0,0.08,0.15,0.0,0.0,0.0,0.0,0.018,0.0,0.0,0.0,0.0,0.0,0.0,0.0,815.15,2.759999990463257
0.0,0.75,0.0,0.0,0.0,0.0,0.0,0.0,0.0,0.19,0.0,0.0,0.0,0.0,0.019,0.0,0.0,0.0,0.0,0.0,0.0,0.0,996.15,2.8399999141693115
0.0,0.66,0.0,0.18,0.0,0.0,0.0,0.0,0.0,0.1,0.0,0.0,0.0,0.0,0.021,0.0,0.0,0.0,0.0,0.0,0.0,0.0,736.15,2.7699999809265137
0.0,0.66,0.0,0.0,0.0,0.0,0.0,0.0,0.0,0.1,0.0,0.0,0.18,0.0,0.022,0.0,0.0,0.0,0.0,0.0,0.0,0.0,758.15,2.7100000381469727
0.0,0.66,0.0,0.0,0.0,0.0,0.0,0.0,0.0,0.1,0.18,0.0,0.0,0.0,0.02,0.0,0.0,0.0,0.0,0.0,0.0,0.0,821.15,3.0999999046325684
