Repository: dorukdogular/vitreos

# Data

## Source

Glass property data is sourced from the [SciGlass database](https://github.com/epam/SciGlass) (EPAM Systems), made available under the [Open Database License (ODbL)](https://opendatacommons.org/licenses/odbl/1-0/). Accessed via the [glasspy](https://github.com/drcassar/glasspy) Python library.

## Files tracked in git

| File | Description |
|---|---|
| `clean.csv` | Deduplicated glass-forming ability dataset (11858 rows) |
| `tg_dataset.csv` | 76377 glasses with Tg (K) and 22 oxide mol% features |
| `tg_density_dataset.csv` | 31173 glasses with both Tg (K) and density (g/cm³) |

File: data/tg_density_dataset.csv (part 27 of 109)
SiO2,P2O5,ZrO2,Na2O,Al2O3,Fe2O3,CaO,MgO,K2O,B2O3,BaO,ZnO,Li2O,SrO,La2O3,TiO2,Nb2O5,PbO,Sb2O3,Bi2O3,TeO2,Se,Tg,density
0.0,0.66,0.0,0.0,0.0,0.0,0.0,0.0,0.0,0.1,0.0,0.0,0.0,0.18,0.021,0.0,0.0,0.0,0.0,0.0,0.0,0.0,851.15,2.930000066757202
0.0,0.66,0.0,0.0,0.0,0.0,0.18,0.0,0.0,0.1,0.0,0.0,0.0,0.0,0.021,0.0,0.0,0.0,0.0,0.0,0.0,0.0,868.15,2.759999990463257
0.0,0.0,0.0,0.0,0.0,0.0,0.0,0.0,0.0,0.65,0.0,0.0,0.0,0.35,0.0,0.0,0.0,0.0,0.0,0.0,0.0,0.0,929.15,3.072999954223633
0.0,0.0,0.0,0.0,0.0,0.0,0.0,0.0,0.0,0.65,0.0,0.0,0.0,0.175,0.0,0.0,0.0,0.0,0.0,0.0,0.0,0.0,889.15,3.171999931335449
0.0,0.0,0.0,0.0,0.0,0.0,0.0,0.0,0.0,0.65,0.0,0.0,0.0,0.085,0.0,0.0,0.0,0.0,0.0,0.0,0.0,0.0,839.15,3.2330000400543213
0.0,0.0,0.0,0.0,0.0,0.0,0.0,0.0,0.0,0.65,0.0,0.0,0.0,0.0,0.0,0.0,0.0,0.0,0.0,0.0,0.0,0.0,836.15,3.2820000648498535
0.0,0.7,0.0,0.0,0.05,0.0,0.0,0.0,0.0,0.0,0.25,0.0,0.0,0.0,0.0,0.0,0.0,0.0,0.0,0.0,0.0,0.0,746.15,3.119999885559082
0.0,0.7,0.0,0.0,0.05,0.0,0.0,0.0,0.0,0.0,0.2,0.0,0.0,0.0,0.0,0.0,0.05,0.0,0.0,0.0,0.0,0.0,821.15,3.109999895095825
0.0,0.7,0.0,0.0,0.05,0.0,0.0,0.0,0.0,0.0,0.15,0.0,0.0,0.0,0.0,0.0,0.1,0.0,0.0,0.0,0.0,0.0,832.15,3.0999999046325684
0.0,0.65,0.0,0.0,0.05,0.0,0.0,0.0,0.0,0.0,0.3,0.0,0.0,0.0,0.0,0.0,0.0,0.0,0.0,0.0,0.0,0.0,739.15,3.2100000381469727
0.0,0.65,0.0,0.0,0.05,0.0,0.0,0.0,0.0,0.0,0.2,0.0,0.0,0.0,0.0,0.0,0.1,0.0,0.0,0.0,0.0,0.0,866.15,3.180000066757202
0.0,0.65,0.0,0.0,0.05,0.0,0.0,0.0,0.0,0.0,0.15,0.0,0.0,0.0,0.0,0.0,0.15,0.0,0.0,0.0,0.0,0.0,912.15,3.1700000762939453
0.0,0.6,0.0,0.0,0.05,0.0,0.0,0.0,0.0,0.0,0.35,0.0,0.0,0.0,0.0,0.0,0.0,0.0,0.0,0.0,0.0,0.0,741.15,3.2799999713897705
0.0,0.6,0.0,0.0,0.05,0.0,0.0,0.0,0.0,0.0,0.3,0.0,0.0,0.0,0.0,0.0,0.05,0.0,0.0,0.0,0.0,0.0,810.15,3.259999990463257
0.0,0.6,0.0,0.0,0.05,0.0,0.0,0.0,0.0,0.0,0.25,0.0,0.0,0.0,0.0,0.0,0.1,0.0,0.0,0.0,0.0,0.0,857.15,3.2699999809265137
0.0,0.6,0.0,0.0,0.05,0.0,0.0,0.0,0.0,0.0,0.2,0.0,0.0,0.0,0.0,0.0,0.15,0.0,0.0,0.0,0.0,0.0,892.15,3.259999990463257
0.0,0.55,0.0,0.0,0.05,0.0,0.0,0.0,0.0,0.0,0.4,0.0,0.0,0.0,0.0,0.0,0.0,0.0,0.0,0.0,0.0,0.0,791.15,3.4100000858306885
0.0,0.55,0.0,0.0,0.05,0.0,0.0,0.0,0.0,0.0,0.35,0.0,0.0,0.0,0.0,0.0,0.05,0.0,0.0,0.0,0.0,0.0,831.15,3.369999885559082
0.0,0.55,0.0,0.0,0.05,0.0,0.0,0.0,0.0,0.0,0.3,0.0,0.0,0.0,0.0,0.0,0.1,0.0,0.0,0.0,0.0,0.0,850.15,3.3499999046325684
0.0,0.55,0.0,0.0,0.05,0.0,0.0,0.0,0.0,0.0,0.25,0.0,0.0,0.0,0.0,0.0,0.15,0.0,0.0,0.0,0.0,0.0,898.15,3.3399999141693115
0.675,0.0,0.0,0.025,0.0,0.0,0.3,0.0,0.0,0.0,0.0,0.0,0.0,0.0,0.0,0.0,0.0,0.0,0.0,0.0,0.0,0.0,918.15,2.63700008392334
0.6618661866186619,0.0091009100910091,0.0,0.0245024502450245,0.0052005200520052,0.003000300030003,0.2941294129412941,0.0022002200220022,0.0,0.0,0.0,0.0,0.0,0.0,0.0,0.0,0.0,0.0,0.0,0.0,0.0,0.0,925.15,2.622999906539917
0.6491999999999999,0.0179,0.0,0.0239999999999999,0.0101999999999999,0.0059999999999999,0.2885,0.0041999999999999,0.0,0.0,0.0,0.0,0.0,0.0,0.0,0.0,0.0,0.0,0.0,0.0,0.0,0.0,933.15,2.6070001125335693
0.6,0.0,0.0,0.1,0.0,0.0,0.3,0.0,0.0,0.0,0.0,0.0,0.0,0.0,0.0,0.0,0.0,0.0,0.0,0.0,0.0,0.0,833.15,2.690000057220459
0.5941405859414058,0.0045995400459954,0.0,0.098990100989901,0.0025997400259974,0.0014998500149985,0.2970702929707029,0.0010998900109989,0.0,0.0,0.0,0.0,0.0,0.0,0.0,0.0,0.0,0.0,0.0,0.0,0.0,0.0,840.15,2.677999973297119
0.5885,0.0089,0.0,0.0981,0.0051,0.0029,0.2943,0.0022,0.0,0.0,0.0,0.0,0.0,0.0,0.0,0.0,0.0,0.0,0.0,0.0,0.0,0.0,850.15,2.6689999103546143
0.5829417058294171,0.0131986801319868,0.0,0.0971902809719028,0.0075992400759924,0.0043995600439956,0.2914708529147085,0.0031996800319968,0.0,0.0,0.0,0.0,0.0,0.0,0.0,0.0,0.0,0.0,0.0,0.0,0.0,0.0,855.15,2.6600000858306885
0.5775577557755776,0.0175017501750175,0.0,0.0962096209620961,0.01000100010001,0.0058005800580057,0.2887288728872887,0.0042004200420042,0.0,0.0,0.0,0.0,0.0,0.0,0.0,0.0,0.0,0.0,0.0,0.0,0.0,0.0,859.15,2.6519999504089355
0.5,0.0,0.0,0.1667,0.0,0.0,0.3333,0.0,0.0,0.0,0.0,0.0,0.0,0.0,0.0,0.0,0.0,0.0,0.0,0.0,0.0,0.0,845.15,2.746999979019165
0.4946999999999999,0.0048999999999999,0.0,0.1648999999999999,0.0028999999999999,0.0017,0.3296999999999999,0.0011999999999999,0.0,0.0,0.0,0.0,0.0,0.0,0.0,0.0,0.0,0.0,0.0,0.0,0.0,0.0,853.15,2.7339999675750732
0.4894,0.0099,0.0,0.1632,0.0057,0.0033,0.3262,0.0023,0.0,0.0,0.0,0.0,0.0,0.0,0.0,0.0,0.0,0.0,0.0,0.0,0.0,0.0,857.15,2.7279999256134033
0.4843,0.0146,0.0,0.1615,0.0084,0.0049,0.3228,0.0035,0.0,0.0,0.0,0.0,0.0,0.0,0.0,0.0,0.0,0.0,0.0,0.0,0.0,0.0,865.15,2.7179999351501465
0.4792,0.0194,0.0,0.1598,0.0111,0.0065,0.3194,0.0046,0.0,0.0,0.0,0.0,0.0,0.0,0.0,0.0,0.0,0.0,0.0,0.0,0.0,0.0,873.15,2.7079999446868896
0.45,0.0,0.0,0.22,0.0,0.0,0.33,0.0,0.0,0.0,0.0,0.0,0.0,0.0,0.0,0.0,0.0,0.0,0.0,0.0,0.0,0.0,853.15,2.7799999713897705
0.4405440544054405,0.0098009800980098,0.0,0.2153215321532153,0.0057005700570057,0.0033003300330033,0.323032303230323,0.0023002300230023,0.0,0.0,0.0,0.0,0.0,0.0,0.0,0.0,0.0,0.0,0.0,0.0,0.0,0.0,867.15,2.753000020980835
0.4314,0.0192,0.0,0.2109,0.0111,0.0065,0.3162999999999999,0.0046,0.0,0.0,0.0,0.0,0.0,0.0,0.0,0.0,0.0,0.0,0.0,0.0,0.0,0.0,885.15,2.7339999675750732
0.5,0.0,0.0,0.25,0.0,0.0,0.0,0.0,0.0,0.25,0.0,0.0,0.0,0.0,0.0,0.0,0.0,0.0,0.0,0.0,0.0,0.0,823.15,2.5339999198913574
0.45,0.0,0.0,0.225,0.0,0.0,0.0,0.0,0.0,0.225,0.05,0.0,0.0,0.0,0.0,0.05,0.0,0.0,0.0,0.0,0.0,0.0,809.15,2.7709999084472656
0.4,0.0,0.0,0.2,0.0,0.0,0.0,0.0,0.0,0.2,0.1,0.0,0.0,0.0,0.0,0.1,0.0,0.0,0.0,0.0,0.0,0.0,805.15,3.0179998874664307
0.35,0.0,0.0,0.175,0.0,0.0,0.0,0.0,0.0,0.175,0.15,0.0,0.0,0.0,0.0,0.15,0.0,0.0,0.0,0.0,0.0,0.0,803.15,3.246999979019165
0.3,0.0,0.0,0.15,0.0,0.0,0.0,0.0,0.0,0.15,0.2,0.0,0.0,0.0,0.0,0.2,0.0,0.0,0.0,0.0,0.0,0.0,799.15,3.506999969482422
0.3333333333333333,0.0,0.0,0.3333333333333333,0.0,0.0,0.0,0.0,0.0,0.3333333333333333,0.0,0.0,0.0,0.0,0.0,0.0,0.0,0.0,0.0,0.0,0.0,0.0,748.15,2.513999938964844
0.2121212121212121,0.0,0.0,0.2121212121212121,0.0,0.0,0.0,0.0,0.0,0.2121212121212121,0.1818181818181818,0.0,0.0,0.0,0.0,0.1818181818181818,0.0,0.0,0.0,0.0,0.0,0.0,720.15,3.5369999408721924
0.0,0.0,0.0,0.6667000000000001,0.0,0.0,0.0,0.0,0.0,0.3333,0.0,0.0,0.0,0.0,0.0,0.0,0.0,0.0,0.0,0.0,0.0,0.0,726.15,2.3519999980926514
0.0,0.0,0.0,0.5,0.0,0.0,0.0,0.0,0.0,0.25,0.125,0.0,0.0,0.0,0.0,0.125,0.0,0.0,0.0,0.0,0.0,0.0,723.15,2.9670000076293945
0.0,0.0,0.0,0.4242424242424242,0.0,0.0,0.0,0.0,0.0,0.2121212121212121,0.1818181818181818,0.0,0.0,0.0,0.0,0.1818181818181818,0.0,0.0,0.0,0.0,0.0,0.0,719.15,3.239000082015991
0.8413252397571926,0.0,0.0,0.0426012780383411,0.077602328069842,0.0059001770053101,0.0040001200036001,0.000790023700711,0.0269008070242107,0.0,0.0,0.0,0.0,0.0,0.0,0.000880026400792,0.0,0.0,0.0,0.0,0.0,0.0,963.15,2.3940000534057617
0.8327000000000001,0.0,0.0,0.0399,0.0121,0.0,0.0,0.0,0.0,0.1153,0.0,0.0,0.0,0.0,0.0,0.0,0.0,0.0,0.0,0.0,0.0,0.0,793.15,2.2300000190734863
0.0,0.0,0.0,0.0,0.0,0.0,0.0,0.0,0.0,0.7692769276927693,0.0,0.0,0.1538153815381538,0.0,0.0,0.0,0.0,0.0,0.0,0.0,0.0,0.0,645.15,2.1500000953674316
0.0,0.0,0.0,0.0,0.0,0.0,0.0,0.0,0.0,0.7142999999999999,0.0,0.0,0.2142999999999999,0.0,0.0,0.0,0.0,0.0,0.0,0.0,0.0,0.0,669.15,2.2100000381469727
0.0,0.0,0.0,0.0,0.0,0.0,0.0,0.0,0.0,0.625,0.0,0.0,0.3125,0.0,0.0,0.0,0.0,0.0,0.0,0.0,0.0,0.0,705.15,2.319999933242798
0.0,0.0,0.0,0.0,0.0,0.0,0.0,0.0,0.0,0.5555444455554445,0.0,0.0,0.3888611138886111,0.0,0.0,0.0,0.0,0.0,0.0,0.0,0.0,0.0,702.15,2.3399999141693115
0.0,0.0,0.0,0.0,0.0,0.0,0.0,0.0,0.0,0.4761999999999999,0.0,0.0,0.4761999999999999,0.0,0.0,0.0,0.0,0.0,0.0,0.0,0.0,0.0,695.15,2.309999942779541
0.0,0.0,0.0,0.0,0.0,0.0,0.0,0.0,0.0,0.6667000000000001,0.0,0.0,0.2,0.0,0.0,0.0,0.0,0.0,0.0,0.0,0.0,0.0,621.15,2.299999952316284
0.0,0.0,0.0,0.0,0.0,0.0,0.0,0.0,0.0,0.5882588258825882,0.0,0.0,0.2941294129412941,0.0,0.0,0.0,0.0,0.0,0.0,0.0,0.0,0.0,635.15,2.3499999046325684
0.0,0.0,0.0,0.0,0.0,0.0,0.0,0.0,0.0,0.5263,0.0,0.0,0.3684,0.0,0.0,0.0,0.0,0.0,0.0,0.0,0.0,0.0,661.15,2.390000104904175
0.0,0.0,0.0,0.0,0.0,0.0,0.0,0.0,0.0,0.4545454545454545,0.0,0.0,0.4545454545454545,0.0,0.0,0.0,0.0,0.0,0.0,0.0,0.0,0.0,668.15,2.380000114440918
0.0,0.0,0.0,0.0,0.0,0.0,0.0,0.0,0.0,0.4167,0.0,0.0,0.5,0.0,0.0,0.0,0.0,0.0,0.0,0.0,0.0,0.0,667.15,2.3399999141693115
0.0,0.0,0.0,0.0,0.0,0.0,0.0,0.0,0.0,0.5263,0.0,0.0,0.2632,0.0,0.0,0.0,0.0,0.0,0.0,0.0,0.0,0.0,578.15,2.369999885559082
0.0,0.0,0.0,0.0,0.0,0.0,0.0,0.0,0.0,0.4762,0.0,0.0,0.3333,0.0,0.0,0.0,0.0,0.0,0.0,0.0,0.0,0.0,584.15,2.440000057220459
0.0,0.0,0.0,0.0,0.0,0.0,0.0,0.0,0.0,0.4166583341665833,0.0,0.0,0.4166583341665833,0.0,0.0,0.0,0.0,0.0,0.0,0.0,0.0,0.0,604.15,2.390000104904175
0.0,0.0,0.0,0.625,0.0,0.0,0.0,0.0,0.0,0.25,0.0,0.0,0.0,0.0,0.0,0.0,0.0,0.0,0.0,0.0,0.0,0.0,553.15,2.619999885559082
0.0,0.0,0.0,0.6667000000000001,0.0,0.0,0.0,0.0,0.0,0.2221999999999999,0.0,0.0,0.0,0.0,0.0,0.0,0.0,0.0,0.0,0.0,0.0,0.0,540.15,2.569999933242798
0.0,0.0,0.0,0.7,0.0,0.0,0.0,0.0,0.0,0.2,0.0,0.0,0.0,0.0,0.0,0.0,0.0,0.0,0.0,0.0,0.0,0.0,529.15,2.609999895095825
0.0,0.0,0.0,0.0,0.0,0.0,0.0,0.0,0.0,0.5,0.0,0.0,0.0,0.0,0.0,0.0,0.0,0.0,0.0,0.0,0.0,0.0,639.15,2.640000104904175
0.0,0.0,0.0,0.0909090909090909,0.0,0.0,0.0,0.0,0.0,0.4545454545454545,0.0,0.0,0.0,0.0,0.0,0.0,0.0,0.0,0.0,0.0,0.0,0.0,692.15,2.859999895095825
0.0,0.0,0.0,0.1666833316668333,0.0,0.0,0.0,0.0,0.0,0.4166583341665833,0.0,0.0,0.0,0.0,0.0,0.0,0.0,0.0,0.0,0.0,0.0,0.0,750.15,3.0
0.0,0.0,0.0,0.2307999999999999,0.0,0.0,0.0,0.0,0.0,0.3846,0.0,0.0,0.0,0.0,0.0,0.0,0.0,0.0,0.0,0.0,0.0,0.0,780.15,3.0799999237060547
0.0,0.0,0.0,0.2857285728572857,0.0,0.0,0.0,0.0,0.0,0.3571357135713571,0.0,0.0,0.0,0.0,0.0,0.0,0.0,0.0,0.0,0.0,0.0,0.0,767.15,3.069999933242798
0.0,0.0,0.0,0.3333333333333333,0.0,0.0,0.0,0.0,0.0,0.3333333333333333,0.0,0.0,0.0,0.0,0.0,0.0,0.0,0.0,0.0,0.0,0.0,0.0,741.15,3.0299999713897705
0.0,0.0,0.0,0.375,0.0,0.0,0.0,0.0,0.0,0.3125,0.0,0.0,0.0,0.0,0.0,0.0,0.0,0.0,0.0,0.0,0.0,0.0,713.15,2.9600000381469727
0.0,0.0,0.0,0.4118,0.0,0.0,0.0,0.0,0.0,0.2941,0.0,0.0,0.0,0.0,0.0,0.0,0.0,0.0,0.0,0.0,0.0,0.0,688.15,2.9600000381469727
0.0,0.0,0.0,0.4443999999999999,0.0,0.0,0.0,0.0,0.0,0.2778,0.0,0.0,0.0,0.0,0.0,0.0,0.0,0.0,0.0,0.0,0.0,0.0,670.15,2.880000114440918
0.0,0.0,0.0,0.5556,0.0,0.0,0.0,0.0,0.0,0.2221999999999999,0.0,0.0,0.0,0.0,0.0,0.0,0.0,0.0,0.0,0.0,0.0,0.0,587.15,2.799999952316284
0.0,0.0,0.0,0.6,0.0,0.0,0.0,0.0,0.0,0.2,0.0,0.0,0.0,0.0,0.0,0.0,0.0,0.0,0.0,0.0,0.0,0.0,566.15,2.75
0.0,0.0,0.0,0.6364,0.0,0.0,0.0,0.0,0.0,0.1818,0.0,0.0,0.0,0.0,0.0,0.0,0.0,0.0,0.0,0.0,0.0,0.0,559.15,2.7300000190734863
0.0,0.0,0.0,0.0625,0.0,0.0,0.0,0.0,0.0,0.3125,0.0,0.0,0.0,0.0,0.0,0.0,0.0,0.0,0.0,0.0,0.0,0.0,690.15,3.1500000953674316
0.0,0.0,0.0,0.1176117611761176,0.0,0.0,0.0,0.0,0.0,0.2941294129412941,0.0,0.0,0.0,0.0,0.0,0.0,0.0,0.0,0.0,0.0,0.0,0.0,733.15,3.2899999618530273
0.0,0.0,0.0,0.1666833316668333,0.0,0.0,0.0,0.0,0.0,0.2777722227777222,0.0,0.0,0.0,0.0,0.0,0.0,0.0,0.0,0.0,0.0,0.0,0.0,764.15,3.390000104904175
0.0,0.0,0.0,0.2105,0.0,0.0,0.0,0.0,0.0,0.2632,0.0,0.0,0.0,0.0,0.0,0.0,0.0,0.0,0.0,0.0,0.0,0.0,784.15,3.4000000953674316
0.0,0.0,0.0,0.25,0.0,0.0,0.0,0.0,0.0,0.25,0.0,0.0,0.0,0.0,0.0,0.0,0.0,0.0,0.0,0.0,0.0,0.0,780.15,3.369999885559082
0.0,0.0,0.0,0.2857,0.0,0.0,0.0,0.0,0.0,0.2380999999999999,0.0,0.0,0.0,0.0,0.0,0.0,0.0,0.0,0.0,0.0,0.0,0.0,761.15,3.259999990463257
0.0,0.0,0.0,0.3182,0.0,0.0,0.0,0.0,0.0,0.2273,0.0,0.0,0.0,0.0,0.0,0.0,0.0,0.0,0.0,0.0,0.0,0.0,734.15,3.25
0.0,0.0,0.0,0.3478,0.0,0.0,0.0,0.0,0.0,0.2173999999999999,0.0,0.0,0.0,0.0,0.0,0.0,0.0,0.0,0.0,0.0,0.0,0.0,722.15,3.200000047683716
0.0,0.0,0.0,0.375,0.0,0.0,0.0,0.0,0.0,0.2082999999999999,0.0,0.0,0.0,0.0,0.0,0.0,0.0,0.0,0.0,0.0,0.0,0.0,701.15,3.1500000953674316
0.0,0.0,0.0,0.4231,0.0,0.0,0.0,0.0,0.0,0.1923,0.0,0.0,0.0,0.0,0.0,0.0,0.0,0.0,0.0,0.0,0.0,0.0,670.15,3.0899999141693115
0.0,0.0,0.0,0.0566,0.0,0.0,0.0,0.0,0.0,0.1887,0.0,0.0,0.0,0.0,0.0,0.0,0.0,0.0,0.0,0.0,0.0,0.0,701.15,3.319999933242798
0.0,0.0,0.0,0.0909,0.0,0.0,0.0,0.0,0.0,0.1818,0.0,0.0,0.0,0.0,0.0,0.0,0.0,0.0,0.0,0.0,0.0,0.0,731.15,3.4700000286102295
0.0,0.0,0.0,0.1379,0.0,0.0,0.0,0.0,0.0,0.1724,0.0,0.0,0.0,0.0,0.0,0.0,0.0,0.0,0.0,0.0,0.0,0.0,775.15,3.559999942779541
0.0,0.0,0.0,0.1666833316668333,0.0,0.0,0.0,0.0,0.0,0.1666833316668333,0.0,0.0,0.0,0.0,0.0,0.0,0.0,0.0,0.0,0.0,0.0,0.0,800.15,3.569999933242798
0.0,0.0,0.0,0.2307999999999999,0.0,0.0,0.0,0.0,0.0,0.1538,0.0,0.0,0.0,0.0,0.0,0.0,0.0,0.0,0.0,0.0,0.0,0.0,790.15,3.569999933242798
0.0,0.0,0.0,0.2857,0.0,0.0,0.0,0.0,0.0,0.1429,0.0,0.0,0.0,0.0,0.0,0.0,0.0,0.0,0.0,0.0,0.0,0.0,748.15,3.430000066757202
0.0,0.0,0.0,0.0,0.0,0.0,0.0,0.0,0.0,0.6667000000000001,0.0,0.0,0.0,0.0,0.0,0.0,0.0,0.0,0.0,0.0,0.0,0.0,596.15,2.3399999141693115
0.0,0.0,0.0,0.1176117611761176,0.0,0.0,0.0,0.0,0.0,0.5882588258825883,0.0,0.0,0.0,0.0,0.0,0.0,0.0,0.0,0.0,0.0,0.0,0.0,695.15,2.5
0.0,0.0,0.0,0.2105,0.0,0.0,0.0,0.0,0.0,0.5263,0.0,0.0,0.0,0.0,0.0,0.0,0.0,0.0,0.0,0.0,0.0,0.0,761.15,2.759999990463257
0.0,0.0,0.0,0.2857,0.0,0.0,0.0,0.0,0.0,0.4761999999999999,0.0,0.0,0.0,0.0,0.0,0.0,0.0,0.0,0.0,0.0,0.0,0.0,769.15,2.799999952316284
0.0,0.0,0.0,0.3478,0.0,0.0,0.0,0.0,0.0,0.4348,0.0,0.0,0.0,0.0,0.0,0.0,0.0,0.0,0.0,0.0,0.0,0.0,737.15,2.799999952316284
0.0,0.0,0.0,0.4,0.0,0.0,0.0,0.0,0.0,0.4,0.0,0.0,0.0,0.0,0.0,0.0,0.0,0.0,0.0,0.0,0.0,0.0,708.15,2.759999990463257
0.6365299817020127,0.0,0.0,0.0589935107138214,0.0,0.0,0.0,0.0,0.0589935107138214,0.0,0.0461949185589585,0.1609822919478857,0.0,0.0,0.0,0.0376958534561198,0.0,0.0,0.0006099329073801,0.0,0.0,0.0,836.15,2.9570000171661377
0.6653,0.0,0.0,0.0516,0.0,0.0,0.0,0.0,0.0641,0.0,0.051,0.1484,0.0,0.0,0.0,0.0178,0.0,0.0,0.0018,0.0,0.0,0.0,842.15,2.930999994277954
0.6511651165116511,0.0,0.0,0.0592059205920592,0.0,0.0,0.0,0.0,0.0592059205920592,0.0,0.051005100510051,0.1398139813981398,0.0,0.0,0.0,0.0378037803780378,0.0,0.0,0.0018001800180017,0.0,0.0,0.0,840.15,2.944000005722046
0.6422,0.0,0.0,0.0632,0.0,0.0,0.0,0.0,0.0817,0.0,0.0465,0.1646,0.0,0.0,0.0,0.0,0.0,0.0,0.0018,0.0,0.0,0.0,796.15,2.937999963760376
0.6554655465546555,0.0,0.0,0.0634063406340634,0.0,0.0,0.0,0.0,0.0819081908190818,0.0,0.0279027902790279,0.1649164916491649,0.0,0.0,0.0,0.0,0.0,0.0,0.0018001800180017,0.0046004600460046,0.0,0.0,801.15,2.9110000133514404
0.6679332066793321,0.0,0.0,0.0645935406459354,0.0,0.0,0.0,0.0,0.0833916608339166,0.0,0.0,0.1680831916808319,0.0,0.0,0.0,0.0,0.0,0.0,0.0018998100189981,0.0140985901409859,0.0,0.0,802.15,2.938999891281128
0.6191,0.0,0.0106,0.0,0.1152,0.0,0.0768,0.0939,0.0,0.0469,0.0043,0.0289,0.0,0.0,0.0,0.0,0.0,0.0,0.0,0.0,0.0,0.0,998.15,2.6029999256134033
0.6384999999999998,0.0,0.0051999999999999,0.0,0.0949999999999999,0.0,0.0817999999999999,0.0816999999999999,0.0,0.0463999999999999,0.0041999999999999,0.0428999999999999,0.0,0.0,0.0,0.0,0.0,0.0,0.0,0.0,0.0,0.0,979.15,2.5969998836517334
0.6595659565956596,0.0,0.0161016101610161,0.0246024602460246,0.0519051905190519,0.0,0.079007900790079,0.0525052505250525,0.0927092709270927,0.0,0.0,0.0,0.0,0.0236023602360236,0.0,0.0,0.0,0.0,0.0,0.0,0.0,0.0,942.15,2.5799999237060547
0.671,0.0,0.0177,0.0103,0.0238,0.0,0.105,0.0683,0.1039,0.0,0.0,0.0,0.0,0.0,0.0,0.0,0.0,0.0,0.0,0.0,0.0,0.0,955.15,2.549999952316284
0.6625662566256626,0.0,0.0088008800880088,0.0547054705470547,0.0603060306030603,0.0,0.073007300730073,0.073007300730073,0.0503050305030503,0.0,0.0,0.0,0.0,0.0173017301730173,0.0,0.0,0.0,0.0,0.0,0.0,0.0,0.0,922.15,2.549999952316284
0.6998000000000001,0.0,0.0064,0.0424,0.015,0.0,0.0981,0.0878999999999999,0.0428,0.0,0.0052,0.0,0.0,0.0024,0.0,0.0,0.0,0.0,0.0,0.0,0.0,0.0,907.15,2.5299999713897705
0.6759000000000001,0.0,0.0237999999999999,0.0699,0.0602,0.0,0.0404,0.0397,0.0701,0.0,0.0,0.0,0.0,0.02,0.0,0.0,0.0,0.0,0.0,0.0,0.0,0.0,940.15,2.569999933242798
0.6817,0.0,0.0052,0.0844999999999999,0.0702,0.0,0.0604,0.0602,0.0278,0.0,0.01,0.0,0.0,0.0,0.0,0.0,0.0,0.0,0.0,0.0,0.0,0.0,925.15,2.5299999713897705
0.7160000000000001,0.0,0.0107,0.0497,0.0173,0.0,0.0707,0.0702,0.0527,0.0,0.0127,0.0,0.0,0.0,0.0,0.0,0.0,0.0,0.0,0.0,0.0,0.0,919.15,2.5299999713897705
0.6787678767876787,0.0,0.0153015301530152,0.0576057605760575,0.0503050305030502,0.0,0.1204120412041203,0.0097009700970096,0.0579057905790578,0.0,0.0,0.0,0.0,0.0100010001000099,0.0,0.0,0.0,0.0,0.0,0.0,0.0,0.0,930.15,2.559999942779541
0.6605,0.0,0.0107,0.0578,0.045,0.0,0.0101,0.1358,0.0601,0.0,0.0,0.0,0.0,0.02,0.0,0.0,0.0,0.0,0.0,0.0,0.0,0.0,915.15,2.5299999713897705
0.6566343365663434,0.0,0.0216978302169783,0.0304969503049695,0.0452954704529547,0.0,0.0731926807319268,0.0726927307269273,0.0898910108989101,0.0,0.0,0.0,0.0,0.0100989901009899,0.0,0.0,0.0,0.0,0.0,0.0,0.0,0.0,955.15,2.5799999237060547
0.6710999999999999,0.0,0.0153999999999999,0.0600999999999999,0.0602999999999999,0.0,0.0570999999999999,0.0583999999999999,0.0623999999999999,0.0,0.0050999999999999,0.0,0.0,0.0100999999999999,0.0,0.0,0.0,0.0,0.0,0.0,0.0,0.0,938.15,2.549999952316284
0.7131286871312869,0.0,0.0033996600339966,0.0804919508049195,0.0076992300769923,0.0,0.0996900309969003,0.0655934406559344,0.02999700029997,0.0,0.0,0.0,0.0,0.0,0.0,0.0,0.0,0.0,0.0,0.0,0.0,0.0,885.15,2.4700000286102295
0.7,0.0,0.0247999999999999,0.0052999999999999,0.0152999999999999,0.0,0.0696999999999999,0.0598,0.1251,0.0,0.0,0.0,0.0,0.0,0.0,0.0,0.0,0.0,0.0,0.0,0.0,0.0,945.15,2.5199999809265137
0.6734673467346735,0.0,0.0352035203520352,0.0,0.0229022902290229,0.0,0.0405040504050405,0.0762076207620762,0.1453145314531453,0.0,0.0,0.0,0.0,0.0064006400640064,0.0,0.0,0.0,0.0,0.0,0.0,0.0,0.0,945.15,2.549999952316284
0.6614661466146614,0.0,0.0353035303530352,0.0,0.0230023002300229,0.0,0.0406040604060405,0.0748074807480748,0.1458145814581458,0.0125012501250125,0.0,0.0,0.0,0.0065006500650065,0.0,0.0,0.0,0.0,0.0,0.0,0.0,0.0,945.15,2.549999952316284
0.6925307469253075,0.0,0.0175982401759824,0.0205979402059794,0.024997500249975,0.0,0.0796920307969203,0.0696930306969303,0.0948905109489051,0.0,0.0,0.0,0.0,0.0,0.0,0.0,0.0,0.0,0.0,0.0,0.0,0.0,930.15,2.5199999809265137
0.6918000000000001,0.0,0.0177,0.0103,0.0252,0.0,0.0801,0.07,0.1049,0.0,0.0,0.0,0.0,0.0,0.0,0.0,0.0,0.0,0.0,0.0,0.0,0.0,936.15,2.509999990463257
0.7004299570042996,0.0,0.0037996200379962,0.0,0.0253974602539746,0.0,0.0532946705329467,0.0658934106589341,0.0986901309869013,0.0,0.0172982701729827,0.0,0.0,0.0351964803519648,0.0,0.0,0.0,0.0,0.0,0.0,0.0,0.0,904.15,2.5899999141693115
0.6983,0.0,0.0107,0.0053,0.0259,0.0,0.0529,0.0573,0.1114,0.0,0.0,0.0,0.0,0.0382,0.0,0.0,0.0,0.0,0.0,0.0,0.0,0.0,915.15,2.549999952316284
0.7044704470447044,0.0,0.055005500550055,0.0,0.0117011701170117,0.0,0.0533053305330533,0.0626062606260626,0.1129112911291129,0.0,0.0,0.0,0.0,0.0,0.0,0.0,0.0,0.0,0.0,0.0,0.0,0.0,945.15,2.5799999237060547
0.7202,0.0,0.0,0.1348,0.0059,0.0,0.0958,0.037,0.0063,0.0,0.0,0.0,0.0,0.0,0.0,0.0,0.0,0.0,0.0,0.0,0.0,0.0,823.15,2.490000009536743
0.6325265053010601,0.0,0.0106021204240848,0.0423084616923384,0.0643128625725144,0.0,0.1051210242048409,0.06501300260052,0.0417083416683336,0.0,0.0128025605121024,0.0,0.0,0.024004800960192,0.0,0.0,0.0,0.0,0.0,0.0,0.0,0.0,918.15,2.6500000953674316
0.6425999999999998,0.0,0.0119999999999999,0.0455999999999999,0.0797999999999999,0.0,0.0707999999999999,0.0500999999999999,0.0585999999999999,0.0,0.0174999999999999,0.0164999999999999,0.0,0.0064999999999999,0.0,0.0,0.0,0.0,0.0,0.0,0.0,0.0,928.15,2.630000114440918
0.637963796379638,0.0,0.0119011901190119,0.0452045204520452,0.0792079207920792,0.0,0.0941094109410941,0.0497049704970497,0.0581058105810581,0.0,0.0174017401740174,0.0,0.0,0.0064006400640064,0.0,0.0,0.0,0.0,0.0,0.0,0.0,0.0,919.15,2.619999885559082
0.6512,0.0,0.0162999999999999,0.0645999999999999,0.093,0.0,0.0725999999999999,0.0331,0.0431999999999999,0.0,0.0130999999999999,0.0,0.0,0.0128999999999999,0.0,0.0,0.0,0.0,0.0,0.0,0.0,0.0,927.15,2.5999999046325684
0.6634336566343366,0.0,0.0138986101389861,0.0443955604439556,0.0842915708429157,0.0,0.0612938706129387,0.0340965903409659,0.0583941605839416,0.0,0.0268973102689731,0.0,0.0,0.0132986701329867,0.0,0.0,0.0,0.0,0.0,0.0,0.0,0.0,925.15,2.630000114440918
0.5349999999999999,0.0096999999999999,0.0048999999999999,0.0486,0.0,0.0,0.0,0.1166999999999999,0.0,0.0096999999999999,0.0194999999999999,0.0,0.1945999999999999,0.0,0.0,0.0291999999999999,0.0,0.0291999999999999,0.0028999999999999,0.0,0.0,0.0,720.15,2.8499999046325684
0.5155484451554845,0.0096990300969903,0.0048995100489951,0.0485951404859514,0.0,0.0,0.0,0.1361863813618638,0.0,0.0096990300969903,0.0194980501949805,0.0,0.1945805419458054,0.0,0.0,0.0291970802919708,0.0,0.0291970802919708,0.0028997100289971,0.0,0.0,0.0,758.15,2.8399999141693115
0.5155484451554845,0.0096990300969903,0.0048995100489951,0.0,0.0,0.0,0.0,0.1361863813618638,0.0,0.0096990300969903,0.0194980501949805,0.0,0.2431756824317568,0.0,0.0,0.0291970802919708,0.0,0.0291970802919708,0.0028997100289971,0.0,0.0,0.0,743.15,2.9100000858306885
0.5155484451554845,0.0096990300969903,0.0048995100489951,0.0485951404859514,0.0,0.0,0.0,0.1361863813618638,0.0,0.0096990300969903,0.0194980501949805,0.0,0.1945805419458054,0.0,0.0,0.0291970802919708,0.0,0.0291970802919708,0.0028997100289971,0.0,0.0,0.0,719.15,2.869999885559082
0.5349999999999999,0.0096999999999999,0.0048999999999999,0.2431999999999999,0.0,0.0,0.0,0.1166999999999999,0.0,0.0096999999999999,0.0194999999999999,0.0,0.0,0.0,0.0,0.0291999999999999,0.0,0.0291999999999999,0.0028999999999999,0.0,0.0,0.0,725.15,2.8499999046325684
0.5155484451554844,0.0096990300969902,0.0048995100489951,0.2431756824317567,0.0,0.0,0.0,0.1361863813618637,0.0,0.0096990300969902,0.0194980501949804,0.0,0.0,0.0,0.0,0.0291970802919707,0.0,0.0291970802919707,0.002899710028997,0.0,0.0,0.0,773.15,2.880000114440918
0.7385778426647202,0.0012999610011699,0.0,0.072597822065338,0.0076997690069297,0.0002399928002159,0.0089997300080997,0.036598902032939,0.0693979180624581,0.0315990520284391,0.0,0.0,0.0167994960151195,0.0129996100116996,0.0,0.0015999520014399,0.0,0.0,0.0006499805005849,0.0,0.0,0.0,773.15,2.484999895095825
0.6994,0.0,0.0,0.0152,0.0302999999999999,0.0,0.0798,0.075,0.1003,0.0,0.0,0.0,0.0,0.0,0.0,0.0,0.0,0.0,0.0,0.0,0.0,0.0,914.15,2.4600000381469727
0.6797679767976799,0.0,0.0,0.0197019701970197,0.0499049904990499,0.0,0.0896089608960896,0.0607060706070607,0.0903090309030903,0.0,0.005000500050005,0.0,0.0,0.005000500050005,0.0,0.0,0.0,0.0,0.0,0.0,0.0,0.0,934.15,2.5
0.7305999999999999,0.0,0.0,0.0152999999999999,0.0197999999999999,0.0,0.0696999999999999,0.0594999999999999,0.1050999999999999,0.0,0.0,0.0,0.0,0.0,0.0,0.0,0.0,0.0,0.0,0.0,0.0,0.0,908.15,2.440000057220459
0.7215278472152785,0.0,0.0,0.0248975102489751,0.0497950204979502,0.0,0.0595940405959404,0.0493950604939506,0.0947905209479052,0.0,0.0,0.0,0.0,0.0,0.0,0.0,0.0,0.0,0.0,0.0,0.0,0.0,928.15,2.440000057220459
0.7005299470052996,0.0,0.0,0.0295970402959704,0.0396960303969603,0.0,0.0744925507449255,0.0706929307069293,0.07999200079992,0.0,0.004999500049995,0.0,0.0,0.0,0.0,0.0,0.0,0.0,0.0,0.0,0.0,0.0,909.15,2.4800000190734863
0.6903690369036904,0.0,0.0,0.0298029802980298,0.0449044904490449,0.0,0.0703070307030703,0.0694069406940694,0.0952095209520952,0.0,0.0,0.0,0.0,0.0,0.0,0.0,0.0,0.0,0.0,0.0,0.0,0.0,889.15,2.4700000286102295
0.6699999999999999,0.0,0.0,0.0247999999999999,0.0596999999999999,0.0,0.0754,0.0747999999999999,0.0952999999999999,0.0,0.0,0.0,0.0,0.0,0.0,0.0,0.0,0.0,0.0,0.0,0.0,0.0,914.15,2.4800000190734863
0.7219278072192781,0.0,0.0,0.0100989901009899,0.0122987701229877,0.0,0.0702929707029297,0.0807919208079192,0.0996900309969003,0.0,0.0048995100489951,0.0,0.0,0.0,0.0,0.0,0.0,0.0,0.0,0.0,0.0,0.0,902.15,2.4600000381469727
0.7215000000000001,0.0,0.0,0.0196,0.0502,0.0,0.0296,0.0793,0.0998,0.0,0.0,0.0,0.0,0.0,0.0,0.0,0.0,0.0,0.0,0.0,0.0,0.0,907.15,2.4200000762939453
0.7092,0.0,0.0,0.0,0.0398,0.0,0.07,0.0607,0.1202999999999999,0.0,0.0,0.0,0.0,0.0,0.0,0.0,0.0,0.0,0.0,0.0,0.0,0.0,940.15,2.440000057220459
0.716,0.0,0.0,0.0295,0.034,0.0,0.0978999999999999,0.0297,0.083,0.0,0.0098999999999999,0.0,0.0,0.0,0.0,0.0,0.0,0.0,0.0,0.0,0.0,0.0,918.15,2.509999990463257
0.72007200720072,0.0,0.0,0.0255025502550255,0.0447044704470446,0.0,0.0395039503950395,0.0801080108010801,0.0901090109010901,0.0,0.0,0.0,0.0,0.0,0.0,0.0,0.0,0.0,0.0,0.0,0.0,0.0,909.15,2.430000066757202
0.7186718671867187,0.0,0.0,0.1345134513451345,0.0058005800580058,0.0,0.1009100910091009,0.0369036903690369,0.0032003200320032,0.0,0.0,0.0,0.0,0.0,0.0,0.0,0.0,0.0,0.0,0.0,0.0,0.0,823.15,2.490000009536743
0.6325265053010601,0.0,0.0106021204240848,0.0423084616923384,0.0643128625725144,0.0,0.1051210242048409,0.06501300260052,0.0417083416683336,0.0,0.0128025605121024,0.0,0.0,0.024004800960192,0.0,0.0,0.0,0.0,0.0,0.0,0.0,0.0,918.15,2.6500000953674316
0.6425999999999998,0.0,0.0119999999999999,0.0455999999999999,0.0797999999999999,0.0,0.0707999999999999,0.0500999999999999,0.0585999999999999,0.0,0.0174999999999999,0.0164999999999999,0.0,0.0064999999999999,0.0,0.0,0.0,0.0,0.0,0.0,0.0,0.0,928.15,2.630000114440918
0.637963796379638,0.0,0.0119011901190119,0.0452045204520452,0.0792079207920792,0.0,0.0941094109410941,0.0497049704970497,0.0581058105810581,0.0,0.0174017401740174,0.0,0.0,0.0064006400640064,0.0,0.0,0.0,0.0,0.0,0.0,0.0,0.0,919.15,2.619999885559082
0.659,0.0,0.0165,0.0654,0.0941,0.0,0.0615,0.0335,0.0438,0.0,0.0132,0.0,0.0,0.013,0.0,0.0,0.0,0.0,0.0,0.0,0.0,0.0,927.15,2.5999999046325684
0.6634336566343366,0.0,0.0138986101389861,0.0443955604439556,0.0842915708429157,0.0,0.0612938706129387,0.0340965903409659,0.0583941605839416,0.0,0.0268973102689731,0.0,0.0,0.0132986701329867,0.0,0.0,0.0,0.0,0.0,0.0,0.0,0.0,925.15,2.630000114440918
0.5785,0.0,0.0055,0.0,0.1387,0.0,0.1081,0.0334,0.0,0.1103,0.0044,0.0166,0.0,0.0,0.0,0.0,0.0,0.0,0.0,0.0,0.0,0.0,973.15,2.5260000228881836
0.5714428557144285,0.0,0.0053994600539946,0.0,0.1370862913708629,0.0,0.075992400759924,0.075992400759924,0.0,0.108989101089891,0.0042995700429957,0.0163983601639835,0.0,0.0,0.0,0.0,0.0,0.0,0.0,0.0,0.0,0.0,974.15,2.5269999504089355
0.5767423257674232,0.0,0.0054994500549945,0.0,0.1415858414158584,0.0,0.1077892210778922,0.0332966703329667,0.0,0.10998900109989,0.0,0.0205979402059794,0.0,0.0,0.0,0.0,0.0,0.0,0.0,0.0,0.0,0.0,973.15,2.5209999084472656
0.5755575557555755,0.0,0.0082008200820082,0.0,0.138013801380138,0.0,0.0693069306930693,0.0698069806980698,0.0,0.1097109710971097,0.0044004400440044,0.0206020602060206,0.0,0.0,0.0,0.0,0.0,0.0,0.0,0.0,0.0,0.0,974.15,2.5280001163482666
0.5821000000000001,0.0,0.0055,0.0,0.1396,0.0,0.1027,0.0252,0.0,0.111,0.0044,0.025,0.0,0.0,0.0,0.0,0.0,0.0,0.0,0.0,0.0,0.0,970.15,2.5299999713897705
0.7854214578542146,0.0,0.0,0.1335866413358664,0.0201979802019798,0.0,0.0100989901009899,0.03999600039996,0.0106989301069893,0.0,0.0,0.0,0.0,0.0,0.0,0.0,0.0,0.0,0.0,0.0,0.0,0.0,788.15,2.3949999809265137
0.7719,0.0,0.0,0.1339,0.0202,0.0,0.0101,0.0401,0.0107,0.0131,0.0,0.0,0.0,0.0,0.0,0.0,0.0,0.0,0.0,0.0,0.0,0.0,798.15,2.4089999198913574
0.7583000000000001,0.0,0.0,0.1342,0.0202,0.0,0.0101,0.0402,0.0107,0.0263,0.0,0.0,0.0,0.0,0.0,0.0,0.0,0.0,0.0,0.0,0.0,0.0,808.15,2.421999931335449
0.7303999999999999,0.0,0.0,0.0503,0.0500999999999999,0.0,0.0799999999999999,0.0494999999999999,0.0397,0.0,0.0,0.0,0.0,0.0,0.0,0.0,0.0,0.0,0.0,0.0,0.0,0.0,918.15,2.450000047683716
0.7401,0.0,0.0,0.0496999999999999,0.0499999999999999,0.0,0.0694999999999999,0.0405999999999999,0.0500999999999999,0.0,0.0,0.0,0.0,0.0,0.0,0.0,0.0,0.0,0.0,0.0,0.0,0.0,908.15,2.440000057220459
0.7302269773022698,0.0,0.0,0.0496950304969503,0.0548945105489451,0.0,0.0604939506049395,0.0545945405459454,0.0500949905009499,0.0,0.0,0.0,0.0,0.0,0.0,0.0,0.0,0.0,0.0,0.0,0.0,0.0,920.15,2.450000047683716
0.73,0.0,0.0,0.04,0.0401999999999999,0.0,0.0797,0.06,0.0501,0.0,0.0,0.0,0.0,0.0,0.0,0.0,0.0,0.0,0.0,0.0,0.0,0.0,924.15,2.4700000286102295
0.6699669966996701,0.0,0.0,0.0602060206020602,0.0799079907990799,0.0,0.1198119811981198,0.0602060206020602,0.0099009900990099,0.0,0.0,0.0,0.0,0.0,0.0,0.0,0.0,0.0,0.0,0.0,0.0,0.0,929.15,2.5
0.6894689468946895,0.0,0.0,0.0202020202020202,0.0602060206020602,0.0,0.1196119611961196,0.0606060606060606,0.0499049904990499,0.0,0.0,0.0,0.0,0.0,0.0,0.0,0.0,0.0,0.0,0.0,0.0,0.0,949.15,2.5
0.7103,0.0,0.0,0.06,0.0798,0.0,0.12,0.0,0.0299,0.0,0.0,0.0,0.0,0.0,0.0,0.0,0.0,0.0,0.0,0.0,0.0,0.0,914.15,2.4700000286102295
0.7098,0.0,0.0,0.06,0.0797,0.0,0.1202,0.0203,0.01,0.0,0.0,0.0,0.0,0.0,0.0,0.0,0.0,0.0,0.0,0.0,0.0,0.0,922.15,2.4700000286102295
0.7039,0.0,0.0,0.0672,0.0594,0.0,0.1178999999999999,0.0516,0.0,0.0,0.0,0.0,0.0,0.0,0.0,0.0,0.0,0.0,0.0,0.0,0.0,0.0,915.15,2.490000009536743
0.7101,0.0,0.0,0.0604999999999999,0.0602999999999999,0.0,0.0997999999999999,0.0594999999999999,0.0097999999999999,0.0,0.0,0.0,0.0,0.0,0.0,0.0,0.0,0.0,0.0,0.0,0.0,0.0,922.15,2.4800000190734863
0.7100000000000001,0.0,0.0,0.0396,0.0602,0.0,0.1204,0.0594,0.0104,0.0,0.0,0.0,0.0,0.0,0.0,0.0,0.0,0.0,0.0,0.0,0.0,0.0,940.15,2.4800000190734863
0.7103999999999999,0.0,0.0,0.0595999999999999,0.0397999999999999,0.0,0.1197999999999999,0.0600999999999999,0.0102999999999999,0.0,0.0,0.0,0.0,0.0,0.0,0.0,0.0,0.0,0.0,0.0,0.0,0.0,913.15,2.5
0.6705,0.0,0.0,0.0104,0.0889,0.0,0.1132,0.0482,0.0688,0.0,0.0,0.0,0.0,0.0,0.0,0.0,0.0,0.0,0.0,0.0,0.0,0.0,963.15,2.490000009536743
0.7304999999999999,0.0,0.0,0.0,0.02,0.0,0.1198,0.0596999999999999,0.07,0.0,0.0,0.0,0.0,0.0,0.0,0.0,0.0,0.0,0.0,0.0,0.0,0.0,948.15,2.490000009536743
0.732646529305861,0.0,0.0,0.0444088817763552,0.054010802160432,0.0,0.0993198639727945,0.0592118423684736,0.0104020804160832,0.0,0.0,0.0,0.0,0.0,0.0,0.0,0.0,0.0,0.0,0.0,0.0,0.0,934.15,2.4600000381469727
0.7296,0.0,0.0,0.0197,0.0402,0.0,0.1199,0.0607,0.0299,0.0,0.0,0.0,0.0,0.0,0.0,0.0,0.0,0.0,0.0,0.0,0.0,0.0,946.15,2.4700000286102295
0.7298,0.0,0.0,0.0596999999999999,0.0399,0.0,0.0994999999999999,0.0602,0.0109,0.0,0.0,0.0,0.0,0.0,0.0,0.0,0.0,0.0,0.0,0.0,0.0,0.0,914.15,2.4700000286102295
0.7318731873187319,0.0,0.0,0.0342034203420342,0.0434043404340434,0.0,0.12001200120012,0.0602060206020602,0.0103010301030103,0.0,0.0,0.0,0.0,0.0,0.0,0.0,0.0,0.0,0.0,0.0,0.0,0.0,939.15,2.4700000286102295
0.6976302369763023,0.0,0.0,0.0294970502949705,0.0238976102389761,0.0,0.1258874112588741,0.073992600739926,0.0490950904909509,0.0,0.0,0.0,0.0,0.0,0.0,0.0,0.0,0.0,0.0,0.0,0.0,0.0,928.15,2.5199999809265137
0.7186718671867187,0.0,0.0,0.1345134513451345,0.0058005800580058,0.0,0.1009100910091009,0.0369036903690369,0.0032003200320032,0.0,0.0,0.0,0.0,0.0,0.0,0.0,0.0,0.0,0.0,0.0,0.0,0.0,823.15,2.5
0.7260726072607261,0.0,0.0056005600560056,0.0,0.0136013601360136,0.0,0.0864086408640864,0.0086008600860086,0.0,0.0,0.0361036103610361,0.0,0.0,0.1236123612361236,0.0,0.0,0.0,0.0,0.0,0.0,0.0,0.0,1013.15,2.880000114440918
0.6904,0.0,0.0,0.0384999999999999,0.1056999999999999,0.0,0.0655999999999999,0.0607999999999999,0.0389999999999999,0.0,0.0,0.0,0.0,0.0,0.0,0.0,0.0,0.0,0.0,0.0,0.0,0.0,989.15,2.4700000286102295
0.7029,0.0,0.0,0.0450999999999999,0.1225999999999999,0.0,0.0841999999999999,0.0,0.0451999999999999,0.0,0.0,0.0,0.0,0.0,0.0,0.0,0.0,0.0,0.0,0.0,0.0,0.0,1009.15,2.450000047683716
0.7007299270072993,0.0,0.0,0.0495950404959504,0.1224877512248775,0.0,0.0,0.0778922107789221,0.0492950704929507,0.0,0.0,0.0,0.0,0.0,0.0,0.0,0.0,0.0,0.0,0.0,0.0,0.0,1019.15,2.4100000858306885
0.5,0.0,0.0,0.0,0.08,0.0,0.15,0.15,0.0,0.0,0.0,0.0,0.06,0.0,0.0,0.06,0.0,0.0,0.0,0.0,0.0,0.0,893.15,2.75
0.42,0.0,0.0,0.05,0.02,0.0,0.13,0.1,0.0,0.0,0.0,0.0,0.05,0.0,0.0,0.23,0.0,0.0,0.0,0.0,0.0,0.0,888.15,3.0999999046325684
0.46,0.0,0.0,0.04,0.0,0.0,0.2,0.1,0.0,0.0,0.0,0.0,0.06,0.0,0.0,0.14,0.0,0.0,0.0,0.0,0.0,0.0,848.15,2.9000000953674316
0.35,0.0,0.0,0.06,0.08,0.02,0.18,0.12,0.0,0.0,0.0,0.0,0.04,0.0,0.0,0.15,0.0,0.0,0.0,0.0,0.0,0.0,883.15,2.9600000381469727
0.42,0.0,0.0,0.08,0.06,0.0,0.08,0.02,0.0,0.0,0.0,0.0,0.04,0.0,0.0,0.3,0.0,0.0,0.0,0.0,0.0,0.0,923.15,2.950000047683716
0.4,0.0,0.0,0.07,0.1,0.0,0.12,0.12,0.0,0.0,0.0,0.0,0.02,0.0,0.0,0.15,0.0,0.0,0.0,0.0,0.0,0.0,918.15,2.9100000858306885
0.4,0.0,0.0,0.02,0.02,0.0,0.15,0.3,0.0,0.0,0.0,0.0,0.06,0.0,0.0,0.05,0.0,0.0,0.0,0.0,0.0,0.0,843.15,2.880000114440918
0.48,0.0,0.04,0.0,0.0,0.0,0.2,0.0,0.0,0.0,0.0,0.0,0.18,0.0,0.01,0.07,0.02,0.0,0.0,0.0,0.0,0.0,808.15,3.0
0.6,0.0,0.02,0.03,0.0,0.0,0.09,0.09,0.0,0.0,0.0,0.0,0.06,0.0,0.0,0.11,0.0,0.0,0.0,0.0,0.0,0.0,878.15,2.7899999618530273
0.42,0.0,0.0,0.18,0.0,0.0,0.01,0.13,0.0,0.0,0.0,0.0,0.12,0.0,0.0,0.14,0.0,0.0,0.0,0.0,0.0,0.0,693.15,2.759999990463257
0.5,0.0,0.0,0.05,0.03,0.0,0.08,0.1,0.0,0.0,0.0,0.0,0.1,0.0,0.0,0.12,0.0,0.0,0.0,0.0,0.0,0.0,810.15,2.7699999809265137
0.4,0.0,0.0,0.03,0.04,0.0,0.45,0.0,0.0,0.0,0.0,0.0,0.02,0.0,0.0,0.06,0.0,0.0,0.0,0.0,0.0,0.0,868.15,2.990000009536743
0.54,0.0,0.0,0.08,0.0,0.0,0.02,0.08,0.0,0.0,0.0,0.0,0.12,0.0,0.0,0.16,0.0,0.0,0.0,0.0,0.0,0.0,778.15,2.7300000190734863
0.44,0.0,0.0,0.04,0.02,0.0,0.14,0.14,0.0,0.0,0.0,0.0,0.09,0.0,0.0,0.13,0.0,0.0,0.0,0.0,0.0,0.0,923.15,2.869999885559082
0.45,0.0,0.0,0.03,0.02,0.0,0.13,0.13,0.0,0.0,0.0,0.0,0.1,0.0,0.0,0.14,0.0,0.0,0.0,0.0,0.0,0.0,918.15,2.859999895095825
0.42,0.0,0.0,0.05,0.0,0.0,0.15,0.15,0.0,0.0,0.0,0.0,0.04,0.0,0.02,0.15,0.02,0.0,0.0,0.0,0.0,0.0,873.15,3.2200000286102295
0.46,0.0,0.02,0.06,0.0,0.0,0.15,0.13,0.0,0.0,0.0,0.0,0.04,0.0,0.0,0.12,0.0,0.0,0.0,0.0,0.0,0.0,778.15,2.7300000190734863
0.44,0.0,0.02,0.05,0.0,0.0,0.14,0.14,0.0,0.0,0.0,0.0,0.04,0.0,0.0,0.15,0.0,0.0,0.0,0.0,0.0,0.0,878.15,3.0
0.4,0.0,0.05,0.0,0.0,0.0,0.36,0.0,0.0,0.0,0.0,0.0,0.04,0.0,0.01,0.08,0.06,0.0,0.0,0.0,0.0,0.0,943.15,3.509999990463257
0.45,0.0,0.0,0.03,0.02,0.0,0.11,0.15,0.0,0.0,0.0,0.0,0.1,0.0,0.0,0.14,0.0,0.0,0.0,0.0,0.0,0.0,833.15,2.859999895095825
0.45,0.0,0.02,0.02,0.02,0.0,0.1,0.15,0.0,0.0,0.0,0.0,0.1,0.0,0.0,0.14,0.0,0.0,0.0,0.0,0.0,0.0,838.15,2.9200000762939453
0.44,0.0,0.0,0.04,0.02,0.0,0.14,0.15,0.0,0.0,0.0,0.0,0.1,0.0,0.0,0.11,0.0,0.0,0.0,0.0,0.0,0.0,813.15,2.859999895095825
0.45,0.0,0.0,0.05,0.01,0.0,0.13,0.13,0.0,0.0,0.0,0.0,0.12,0.0,0.0,0.11,0.0,0.0,0.0,0.0,0.0,0.0,803.15,2.8299999237060547
0.44,0.0,0.0,0.05,0.02,0.0,0.13,0.12,0.0,0.0,0.0,0.0,0.13,0.0,0.0,0.11,0.0,0.0,0.0,0.0,0.0,0.0,793.15,2.819999933242798
0.39,0.0,0.06,0.0,0.0,0.0,0.33,0.0,0.0,0.0,0.0,0.0,0.05,0.0,0.01,0.1,0.06,0.0,0.0,0.0,0.0,0.0,933.15,3.5299999713897705
0.46,0.0,0.02,0.0,0.0,0.0,0.07,0.0,0.0,0.0,0.0,0.23,0.08,0.0,0.07,0.07,0.0,0.0,0.0,0.0,0.0,0.0,853.15,3.930000066757202
0.46,0.0,0.0,0.03,0.02,0.0,0.09,0.17,0.0,0.0,0.0,0.0,0.1,0.0,0.0,0.13,0.0,0.0,0.0,0.0,0.0,0.0,833.15,2.880000114440918
0.45,0.0,0.0,0.04,0.04,0.0,0.13,0.13,0.0,0.0,0.0,0.0,0.07,0.0,0.0,0.14,0.0,0.0,0.0,0.0,0.0,0.0,853.15,2.859999895095825
0.3626999999999999,0.0,0.0,0.0195999999999999,0.0195999999999999,0.0,0.1862999999999999,0.2352999999999999,0.0,0.0,0.0,0.0,0.0391999999999999,0.0,0.0,0.1372999999999999,0.0,0.0,0.0,0.0,0.0,0.0,810.15,3.049999952316284
0.38,0.0,0.04,0.02,0.02,0.0,0.14,0.15,0.0,0.0,0.0,0.0,0.09,0.0,0.0,0.16,0.0,0.0,0.0,0.0,0.0,0.0,868.15,3.049999952316284
0.58,0.0,0.0,0.0,0.06,0.0,0.08,0.06,0.0,0.0,0.0,0.0,0.12,0.0,0.0,0.08,0.0,0.0,0.0,0.0,0.0,0.0,838.15,2.75
0.52,0.0,0.02,0.0,0.065,0.0,0.12,0.08,0.0,0.0,0.0,0.0,0.1,0.0,0.0,0.07,0.0,0.0,0.0,0.0,0.0,0.0,883.15,2.890000104904175
0.52,0.0,0.0,0.0,0.06,0.0,0.11,0.11,0.0,0.0,0.0,0.0,0.1,0.0,0.0,0.07,0.0,0.0,0.0,0.0,0.0,0.0,842.15,2.869999885559082
0.58,0.0,0.025,0.04,0.03,0.0,0.06,0.06,0.0,0.0,0.0,0.0,0.12,0.0,0.0,0.08,0.0,0.0,0.0,0.0,0.0,0.0,827.15,2.7300000190734863
0.55,0.0,0.025,0.0,0.07,0.0,0.04,0.14,0.0,0.0,0.0,0.0,0.1,0.0,0.0,0.055,0.0,0.0,0.0,0.0,0.0,0.0,888.15,2.7899999618530273
0.45,0.0,0.0,0.0,0.1,0.0,0.05,0.15,0.0,0.0,0.0,0.0,0.09,0.0,0.0,0.15,0.0,0.0,0.0,0.0,0.0,0.0,893.15,2.819999933242798
0.55,0.0,0.0,0.0,0.09,0.0,0.05,0.03,0.0,0.0,0.0,0.0,0.19,0.0,0.0,0.03,0.0,0.0,0.0,0.0,0.0,0.0,738.15,2.7100000381469727
0.45,0.0,0.05,0.08,0.04,0.0,0.01,0.04,0.0,0.0,0.0,0.0,0.2,0.0,0.0,0.12,0.0,0.0,0.0,0.0,0.0,0.0,673.15,2.8299999237060547
0.4,0.0,0.01,0.0,0.03,0.0,0.18,0.22,0.0,0.0,0.0,0.0,0.07,0.0,0.0,0.04,0.0,0.0,0.0,0.0,0.0,0.0,843.15,3.119999885559082
0.65,0.0,0.05,0.0,0.05,0.0,0.07,0.07,0.0,0.0,0.0,0.0,0.04,0.0,0.0,0.01,0.0,0.0,0.0,0.0,0.0,0.0,893.15,2.880000114440918
0.6,0.0,0.01,0.05,0.02,0.0,0.04,0.04,0.0,0.0,0.0,0.0,0.16,0.0,0.0,0.05,0.0,0.0,0.0,0.0,0.0,0.0,728.15,2.6700000762939453
0.45,0.0,0.0,0.07,0.02,0.0,0.15,0.1,0.0,0.0,0.0,0.0,0.1,0.0,0.0,0.1,0.0,0.0,0.0,0.0,0.0,0.0,838.15,2.8299999237060547
0.58,0.0,0.042,0.01,0.04,0.0,0.03,0.16,0.0,0.0,0.0,0.0,0.05,0.0,0.0,0.08,0.0,0.0,0.0,0.0,0.0,0.0,883.15,2.7899999618530273
0.45,0.0,0.02,0.03,0.02,0.0,0.12,0.12,0.0,0.0,0.0,0.0,0.12,0.0,0.0,0.12,0.0,0.0,0.0,0.0,0.0,0.0,838.15,2.8499999046325684
0.45,0.0,0.1,0.02,0.02,0.0,0.105,0.105,0.0,0.0,0.0,0.0,0.11,0.0,0.0,0.09,0.0,0.0,0.0,0.0,0.0,0.0,798.15,3.049999952316284
0.0,0.0,0.0,0.0,0.0,0.0,0.0,0.0,0.0,0.5,0.0,0.0,0.5,0.0,0.0,0.0,0.0,0.0,0.0,0.0,0.0,0.0,693.15,2.2300000190734863
0.0,0.0,0.0,0.0,0.0,0.0,0.0,0.05,0.0,0.5,0.0,0.0,0.45,0.0,0.0,0.0,0.0,0.0,0.0,0.0,0.0,0.0,697.15,2.259999990463257
0.0,0.0,0.0,0.0,0.0,0.0,0.0,0.1,0.0,0.5,0.0,0.0,0.4,0.0,0.0,0.0,0.0,0.0,0.0,0.0,0.0,0.0,707.15,2.299999952316284
0.0,0.0,0.0,0.0,0.0,0.0,0.0,0.125,0.0,0.5,0.0,0.0,0.375,0.0,0.0,0.0,0.0,0.0,0.0,0.0,0.0,0.0,712.15,2.299999952316284
0.0,0.0,0.0,0.0,0.0,0.0,0.0,0.165,0.0,0.5,0.0,0.0,0.335,0.0,0.0,0.0,0.0,0.0,0.0,0.0,0.0,0.0,725.15,2.3399999141693115
0.0,0.0,0.0,0.0,0.0,0.0,0.0,0.25,0.0,0.5,0.0,0.0,0.25,0.0,0.0,0.0,0.0,0.0,0.0,0.0,0.0,0.0,756.15,2.390000104904175
0.0,0.0,0.0,0.0,0.0,0.0,0.0,0.335,0.0,0.5,0.0,0.0,0.165,0.0,0.0,0.0,0.0,0.0,0.0,0.0,0.0,0.0,787.15,2.450000047683716
0.0,0.0,0.0,0.0,0.0,0.0,0.0,0.375,0.0,0.5,0.0,0.0,0.125,0.0,0.0,0.0,0.0,0.0,0.0,0.0,0.0,0.0,814.15,2.4700000286102295
0.0,0.0,0.0,0.0,0.0,0.0,0.0,0.45,0.0,0.5,0.0,0.0,0.05,0.0,0.0,0.0,0.0,0.0,0.0,0.0,0.0,0.0,863.15,2.5
0.0,0.0,0.0,0.0,0.0,0.0,0.0,0.5,0.0,0.5,0.0,0.0,0.0,0.0,0.0,0.0,0.0,0.0,0.0,0.0,0.0,0.0,919.15,2.509999990463257
0.7111213336400093,0.0,0.0,0.1419042571277138,0.0105003150094502,0.000370011100333,0.0710021300639019,0.0619018570557116,0.00320009600288,0.0,0.0,0.0,0.0,0.0,0.0,0.0,0.0,0.0,0.0,0.0,0.0,0.0,798.15,2.4700000286102295
0.6299999999999999,0.0,0.0,0.0191999999999999,0.0905999999999999,0.0,0.1382,0.0591999999999999,0.0,0.0,0.0,0.0,0.0,0.0,0.0,0.0,0.0,0.0,0.0,0.0,0.0,0.0,923.15,2.5299999713897705
0.753545212712763,5.000300018001082e-05,0.0,0.0677040622437346,0.0182010920655239,0.000120007200432,0.000120007200432,0.014300858051483,0.0566033962037722,0.0177010620637238,0.0199011940716443,0.0,0.0289017341040462,0.0221013260795647,0.0,8.000480028801732e-05,0.0,0.0,0.0006700402024121,0.0,0.0,0.0,743.15,2.559999942779541
0.6429164208652876,0.0,0.0,0.0752902122724046,0.0039994800675912,7.998960135182428e-05,0.0424944757181566,0.0420945277113975,0.0569925909631747,0.0601921750172477,0.0056992590963174,0.0374951256336676,0.0241968544089268,0.0,0.0,0.0078989731334926,0.0,0.0,0.0006499155109835,0.0,0.0,0.0,782.15,2.609999895095825
0.6463612183269004,0.0,0.0,0.0727956322620642,0.0061996280223186,7.999520028798273e-05,0.0426974381537107,0.0423974561526308,0.0587964722116673,0.0605963642181469,0.008999460032398,0.0344979301241925,0.0211987280763154,0.0,0.0,0.0039997600143991,0.0,0.0,0.0006499610023398,0.0,0.0,0.0,776.15,2.609999895095825
0.6748730050797969,0.0,0.0,0.0735970561177553,0.0062997480100795,7.999680012799489e-05,0.0431982720691172,0.0110995560177592,0.0593976240950362,0.061297548098076,0.0090996360145594,0.0349986000559977,0.0213991440342386,0.0,0.0,0.0039998400063997,0.0,0.0,0.0006599736010559,0.0,0.0,0.0,783.15,2.609999895095825
0.6815204456133684,0.0,0.0,0.074002220066602,0.0060001800054001,8.000240007200216e-05,0.000230006900207,0.0202006060181805,0.0703021090632719,0.0553016590497714,0.0,0.0547016410492314,0.0214006420192605,0.0,0.0,0.0145004350130503,0.0,0.0,0.000660019800594,0.0,0.0,0.0,773.15,2.5840001106262207
0.703521105633169,0.0,0.0,0.0777023310699321,0.0097002910087302,8.000240007200218e-05,0.000230006900207,0.0186005580167405,0.0659019770593117,0.0459013770413112,0.0,0.0447013410402312,0.0213006390191705,0.0,0.0,0.0106003180095402,0.0,0.0,0.000660019800594,0.0,0.0,0.0,779.15,2.552999973297119
0.7524150483009661,0.00140002800056,0.0,0.0870017400348007,0.00790015800316,0.000120002400048,0.00460009200184,0.00460009200184,0.0785015700314006,0.0286005720114402,0.0,0.0330006600132002,0.0,0.0,0.0,0.000160003200064,0.0,0.0,0.0,0.0,0.0,0.0,775.15,2.50600004196167
