Repository: dorukdogular/vitreos

# Data

## Source

Glass property data is sourced from the [SciGlass database](https://github.com/epam/SciGlass) (EPAM Systems), made available under the [Open Database License (ODbL)](https://opendatacommons.org/licenses/odbl/1-0/). Accessed via the [glasspy](https://github.com/drcassar/glasspy) Python library.

## Files tracked in git

| File | Description |
|---|---|
| `clean.csv` | Deduplicated glass-forming ability dataset (11858 rows) |
| `tg_dataset.csv` | 76377 glasses with Tg (K) and 22 oxide mol% features |
| `tg_density_dataset.csv` | 31173 glasses with both Tg (K) and density (g/cm³) |

File: data/tg_density_dataset.csv (part 28 of 109)
SiO2,P2O5,ZrO2,Na2O,Al2O3,Fe2O3,CaO,MgO,K2O,B2O3,BaO,ZnO,Li2O,SrO,La2O3,TiO2,Nb2O5,PbO,Sb2O3,Bi2O3,TeO2,Se,Tg,density
0.4662466246624662,0.0,0.0,0.0,0.0123012301230123,0.0,0.0,0.0,0.0,0.2321232123212321,0.2893289328932893,0.0,0.0,0.0,0.0,0.0,0.0,0.0,0.0,0.0,0.0,0.0,908.15,3.609999895095825
0.3703370337033703,0.0,0.0,0.0,0.0171017101710171,0.0,0.0,0.0,0.0,0.3552355235523552,0.2404240424042404,0.0,0.0,0.0,0.0169016901690168,0.0,0.0,0.0,0.0,0.0,0.0,0.0,907.15,3.4800000190734863
0.4652465246524653,0.0,0.0,0.0,0.0088008800880088,0.0,0.0161016101610161,0.0,0.0,0.2111211121112111,0.2594259425942594,0.0111011101110111,0.0,0.0,0.0113011301130113,0.0169016901690169,0.0,0.0,0.0,0.0,0.0,0.0,920.15,3.619999885559082
0.3752,0.0,0.0127,0.0,0.0073,0.0,0.1896999999999999,0.0351,0.0,0.2009,0.0791,0.0868,0.0,0.0,0.0132,0.0,0.0,0.0,0.0,0.0,0.0,0.0,896.15,3.319999933242798
0.4658534146585341,0.0,0.0,0.0,0.0088991100889911,0.0,0.0160983901609839,0.0,0.0,0.1854814518548145,0.2955704429557044,0.0110988901109889,0.0,0.0,0.0,0.016998300169983,0.0,0.0,0.0,0.0,0.0,0.0,918.15,3.690000057220459
0.4723472347234723,0.0,0.0,0.0,0.0086008600860086,0.0,0.0566056605660566,0.0,0.0,0.1392139213921392,0.2184218421842184,0.0541054105410541,0.0,0.0,0.0165016501650165,0.0342034203420342,0.0,0.0,0.0,0.0,0.0,0.0,914.15,3.680000066757202
0.4646535346465353,0.0,0.0,0.0,0.006999300069993,0.0,0.0552944705529447,0.0,0.0,0.1107889211078892,0.2745725427457254,0.0543945605439456,0.0,0.0,0.0,0.0332966703329667,0.0,0.0,0.0,0.0,0.0,0.0,910.15,3.7699999809265137
0.4424442444244424,0.0,0.0,0.0,0.0035003500350035,0.0,0.0711071107110711,0.0,0.0,0.1298129812981298,0.2375237523752375,0.0566056605660566,0.0,0.0,0.0,0.0388038803880388,0.0,0.0202020202020202,0.0,0.0,0.0,0.0,934.15,3.819999933242798
0.4573542645735427,0.0,0.0,0.0,0.0052994700529947,0.0,0.0604939506049395,0.0,0.0,0.1153884611538846,0.2548745125487451,0.056994300569943,0.0,0.0,0.0,0.037996200379962,0.0,0.0115988401159884,0.0,0.0,0.0,0.0,911.15,3.809999942779541
0.4225,0.0,0.0136,0.0,0.0,0.0,0.1264,0.0417,0.0,0.1564,0.1405,0.0512,0.0,0.0,0.0156,0.0321,0.0,0.0,0.0,0.0,0.0,0.0,908.15,3.490000009536743
0.4630999999999999,0.0,0.0144999999999999,0.0,0.0087999999999999,0.0,0.0629999999999999,0.0,0.0,0.1310999999999999,0.1872999999999999,0.0576999999999999,0.0,0.0,0.0146999999999999,0.0391999999999999,0.0,0.0205999999999999,0.0,0.0,0.0,0.0,900.15,3.75
0.447944794479448,0.0,0.0283028302830283,0.0,0.0051005100510051,0.0,0.059005900590059,0.0,0.0,0.1664166416641664,0.1806180618061806,0.0556055605560556,0.0,0.0,0.016001600160016,0.0371037103710371,0.0,0.0039003900390039,0.0,0.0,0.0,0.0,906.15,3.630000114440918
0.0,0.0,0.0,0.0,0.0,0.0,0.0,0.0,0.0,0.4497,0.0,0.0,0.0,0.0,0.1921999999999999,0.0,0.0471,0.0,0.0,0.0,0.0,0.0,966.15,6.070000171661377
0.6956530436696073,0.0014003080677749,0.0,0.0683150293064474,0.0242053251715377,0.0006101342295304,0.0420092420332473,0.0360079217427834,0.0565124327352017,0.0198043569585308,0.0285062713797035,0.0,0.0221048630698753,0.0,0.0,0.0042009242033247,0.0,0.0,0.0006701474324351,0.0,0.0,0.0,778.15,2.5899999141693115
0.0,0.0,0.0,0.0,0.0,0.0,0.2246999999999999,0.0,0.0,0.0,0.0,0.0,0.0,0.2246999999999999,0.0,0.0,0.0,0.0674,0.0,0.0787,0.0,0.0,682.15,5.579999923706055
0.0,0.82,0.0,0.0,0.18,0.0,0.0,0.0,0.0,0.0,0.0,0.0,0.0,0.0,0.0,0.0,0.0,0.0,0.0,0.0,0.0,0.0,873.15,2.690000057220459
0.0,0.82,0.0,0.0,0.15,0.0,0.0,0.0,0.0,0.03,0.0,0.0,0.0,0.0,0.0,0.0,0.0,0.0,0.0,0.0,0.0,0.0,837.15,2.640000104904175
0.0,0.82,0.0,0.0,0.12,0.0,0.0,0.0,0.0,0.06,0.0,0.0,0.0,0.0,0.0,0.0,0.0,0.0,0.0,0.0,0.0,0.0,833.15,2.619999885559082
0.0,0.82,0.0,0.0,0.09,0.0,0.0,0.0,0.0,0.09,0.0,0.0,0.0,0.0,0.0,0.0,0.0,0.0,0.0,0.0,0.0,0.0,828.15,2.609999895095825
0.0,0.82,0.0,0.0,0.05,0.0,0.0,0.0,0.0,0.13,0.0,0.0,0.0,0.0,0.0,0.0,0.0,0.0,0.0,0.0,0.0,0.0,827.15,2.569999933242798
0.0,0.82,0.0,0.0,0.0,0.0,0.0,0.0,0.0,0.18,0.0,0.0,0.0,0.0,0.0,0.0,0.0,0.0,0.0,0.0,0.0,0.0,815.15,2.759999990463257
0.0,0.45,0.0,0.0,0.0,0.175,0.25,0.0,0.125,0.0,0.0,0.0,0.0,0.0,0.0,0.0,0.0,0.0,0.0,0.0,0.0,0.0,817.15,2.950000047683716
0.0,0.4125,0.0,0.0,0.0,0.2125,0.25,0.0,0.125,0.0,0.0,0.0,0.0,0.0,0.0,0.0,0.0,0.0,0.0,0.0,0.0,0.0,823.15,3.0399999618530273
0.0,0.375,0.0,0.0,0.0,0.25,0.25,0.0,0.125,0.0,0.0,0.0,0.0,0.0,0.0,0.0,0.0,0.0,0.0,0.0,0.0,0.0,836.15,3.140000104904175
0.0,0.35,0.0,0.0,0.0,0.275,0.25,0.0,0.125,0.0,0.0,0.0,0.0,0.0,0.0,0.0,0.0,0.0,0.0,0.0,0.0,0.0,867.15,3.2200000286102295
0.462,0.026,0.0,0.243,0.0,0.0,0.2689999999999999,0.0,0.0,0.0,0.0,0.0,0.0,0.0,0.0,0.0,0.0,0.0,0.0,0.0,0.0,0.0,816.15,2.694999933242798
0.0,0.3,0.0,0.0,0.0,0.0,0.0,0.0,0.0,0.0,0.0,0.0,0.0,0.0,0.0,0.0,0.0,0.0,0.0,0.0,0.0,0.0,446.15,4.840000152587891
0.0,0.3,0.0,0.0,0.0,0.0,0.0,0.0,0.0,0.0,0.0,0.0,0.0,0.0,0.0,0.0,0.0,0.0,0.0,0.0,0.0,0.0,419.15,4.75
0.0,0.285,0.0,0.0,0.0,0.0,0.0,0.0,0.0,0.0,0.0,0.0,0.0,0.0,0.0,0.0,0.0,0.05,0.0,0.0,0.0,0.0,463.15,5.460000038146973
0.0,0.285,0.0,0.0,0.0,0.0,0.0,0.0,0.0,0.0,0.0,0.0,0.0,0.0,0.0,0.0,0.0,0.0,0.0,0.0,0.0,0.0,429.15,5.25
0.0,0.285,0.0,0.0,0.0,0.0,0.0,0.0,0.0,0.0,0.0,0.0,0.0,0.0,0.0,0.0,0.0,0.025,0.0,0.0,0.0,0.0,459.15,5.429999828338623
0.0,0.36,0.0,0.0,0.0,0.0,0.0,0.0,0.0,0.0,0.0,0.0,0.0,0.0,0.0,0.0,0.0,0.05,0.0,0.0,0.0,0.0,448.15,5.179999828338623
0.0,0.0,0.0,0.0,0.0,0.0,0.0,0.0,0.0,0.9,0.0,0.0,0.1,0.0,0.0,0.0,0.0,0.0,0.0,0.0,0.0,0.0,641.15,1.9600000381469729
0.0,0.0,0.0,0.0,0.0,0.0,0.0,0.0,0.0,0.85,0.0,0.0,0.15,0.0,0.0,0.0,0.0,0.0,0.0,0.0,0.0,0.0,697.15,2.0299999713897705
0.0,0.0,0.0,0.0,0.0,0.0,0.0,0.0,0.0,0.8,0.0,0.0,0.2,0.0,0.0,0.0,0.0,0.0,0.0,0.0,0.0,0.0,748.15,2.0999999046325684
0.0,0.0,0.0,0.0,0.0,0.0,0.0,0.0,0.0,0.75,0.0,0.0,0.25,0.0,0.0,0.0,0.0,0.0,0.0,0.0,0.0,0.0,762.15,2.180000066757202
0.0,0.0,0.0,0.0,0.0,0.0,0.0,0.0,0.0,0.85,0.0,0.0,0.1,0.0,0.0,0.0,0.0,0.0,0.0,0.0,0.0,0.0,765.15,2.2699999809265137
0.0,0.0,0.0,0.0,0.0,0.0,0.0,0.0,0.0,0.8,0.0,0.0,0.15,0.0,0.0,0.0,0.0,0.0,0.0,0.0,0.0,0.0,794.15,2.4700000286102295
0.0,0.0,0.0,0.0,0.0,0.0,0.0,0.0,0.0,0.75,0.0,0.0,0.2,0.0,0.0,0.0,0.0,0.0,0.0,0.0,0.0,0.0,798.15,2.759999990463257
0.0,0.0,0.0,0.0,0.0,0.0,0.0,0.0,0.0,0.7,0.0,0.0,0.25,0.0,0.0,0.0,0.0,0.0,0.0,0.0,0.0,0.0,797.15,2.759999990463257
0.0,0.0,0.0,0.0,0.0,0.0,0.0,0.0,0.0,0.65,0.0,0.0,0.3,0.0,0.0,0.0,0.0,0.0,0.0,0.0,0.0,0.0,784.15,2.7799999713897705
0.0,0.0,0.0,0.0,0.0,0.0,0.0,0.0,0.0,0.88,0.0,0.0,0.1,0.0,0.0,0.0,0.0,0.0,0.0,0.0,0.0,0.0,690.15,2.190000057220459
0.0,0.0,0.0,0.0,0.0,0.0,0.0,0.0,0.0,0.86,0.0,0.0,0.1,0.0,0.0,0.0,0.0,0.0,0.0,0.0,0.0,0.0,710.15,2.3499999046325684
0.0,0.0,0.0,0.0,0.0,0.0,0.0,0.0,0.0,0.84,0.0,0.0,0.1,0.0,0.0,0.0,0.0,0.0,0.0,0.0,0.0,0.0,770.15,2.6500000953674316
0.0,0.0,0.0,0.0,0.0,0.0,0.0,0.0,0.0,0.82,0.0,0.0,0.1,0.0,0.0,0.0,0.0,0.0,0.0,0.0,0.0,0.0,825.15,3.009999990463257
0.0,0.0,0.0,0.0,0.0,0.0,0.0,0.0,0.0,0.78,0.0,0.0,0.2,0.0,0.0,0.0,0.0,0.0,0.0,0.0,0.0,0.0,770.15,2.380000114440918
0.0,0.0,0.0,0.0,0.0,0.0,0.0,0.0,0.0,0.76,0.0,0.0,0.2,0.0,0.0,0.0,0.0,0.0,0.0,0.0,0.0,0.0,788.15,2.609999895095825
0.0,0.0,0.0,0.0,0.0,0.0,0.0,0.0,0.0,0.74,0.0,0.0,0.2,0.0,0.0,0.0,0.0,0.0,0.0,0.0,0.0,0.0,811.15,2.869999885559082
0.0,0.0,0.0,0.0,0.0,0.0,0.0,0.0,0.0,0.72,0.0,0.0,0.2,0.0,0.0,0.0,0.0,0.0,0.0,0.0,0.0,0.0,812.15,3.059999942779541
0.0,0.0,0.0,0.0,0.0,0.0,0.0,0.0,0.0,0.75,0.0,0.0,0.0,0.0,0.0,0.0,0.0,0.0,0.0,0.0,0.0,0.0,686.15,3.7100000381469727
0.0,0.0,0.0,0.0,0.0,0.0,0.0,0.0,0.0,0.7,0.0,0.0,0.0,0.0,0.0,0.0,0.0,0.0,0.0,0.0,0.0,0.0,671.15,3.950000047683716
0.0,0.0,0.0,0.0,0.0,0.0,0.0,0.0,0.0,0.6,0.0,0.0,0.0,0.0,0.0,0.0,0.0,0.0,0.0,0.0,0.0,0.0,634.15,4.449999809265137
0.0,0.0,0.0,0.0,0.0,0.0,0.0,0.0,0.0,0.5,0.0,0.0,0.0,0.0,0.0,0.0,0.0,0.0,0.0,0.0,0.0,0.0,604.15,5.0
0.0,0.0,0.0,0.0,0.0,0.0,0.0,0.0,0.0,0.4,0.0,0.0,0.0,0.0,0.0,0.0,0.0,0.0,0.0,0.0,0.0,0.0,573.15,5.489999771118164
0.0,0.0,0.0,0.0,0.0,0.0,0.0,0.0,0.0,0.3,0.0,0.0,0.0,0.0,0.0,0.0,0.0,0.0,0.0,0.0,0.0,0.0,561.15,5.989999771118164
0.0,0.0,0.0,0.0,0.0,0.0,0.0,0.0,0.0,0.2,0.0,0.0,0.0,0.0,0.0,0.0,0.0,0.0,0.0,0.0,0.0,0.0,533.15,6.480000019073486
0.4492,0.0210999999999999,0.0,0.0484,0.0,0.0,0.4813,0.0,0.0,0.0,0.0,0.0,0.0,0.0,0.0,0.0,0.0,0.0,0.0,0.0,0.0,0.0,953.15,2.8970000743865967
0.4609,0.0216999999999999,0.0,0.2978999999999999,0.0,0.0,0.2194999999999999,0.0,0.0,0.0,0.0,0.0,0.0,0.0,0.0,0.0,0.0,0.0,0.0,0.0,0.0,0.0,793.15,2.680999994277954
0.7114,0.0215,0.0,0.0493,0.0,0.0,0.2178,0.0,0.0,0.0,0.0,0.0,0.0,0.0,0.0,0.0,0.0,0.0,0.0,0.0,0.0,0.0,923.15,2.5789999961853027
0.4529999999999999,0.0213,0.0,0.1301,0.0,0.0,0.3956,0.0,0.0,0.0,0.0,0.0,0.0,0.0,0.0,0.0,0.0,0.0,0.0,0.0,0.0,0.0,873.15,2.7750000953674316
0.457,0.0215,0.0,0.2134,0.0,0.0,0.3081,0.0,0.0,0.0,0.0,0.0,0.0,0.0,0.0,0.0,0.0,0.0,0.0,0.0,0.0,0.0,828.15,2.740999937057495
0.5355,0.0213,0.0,0.0487,0.0,0.0,0.3945,0.0,0.0,0.0,0.0,0.0,0.0,0.0,0.0,0.0,0.0,0.0,0.0,0.0,0.0,0.0,968.15,2.805000066757202
0.6231,0.0214,0.0,0.049,0.0,0.0,0.3065,0.0,0.0,0.0,0.0,0.0,0.0,0.0,0.0,0.0,0.0,0.0,0.0,0.0,0.0,0.0,948.15,2.6649999618530273
0.5448,0.0216,0.0,0.2147,0.0,0.0,0.2189,0.0,0.0,0.0,0.0,0.0,0.0,0.0,0.0,0.0,0.0,0.0,0.0,0.0,0.0,0.0,843.15,2.5910000801086426
0.6284371562843716,0.0215978402159784,0.0,0.1315868413158684,0.0,0.0,0.2183781621837816,0.0,0.0,0.0,0.0,0.0,0.0,0.0,0.0,0.0,0.0,0.0,0.0,0.0,0.0,0.0,873.15,2.5820000171661377
0.5401,0.0215,0.0,0.1309,0.0,0.0,0.3075,0.0,0.0,0.0,0.0,0.0,0.0,0.0,0.0,0.0,0.0,0.0,0.0,0.0,0.0,0.0,913.15,2.6059999465942383
0.4642,0.0437,0.0,0.05,0.0,0.0,0.4421,0.0,0.0,0.0,0.0,0.0,0.0,0.0,0.0,0.0,0.0,0.0,0.0,0.0,0.0,0.0,973.15,2.7679998874664307
0.4742,0.0446,0.0,0.2554,0.0,0.0,0.2257999999999999,0.0,0.0,0.0,0.0,0.0,0.0,0.0,0.0,0.0,0.0,0.0,0.0,0.0,0.0,0.0,863.15,2.6440000534057617
0.6805319468053195,0.0442955704429557,0.0,0.0507949205079492,0.0,0.0,0.2243775622437756,0.0,0.0,0.0,0.0,0.0,0.0,0.0,0.0,0.0,0.0,0.0,0.0,0.0,0.0,0.0,893.15,2.6050000190734863
0.4675,0.044,0.0,0.1174,0.0,0.0,0.3711,0.0,0.0,0.0,0.0,0.0,0.0,0.0,0.0,0.0,0.0,0.0,0.0,0.0,0.0,0.0,953.15,2.7290000915527344
0.4708,0.0443,0.0,0.186,0.0,0.0,0.2989,0.0,0.0,0.0,0.0,0.0,0.0,0.0,0.0,0.0,0.0,0.0,0.0,0.0,0.0,0.0,873.15,2.6670000553131104
0.5355535553555355,0.0439043904390439,0.0,0.0502050205020502,0.0,0.0,0.3703370337033703,0.0,0.0,0.0,0.0,0.0,0.0,0.0,0.0,0.0,0.0,0.0,0.0,0.0,0.0,0.0,953.15,2.7149999141693115
0.6078,0.0441,0.0,0.0504999999999999,0.0,0.0,0.2976,0.0,0.0,0.0,0.0,0.0,0.0,0.0,0.0,0.0,0.0,0.0,0.0,0.0,0.0,0.0,1003.15,2.6679999828338623
0.5432,0.0445,0.0,0.187,0.0,0.0,0.2253,0.0,0.0,0.0,0.0,0.0,0.0,0.0,0.0,0.0,0.0,0.0,0.0,0.0,0.0,0.0,868.15,2.631999969482422
0.6121612161216121,0.0444044404440444,0.0,0.1186118611861185,0.0,0.0,0.2248224822482248,0.0,0.0,0.0,0.0,0.0,0.0,0.0,0.0,0.0,0.0,0.0,0.0,0.0,0.0,0.0,883.15,2.621999979019165
0.5394,0.0441999999999999,0.0,0.1181,0.0,0.0,0.2983,0.0,0.0,0.0,0.0,0.0,0.0,0.0,0.0,0.0,0.0,0.0,0.0,0.0,0.0,0.0,903.15,2.690000057220459
0.0,0.0,0.0,0.0,0.0,0.0,0.0,0.0,0.0,0.45,0.0,0.0,0.0,0.0,0.0,0.0,0.0,0.5,0.0,0.0,0.0,0.0,610.15,5.811999797821045
0.0,0.0,0.0,0.0,0.0,0.0,0.0,0.0,0.0,0.4,0.0,0.0,0.0,0.0,0.0,0.0,0.0,0.5,0.0,0.0,0.0,0.0,608.15,5.9029998779296875
0.0,0.0,0.0,0.0,0.0,0.0,0.0,0.0,0.0,0.35,0.0,0.0,0.0,0.0,0.0,0.0,0.0,0.5,0.0,0.0,0.0,0.0,613.15,6.046999931335449
0.0,0.0,0.0,0.0,0.0,0.0,0.0,0.0,0.0,0.3,0.0,0.0,0.0,0.0,0.0,0.0,0.0,0.5,0.0,0.0,0.0,0.0,616.15,6.14900016784668
0.0,0.0,0.0,0.0,0.0,0.0,0.0,0.0,0.0,0.25,0.0,0.0,0.0,0.0,0.0,0.0,0.0,0.5,0.0,0.0,0.0,0.0,614.15,6.309000015258789
0.0,0.0,0.0,0.0,0.0,0.0,0.0,0.0,0.0,0.2,0.0,0.0,0.0,0.0,0.0,0.0,0.0,0.5,0.0,0.0,0.0,0.0,613.15,6.326000213623047
0.0,0.0,0.0,0.0,0.0,0.0,0.0,0.0,0.0,0.15,0.0,0.0,0.0,0.0,0.0,0.0,0.0,0.5,0.0,0.0,0.0,0.0,616.15,6.381999969482422
0.0,0.0,0.0,0.0,0.0,0.0,0.0,0.0,0.0,0.05,0.0,0.0,0.0,0.0,0.0,0.0,0.0,0.5,0.0,0.0,0.0,0.0,618.15,6.6620001792907715
0.0,0.0,0.0,0.0,0.0,0.0,0.0,0.0,0.0,0.0,0.0,0.0,0.0,0.0,0.0,0.0,0.0,0.5,0.0,0.0,0.0,0.0,626.15,6.689000129699707
0.0,0.0,0.0,0.0,0.0,0.0,0.0,0.0,0.0,0.2368236823682368,0.0,0.0,0.0,0.0,0.0,0.0,0.0,0.4737473747374737,0.0,0.0,0.0,0.0,599.15,6.265999794006348
0.0,0.0,0.0,0.0,0.0,0.0,0.0,0.0,0.0,0.2222222222222222,0.0,0.0,0.0,0.0,0.0,0.0,0.0,0.4444444444444444,0.0,0.0,0.0,0.0,584.15,6.343999862670898
0.0,0.0,0.0,0.0,0.0,0.0,0.0,0.0,0.0,0.2058794120587941,0.0,0.0,0.0,0.0,0.0,0.0,0.0,0.4117588241175883,0.0,0.0,0.0,0.0,585.15,6.406000137329102
0.0,0.0,0.0,0.0,0.0,0.0,0.0,0.0,0.0,0.1875,0.0,0.0,0.0,0.0,0.0,0.0,0.0,0.375,0.0,0.0,0.0,0.0,573.15,6.506999969482422
0.0,0.0,0.0,0.0,0.0,0.0,0.0,0.0,0.0,0.1667,0.0,0.0,0.0,0.0,0.0,0.0,0.0,0.3333,0.0,0.0,0.0,0.0,526.15,6.659999847412109
0.0,0.0,0.0,0.0,0.0,0.0,0.0,0.0,0.0,0.1428857114288571,0.0,0.0,0.0,0.0,0.0,0.0,0.0,0.2856714328567143,0.0,0.0,0.0,0.0,498.15,6.788000106811523
0.0,0.0,0.0,0.0,0.0,0.0,0.0,0.0,0.0,0.1153884611538846,0.0,0.0,0.0,0.0,0.0,0.0,0.0,0.2307769223077692,0.0,0.0,0.0,0.0,493.15,6.954999923706055
0.0,0.0,0.0,0.0,0.0,0.0,0.0,0.0,0.0,0.0833,0.0,0.0,0.0,0.0,0.0,0.0,0.0,0.1667,0.0,0.0,0.0,0.0,489.15,6.982999801635742
0.0,0.0,0.0,0.0,0.0,0.0,0.0,0.0,0.0,0.1183999999999999,0.0,0.0,0.0,0.0,0.0,0.0,0.0,0.4736999999999999,0.0,0.0,0.0,0.0,587.15,6.629000186920166
0.0,0.0,0.0,0.0,0.0,0.0,0.0,0.0,0.0,0.1111111111111111,0.0,0.0,0.0,0.0,0.0,0.0,0.0,0.4444444444444444,0.0,0.0,0.0,0.0,589.15,6.684999942779541
0.0,0.0,0.0,0.0,0.0,0.0,0.0,0.0,0.0,0.1028999999999999,0.0,0.0,0.0,0.0,0.0,0.0,0.0,0.4118,0.0,0.0,0.0,0.0,571.15,6.744999885559082
0.0,0.0,0.0,0.0,0.0,0.0,0.0,0.0,0.0,0.0938,0.0,0.0,0.0,0.0,0.0,0.0,0.0,0.375,0.0,0.0,0.0,0.0,567.15,6.716000080108643
0.0,0.0,0.0,0.0,0.0,0.0,0.0,0.0,0.0,0.0833083308330833,0.0,0.0,0.0,0.0,0.0,0.0,0.0,0.3333333333333333,0.0,0.0,0.0,0.0,546.15,6.945000171661377
0.0,0.0,0.0,0.0,0.0,0.0,0.0,0.0,0.0,0.0713999999999999,0.0,0.0,0.0,0.0,0.0,0.0,0.0,0.2857,0.0,0.0,0.0,0.0,522.15,7.045000076293945
0.0,0.0,0.0,0.0,0.0,0.0,0.0,0.0,0.0,0.0576942305769423,0.0,0.0,0.0,0.0,0.0,0.0,0.0,0.2307769223077692,0.0,0.0,0.0,0.0,503.15,7.119999885559082
0.0,0.0,0.0,0.0,0.0,0.0,0.0,0.0,0.0,0.0416958304169583,0.0,0.0,0.0,0.0,0.0,0.0,0.0,0.1666833316668333,0.0,0.0,0.0,0.0,499.15,7.168000221252441
0.6451354864513547,0.0,0.0,0.0756924307569242,0.0294970502949705,0.1105889411058893,0.0678932106789321,0.0326967303269672,0.0085991400859914,0.0,0.0,0.0242975702429757,0.0,0.0,0.0,0.0,0.0,0.0055994400559944,0.0,0.0,0.0,0.0,833.15,2.799000024795532
0.6461,0.0,0.0,0.0803,0.0262,0.0981,0.1119,0.0036,0.0077,0.0,0.0,0.0213,0.0,0.0,0.0,0.0,0.0,0.0048,0.0,0.0,0.0,0.0,843.15,2.799999952316284
0.0,0.0,0.0,0.0,0.0,0.0,0.0,0.0,0.0,0.0,0.0,0.0,0.0,0.0,0.0,0.0,0.0,0.65,0.0,0.0,0.0,0.0,715.15,6.071977138519287
0.0,0.0,0.0,0.0,0.0,0.0,0.0,0.0,0.0,0.0,0.0,0.0,0.0,0.0,0.0,0.0,0.0,0.7,0.0,0.0,0.0,0.0,690.15,7.455231666564941
0.0,0.0,0.0,0.0,0.0,0.0,0.0,0.0,0.0,0.0,0.0,0.0,0.0,0.0,0.0,0.0,0.0,0.75,0.0,0.0,0.0,0.0,663.15,7.6796064376831055
0.0,0.0,0.0,0.0,0.0,0.0,0.0,0.0,0.0,0.0,0.0,0.0,0.0,0.0,0.0,0.0,0.0,0.8,0.0,0.0,0.0,0.0,637.15,7.885005474090576
0.05,0.0,0.0,0.0,0.0,0.0,0.0,0.0,0.0,0.0,0.0,0.0,0.0,0.0,0.0,0.0,0.0,0.65,0.0,0.0,0.0,0.0,703.15,7.169024467468262
0.05,0.0,0.0,0.0,0.0,0.0,0.0,0.0,0.0,0.0,0.0,0.0,0.0,0.0,0.0,0.0,0.0,0.7,0.0,0.0,0.0,0.0,680.15,7.4138875007629395
0.05,0.0,0.0,0.0,0.0,0.0,0.0,0.0,0.0,0.0,0.0,0.0,0.0,0.0,0.0,0.0,0.0,0.75,0.0,0.0,0.0,0.0,653.15,7.699769973754883
0.05,0.0,0.0,0.0,0.0,0.0,0.0,0.0,0.0,0.0,0.0,0.0,0.0,0.0,0.0,0.0,0.0,0.8,0.0,0.0,0.0,0.0,629.15,7.882767677307129
0.1,0.0,0.0,0.0,0.0,0.0,0.0,0.0,0.0,0.0,0.0,0.0,0.0,0.0,0.0,0.0,0.0,0.55,0.0,0.0,0.0,0.0,745.15,6.820166110992432
0.1,0.0,0.0,0.0,0.0,0.0,0.0,0.0,0.0,0.0,0.0,0.0,0.0,0.0,0.0,0.0,0.0,0.6,0.0,0.0,0.0,0.0,718.15,7.005794048309326
0.1,0.0,0.0,0.0,0.0,0.0,0.0,0.0,0.0,0.0,0.0,0.0,0.0,0.0,0.0,0.0,0.0,0.65,0.0,0.0,0.0,0.0,694.15,7.172109127044678
0.1,0.0,0.0,0.0,0.0,0.0,0.0,0.0,0.0,0.0,0.0,0.0,0.0,0.0,0.0,0.0,0.0,0.7,0.0,0.0,0.0,0.0,670.15,7.397707939147949
0.1,0.0,0.0,0.0,0.0,0.0,0.0,0.0,0.0,0.0,0.0,0.0,0.0,0.0,0.0,0.0,0.0,0.75,0.0,0.0,0.0,0.0,644.15,7.604736328125
0.15,0.0,0.0,0.0,0.0,0.0,0.0,0.0,0.0,0.0,0.0,0.0,0.0,0.0,0.0,0.0,0.0,0.55,0.0,0.0,0.0,0.0,731.15,6.787207126617432
0.15,0.0,0.0,0.0,0.0,0.0,0.0,0.0,0.0,0.0,0.0,0.0,0.0,0.0,0.0,0.0,0.0,0.6,0.0,0.0,0.0,0.0,706.15,6.977733612060547
0.15,0.0,0.0,0.0,0.0,0.0,0.0,0.0,0.0,0.0,0.0,0.0,0.0,0.0,0.0,0.0,0.0,0.65,0.0,0.0,0.0,0.0,684.15,7.229508399963379
0.15,0.0,0.0,0.0,0.0,0.0,0.0,0.0,0.0,0.0,0.0,0.0,0.0,0.0,0.0,0.0,0.0,0.7,0.0,0.0,0.0,0.0,660.15,7.380509853363037
0.15,0.0,0.0,0.0,0.0,0.0,0.0,0.0,0.0,0.0,0.0,0.0,0.0,0.0,0.0,0.0,0.0,0.75,0.0,0.0,0.0,0.0,636.15,7.683382987976074
0.0,0.5,0.0,0.0,0.0,0.0,0.0,0.0,0.0,0.0,0.0,0.0,0.0,0.5,0.0,0.0,0.0,0.0,0.0,0.0,0.0,0.0,788.15,3.1500000953674316
0.74,0.0,0.0,0.04,0.01,0.0,0.0,0.0,0.0,0.21,0.0,0.0,0.0,0.0,0.0,0.0,0.0,0.0,0.0,0.0,0.0,0.0,715.15,2.180000066757202
0.74,0.0,0.0,0.16,0.0,0.0,0.1,0.0,0.0,0.0,0.0,0.0,0.0,0.0,0.0,0.0,0.0,0.0,0.0,0.0,0.0,0.0,805.15,2.4800000190734863
0.74,0.0,0.0,0.16,0.0,0.0,0.0,0.0,0.0,0.1,0.0,0.0,0.0,0.0,0.0,0.0,0.0,0.0,0.0,0.0,0.0,0.0,826.15,2.450000047683716
0.0,0.0,0.0,0.0,0.0,0.0,0.0,0.0,0.0,0.0,0.0,0.0,0.0,0.0,0.1,0.0,0.0,0.0,0.0,0.0,0.9,0.0,633.15,4.909999847412109
0.0,0.0,0.0,0.0,0.0,0.0,0.0,0.0,0.0,0.0,0.0,0.0,0.0,0.0,0.0,0.0,0.0,0.0,0.0,0.0,0.9,0.0,651.15,5.110000133514404
0.0,0.0,0.0,0.0,0.0,0.0,0.0,0.0,0.0,0.0,0.0,0.0,0.0,0.0,0.0,0.0,0.0,0.0,0.0,0.0,0.9,0.0,640.15,4.949999809265137
0.0,0.0,0.0,0.0,0.0,0.0,0.0,0.0,0.0,0.0,0.0,0.0,0.0,0.0,0.0,0.0,0.0,0.0,0.0,0.0,0.9,0.0,646.15,5.019999980926514
0.0,0.0,0.0,0.0,0.0,0.0,0.0,0.0,0.0,0.0,0.0,0.0,0.0,0.0,0.0,0.0,0.0,0.0,0.0,0.0,0.9,0.0,658.15,5.329999923706055
0.0,0.0,0.0,0.0,0.0,0.0,0.0,0.0,0.0,0.0,0.0,0.0,0.0,0.0,0.0,0.0,0.0,0.0,0.0,0.0,0.9,0.0,653.15,5.159999847412109
0.0,0.0,0.0,0.0,0.0,0.0,0.0,0.0,0.0,0.5,0.5,0.0,0.0,0.0,0.0,0.0,0.0,0.0,0.0,0.0,0.0,0.0,798.15,3.900000095367432
0.4279427942794279,0.0,0.0,0.0,0.042004200420042,0.0,0.0,0.0,0.0,0.2462246224622462,0.2795279527952795,0.0,0.0,0.0,0.0,0.0,0.0,0.0,0.0,0.0,0.0,0.0,922.15,3.5950000286102295
0.7451745174517451,0.0,0.0,0.0,0.0,0.0,0.0,0.0,0.0679067906790679,0.1837183718371837,0.0,0.0,0.0,0.0,0.0,0.0,0.0,0.0,0.0,0.0,0.0,0.0,754.15,2.2219998836517334
0.7219,0.0,0.0,0.1,0.0,0.0,0.0,0.0,0.0658,0.089,0.0202,0.0,0.0,0.0,0.0,0.0,0.0,0.0,0.0,0.0,0.0,0.0,817.15,2.5350000858306885
0.7119,0.0,0.0,0.1972,0.0,0.0,0.0,0.0,0.0,0.0877999999999999,0.0,0.0,0.0,0.0,0.0,0.0,0.0,0.0,0.0,0.0,0.0,0.0,777.15,2.5739998817443848
0.7219278072192782,0.0,0.0,0.1165883411658834,0.0,0.0,0.0,0.0,0.0767923207679232,0.0,0.0,0.0,0.0,0.0,0.0,0.0,0.0,0.080991900809919,0.0,0.0,0.0,0.0,715.15,2.877000093460083
0.6875,0.0,0.0,0.0741,0.0,0.0,0.0,0.0,0.0487,0.0,0.0,0.0,0.0,0.0,0.0,0.0,0.0,0.1851,0.0,0.0,0.0,0.0,711.15,3.5940001010894775
0.7885,0.0,0.0,0.2115,0.0,0.0,0.0,0.0,0.0,0.0,0.0,0.0,0.0,0.0,0.0,0.0,0.0,0.0,0.0,0.0,0.0,0.0,753.15,2.3980000019073486
0.5870000000000001,0.0,0.0,0.225,0.126,0.0,0.0,0.0,0.0,0.062,0.0,0.0,0.0,0.0,0.0,0.0,0.0,0.0,0.0,0.0,0.0,0.0,823.15,2.484999895095825
0.384,0.0,0.0,0.244,0.256,0.0,0.0,0.0,0.0,0.1159999999999999,0.0,0.0,0.0,0.0,0.0,0.0,0.0,0.0,0.0,0.0,0.0,0.0,838.15,2.441999912261963
0.0,0.7,0.0,0.0,0.1,0.0,0.0,0.0,0.0,0.0,0.0,0.0,0.0,0.0,0.2,0.0,0.0,0.0,0.0,0.0,0.0,0.0,918.15,3.119999885559082
0.0,0.7,0.0,0.0,0.15,0.0,0.0,0.0,0.0,0.0,0.0,0.0,0.0,0.0,0.15,0.0,0.0,0.0,0.0,0.0,0.0,0.0,917.15,2.950000047683716
0.0,0.7,0.0,0.0,0.2,0.0,0.0,0.0,0.0,0.0,0.0,0.0,0.0,0.0,0.1,0.0,0.0,0.0,0.0,0.0,0.0,0.0,927.15,2.7899999618530273
0.0,0.7,0.0,0.0,0.25,0.0,0.0,0.0,0.0,0.0,0.0,0.0,0.0,0.0,0.05,0.0,0.0,0.0,0.0,0.0,0.0,0.0,942.15,2.6500000953674316
0.0,0.7,0.0,0.0,0.3,0.0,0.0,0.0,0.0,0.0,0.0,0.0,0.0,0.0,0.0,0.0,0.0,0.0,0.0,0.0,0.0,0.0,1027.15,2.5199999809265137
0.0,0.7312268773122688,0.0,0.0,0.024997500249975,0.0,0.0,0.0,0.0,0.0,0.0,0.0,0.0,0.0,0.2437756224377562,0.0,0.0,0.0,0.0,0.0,0.0,0.0,911.15,3.2699999809265137
0.0,0.7125,0.0,0.0,0.05,0.0,0.0,0.0,0.0,0.0,0.0,0.0,0.0,0.0,0.2375,0.0,0.0,0.0,0.0,0.0,0.0,0.0,913.15,3.25
0.0,0.675,0.0,0.0,0.15,0.0,0.0,0.0,0.0,0.0,0.0,0.0,0.0,0.0,0.175,0.0,0.0,0.0,0.0,0.0,0.0,0.0,916.15,3.009999990463257
0.0,0.75,0.0,0.0,0.0,0.0,0.0,0.0,0.0,0.0,0.0,0.0,0.0,0.0,0.25,0.0,0.0,0.0,0.0,0.0,0.0,0.0,891.15,3.309999942779541
0.0,0.75,0.0,0.0,0.05,0.0,0.0,0.0,0.0,0.0,0.0,0.0,0.0,0.0,0.2,0.0,0.0,0.0,0.0,0.0,0.0,0.0,904.15,3.009999990463257
0.0,0.75,0.0,0.0,0.1,0.0,0.0,0.0,0.0,0.0,0.0,0.0,0.0,0.0,0.15,0.0,0.0,0.0,0.0,0.0,0.0,0.0,916.15,2.9200000762939453
0.0,0.75,0.0,0.0,0.15,0.0,0.0,0.0,0.0,0.0,0.0,0.0,0.0,0.0,0.1,0.0,0.0,0.0,0.0,0.0,0.0,0.0,958.15,2.7699999809265137
0.0,0.75,0.0,0.0,0.2,0.0,0.0,0.0,0.0,0.0,0.0,0.0,0.0,0.0,0.05,0.0,0.0,0.0,0.0,0.0,0.0,0.0,1027.15,2.6700000762939453
0.0,0.75,0.0,0.0,0.25,0.0,0.0,0.0,0.0,0.0,0.0,0.0,0.0,0.0,0.0,0.0,0.0,0.0,0.0,0.0,0.0,0.0,1087.15,2.5799999237060547
0.0,0.7,0.0,0.0,0.0,0.0,0.0,0.0,0.0,0.0,0.0,0.0,0.0,0.0,0.3,0.0,0.0,0.0,0.0,0.0,0.0,0.0,905.15,3.4200000762939453
0.0,0.5619999999999999,0.0,0.0,0.0,0.3109999999999999,0.0,0.0,0.0,0.0,0.0,0.0,0.0,0.0,0.0,0.0,0.0,0.0,0.0,0.0,0.0,0.0,756.15,2.950000047683716
0.0,0.5579999999999999,0.0,0.0,0.0,0.301,0.0,0.0,0.0,0.0,0.0,0.0,0.0,0.0,0.0,0.0,0.0,0.0,0.0,0.0,0.0,0.0,763.15,3.0
0.0,0.538,0.0,0.0,0.0,0.254,0.0,0.0,0.0,0.0,0.0,0.0,0.0,0.0,0.0,0.0,0.0,0.0,0.0,0.0,0.0,0.0,757.15,3.0199999809265137
0.0,0.526,0.0,0.0,0.0,0.228,0.0,0.0,0.0,0.0,0.0,0.0,0.0,0.0,0.0,0.0,0.0,0.0,0.0,0.0,0.0,0.0,761.15,3.0399999618530273
0.0,0.514,0.0,0.0,0.0,0.198,0.0,0.0,0.0,0.0,0.0,0.0,0.0,0.0,0.0,0.0,0.0,0.0,0.0,0.0,0.0,0.0,765.15,3.0799999237060547
0.5846298444186697,0.0,0.0030996280446346,0.0417949846018477,0.0275966883973923,0.0047994240691117,0.0417949846018477,0.0,0.0,0.1591808982922049,0.0160980682318121,0.0287965444146702,0.0783905931288245,0.0007499100107987,0.0003399592048954,0.0,0.0,0.0,0.0,0.0,0.0003299604047514,0.0,771.15,2.5769999027252197
0.5634704018075841,0.0,0.0046989192485728,0.0638853063795326,0.0265938834068164,0.0072983213860811,0.0402907331313797,0.0,0.0,0.1533647261129939,0.0159963208462053,0.027693630464993,0.0755826159983203,0.0011997240634654,0.0005098827269727,0.0,0.0,0.0,0.0,0.0,0.0004598942243284,0.0,763.15,2.678999900817871
0.0,0.6,0.0,0.2,0.2,0.0,0.0,0.0,0.0,0.0,0.0,0.0,0.0,0.0,0.0,0.0,0.0,0.0,0.0,0.0,0.0,0.0,753.15,2.609999895095825
0.0,0.6,0.0,0.2,0.15,0.05,0.0,0.0,0.0,0.0,0.0,0.0,0.0,0.0,0.0,0.0,0.0,0.0,0.0,0.0,0.0,0.0,777.15,2.690000057220459
0.0,0.6,0.0,0.2,0.1,0.1,0.0,0.0,0.0,0.0,0.0,0.0,0.0,0.0,0.0,0.0,0.0,0.0,0.0,0.0,0.0,0.0,777.15,2.75
0.0,0.6,0.0,0.2,0.05,0.15,0.0,0.0,0.0,0.0,0.0,0.0,0.0,0.0,0.0,0.0,0.0,0.0,0.0,0.0,0.0,0.0,788.15,2.7899999618530273
0.0,0.6,0.0,0.2,0.0,0.2,0.0,0.0,0.0,0.0,0.0,0.0,0.0,0.0,0.0,0.0,0.0,0.0,0.0,0.0,0.0,0.0,757.15,2.8399999141693115
0.0,0.675,0.0,0.0,0.175,0.0,0.0,0.0,0.0,0.0,0.0,0.15,0.0,0.0,0.0,0.0,0.0,0.0,0.0,0.0,0.0,0.0,902.15,2.680000066757202
0.0,0.675,0.0,0.0,0.1,0.075,0.0,0.0,0.0,0.0,0.0,0.15,0.0,0.0,0.0,0.0,0.0,0.0,0.0,0.0,0.0,0.0,819.15,2.7899999618530273
0.0,0.675,0.0,0.0,0.05,0.125,0.0,0.0,0.0,0.0,0.0,0.15,0.0,0.0,0.0,0.0,0.0,0.0,0.0,0.0,0.0,0.0,747.15,2.809999942779541
0.0,0.675,0.0,0.0,0.0,0.175,0.0,0.0,0.0,0.0,0.0,0.15,0.0,0.0,0.0,0.0,0.0,0.0,0.0,0.0,0.0,0.0,751.15,3.390000104904175
0.0,0.6,0.0,0.0,0.0,0.25,0.0,0.0,0.0,0.0,0.0,0.15,0.0,0.0,0.0,0.0,0.0,0.0,0.0,0.0,0.0,0.0,743.15,3.140000104904175
0.0,0.6,0.0,0.0,0.25,0.0,0.0,0.0,0.0,0.0,0.0,0.15,0.0,0.0,0.0,0.0,0.0,0.0,0.0,0.0,0.0,0.0,932.15,2.630000114440918
0.0,0.56,0.0,0.15,0.04,0.0,0.0,0.0,0.0,0.1,0.0,0.0,0.15,0.0,0.0,0.0,0.0,0.0,0.0,0.0,0.0,0.0,636.15,2.4700000286102295
0.0,0.476,0.0,0.1275,0.034,0.0,0.0,0.15,0.0,0.085,0.0,0.0,0.1275,0.0,0.0,0.0,0.0,0.0,0.0,0.0,0.0,0.0,675.15,2.5399999618530273
0.0,0.476,0.0,0.1275,0.034,0.0,0.15,0.0,0.0,0.085,0.0,0.0,0.1275,0.0,0.0,0.0,0.0,0.0,0.0,0.0,0.0,0.0,669.15,2.559999942779541
0.0,0.476,0.0,0.1275,0.034,0.0,0.0,0.0,0.0,0.085,0.0,0.0,0.1275,0.15,0.0,0.0,0.0,0.0,0.0,0.0,0.0,0.0,666.15,2.690000057220459
0.0,0.476,0.0,0.1275,0.034,0.0,0.0,0.0,0.0,0.085,0.15,0.0,0.1275,0.0,0.0,0.0,0.0,0.0,0.0,0.0,0.0,0.0,634.15,2.8399999141693115
0.0,0.5,0.0,0.0,0.0,0.0,0.0,0.0,0.0,0.0,0.0,0.0,0.0,0.0,0.0,0.0,0.0,0.5,0.0,0.0,0.0,0.0,530.15,4.599999904632568
0.0,0.45,0.0,0.0,0.0,0.0,0.0,0.0,0.0,0.05,0.0,0.0,0.0,0.0,0.0,0.0,0.0,0.5,0.0,0.0,0.0,0.0,617.15,4.78000020980835
0.0,0.4,0.0,0.0,0.0,0.0,0.0,0.0,0.0,0.1,0.0,0.0,0.0,0.0,0.0,0.0,0.0,0.5,0.0,0.0,0.0,0.0,652.15,4.900000095367432
0.0,0.35,0.0,0.0,0.0,0.0,0.0,0.0,0.0,0.15,0.0,0.0,0.0,0.0,0.0,0.0,0.0,0.5,0.0,0.0,0.0,0.0,724.15,5.03000020980835
0.0,0.3,0.0,0.0,0.0,0.0,0.0,0.0,0.0,0.2,0.0,0.0,0.0,0.0,0.0,0.0,0.0,0.5,0.0,0.0,0.0,0.0,741.15,5.210000038146973
0.0,0.25,0.0,0.0,0.0,0.0,0.0,0.0,0.0,0.25,0.0,0.0,0.0,0.0,0.0,0.0,0.0,0.5,0.0,0.0,0.0,0.0,728.15,5.28000020980835
0.0,0.45,0.0,0.0,0.0,0.0,0.0,0.0,0.0,0.0,0.0,0.0,0.0,0.0,0.0,0.0,0.0,0.55,0.0,0.0,0.0,0.0,609.15,4.829999923706055
0.0,0.4,0.0,0.0,0.0,0.0,0.0,0.0,0.0,0.05,0.0,0.0,0.0,0.0,0.0,0.0,0.0,0.55,0.0,0.0,0.0,0.0,635.15,5.039999961853027
0.0,0.35,0.0,0.0,0.0,0.0,0.0,0.0,0.0,0.1,0.0,0.0,0.0,0.0,0.0,0.0,0.0,0.55,0.0,0.0,0.0,0.0,690.15,5.190000057220459
0.0,0.3,0.0,0.0,0.0,0.0,0.0,0.0,0.0,0.15,0.0,0.0,0.0,0.0,0.0,0.0,0.0,0.55,0.0,0.0,0.0,0.0,720.15,5.409999847412109
0.65,0.0,0.0,0.0,0.1,0.0,0.0,0.0,0.0,0.0,0.0,0.0,0.25,0.0,0.0,0.0,0.0,0.0,0.0,0.0,0.0,0.0,773.15,2.390000104904175
0.65,0.0,0.0,0.25,0.1,0.0,0.0,0.0,0.0,0.0,0.0,0.0,0.0,0.0,0.0,0.0,0.0,0.0,0.0,0.0,0.0,0.0,813.15,2.4700000286102295
0.0,0.0,0.0,0.3305,0.0,0.0,0.0,0.0,0.0,0.661,0.0,0.0,0.0,0.0,0.0,0.0,0.0,0.0,0.0,0.0,0.0,0.0,747.15,2.369999885559082
0.0,0.0,0.0,0.3276,0.0,0.0,0.0,0.0,0.0,0.6552,0.0,0.0,0.0,0.0,0.0,0.0,0.0,0.0,0.0,0.0,0.0,0.0,746.15,2.7300000190734863
0.0,0.0,0.0,0.3246,0.0,0.0,0.0,0.0,0.0,0.6491,0.0,0.0,0.0,0.0,0.0,0.0,0.0,0.0,0.0,0.0,0.0,0.0,755.15,2.759999990463257
0.0,0.0,0.0,0.3214,0.0,0.0,0.0,0.0,0.0,0.6429,0.0,0.0,0.0,0.0,0.0,0.0,0.0,0.0,0.0,0.0,0.0,0.0,768.15,2.930000066757202
0.0,0.0,0.0,0.3148,0.0,0.0,0.0,0.0,0.0,0.6296,0.0,0.0,0.0,0.0,0.0,0.0,0.0,0.0,0.0,0.0,0.0,0.0,778.15,2.940000057220459
0.0,0.0,0.0,0.2484,0.0,0.0,0.0,0.0,0.0,0.7452,0.0,0.0,0.0,0.0,0.0,0.0,0.0,0.0,0.0,0.0,0.0,0.0,737.15,2.5799999237060547
0.0,0.0,0.0,0.2467753224677532,0.0,0.0,0.0,0.0,0.0,0.7402259774022597,0.0,0.0,0.0,0.0,0.0,0.0,0.0,0.0,0.0,0.0,0.0,0.0,732.15,2.759999990463257
0.0,0.0,0.0,0.245,0.0,0.0,0.0,0.0,0.0,0.7351000000000001,0.0,0.0,0.0,0.0,0.0,0.0,0.0,0.0,0.0,0.0,0.0,0.0,745.15,2.9100000858306885
0.0,0.0,0.0,0.7087,0.0,0.0,0.0,0.0,0.0,0.2125999999999999,0.0,0.0,0.0,0.0,0.0,0.0,0.0,0.0,0.0,0.0,0.0,0.0,755.15,2.930000066757202
0.0,0.0,0.0,0.2394,0.0,0.0,0.0,0.0,0.0,0.7182999999999999,0.0,0.0,0.0,0.0,0.0,0.0,0.0,0.0,0.0,0.0,0.0,0.0,764.15,3.390000104904175
0.0,0.0,0.0,0.2353,0.0,0.0,0.0,0.0,0.0,0.7059000000000001,0.0,0.0,0.0,0.0,0.0,0.0,0.0,0.0,0.0,0.0,0.0,0.0,768.15,3.1600000858306885
0.0,0.0,0.0,0.1989999999999999,0.0,0.0,0.0,0.0,0.0,0.7958999999999999,0.0,0.0,0.0,0.0,0.0,0.0,0.0,0.0,0.0,0.0,0.0,0.0,725.15,2.700000047683716
0.0,0.0,0.0,0.1978999999999999,0.0,0.0,0.0,0.0,0.0,0.7917,0.0,0.0,0.0,0.0,0.0,0.0,0.0,0.0,0.0,0.0,0.0,0.0,723.15,2.9600000381469727
0.0,0.0,0.0,0.1968,0.0,0.0,0.0,0.0,0.0,0.7872,0.0,0.0,0.0,0.0,0.0,0.0,0.0,0.0,0.0,0.0,0.0,0.0,725.15,3.180000066757202
0.0,0.0,0.0,0.1956999999999999,0.0,0.0,0.0,0.0,0.0,0.7826,0.0,0.0,0.0,0.0,0.0,0.0,0.0,0.0,0.0,0.0,0.0,0.0,730.15,3.200000047683716
0.0,0.0,0.0,0.1932,0.0,0.0,0.0,0.0,0.0,0.7726999999999999,0.0,0.0,0.0,0.0,0.0,0.0,0.0,0.0,0.0,0.0,0.0,0.0,735.15,3.1500000953674316
0.0,0.0,0.0,0.1905,0.0,0.0,0.0,0.0,0.0,0.7619,0.0,0.0,0.0,0.0,0.0,0.0,0.0,0.0,0.0,0.0,0.0,0.0,746.15,3.130000114440918
0.0,0.0,0.0,0.1875,0.0,0.0,0.0,0.0,0.0,0.75,0.0,0.0,0.0,0.0,0.0,0.0,0.0,0.0,0.0,0.0,0.0,0.0,755.15,3.140000104904175
0.0,0.6,0.0,0.35,0.05,0.0,0.0,0.0,0.0,0.0,0.0,0.0,0.0,0.0,0.0,0.0,0.0,0.0,0.0,0.0,0.0,0.0,593.15,2.450000047683716
0.0,0.6,0.0,0.3,0.1,0.0,0.0,0.0,0.0,0.0,0.0,0.0,0.0,0.0,0.0,0.0,0.0,0.0,0.0,0.0,0.0,0.0,613.15,2.490000009536743
0.0,0.6,0.0,0.2,0.2,0.0,0.0,0.0,0.0,0.0,0.0,0.0,0.0,0.0,0.0,0.0,0.0,0.0,0.0,0.0,0.0,0.0,745.15,2.5899999141693115
0.0,0.6,0.0,0.35,0.0,0.05,0.0,0.0,0.0,0.0,0.0,0.0,0.0,0.0,0.0,0.0,0.0,0.0,0.0,0.0,0.0,0.0,713.15,2.690000057220459
0.0,0.6,0.0,0.3,0.0,0.1,0.0,0.0,0.0,0.0,0.0,0.0,0.0,0.0,0.0,0.0,0.0,0.0,0.0,0.0,0.0,0.0,763.15,2.8299999237060547
0.0,0.6,0.0,0.2,0.0,0.2,0.0,0.0,0.0,0.0,0.0,0.0,0.0,0.0,0.0,0.0,0.0,0.0,0.0,0.0,0.0,0.0,773.15,2.890000104904175
0.0,0.6,0.0,0.2,0.15,0.05,0.0,0.0,0.0,0.0,0.0,0.0,0.0,0.0,0.0,0.0,0.0,0.0,0.0,0.0,0.0,0.0,597.15,2.609999895095825
0.0,0.6,0.0,0.2,0.1,0.1,0.0,0.0,0.0,0.0,0.0,0.0,0.0,0.0,0.0,0.0,0.0,0.0,0.0,0.0,0.0,0.0,647.15,2.759999990463257
0.0,0.0,0.0,0.0,0.0,0.0,0.0,0.0,0.0,0.0,0.4117588241175883,0.0,0.0,0.0,0.0,0.0,0.0,0.0,0.0,0.0,0.0,0.0,778.15,4.909999847412109
0.0,0.0,0.0,0.0,0.0118,0.0,0.0,0.0,0.0,0.0,0.4073,0.0,0.0,0.0,0.0,0.0,0.0,0.0,0.0,0.0,0.0,0.0,804.15,4.849999904632568
0.0,0.0,0.0,0.0,0.0613061306130612,0.0,0.0,0.0,0.0,0.0,0.3865386538653865,0.0,0.0,0.0,0.0,0.0,0.0,0.0,0.0,0.0,0.0,0.0,818.15,4.690000057220459
0.0,0.0,0.0,0.0,0.0739,0.0,0.0,0.0,0.0,0.0,0.3818,0.0,0.0,0.0,0.0,0.0,0.0,0.0,0.0,0.0,0.0,0.0,827.15,4.619999885559082
0.0,0.0,0.0,0.0,0.0934906509349065,0.0,0.0,0.0,0.0,0.0,0.3740625937406259,0.0,0.0,0.0,0.0,0.0,0.0,0.0,0.0,0.0,0.0,0.0,835.15,4.619999885559082
0.0,0.0,0.0,0.0,0.1281871812818718,0.0,0.0,0.0,0.0,0.0,0.358964103589641,0.0,0.0,0.0,0.0,0.0,0.0,0.0,0.0,0.0,0.0,0.0,843.15,4.599999904632568
0.0,0.0,0.0,0.0,0.0,0.0,0.0,0.0,0.0,0.0,0.0,0.0,0.0,0.0,0.0,0.0,0.0,0.0,0.0,0.0,0.3,0.0,517.15,3.996999979019165
0.0,0.0,0.0,0.0,0.0,0.0,0.0,0.0,0.1,0.0,0.0,0.0,0.0,0.0,0.0,0.0,0.0,0.0,0.0,0.0,0.7,0.0,617.15,5.5
0.0,0.0,0.0,0.15,0.0,0.0,0.0,0.0,0.0,0.0,0.0,0.15,0.0,0.0,0.0,0.0,0.0,0.0,0.0,0.0,0.7,0.0,537.15,4.940000057220459
0.0,0.0,0.0,0.0,0.0,0.0,0.0,0.0,0.15,0.0,0.0,0.0,0.0,0.0,0.0,0.0,0.15,0.0,0.0,0.0,0.7,0.0,648.15,4.460000038146973
0.7472747274727473,0.0,0.0,0.0441044104410441,0.0723072307230723,0.0,0.11001100110011,0.0,0.0263026302630263,0.0,0.0,0.0,0.0,0.0,0.0,0.0,0.0,0.0,0.0,0.0,0.0,0.0,997.15,2.440999984741211
0.6551,0.0,0.0,0.0394,0.0546,0.0,0.2276,0.0,0.0233,0.0,0.0,0.0,0.0,0.0,0.0,0.0,0.0,0.0,0.0,0.0,0.0,0.0,996.15,2.5980000495910645
0.8179000000000001,0.0,0.0,0.0466,0.0759,0.0,0.0,0.0,0.0286,0.0,0.0,0.0,0.0,0.031,0.0,0.0,0.0,0.0,0.0,0.0,0.0,0.0,989.15,2.4079999923706055
0.7911208879112089,0.0,0.0,0.0476952304769522,0.0750924907509249,0.0,0.0,0.0,0.0277972202779722,0.0,0.0,0.0,0.0,0.0582941705829417,0.0,0.0,0.0,0.0,0.0,0.0,0.0,0.0,975.15,2.497999906539917
0.7253999999999999,0.0,0.0,0.0441999999999999,0.0694999999999999,0.0,0.0,0.0,0.0260999999999999,0.0,0.0,0.0,0.0,0.1347999999999999,0.0,0.0,0.0,0.0,0.0,0.0,0.0,0.0,968.15,2.684999942779541
0.8236823682368237,0.0,0.0,0.0496049604960496,0.0774077407740774,0.0,0.0,0.0,0.0284028402840284,0.0,0.0209020902090209,0.0,0.0,0.0,0.0,0.0,0.0,0.0,0.0,0.0,0.0,0.0,980.15,2.4070000648498535
0.8055999999999999,0.0,0.0,0.0486999999999999,0.0767999999999999,0.0,0.0,0.0,0.0276999999999999,0.0,0.0411999999999999,0.0,0.0,0.0,0.0,0.0,0.0,0.0,0.0,0.0,0.0,0.0,955.15,2.490000009536743
0.772877287728773,0.0,0.0,0.0442044204420442,0.0643064306430643,0.0,0.0,0.0,0.026002600260026,0.0,0.0926092609260926,0.0,0.0,0.0,0.0,0.0,0.0,0.0,0.0,0.0,0.0,0.0,920.15,2.736000061035156
0.8133,0.0,0.0,0.0464,0.0725,0.0,0.0,0.0,0.0285,0.0,0.0,0.0,0.0,0.0,0.0,0.0393,0.0,0.0,0.0,0.0,0.0,0.0,1066.15,2.325000047683716
0.8307000000000001,0.0,0.0,0.0488,0.0778,0.0,0.0,0.0,0.03,0.0,0.0,0.0,0.0,0.0,0.0,0.0,0.0127,0.0,0.0,0.0,0.0,0.0,1128.15,2.361999988555908
0.8146,0.0,0.0,0.0467,0.0784,0.0,0.0,0.0,0.0359,0.0,0.0,0.0,0.0,0.0,0.0,0.0,0.0243999999999999,0.0,0.0,0.0,0.0,0.0,1150.15,2.4230000972747803
0.8366836683668367,0.0,0.0,0.0487048704870487,0.077007700770077,0.0,0.0,0.0,0.0299029902990299,0.0,0.0,0.0,0.0,0.0,0.0,0.0,0.0,0.0,0.0,0.0,0.0,0.0,1163.15,2.390000104904175
0.8289,0.0,0.0,0.0484999999999999,0.0775,0.0,0.0,0.0,0.0289999999999999,0.0,0.0,0.0,0.0,0.0,0.0,0.0,0.0,0.0,0.0,0.0,0.0,0.0,1159.15,2.4719998836517334
0.8292999999999999,0.0,0.0,0.0488999999999999,0.0785999999999999,0.0,0.0,0.0,0.0292999999999999,0.0,0.0,0.0,0.0,0.0,0.0,0.0,0.0,0.0,0.0,0.0,0.0,0.0,1101.15,2.38100004196167
0.8155184481551845,0.0,0.0,0.0467953204679532,0.0771922807719228,0.0,0.0,0.0,0.0285971402859714,0.0,0.0,0.0,0.0,0.0,0.0,0.0,0.0,0.0,0.0,0.0,0.0,0.0,1095.15,2.430000066757202
0.8085999999999999,0.0,0.0,0.0489999999999999,0.0747999999999999,0.0,0.0,0.0,0.0267999999999999,0.0407999999999999,0.0,0.0,0.0,0.0,0.0,0.0,0.0,0.0,0.0,0.0,0.0,0.0,957.15,2.2980000972747803
0.7708,0.0,0.0,0.0441,0.0741,0.0,0.0,0.0,0.0277,0.0833,0.0,0.0,0.0,0.0,0.0,0.0,0.0,0.0,0.0,0.0,0.0,0.0,911.15,2.2690000534057617
0.8269,0.024,0.0,0.0463,0.0751999999999999,0.0,0.0,0.0,0.0276,0.0,0.0,0.0,0.0,0.0,0.0,0.0,0.0,0.0,0.0,0.0,0.0,0.0,1068.15,2.3010001182556152
0.8096000000000001,0.0458,0.0,0.0419,0.0758,0.0,0.0,0.0,0.0269,0.0,0.0,0.0,0.0,0.0,0.0,0.0,0.0,0.0,0.0,0.0,0.0,0.0,1035.15,2.2920000553131104
0.7696000000000001,0.0,0.0,0.0445,0.0688,0.0,0.0,0.0,0.0255,0.0,0.0,0.0,0.0,0.0,0.0,0.0,0.0,0.0,0.0,0.0,0.0,0.0,879.15,2.302000045776367
0.7328267173282672,0.0,0.0,0.0414958504149585,0.0622937706229377,0.0,0.0,0.0,0.0248975102489751,0.0,0.0,0.0,0.0,0.0,0.0,0.0,0.0,0.0,0.0,0.0,0.0,0.0,857.15,2.299999952316284
0.8442000000000001,0.0,0.0,0.0479,0.0791,0.0,0.0,0.0,0.0288,0.0,0.0,0.0,0.0,0.0,0.0,0.0,0.0,0.0,0.0,0.0,0.0,0.0,1129.15,2.325000047683716
0.8667999999999999,0.0,0.0,0.0503999999999999,0.0508999999999999,0.0,0.0,0.0,0.0319,0.0,0.0,0.0,0.0,0.0,0.0,0.0,0.0,0.0,0.0,0.0,0.0,0.0,909.15,2.312999963760376
0.8529000000000001,0.0,0.0,0.0498,0.0699,0.0,0.0,0.0,0.0274,0.0,0.0,0.0,0.0,0.0,0.0,0.0,0.0,0.0,0.0,0.0,0.0,0.0,998.15,2.315999984741211
0.8345165483451655,0.0,0.0,0.0471952804719528,0.0885911408859114,0.0,0.0,0.0,0.0296970302969703,0.0,0.0,0.0,0.0,0.0,0.0,0.0,0.0,0.0,0.0,0.0,0.0,0.0,1167.15,2.321000099182129
0.8179,0.0,0.0,0.0494,0.1028999999999999,0.0,0.0,0.0,0.0297999999999999,0.0,0.0,0.0,0.0,0.0,0.0,0.0,0.0,0.0,0.0,0.0,0.0,0.0,1158.15,2.3320000171661377
0.8009,0.0,0.0,0.0942999999999999,0.0745,0.0,0.0,0.0,0.0302999999999999,0.0,0.0,0.0,0.0,0.0,0.0,0.0,0.0,0.0,0.0,0.0,0.0,0.0,868.15,2.375999927520752
0.7715771577157715,0.0,0.0,0.1338133813381338,0.0687068706870687,0.0,0.0,0.0,0.0259025902590258,0.0,0.0,0.0,0.0,0.0,0.0,0.0,0.0,0.0,0.0,0.0,0.0,0.0,838.15,2.3970000743865967
0.6688000000000001,0.0,0.0,0.2442,0.0638,0.0,0.0,0.0,0.0232,0.0,0.0,0.0,0.0,0.0,0.0,0.0,0.0,0.0,0.0,0.0,0.0,0.0,774.15,2.490000009536743
0.8136813681368136,0.0,0.0,0.0465046504650465,0.0758075807580758,0.0,0.0,0.0,0.064006400640064,0.0,0.0,0.0,0.0,0.0,0.0,0.0,0.0,0.0,0.0,0.0,0.0,0.0,912.15,2.364000082015991
0.7859,0.0,0.0,0.046,0.0702,0.0,0.0,0.0,0.0978999999999999,0.0,0.0,0.0,0.0,0.0,0.0,0.0,0.0,0.0,0.0,0.0,0.0,0.0,862.15,2.390000104904175
0.7313,0.0,0.0,0.0419,0.0643,0.0,0.0,0.0,0.1625,0.0,0.0,0.0,0.0,0.0,0.0,0.0,0.0,0.0,0.0,0.0,0.0,0.0,817.15,2.447000026702881
0.7497999999999999,0.0,0.0,0.0426999999999999,0.0778999999999999,0.0,0.0,0.0,0.0286999999999999,0.0,0.0,0.0,0.1008999999999999,0.0,0.0,0.0,0.0,0.0,0.0,0.0,0.0,0.0,786.15,2.365999937057495
0.6904,0.0,0.0,0.0395999999999999,0.0653,0.0,0.0,0.0,0.0248,0.0,0.0,0.0,0.1798999999999999,0.0,0.0,0.0,0.0,0.0,0.0,0.0,0.0,0.0,755.15,2.3929998874664307
0.5493,0.0,0.0,0.0317,0.0461,0.0,0.0,0.0,0.0186,0.0,0.0,0.0,0.3543,0.0,0.0,0.0,0.0,0.0,0.0,0.0,0.0,0.0,716.15,2.4140000343322754
0.8181818181818182,0.0,0.0,0.0513051305130513,0.0819081908190819,0.0,0.0,0.0,0.0302030203020302,0.0,0.0,0.0,0.0,0.0,0.0,0.0,0.0,0.0,0.0,0.0,0.0,0.0,936.15,2.3929998874664307
0.807980798079808,0.0,0.0,0.0494049404940494,0.0799079907990799,0.0,0.0,0.0,0.0303030303030303,0.0,0.0,0.0,0.0,0.0,0.0,0.0,0.0,0.0,0.0,0.0,0.0,0.0,908.15,2.440999984741211
0.7827,0.0,0.0,0.0461,0.0668,0.0,0.0,0.0,0.0279999999999999,0.0,0.0,0.0,0.0,0.0,0.0,0.0,0.0,0.0,0.0,0.0,0.0,0.0,856.15,2.611999988555908
0.8346165383461654,0.0,0.0,0.0501949805019498,0.0768923107689231,0.0,0.0,0.0,0.0286971302869713,0.0,0.0,0.0,0.0,0.0,0.0,0.0,0.0,0.0,0.0,0.0,0.0,0.0,987.15,2.3919999599456787
0.8174182581741826,0.0,0.0,0.048995100489951,0.0831916808319168,0.0,0.0,0.0,0.0292970702929707,0.0,0.0,0.0,0.0,0.0,0.0,0.0,0.0,0.0,0.0,0.0,0.0,0.0,940.15,2.4560000896453857
0.7974797479747975,0.0,0.0,0.0531053105310531,0.0713071307130713,0.0,0.0,0.0,0.0276027602760276,0.0,0.0,0.0,0.0,0.0,0.0,0.0,0.0,0.0,0.0,0.0,0.0,0.0,900.15,2.61299991607666
0.7803,0.0,0.0,0.045,0.073,0.0,0.0,0.0754,0.0263,0.0,0.0,0.0,0.0,0.0,0.0,0.0,0.0,0.0,0.0,0.0,0.0,0.0,1056.15,2.36899995803833
0.722,0.0,0.0,0.0412999999999999,0.0687,0.0,0.0,0.1421,0.0259,0.0,0.0,0.0,0.0,0.0,0.0,0.0,0.0,0.0,0.0,0.0,0.0,0.0,1046.15,2.4149999618530273
0.6055999999999999,0.0,0.0,0.0352999999999999,0.0507999999999999,0.0,0.0,0.2856999999999999,0.0225999999999999,0.0,0.0,0.0,0.0,0.0,0.0,0.0,0.0,0.0,0.0,0.0,0.0,0.0,1026.15,2.5329999923706055
0.7910791079107911,0.0,0.0,0.0455045504550455,0.0767076707670767,0.0,0.0595059505950595,0.0,0.0272027202720272,0.0,0.0,0.0,0.0,0.0,0.0,0.0,0.0,0.0,0.0,0.0,0.0,0.0,1017.15,2.382999897003174
0.0,0.0,0.0,0.0,0.0,0.0,0.0,0.0,0.0,0.7,0.0,0.0,0.0,0.0,0.0,0.0,0.0,0.0,0.0,0.3,0.0,0.0,711.15,5.386000156402588
0.0,0.0,0.0,0.0,0.0,0.0,0.0,0.0,0.0,0.6,0.0,0.0,0.0,0.0,0.0,0.0,0.0,0.0,0.0,0.4,0.0,0.0,718.15,6.034999847412109
0.0,0.0,0.0,0.0,0.0,0.0,0.0,0.0,0.0,0.55,0.0,0.0,0.0,0.0,0.0,0.0,0.0,0.0,0.0,0.45,0.0,0.0,713.15,6.2230000495910645
0.0,0.0,0.0,0.0,0.0,0.0,0.0,0.0,0.0,0.5,0.0,0.0,0.0,0.0,0.0,0.0,0.0,0.0,0.0,0.5,0.0,0.0,693.15,6.625
0.0,0.0,0.0,0.0,0.0,0.0,0.0,0.0,0.0,0.4,0.0,0.0,0.0,0.0,0.0,0.0,0.0,0.0,0.0,0.6,0.0,0.0,628.15,7.301000118255615
0.0,0.0,0.0,0.0,0.0,0.0,0.0,0.0,0.0,0.27,0.0,0.0,0.0,0.0,0.0,0.0,0.0,0.0,0.0,0.73,0.0,0.0,613.15,7.789999961853027
0.7347,0.0,0.0,0.1531,0.0,0.0,0.0,0.0,0.0,0.102,0.0102,0.0,0.0,0.0,0.0,0.0,0.0,0.0,0.0,0.0,0.0,0.0,833.15,2.5299999713897705
0.82,0.0,0.0,0.05,0.01,0.0,0.0,0.0,0.0,0.12,0.0,0.0,0.0,0.0,0.0,0.0,0.0,0.0,0.0,0.0,0.0,0.0,803.15,2.2200000286102295
0.3574,0.0,0.0,0.0,0.0,0.0,0.0,0.0,0.0,0.0,0.0,0.0,0.0,0.0,0.0,0.2121,0.0,0.0,0.0,0.0,0.0,0.0,707.15,2.8299999237060547
0.4553999999999999,0.0,0.0,0.2743,0.0,0.0,0.0,0.0,0.0,0.0,0.0,0.0,0.0,0.0,0.0,0.2703,0.0,0.0,0.0,0.0,0.0,0.0,801.15,2.819999933242798
0.4275,0.0,0.0,0.0,0.0,0.0,0.0,0.0,0.0,0.0,0.0,0.0,0.0,0.0,0.0,0.241,0.0,0.0,0.0,0.0,0.0,0.0,692.15,2.7200000286102295
0.5124,0.0,0.0,0.0,0.0,0.0,0.0,0.0,0.1987,0.0,0.0,0.0,0.0,0.0,0.0,0.2889,0.0,0.0,0.0,0.0,0.0,0.0,852.15,2.680000066757202
0.0,0.6667000000000001,0.0,0.0,0.2221999999999999,0.0,0.0,0.0,0.0,0.0,0.0,0.0,0.0,0.0,0.0,0.0,0.0,0.0,0.0,0.0,0.0,0.0,833.15,2.740000009536743
0.0,0.6667000000000001,0.0,0.0,0.2221999999999999,0.0,0.0,0.0,0.0,0.0,0.1110999999999999,0.0,0.0,0.0,0.0,0.0,0.0,0.0,0.0,0.0,0.0,0.0,843.15,2.7799999713897705
0.0,0.5597,0.0,0.0,0.1866,0.0,0.0,0.0,0.0,0.0,0.1006,0.0,0.0,0.0,0.0,0.0,0.0,0.0,0.0,0.0,0.0,0.0,788.15,2.7899999618530273
0.0,0.5597,0.0,0.0,0.1866,0.0,0.0,0.0,0.0,0.0,0.1006,0.0,0.0,0.0,0.0,0.0,0.0,0.0,0.0,0.0,0.0,0.0,803.15,2.799999952316284
0.0,0.0,0.0,0.1765176517651765,0.0,0.0,0.0,0.0,0.0,0.0,0.0,0.0,0.0,0.0,0.0,0.0,0.0,0.0,0.0,0.0,0.0,0.0,463.15,2.5220000743865967
0.0,0.0,0.0,0.0,0.0,0.0,0.0,0.0,0.0,0.2178999999999999,0.0,0.1464,0.0,0.0,0.0,0.0,0.0,0.6357,0.0,0.0,0.0,0.0,585.15,6.900000095367432
0.0,0.0,0.0,0.0,0.0,0.0,0.0,0.0,0.0,0.2174782521747825,0.0,0.0557944205579442,0.0,0.0,0.0,0.0,0.0,0.6315368463153684,0.0,0.0,0.0,0.0,574.15,7.25
0.0,0.0,0.0,0.0,0.0,0.0,0.0,0.0,0.0,0.2153,0.0,0.1358,0.0,0.0,0.0,0.0,0.0,0.6279,0.0,0.021,0.0,0.0,588.15,6.960000038146973
0.0,0.0,0.0,0.0,0.0,0.0,0.0,0.0,0.0,0.2176217621762176,0.0,0.0931093109310931,0.0,0.0,0.0,0.0,0.0,0.6364636463646364,0.0,0.0528052805280528,0.0,0.0,588.15,7.25
0.0273,0.0,0.0,0.0,0.0,0.0,0.0,0.0,0.0,0.2075,0.0,0.1392,0.0,0.0,0.0,0.0206,0.0,0.6053999999999999,0.0,0.0,0.0,0.0,603.15,6.909999847412109
0.0280971902809719,0.0,0.0,0.0,0.0,0.0,0.0,0.0,0.0,0.206979302069793,0.0,0.1271872812718728,0.0,0.0,0.0,0.0210978902109789,0.0,0.6052394760523947,0.0,0.0113988601139886,0.0,0.0,597.15,7.079999923706055
0.0279999999999999,0.0,0.0,0.0,0.0,0.0,0.0,0.0,0.0,0.2073,0.0,0.0894,0.0,0.0,0.0,0.0210999999999999,0.0,0.6049,0.0,0.0113999999999999,0.0,0.0,587.15,6.909999847412109
0.0,0.0,0.0,0.0,0.0,0.0,0.0,0.0,0.0,0.204,0.0,0.0509,0.0,0.0,0.0,0.0,0.0,0.6930000000000001,0.0,0.0521,0.0,0.0,573.15,7.400000095367432
