Repository: dorukdogular/vitreos

# Data

## Source

Glass property data is sourced from the [SciGlass database](https://github.com/epam/SciGlass) (EPAM Systems), made available under the [Open Database License (ODbL)](https://opendatacommons.org/licenses/odbl/1-0/). Accessed via the [glasspy](https://github.com/drcassar/glasspy) Python library.

## Files tracked in git

| File | Description |
|---|---|
| `clean.csv` | Deduplicated glass-forming ability dataset (11858 rows) |
| `tg_dataset.csv` | 76377 glasses with Tg (K) and 22 oxide mol% features |
| `tg_density_dataset.csv` | 31173 glasses with both Tg (K) and density (g/cm³) |

File: data/tg_density_dataset.csv (part 29 of 109)
SiO2,P2O5,ZrO2,Na2O,Al2O3,Fe2O3,CaO,MgO,K2O,B2O3,BaO,ZnO,Li2O,SrO,La2O3,TiO2,Nb2O5,PbO,Sb2O3,Bi2O3,TeO2,Se,Tg,density
0.0,0.0,0.0,0.0,0.0,0.0,0.0,0.0,0.0,0.219,0.0,0.1457,0.0,0.0,0.0,0.0,0.0,0.6104,0.0,0.0,0.0,0.0,570.15,6.909999847412109
0.0,0.0,0.0,0.0,0.0,0.0,0.0,0.0,0.0,0.2179217921792179,0.0,0.1463146314631463,0.0,0.0,0.0,0.0,0.0,0.56015601560156,0.0,0.0,0.0,0.0,550.15,6.960000038146973
0.4,0.0,0.0,0.2,0.0,0.0,0.0,0.0,0.0,0.4,0.0,0.0,0.0,0.0,0.0,0.0,0.0,0.0,0.0,0.0,0.0,0.0,796.15,2.430000066757202
0.4,0.0,0.0,0.15,0.0,0.0,0.0,0.0,0.0,0.4,0.0,0.0,0.0,0.0,0.0,0.0,0.0,0.0,0.0,0.0,0.0,0.0,777.15,2.6500000953674316
0.4,0.0,0.0,0.1,0.0,0.0,0.0,0.0,0.0,0.4,0.0,0.0,0.0,0.0,0.0,0.0,0.0,0.0,0.0,0.0,0.0,0.0,766.15,2.7799999713897705
0.4,0.0,0.0,0.05,0.0,0.0,0.0,0.0,0.0,0.4,0.0,0.0,0.0,0.0,0.0,0.0,0.0,0.0,0.0,0.0,0.0,0.0,769.15,2.9700000286102295
0.4,0.0,0.0,0.0,0.0,0.0,0.0,0.0,0.0,0.4,0.0,0.0,0.0,0.0,0.0,0.0,0.0,0.0,0.0,0.0,0.0,0.0,793.15,3.0999999046325684
0.7229072290722908,0.0,0.0,0.1363013630136301,0.00590005900059,0.000190001900019,0.1291012910129101,0.00150001500015,0.0,0.0,0.0,0.0,0.0,0.0,0.0,0.0,0.0,0.0,0.0,0.0,0.0,0.0,823.15,2.515000104904175
0.5013498650134987,0.0,0.0,0.0,0.145985401459854,0.0,0.0,0.3056694330566943,0.0,0.0087991200879912,0.0,0.0,0.0,0.0,0.0,0.0381961803819618,0.0,0.0,0.0,0.0,0.0,0.0,1026.15,2.7829999923706055
0.4979497949794979,0.0,0.0,0.0,0.1449144914491449,0.0,0.0,0.3035303530353035,0.0,0.0087008700870087,0.0,0.0,0.0,0.0,0.0,0.0379037903790379,0.0,0.0,0.0,0.0,0.0,0.0,1018.15,2.86299991607666
0.4927492749274928,0.0,0.0,0.0,0.1434143414341434,0.0,0.0,0.3003300330033003,0.0,0.0086008600860086,0.0,0.0,0.0,0.0,0.0,0.0375037503750375,0.0,0.0,0.0,0.0,0.0,0.0,1008.15,2.8929998874664307
0.4842515748425158,0.0,0.0,0.0,0.140985901409859,0.0,0.0,0.2951704829517048,0.0,0.0084991500849915,0.0,0.0,0.0,0.0,0.0,0.0368963103689631,0.0,0.0,0.0,0.0,0.0,0.0,1007.15,2.913000106811523
0.48,0.0,0.0,0.0,0.084,0.0,0.0,0.236,0.0,0.0,0.0,0.2,0.0,0.0,0.0,0.0,0.0,0.0,0.0,0.0,0.0,0.0,858.15,3.0989999771118164
0.4217,0.0,0.0,0.0,0.0919,0.0,0.0,0.2864,0.0,0.0,0.0,0.2,0.0,0.0,0.0,0.0,0.0,0.0,0.0,0.0,0.0,0.0,703.15,3.0929999351501465
0.4584,0.0,0.0,0.0,0.0571,0.0,0.0,0.2845,0.0,0.0,0.0,0.2,0.0,0.0,0.0,0.0,0.0,0.0,0.0,0.0,0.0,0.0,878.15,3.191999912261963
0.504,0.0,0.0,0.0,0.115,0.0,0.0,0.181,0.0,0.0,0.0,0.2,0.0,0.0,0.0,0.0,0.0,0.0,0.0,0.0,0.0,0.0,823.15,2.9820001125335693
0.5246,0.0,0.0,0.0,0.0713999999999999,0.0,0.0,0.204,0.0,0.0,0.0,0.2,0.0,0.0,0.0,0.0,0.0,0.0,0.0,0.0,0.0,0.0,773.15,3.1700000762939453
0.4221999999999999,0.0,0.0,0.0,0.1639999999999999,0.0,0.0,0.2138,0.0,0.0,0.0,0.2,0.0,0.0,0.0,0.0,0.0,0.0,0.0,0.0,0.0,0.0,858.15,3.1670000553131104
0.6132,0.0,0.0,0.0,0.0463,0.0,0.0,0.1405,0.0,0.0,0.0,0.2,0.0,0.0,0.0,0.0,0.0,0.0,0.0,0.0,0.0,0.0,893.15,2.8910000324249268
0.6,0.0,0.0,0.0,0.1,0.0,0.0,0.1,0.0,0.0,0.0,0.2,0.0,0.0,0.0,0.0,0.0,0.0,0.0,0.0,0.0,0.0,913.15,2.933000087738037
0.0,0.5,0.0,0.0,0.0,0.0,0.0,0.0,0.5,0.0,0.0,0.0,0.0,0.0,0.0,0.0,0.0,0.0,0.0,0.0,0.0,0.0,501.15,2.375999927520752
0.017,0.555,0.0,0.0,0.068,0.0,0.0,0.0,0.36,0.0,0.0,0.0,0.0,0.0,0.0,0.0,0.0,0.0,0.0,0.0,0.0,0.0,591.15,2.4230000972747803
0.0421,0.5700999999999999,0.0,0.0,0.1012,0.0,0.0,0.0,0.2866,0.0,0.0,0.0,0.0,0.0,0.0,0.0,0.0,0.0,0.0,0.0,0.0,0.0,715.15,2.4600000381469727
0.0,0.625,0.0,0.0,0.125,0.0,0.0,0.0,0.25,0.0,0.0,0.0,0.0,0.0,0.0,0.0,0.0,0.0,0.0,0.0,0.0,0.0,767.15,2.4749999046325684
0.034,0.616,0.0,0.0,0.162,0.0,0.0,0.0,0.188,0.0,0.0,0.0,0.0,0.0,0.0,0.0,0.0,0.0,0.0,0.0,0.0,0.0,808.15,2.490000009536743
0.0063999999999999,0.6654,0.0,0.0,0.2612,0.0,0.0,0.0,0.0669999999999999,0.0,0.0,0.0,0.0,0.0,0.0,0.0,0.0,0.0,0.0,0.0,0.0,0.0,930.15,2.5360000133514404
0.0,0.5,0.0,0.0,0.0,0.0,0.0,0.5,0.0,0.0,0.0,0.0,0.0,0.0,0.0,0.0,0.0,0.0,0.0,0.0,0.0,0.0,838.15,2.364000082015991
0.019,0.519,0.0,0.0,0.076,0.0,0.0,0.386,0.0,0.0,0.0,0.0,0.0,0.0,0.0,0.0,0.0,0.0,0.0,0.0,0.0,0.0,881.15,2.4049999713897705
0.032,0.58,0.0,0.0,0.127,0.0,0.0,0.261,0.0,0.0,0.0,0.0,0.0,0.0,0.0,0.0,0.0,0.0,0.0,0.0,0.0,0.0,925.15,2.438999891281128
0.0,0.625,0.0,0.0,0.125,0.0,0.0,0.25,0.0,0.0,0.0,0.0,0.0,0.0,0.0,0.0,0.0,0.0,0.0,0.0,0.0,0.0,948.15,2.4679999351501465
0.04,0.612,0.0,0.0,0.178,0.0,0.0,0.17,0.0,0.0,0.0,0.0,0.0,0.0,0.0,0.0,0.0,0.0,0.0,0.0,0.0,0.0,981.15,2.490999937057495
0.0369,0.6577,0.0,0.0,0.2176,0.0,0.0,0.0877999999999999,0.0,0.0,0.0,0.0,0.0,0.0,0.0,0.0,0.0,0.0,0.0,0.0,0.0,0.0,1031.15,2.5369999408721924
0.0,0.5,0.0,0.0,0.0,0.0,0.0,0.0,0.0,0.0,0.5,0.0,0.0,0.0,0.0,0.0,0.0,0.0,0.0,0.0,0.0,0.0,756.15,3.7720000743865967
0.0,0.55,0.0,0.0,0.05,0.0,0.0,0.0,0.0,0.0,0.4,0.0,0.0,0.0,0.0,0.0,0.0,0.0,0.0,0.0,0.0,0.0,790.15,3.4570000171661377
0.0249,0.5456,0.0,0.0,0.1266,0.0,0.0,0.0,0.0,0.0,0.3029,0.0,0.0,0.0,0.0,0.0,0.0,0.0,0.0,0.0,0.0,0.0,821.15,3.174999952316284
0.0,0.625,0.0,0.0,0.125,0.0,0.0,0.0,0.0,0.0,0.25,0.0,0.0,0.0,0.0,0.0,0.0,0.0,0.0,0.0,0.0,0.0,838.15,3.0299999713897705
0.0372,0.6006,0.0,0.0,0.1578999999999999,0.0,0.0,0.0,0.0,0.0,0.2043,0.0,0.0,0.0,0.0,0.0,0.0,0.0,0.0,0.0,0.0,0.0,858.15,2.9140000343322754
0.0314999999999999,0.6713999999999999,0.0,0.0,0.1983999999999999,0.0,0.0,0.0,0.0,0.0,0.0986999999999999,0.0,0.0,0.0,0.0,0.0,0.0,0.0,0.0,0.0,0.0,0.0,944.15,2.7070000171661377
0.0,0.5,0.0,0.0,0.0,0.0,0.0,0.0,0.0,0.0,0.5,0.0,0.0,0.0,0.0,0.0,0.0,0.0,0.0,0.0,0.0,0.0,740.15,3.6700000762939458
0.0,0.4505450545054506,0.0,0.0,0.0,0.0,0.0,0.0,0.0,0.0,0.4505450545054506,0.0,0.0,0.0,0.0,0.0,0.0,0.0,0.0,0.0,0.0,0.0,764.15,3.7300000190734863
0.0,0.3902,0.0,0.0,0.0,0.0,0.0,0.0,0.0,0.0,0.3902,0.0,0.0,0.0,0.0,0.0,0.0,0.0,0.0,0.0,0.0,0.0,800.15,3.819999933242798
0.0,0.3151,0.0,0.0,0.0,0.0,0.0,0.0,0.0,0.0,0.3151,0.0,0.0,0.0,0.0,0.0,0.0,0.0,0.0,0.0,0.0,0.0,787.15,3.7799999713897705
0.0,0.2187781221877812,0.0,0.0,0.0,0.0,0.0,0.0,0.0,0.0,0.2187781221877812,0.0,0.0,0.0,0.0,0.0,0.0,0.0,0.0,0.0,0.0,0.0,751.15,3.650000095367432
0.0,0.0654,0.0,0.0,0.0,0.0,0.0,0.0,0.0,0.0,0.0654,0.0,0.0,0.0,0.0,0.0,0.0,0.0,0.0,0.0,0.0,0.0,703.15,3.3299999237060547
0.0,0.0909,0.0,0.0,0.0,0.0,0.0,0.0,0.0,0.0,0.0909,0.0,0.0,0.0,0.0,0.0,0.0,0.0,0.0,0.0,0.0,0.0,712.15,3.3949999809265137
0.0,0.0475999999999999,0.0,0.0,0.0,0.0,0.0,0.0,0.0,0.0,0.0475999999999999,0.0,0.0,0.0,0.0,0.0,0.0,0.0,0.0,0.0,0.0,0.0,699.15,3.2709999084472656
0.0,0.0,0.0,0.0,0.0,0.0,0.0,0.0,0.0,0.517,0.3329999999999999,0.0,0.0,0.0,0.0,0.0,0.0,0.0,0.0,0.0,0.0,0.0,873.15,3.869999885559082
0.0,0.0,0.0,0.0,0.0,0.0,0.0,0.0,0.0,0.517,0.0,0.0,0.0,0.0,0.0,0.0,0.0,0.3329999999999999,0.0,0.0,0.0,0.0,738.15,4.800000190734863
0.1,0.0,0.0,0.0,0.0,0.0,0.0,0.0,0.0,0.5670000000000001,0.25,0.0,0.0,0.0,0.0,0.0,0.0,0.083,0.0,0.0,0.0,0.0,833.15,3.819999933242798
0.1,0.0,0.0,0.0,0.0,0.0,0.0,0.0,0.0,0.5670000000000001,0.083,0.0,0.0,0.0,0.0,0.0,0.0,0.25,0.0,0.0,0.0,0.0,768.15,4.239999771118164
0.7234999999999999,0.0,0.0,0.0237999999999999,0.0,0.0,0.0,0.0,0.1173,0.0212,0.0960999999999999,0.0181,0.0,0.0,0.0,0.0,0.0,0.0,0.0,0.0,0.0,0.0,759.15,2.815000057220459
0.6756675667566757,0.0,0.0,0.0806080608060806,0.0306030603060306,0.0,0.0,0.0,0.058005800580058,0.0,0.1527152715271527,0.0,0.0,0.0,0.0,0.0,0.0,0.0,0.0,0.0,0.0,0.0,790.15,2.9159998893737793
0.712871287128713,0.0,0.0,0.0608060806080608,0.037003700370037,0.0,0.0,0.0,0.04000400040004,0.0,0.1229122912291229,0.0241024102410241,0.0,0.0,0.0,0.0,0.0,0.0,0.0,0.0,0.0,0.0,832.15,2.9159998893737793
0.675967596759676,0.0,0.0,0.0632063206320632,0.0384038403840384,0.0,0.0,0.0,0.0416041604160416,0.0,0.1534153415341534,0.025002500250025,0.0,0.0,0.0,0.0,0.0,0.0,0.0,0.0,0.0,0.0,814.15,3.052999973297119
0.6860313968603138,0.0,0.0,0.0599940005999399,0.0364963503649634,0.0,0.0,0.0,0.0631936806319368,0.0,0.0970902909709029,0.0548945105489451,0.0,0.0,0.0,0.0,0.0,0.0,0.0,0.0,0.0,0.0,804.15,2.890000104904175
0.6689,0.0,0.0,0.0584999999999999,0.0356,0.0,0.0,0.0,0.0616,0.0,0.0662,0.107,0.0,0.0,0.0,0.0,0.0,0.0,0.0,0.0,0.0,0.0,820.15,2.8399999141693115
0.6525652565256526,0.0,0.0,0.0571057105710571,0.0347034703470347,0.0,0.0,0.0,0.0601060106010601,0.0,0.0369036903690369,0.1565156515651565,0.0,0.0,0.0,0.0,0.0,0.0,0.0,0.0,0.0,0.0,849.15,2.8499999046325684
0.6079,0.0,0.0,0.0573,0.0348,0.0,0.0,0.0,0.0604,0.0,0.0278,0.2096,0.0,0.0,0.0,0.0,0.0,0.0,0.0,0.0,0.0,0.0,826.15,2.9700000286102295
0.6483,0.0,0.0,0.0567,0.0345,0.0,0.0,0.0,0.0596999999999999,0.0,0.0,0.1036999999999999,0.0,0.095,0.0,0.0,0.0,0.0,0.0,0.0,0.0,0.0,832.15,2.8499999046325684
0.6746000000000001,0.0,0.0,0.059,0.0359,0.0,0.0,0.0,0.0621,0.0,0.0525,0.036,0.0,0.0777,0.0,0.0,0.0,0.0,0.0,0.0,0.0,0.0,805.15,2.880000114440918
0.6640999999999999,0.0,0.0,0.0635,0.0394,0.0,0.0,0.0,0.0426,0.0,0.154,0.0250999999999999,0.0,0.0,0.0,0.0089,0.0,0.0,0.0,0.0,0.0,0.0,828.15,3.065000057220459
0.6543000000000001,0.0,0.0,0.0637,0.0395,0.0,0.0,0.0,0.0426999999999999,0.0,0.1543999999999999,0.0252,0.0,0.0,0.0,0.0178,0.0,0.0,0.0,0.0,0.0,0.0,835.15,3.0880000591278076
0.6447999999999999,0.0,0.0,0.0638999999999999,0.0389,0.0,0.0,0.0,0.0428999999999999,0.0,0.1549999999999999,0.0252999999999999,0.0,0.0,0.0,0.0267999999999999,0.0,0.0,0.0,0.0,0.0,0.0,839.15,3.086999893188477
0.6037396260373963,0.0,0.0,0.0645935406459354,0.0392960703929607,0.0,0.0,0.0,0.0424957504249575,0.0,0.1566843315668433,0.0255974402559744,0.0,0.0,0.0,0.0651934806519348,0.0,0.0,0.0,0.0,0.0,0.0,859.15,3.138999938964844
0.5924000000000001,0.0,0.0,0.0634,0.0385,0.0,0.0,0.0,0.0417,0.0,0.1332,0.0251,0.0,0.0,0.0,0.1033,0.0,0.0,0.0,0.0,0.0,0.0,890.15,3.0999999046325684
0.6812681268126813,0.0,0.033003300330033,0.0451045104510451,0.0135013501350135,0.0,0.0669066906690669,0.0669066906690669,0.0451045104510451,0.0,0.0033003300330033,0.0,0.0,0.0449044904490449,0.0,0.0,0.0,0.0,0.0,0.0,0.0,0.0,912.15,2.7200000286102295
0.6833000000000001,0.0,0.0331,0.0453,0.0135,0.0,0.0671,0.0671,0.0453,0.0,0.009,0.0,0.0,0.0363,0.0,0.0,0.0,0.0,0.0,0.0,0.0,0.0,909.15,2.7249999046325684
0.6833000000000001,0.0,0.0331,0.0453,0.0135,0.0,0.0671,0.0671,0.0453,0.0,0.0181,0.0,0.0,0.0272,0.0,0.0,0.0,0.0,0.0,0.0,0.0,0.0,899.15,2.73799991607666
0.6833683368336834,0.0,0.0331033103310331,0.0453045304530453,0.0135013501350135,0.0,0.0671067106710671,0.0671067106710671,0.0453045304530453,0.0,0.0226022602260226,0.0,0.0,0.0226022602260226,0.0,0.0,0.0,0.0,0.0,0.0,0.0,0.0,898.15,2.743000030517578
0.6833000000000001,0.0,0.0331,0.0453,0.0135,0.0,0.0671,0.0671,0.0453,0.0,0.0363,0.0,0.0,0.009,0.0,0.0,0.0,0.0,0.0,0.0,0.0,0.0,896.15,2.759999990463257
0.6825682568256828,0.0,0.033003300330033,0.0452045204520452,0.0135013501350135,0.0,0.0671067106710671,0.0671067106710671,0.0452045204520452,0.0,0.0453045304530453,0.0,0.0,0.001000100010001,0.0,0.0,0.0,0.0,0.0,0.0,0.0,0.0,894.15,2.7750000953674316
0.0,0.0,0.0,0.0,0.0,0.0,0.0,0.1,0.0,0.0,0.0,0.0,0.1,0.0,0.0,0.0,0.0,0.0,0.0,0.0,0.8,0.0,568.15,5.1519999504089355
0.0,0.0,0.0,0.1,0.0,0.0,0.0,0.1,0.0,0.0,0.0,0.0,0.0,0.0,0.0,0.0,0.0,0.0,0.0,0.0,0.8,0.0,574.15,5.064000129699707
0.0,0.0,0.0,0.0,0.0,0.0,0.0,0.1,0.1,0.0,0.0,0.0,0.0,0.0,0.0,0.0,0.0,0.0,0.0,0.0,0.8,0.0,563.15,4.896999835968018
0.0,0.0,0.0,0.15,0.0,0.0,0.0,0.15,0.0,0.0,0.0,0.0,0.0,0.0,0.0,0.0,0.0,0.0,0.0,0.0,0.7,0.0,570.15,4.739999771118164
0.0,0.0,0.0,0.0,0.0,0.0,0.0,0.15,0.15,0.0,0.0,0.0,0.0,0.0,0.0,0.0,0.0,0.0,0.0,0.0,0.7,0.0,554.15,4.513999938964844
0.0,0.0,0.0,0.0,0.0,0.0,0.0,0.0,0.0,0.0,0.1,0.0,0.1,0.0,0.0,0.0,0.0,0.0,0.0,0.0,0.8,0.0,558.15,5.314000129699707
0.0,0.0,0.0,0.1,0.0,0.0,0.0,0.0,0.0,0.0,0.1,0.0,0.0,0.0,0.0,0.0,0.0,0.0,0.0,0.0,0.8,0.0,553.15,5.210999965667725
0.0,0.0,0.0,0.0,0.0,0.0,0.0,0.0,0.1,0.0,0.1,0.0,0.0,0.0,0.0,0.0,0.0,0.0,0.0,0.0,0.8,0.0,548.15,5.048999786376953
0.0,0.0,0.0,0.0,0.0,0.0,0.0,0.0,0.0,0.0,0.15,0.0,0.15,0.0,0.0,0.0,0.0,0.0,0.0,0.0,0.7,0.0,553.15,5.113999843597412
0.0,0.0,0.0,0.0,0.0,0.0,0.0,0.0,0.0,0.0,0.0,0.1,0.1,0.0,0.0,0.0,0.0,0.0,0.0,0.0,0.8,0.0,548.15,5.301000118255615
0.0,0.0,0.0,0.1,0.0,0.0,0.0,0.0,0.0,0.0,0.0,0.1,0.0,0.0,0.0,0.0,0.0,0.0,0.0,0.0,0.8,0.0,554.15,5.184999942779541
0.0,0.0,0.0,0.0,0.0,0.0,0.0,0.0,0.1,0.0,0.0,0.1,0.0,0.0,0.0,0.0,0.0,0.0,0.0,0.0,0.8,0.0,553.15,5.010000228881836
0.0,0.0,0.0,0.0,0.0,0.0,0.0,0.0,0.0,0.0,0.0,0.15,0.15,0.0,0.0,0.0,0.0,0.0,0.0,0.0,0.7,0.0,541.15,5.0980000495910645
0.0,0.0,0.0,0.15,0.0,0.0,0.0,0.0,0.0,0.0,0.0,0.15,0.0,0.0,0.0,0.0,0.0,0.0,0.0,0.0,0.7,0.0,537.15,4.940999984741211
0.0,0.0,0.0,0.0,0.0,0.0,0.0,0.0,0.15,0.0,0.0,0.15,0.0,0.0,0.0,0.0,0.0,0.0,0.0,0.0,0.7,0.0,531.15,4.684000015258789
0.67,0.0,0.0,0.0,0.0,0.0,0.0,0.0,0.0,0.0,0.0,0.0,0.33,0.0,0.0,0.0,0.0,0.0,0.0,0.0,0.0,0.0,735.15,2.3510000705718994
0.67,0.0,0.0,0.0,0.03,0.0,0.0,0.0,0.0,0.0,0.0,0.0,0.3,0.0,0.0,0.0,0.0,0.0,0.0,0.0,0.0,0.0,739.15,2.359999895095825
0.67,0.0,0.0,0.0,0.06,0.0,0.0,0.0,0.0,0.0,0.0,0.0,0.27,0.0,0.0,0.0,0.0,0.0,0.0,0.0,0.0,0.0,757.15,2.364000082015991
0.67,0.0,0.0,0.0,0.09,0.0,0.0,0.0,0.0,0.0,0.0,0.0,0.24,0.0,0.0,0.0,0.0,0.0,0.0,0.0,0.0,0.0,803.15,2.371000051498413
0.67,0.0,0.0,0.0,0.12,0.0,0.0,0.0,0.0,0.0,0.0,0.0,0.21,0.0,0.0,0.0,0.0,0.0,0.0,0.0,0.0,0.0,830.15,2.380000114440918
0.67,0.0,0.0,0.0,0.15,0.0,0.0,0.0,0.0,0.0,0.0,0.0,0.18,0.0,0.0,0.0,0.0,0.0,0.0,0.0,0.0,0.0,878.15,2.384000062942505
0.67,0.0,0.0,0.0,0.165,0.0,0.0,0.0,0.0,0.0,0.0,0.0,0.165,0.0,0.0,0.0,0.0,0.0,0.0,0.0,0.0,0.0,953.15,2.38700008392334
0.67,0.0,0.0,0.0,0.18,0.0,0.0,0.0,0.0,0.0,0.0,0.0,0.15,0.0,0.0,0.0,0.0,0.0,0.0,0.0,0.0,0.0,1046.15,2.3959999084472656
0.67,0.0,0.0,0.0,0.19,0.0,0.0,0.0,0.0,0.0,0.0,0.0,0.14,0.0,0.0,0.0,0.0,0.0,0.0,0.0,0.0,0.0,1052.15,2.4149999618530273
0.67,0.0,0.0,0.0,0.2,0.0,0.0,0.0,0.0,0.0,0.0,0.0,0.13,0.0,0.0,0.0,0.0,0.0,0.0,0.0,0.0,0.0,1055.15,2.431999921798706
0.0,0.893,0.0,0.0,0.0,0.0,0.0,0.0,0.0,0.0,0.0,0.0,0.0,0.0,0.0,0.0,0.0,0.0,0.0,0.107,0.0,0.0,693.15,3.5230000019073486
0.0,0.871,0.0,0.0,0.0,0.0,0.0,0.0,0.0,0.0,0.0,0.0,0.0,0.0,0.0,0.0,0.0,0.0,0.0,0.129,0.0,0.0,763.15,3.714999914169311
0.0,0.8420000000000001,0.0,0.0,0.0,0.0,0.0,0.0,0.0,0.0,0.0,0.0,0.0,0.0,0.0,0.0,0.0,0.0,0.0,0.158,0.0,0.0,683.15,4.328000068664551
0.0,0.73,0.0,0.0,0.0,0.0,0.0,0.0,0.0,0.0,0.0,0.0,0.0,0.0,0.0,0.0,0.0,0.0,0.0,0.27,0.0,0.0,603.15,4.598999977111816
0.0,0.688,0.0,0.0,0.0,0.0,0.0,0.0,0.0,0.0,0.0,0.0,0.0,0.0,0.0,0.0,0.0,0.0,0.0,0.312,0.0,0.0,728.15,4.743000030517578
0.0,0.0,0.0,0.0,0.0,0.0,0.0,0.0,0.0,0.586,0.3319999999999999,0.0,0.0,0.0,0.0819999999999999,0.0,0.0,0.0,0.0,0.0,0.0,0.0,843.15,3.7699999809265137
0.0,0.0,0.0,0.0,0.0,0.0,0.0,0.0,0.0,0.586,0.3319999999999999,0.0,0.0,0.0,0.0,0.0,0.0,0.0,0.0,0.0,0.0,0.0,843.15,3.910000085830689
0.0,0.0,0.0819999999999999,0.0,0.0,0.0,0.0,0.0,0.0,0.586,0.332,0.0,0.0,0.0,0.0,0.0,0.0,0.0,0.0,0.0,0.0,0.0,843.15,3.569999933242798
0.0,0.0,0.0,0.0,0.0,0.0,0.0,0.0,0.0,0.586,0.3319999999999999,0.0,0.0,0.0,0.0,0.0819999999999999,0.0,0.0,0.0,0.0,0.0,0.0,843.15,3.380000114440918
0.0,0.0,0.0,0.0,0.0,0.0,0.0,0.0,0.0,0.586,0.3319999999999999,0.0,0.0,0.0,0.0,0.0,0.0,0.0,0.0,0.0,0.0,0.0,833.15,3.680000066757202
0.0,0.0,0.024,0.0,0.0,0.0,0.0,0.0,0.0,0.5489999999999999,0.427,0.0,0.0,0.0,0.0,0.0,0.0,0.0,0.0,0.0,0.0,0.0,813.15,3.839999914169311
0.0,0.0,0.0,0.0,0.0,0.0,0.0,0.0,0.0,0.5489999999999999,0.427,0.0,0.0,0.0,0.0,0.0,0.0,0.0,0.0,0.0,0.0,0.0,833.15,3.809999942779541
0.0,0.0,0.0,0.0,0.0,0.0,0.0,0.0,0.0,0.5948,0.4052,0.0,0.0,0.0,0.0,0.0,0.0,0.0,0.0,0.0,0.0,0.0,823.15,3.809999942779541
0.0,0.0,0.0,0.0,0.0,0.0,0.0,0.0,0.0,0.6169000000000001,0.3501,0.0,0.0,0.0,0.033,0.0,0.0,0.0,0.0,0.0,0.0,0.0,825.15,3.740000009536743
0.0,0.0,0.0,0.0,0.0,0.0,0.0,0.0,0.0,0.6663,0.2269,0.0,0.0,0.0,0.1067999999999999,0.0,0.0,0.0,0.0,0.0,0.0,0.0,833.15,3.6700000762939458
0.0,0.0,0.0,0.0,0.0,0.0,0.0,0.0,0.0,0.7243,0.0822,0.0,0.0,0.0,0.1935,0.0,0.0,0.0,0.0,0.0,0.0,0.0,853.15,3.619999885559082
0.0,0.0,0.0,0.0,0.0,0.0,0.0,0.0,0.0,0.6393360663933607,0.0,0.0,0.0,0.0,0.2276772322767723,0.0,0.0,0.132986701329867,0.0,0.0,0.0,0.0,853.15,3.910000085830689
0.0,0.0,0.0,0.0,0.0,0.0,0.0,0.0,0.0,0.6877,0.3123,0.0,0.0,0.0,0.0,0.0,0.0,0.0,0.0,0.0,0.0,0.0,839.15,3.3299999237060547
0.0,0.0,0.0,0.0,0.0,0.0,0.0,0.0,0.0,0.6169000000000001,0.3501,0.0,0.0,0.0,0.033,0.0,0.0,0.0,0.0,0.0,0.0,0.0,825.15,3.740000009536743
0.0,0.0,0.0,0.0,0.0,0.0,0.0,0.0,0.0,0.6264,0.2844,0.0,0.0,0.0,0.0892,0.0,0.0,0.0,0.0,0.0,0.0,0.0,813.15,3.990000009536743
0.0,0.0,0.0,0.0,0.0,0.0,0.0,0.0,0.0,0.5486,0.4150999999999999,0.0,0.0,0.0,0.0363,0.0,0.0,0.0,0.0,0.0,0.0,0.0,843.15,3.910000085830689
0.1043999999999999,0.0,0.0,0.0,0.0,0.0,0.0,0.0,0.0,0.4506,0.4092,0.0,0.0,0.0,0.0358,0.0,0.0,0.0,0.0,0.0,0.0,0.0,848.15,3.940000057220459
0.3046,0.0,0.0,0.0,0.0,0.0,0.0,0.0,0.0,0.2628,0.3977999999999999,0.0,0.0,0.0,0.0348,0.0,0.0,0.0,0.0,0.0,0.0,0.0,848.15,4.099999904632568
0.4939,0.0,0.0,0.0,0.0,0.0,0.0,0.0,0.0,0.0852,0.3871,0.0,0.0,0.0,0.0338,0.0,0.0,0.0,0.0,0.0,0.0,0.0,893.15,4.199999809265137
0.0,0.0,0.0,0.1538153815381538,0.0,0.0,0.0,0.1538153815381538,0.0,0.6923692369236923,0.0,0.0,0.0,0.0,0.0,0.0,0.0,0.0,0.0,0.0,0.0,0.0,756.15,2.3299999237060547
0.0,0.0,0.0,0.1538,0.0,0.0,0.0,0.1153999999999999,0.0,0.6923,0.0,0.0385,0.0,0.0,0.0,0.0,0.0,0.0,0.0,0.0,0.0,0.0,748.15,2.3499999046325684
0.0,0.0,0.0,0.1538153815381538,0.0,0.0,0.0,0.0769076907690769,0.0,0.6923692369236923,0.0,0.0769076907690769,0.0,0.0,0.0,0.0,0.0,0.0,0.0,0.0,0.0,0.0,739.15,2.4100000858306885
0.0,0.0,0.0,0.1538,0.0,0.0,0.0,0.0385,0.0,0.6923,0.0,0.1153999999999999,0.0,0.0,0.0,0.0,0.0,0.0,0.0,0.0,0.0,0.0,730.15,2.440000057220459
0.0,0.0,0.0,0.1538153815381538,0.0,0.0,0.0,0.0,0.0,0.6923692369236925,0.0,0.1538153815381538,0.0,0.0,0.0,0.0,0.0,0.0,0.0,0.0,0.0,0.0,723.15,2.509999990463257
0.0,0.0,0.0,0.1538153815381538,0.0,0.0,0.1538153815381538,0.0,0.0,0.6923692369236923,0.0,0.0,0.0,0.0,0.0,0.0,0.0,0.0,0.0,0.0,0.0,0.0,774.15,2.4100000858306885
0.0,0.0,0.0,0.1538,0.0,0.0,0.1153999999999999,0.0,0.0,0.6923,0.0,0.0,0.0,0.0,0.0,0.0,0.0,0.0,0.0,0.0,0.0,0.0,759.15,2.509999990463257
0.0,0.0,0.0,0.1538153815381538,0.0,0.0,0.0769076907690769,0.0,0.0,0.6923692369236923,0.0,0.0,0.0,0.0,0.0,0.0,0.0,0.0,0.0,0.0,0.0,0.0,749.15,2.609999895095825
0.0,0.0,0.0,0.1538,0.0,0.0,0.0385,0.0,0.0,0.6923,0.0,0.0,0.0,0.0,0.0,0.0,0.0,0.0,0.0,0.0,0.0,0.0,738.15,2.690000057220459
0.0,0.0,0.0,0.1538153815381538,0.0,0.0,0.0,0.0,0.0,0.6923692369236925,0.0,0.0,0.0,0.0,0.0,0.0,0.0,0.0,0.0,0.0,0.0,0.0,728.15,2.7899999618530273
0.0,0.0,0.0,0.1538153815381538,0.0,0.0,0.0,0.0,0.0,0.6923692369236925,0.0,0.0,0.0,0.1538153815381538,0.0,0.0,0.0,0.0,0.0,0.0,0.0,0.0,769.15,2.5999999046325684
0.0,0.0,0.0,0.1538,0.0,0.0,0.0,0.0,0.0,0.6923,0.0,0.0,0.0,0.1153999999999999,0.0,0.0,0.0,0.0385,0.0,0.0,0.0,0.0,743.15,2.7799999713897705
0.0,0.0,0.0,0.1538153815381538,0.0,0.0,0.0,0.0,0.0,0.6923692369236925,0.0,0.0,0.0,0.0769076907690769,0.0,0.0,0.0,0.0769076907690769,0.0,0.0,0.0,0.0,721.15,2.940000057220459
0.0,0.0,0.0,0.1538,0.0,0.0,0.0,0.0,0.0,0.6923,0.0,0.0,0.0,0.0385,0.0,0.0,0.0,0.1153999999999999,0.0,0.0,0.0,0.0,704.15,3.059999942779541
0.0,0.0,0.0,0.1538153815381538,0.0,0.0,0.0,0.0,0.0,0.6923692369236925,0.0,0.0,0.0,0.0,0.0,0.0,0.0,0.1538153815381538,0.0,0.0,0.0,0.0,675.15,3.2100000381469727
0.0,0.0,0.0,0.1538153815381538,0.0,0.0,0.0,0.0,0.0,0.6923692369236925,0.1538153815381538,0.0,0.0,0.0,0.0,0.0,0.0,0.0,0.0,0.0,0.0,0.0,756.15,2.9100000858306885
0.0,0.0,0.0,0.0,0.0,0.0,0.0,0.0,0.0,0.6129,0.0,0.0,0.0,0.0,0.1497,0.0,0.0,0.0,0.0,0.0,0.0,0.0,895.15,4.059999942779541
0.0,0.0,0.0,0.0,0.0,0.0,0.0,0.0,0.0,0.5314,0.0,0.0,0.0,0.0,0.1325,0.0,0.0,0.0,0.0,0.0,0.0,0.0,882.15,4.210000038146973
0.0,0.0,0.0,0.0,0.0,0.0,0.0,0.0,0.0,0.4231,0.0,0.0,0.0,0.0,0.0722999999999999,0.0,0.0,0.0,0.0,0.0,0.0,0.0,832.15,4.630000114440918
0.0,0.0,0.0,0.0,0.0,0.0,0.0,0.0,0.0,0.447955204479552,0.0,0.0,0.0,0.0,0.1148885111488851,0.0,0.0,0.0,0.0,0.0,0.0,0.0,843.15,4.590000152587891
0.0,0.0,0.0,0.0,0.0169,0.0,0.0,0.0,0.0,0.6779999999999999,0.3051,0.0,0.0,0.0,0.0,0.0,0.0,0.0,0.0,0.0,0.0,0.0,838.15,3.390000104904175
0.0,0.0,0.0,0.0,0.0,0.0,0.0,0.0,0.0,0.6779999999999999,0.3051,0.0,0.0,0.0,0.0169,0.0,0.0,0.0,0.0,0.0,0.0,0.0,851.15,3.5299999713897705
0.0,0.0,0.0,0.0,0.0,0.0,0.0,0.0,0.0,0.6667000000000001,0.3,0.0,0.0,0.0,0.0,0.0333,0.0,0.0,0.0,0.0,0.0,0.0,832.15,3.4000000953674316
0.0,0.0,0.0333,0.0,0.0,0.0,0.0,0.0,0.0,0.6667000000000001,0.3,0.0,0.0,0.0,0.0,0.0,0.0,0.0,0.0,0.0,0.0,0.0,841.15,3.450000047683716
0.0,0.0,0.0,0.0,0.0,0.0,0.0,0.0,0.0,0.6667000000000001,0.3,0.0,0.0,0.0,0.0,0.0,0.0,0.0,0.0,0.0,0.0,0.0,849.15,3.640000104904175
0.0,0.0,0.0,0.0,0.0,0.0,0.0,0.0,0.0,0.6779999999999999,0.3051,0.0,0.0,0.0,0.0,0.0,0.0,0.0,0.0,0.0,0.0,0.0,815.15,3.369999885559082
0.0,0.0,0.0,0.0,0.0,0.0,0.0,0.0,0.0,0.6779999999999999,0.3051,0.0,0.0,0.0,0.0,0.0,0.0169,0.0,0.0,0.0,0.0,0.0,837.15,3.450000047683716
0.0,0.0,0.0,0.0,0.0,0.0,0.0,0.0,0.0,0.6779999999999999,0.3051,0.0,0.0,0.0,0.0,0.0,0.0,0.0,0.0,0.0,0.0,0.0,838.15,3.559999942779541
0.0,0.0,0.0,0.0,0.0,0.0,0.0,0.0,0.0,0.6667000000000001,0.3,0.0,0.0,0.0,0.0,0.0,0.0,0.0,0.0,0.0,0.0,0.0,825.15,3.4200000762939453
0.0,0.0,0.0,0.0,0.0,0.0,0.0,0.0,0.0,0.6667000000000001,0.3,0.0,0.0,0.0,0.0,0.0,0.0,0.0,0.0,0.0,0.0,0.0,828.15,3.549999952316284
0.0,0.0,0.0,0.0,0.0,0.0,0.0,0.0,0.0,0.6779999999999999,0.3051,0.0,0.0,0.0,0.0,0.0,0.0,0.0,0.0,0.0,0.0,0.0,821.15,3.4800000190734863
0.0,0.0,0.0,0.0,0.0,0.0,0.0,0.0,0.0,0.6667000000000001,0.3,0.0,0.0,0.0,0.0,0.0,0.0,0.0333,0.0,0.0,0.0,0.0,816.15,3.5199999809265137
0.0,0.0,0.0,0.0,0.0,0.0,0.0,0.0,0.0,0.6779999999999999,0.3051,0.0,0.0,0.0,0.0,0.0,0.0,0.0,0.0,0.0169,0.0,0.0,815.15,3.5
0.0,0.0,0.0,0.0,0.0,0.0,0.0,0.0,0.0,0.6779999999999999,0.3051,0.0,0.0,0.0,0.0,0.0,0.0,0.0,0.0169,0.0,0.0,0.0,820.15,3.4000000953674316
0.0,0.0,0.0,0.0,0.0,0.0,0.0,0.0,0.0,0.6662,0.1613,0.0,0.0,0.0,0.1139,0.0,0.0,0.0,0.0,0.0,0.0,0.0,883.15,4.070000171661377
0.0,0.0,0.0,0.0,0.0,0.0,0.0,0.0,0.0,0.6542345765423457,0.0,0.0,0.0,0.0,0.1697830216978302,0.0,0.0,0.0,0.0,0.0,0.0,0.0,891.15,4.28000020980835
0.0,0.0,0.0,0.0,0.0,0.0,0.0,0.0,0.0,0.5091509150915091,0.0,0.0,0.0,0.0,0.1269126912691269,0.1109110911091109,0.0,0.0,0.0,0.0,0.0,0.0,856.15,4.400000095367432
0.0,0.0,0.0,0.0,0.0,0.0,0.0,0.0,0.0,0.4172,0.0,0.0,0.0,0.0,0.107,0.1818,0.0,0.0,0.0,0.0,0.0,0.0,841.15,4.510000228881836
0.0,0.0,0.0,0.0,0.0,0.0,0.0,0.0,0.0,0.4911491149114911,0.0,0.0,0.0,0.0,0.1259125912591259,0.0,0.09000900090009,0.0,0.0,0.0,0.0,0.0,850.15,4.619999885559082
0.0,0.0,0.0,0.0,0.0,0.0,0.0,0.0,0.0,0.4810999999999999,0.0,0.0,0.0,0.0,0.1234,0.0,0.0,0.0,0.0,0.0,0.0,0.0,840.15,4.929999828338623
0.0,0.0,0.0,0.0,0.0,0.0,0.0,0.0,0.0,0.3986398639863986,0.0,0.0,0.0,0.0,0.0681068106810681,0.139013901390139,0.0,0.0,0.0,0.0,0.0,0.0,817.15,4.690000057220459
0.0,0.0,0.0,0.0,0.0,0.0,0.0,0.0,0.0,0.4368999999999999,0.0,0.0,0.0,0.0,0.0672,0.0,0.0412,0.0,0.0,0.0,0.0,0.0,819.15,4.860000133514404
0.0,0.0,0.0,0.0,0.0,0.0,0.0,0.0,0.0,0.3466999999999999,0.1573999999999999,0.0,0.0,0.0,0.1110999999999999,0.2719999999999999,0.0,0.0,0.0,0.0,0.0,0.0,849.15,4.409999847412109
0.0,0.0,0.0,0.0,0.0,0.0,0.0,0.0,0.0,0.5186,0.3447,0.0,0.0,0.0,0.1367,0.0,0.0,0.0,0.0,0.0,0.0,0.0,825.15,4.110000133514404
0.0445044504450445,0.0,0.0,0.0,0.0,0.0,0.0,0.0,0.0,0.4848484848484848,0.337033703370337,0.0,0.0,0.0,0.1336133613361336,0.0,0.0,0.0,0.0,0.0,0.0,0.0,832.15,4.090000152587891
0.105010501050105,0.0,0.0,0.0,0.0,0.0,0.0,0.0,0.0,0.4388438843884389,0.3266326632663266,0.0,0.0,0.0,0.1295129512951295,0.0,0.0,0.0,0.0,0.0,0.0,0.0,842.15,4.079999923706055
0.0,0.0,0.0754,0.0,0.0,0.0,0.0,0.0,0.0,0.5341,0.0,0.0,0.0,0.0,0.2853,0.0,0.0,0.0,0.0,0.0,0.0,0.0,941.15,5.170000076293945
0.0,0.0,0.1441,0.0,0.0,0.0,0.0,0.0,0.0,0.5101,0.0,0.0,0.0,0.0,0.2453,0.0,0.0,0.0,0.0,0.0,0.0,0.0,932.15,5.170000076293945
0.0,0.0,0.0733999999999999,0.0,0.0,0.0,0.0,0.0,0.0,0.5194,0.0236,0.0,0.0,0.0,0.2496999999999999,0.0,0.0,0.0,0.0,0.0,0.0,0.0,929.15,5.099999904632568
0.1193880611938806,0.0,0.0727927207279272,0.0,0.0,0.0,0.0,0.0,0.0,0.412058794120588,0.0233976602339766,0.0,0.0,0.0,0.2476752324767523,0.0,0.0,0.0,0.0,0.0,0.0,0.0,951.15,5.239999771118164
0.0919091909190919,0.0,0.0747074707470747,0.0,0.0,0.0,0.0,0.0,0.0,0.423042304230423,0.024002400240024,0.0,0.0,0.0,0.2542254225422543,0.0,0.0,0.0,0.0,0.0,0.0,0.0,937.15,5.199999809265137
0.0901819636072785,0.0,0.0732853429314137,0.0,0.0,0.0,0.0,0.0,0.0,0.3890221955608878,0.0235952809438112,0.0,0.0,0.0,0.2493501299740052,0.0,0.0,0.0,0.0,0.0,0.0,0.0,939.15,5.25
0.1158115811581158,0.0,0.0706070607060705,0.0,0.0,0.0,0.0,0.0,0.0,0.3997399739973997,0.0794079407940794,0.0,0.0,0.0,0.2135213521352135,0.0,0.0,0.0,0.0,0.0,0.0,0.0,927.15,5.110000133514404
0.1124,0.0,0.0684999999999999,0.0,0.0,0.0,0.0,0.0,0.0,0.3881,0.1322,0.0,0.0,0.0,0.1814,0.0,0.0,0.0,0.0,0.0,0.0,0.0,929.15,5.090000152587891
0.0,0.0,0.0,0.0,0.0,0.0,0.0,0.0,0.0,0.5191,0.0,0.0,0.0,0.0,0.0,0.0,0.0,0.0,0.0,0.0,0.0,0.0,743.15,3.630000114440918
0.0,0.0,0.0,0.0,0.0,0.0,0.0,0.0,0.0,0.6267,0.0,0.0,0.0,0.0,0.0,0.0,0.0,0.0,0.0,0.0,0.0,0.0,733.15,3.3299999237060547
0.0,0.0,0.0,0.0,0.0,0.0,0.0,0.0,0.0,0.7158,0.0,0.0,0.0,0.0,0.0,0.0,0.0,0.0,0.0,0.0,0.0,0.0,713.15,3.0399999618530273
0.0,0.0,0.0,0.0,0.0,0.0,0.0,0.0,0.0,0.7907,0.0,0.0,0.0,0.0,0.0,0.0,0.0,0.0,0.0,0.0,0.0,0.0,693.15,2.819999933242798
0.0,0.0,0.0,0.0,0.0,0.0,0.0,0.0,0.0,0.6157,0.1398,0.0,0.0,0.0,0.0,0.0,0.0,0.0,0.0,0.0,0.0,0.0,753.15,3.4800000190734863
0.312,0.0,0.0,0.0,0.0,0.0,0.0,0.0,0.0,0.0,0.0,0.0,0.0,0.0,0.0,0.0,0.0,0.0,0.0,0.0,0.0,0.0,563.15,6.409999847412109
0.312,0.0,0.0,0.0,0.0,0.0,0.0,0.0,0.0,0.0,0.0,0.0,0.0,0.0,0.0,0.0,0.0,0.688,0.0,0.0,0.0,0.0,593.15,7.019999980926514
0.6829999999999999,0.0,0.0,0.276,0.0,0.0,0.0,0.0,0.0,0.0,0.0,0.0,0.0,0.0,0.0,0.0,0.0,0.0,0.0,0.0,0.0,0.0,675.15,2.75
0.6829999999999999,0.0,0.0,0.276,0.0,0.0,0.0,0.0,0.0,0.0,0.0,0.0,0.0,0.0,0.0,0.0,0.0,0.0409999999999999,0.0,0.0,0.0,0.0,705.15,2.7799999713897705
0.5815,0.0,0.0,0.0689,0.0,0.0,0.0,0.0,0.0,0.0,0.0,0.0,0.0,0.0,0.0,0.1255,0.0,0.2241,0.0,0.0,0.0,0.0,741.15,4.099999904632568
0.5497549754975498,0.0,0.0,0.1332133213321332,0.0,0.0,0.0,0.0,0.0,0.0,0.0,0.0,0.0,0.0,0.0,0.2067206720672067,0.0,0.0925092509250925,0.0,0.0,0.0,0.0,793.15,3.450000047683716
0.5506,0.0,0.0,0.1335,0.0,0.0,0.0,0.0,0.0,0.0,0.0,0.0,0.0,0.0,0.0,0.2071,0.0,0.0741,0.0,0.0,0.0,0.0,783.15,3.450000047683716
0.5826582658265826,0.0,0.0,0.1196119611961196,0.0,0.0,0.0,0.0,0.0,0.0,0.0,0.0,0.0,0.0,0.0,0.1641164116411641,0.0,0.0981098109810981,0.0,0.0,0.0,0.0,739.15,3.569999933242798
0.6377362263773623,0.0,0.0,0.1046895310468953,0.0,0.0,0.0,0.0,0.0,0.0,0.0,0.0,0.0,0.0,0.0,0.1916808319168083,0.0,0.0344965503449655,0.0,0.0,0.0,0.0,783.15,3.069999933242798
0.5971,0.0,0.0,0.1578999999999999,0.0,0.0,0.0,0.0,0.0,0.0,0.0,0.0,0.0,0.0,0.0,0.245,0.0,0.0,0.0,0.0,0.0,0.0,863.15,2.7200000286102295
0.6140614061406141,0.0,0.0,0.1623162316231623,0.0,0.0,0.0,0.0,0.0,0.0,0.0,0.0,0.0,0.0,0.0,0.2099209920992099,0.0,0.0,0.0,0.0,0.0,0.0,833.15,2.799999952316284
0.6427357264273573,0.0,0.0,0.1557844215578442,0.0,0.0,0.0,0.0,0.0,0.0,0.0,0.0,0.0,0.0,0.0,0.2014798520147985,0.0,0.0,0.0,0.0,0.0,0.0,863.15,2.6600000858306885
0.4788,0.0,0.0,0.0,0.0,0.0,0.0,0.0,0.0,0.0,0.0,0.0,0.0,0.0,0.0,0.2241,0.0,0.0,0.0,0.0,0.0,0.0,696.15,2.690000057220459
0.5911,0.0,0.0,0.0,0.0,0.0,0.0,0.0,0.0,0.0,0.0,0.0,0.0,0.0,0.0,0.1906,0.0,0.0,0.0,0.0,0.0,0.0,741.15,2.609999895095825
0.5374,0.0,0.0,0.0,0.0,0.0,0.0,0.0,0.0,0.0,0.0,0.0,0.0,0.0,0.0,0.1902,0.0,0.0,0.0,0.0,0.0,0.0,731.15,2.640000104904175
0.5465,0.0,0.0,0.0,0.0,0.0,0.0,0.0,0.0,0.0,0.0,0.0,0.0,0.0,0.0,0.1818,0.0,0.0,0.0,0.0,0.0,0.0,733.15,2.619999885559082
0.0,0.458045804580458,0.0,0.0,0.0708070807080708,0.0,0.0,0.0,0.0,0.0,0.4711471147114712,0.0,0.0,0.0,0.0,0.0,0.0,0.0,0.0,0.0,0.0,0.0,813.15,3.5899999141693115
0.6577657765776578,0.0,0.0,0.1506150615061506,0.0,0.0,0.0,0.0,0.0338033803380338,0.0722072207220722,0.0,0.0,0.0,0.0,0.0,0.0,0.0,0.0,0.0,0.0,0.0,0.0,737.15,2.380000114440918
0.6577657765776578,0.0,0.0,0.1506150615061506,0.0,0.0,0.0,0.0,0.0,0.0722072207220722,0.0,0.0,0.0,0.0,0.0,0.0,0.0,0.0,0.0,0.0,0.0,0.0,729.15,2.759999990463257
0.6362,0.0,0.0,0.1457,0.0,0.0,0.0,0.0,0.0,0.0699,0.0,0.0,0.0,0.0,0.0,0.0,0.0,0.0654,0.0,0.0,0.0,0.0,723.15,2.950000047683716
0.6577657765776578,0.0,0.0,0.1506150615061506,0.0,0.0,0.0,0.0,0.0,0.0722072207220722,0.0,0.0,0.0,0.0,0.0,0.0,0.0,0.0,0.0,0.0338033803380338,0.0,0.0,755.15,2.8399999141693115
0.6362,0.0,0.0,0.1457,0.0,0.0,0.0,0.0,0.0,0.0699,0.0,0.0,0.0,0.0,0.0,0.0654,0.0,0.0,0.0,0.0,0.0,0.0,820.15,2.5199999809265137
0.0,0.2634999999999999,0.0,0.0,0.0877999999999999,0.0,0.0,0.0,0.0,0.0,0.0,0.0,0.0,0.0,0.0,0.1756999999999999,0.0,0.0,0.0,0.0,0.0,0.0,701.15,2.9000000953674316
0.0,0.2635263526352635,0.0,0.0,0.0878087808780878,0.0,0.0,0.0,0.0,0.0,0.0,0.0,0.0,0.0,0.0,0.1351135113511351,0.0,0.0,0.0,0.0,0.0,0.0,677.15,2.950000047683716
0.0,0.2635263526352635,0.0,0.0,0.0878087808780878,0.0,0.0,0.0,0.0,0.0,0.0,0.0,0.0,0.0,0.0,0.1081108110811081,0.0,0.0,0.0,0.0,0.0,0.0,658.15,2.9600000381469727
0.0,0.298970102989701,0.0,0.0,0.0996900309969003,0.0,0.0,0.0,0.0,0.0,0.0,0.0,0.0,0.0,0.0,0.1118888111188881,0.0,0.0,0.0,0.0,0.0,0.0,682.15,2.859999895095825
0.0,0.3063306330633062,0.0,0.0,0.1021102110211021,0.0,0.0,0.0,0.0,0.0,0.0,0.0,0.0,0.0,0.0,0.0986098609860986,0.0,0.0,0.0,0.0,0.0,0.0,677.15,2.8499999046325684
0.0,0.2845,0.0,0.0,0.0948,0.0,0.0,0.0,0.0,0.0,0.0,0.0,0.0,0.0,0.0,0.069,0.0,0.0,0.0,0.0,0.0,0.0,653.15,2.930000066757202
0.0,0.0,0.0,0.0,0.0,0.0,0.0,0.25,0.0,0.625,0.0,0.0,0.0,0.0,0.125,0.0,0.0,0.0,0.0,0.0,0.0,0.0,942.15,3.4700000286102295
0.0,0.0,0.0,0.0,0.0,0.0,0.0,0.2469,0.0,0.6173,0.0,0.0,0.0,0.0,0.1110999999999999,0.0247,0.0,0.0,0.0,0.0,0.0,0.0,940.15,3.5199999809265137
0.0,0.0,0.0,0.0,0.0,0.0,0.0,0.2438756124387561,0.0,0.6097390260973902,0.0,0.0,0.0,0.0,0.0975902409759024,0.0487951204879512,0.0,0.0,0.0,0.0,0.0,0.0,939.15,3.5399999618530273
0.0,0.0,0.0,0.0,0.0,0.0,0.0,0.241,0.0,0.6023999999999999,0.0,0.0,0.0,0.0,0.0842999999999999,0.0722999999999999,0.0,0.0,0.0,0.0,0.0,0.0,938.15,3.549999952316284
0.0,0.0,0.0,0.0,0.0,0.0,0.0,0.2381238123812381,0.0,0.5952595259525953,0.0,0.0,0.0,0.0,0.0714071407140714,0.0952095209520952,0.0,0.0,0.0,0.0,0.0,0.0,933.15,3.569999933242798
0.0,0.0,0.0,0.0,0.0,0.0,0.0,0.2469,0.0,0.6173,0.0,0.0,0.0,0.0,0.1110999999999999,0.0,0.0247,0.0,0.0,0.0,0.0,0.0,933.15,3.630000114440918
0.0,0.0,0.0,0.0,0.0,0.0,0.0,0.2438756124387561,0.0,0.6097390260973902,0.0,0.0,0.0,0.0,0.0975902409759024,0.0,0.0487951204879512,0.0,0.0,0.0,0.0,0.0,924.15,3.6700000762939458
0.0,0.0,0.0,0.0,0.0,0.0,0.0,0.241,0.0,0.6023999999999999,0.0,0.0,0.0,0.0,0.0842999999999999,0.0,0.0722999999999999,0.0,0.0,0.0,0.0,0.0,921.15,3.7100000381469727
0.0,0.0,0.0,0.0,0.0,0.0,0.0,0.2381238123812381,0.0,0.5952595259525953,0.0,0.0,0.0,0.0,0.0714071407140714,0.0,0.0952095209520952,0.0,0.0,0.0,0.0,0.0,916.15,3.759999990463257
0.7143,0.0,0.0,0.2857,0.0,0.0,0.0,0.0,0.0,0.0,0.0,0.0,0.0,0.0,0.0,0.0,0.0,0.0,0.0,0.0,0.0,0.0,741.15,2.4600000381469727
0.5556,0.0,0.0,0.4443999999999999,0.0,0.0,0.0,0.0,0.0,0.0,0.0,0.0,0.0,0.0,0.0,0.0,0.0,0.0,0.0,0.0,0.0,0.0,688.15,2.5399999618530273
0.5,0.0,0.0,0.5,0.0,0.0,0.0,0.0,0.0,0.0,0.0,0.0,0.0,0.0,0.0,0.0,0.0,0.0,0.0,0.0,0.0,0.0,661.15,2.559999942779541
0.4545,0.0,0.0,0.5455,0.0,0.0,0.0,0.0,0.0,0.0,0.0,0.0,0.0,0.0,0.0,0.0,0.0,0.0,0.0,0.0,0.0,0.0,694.15,2.559999942779541
0.4167,0.0,0.0,0.5832999999999999,0.0,0.0,0.0,0.0,0.0,0.0,0.0,0.0,0.0,0.0,0.0,0.0,0.0,0.0,0.0,0.0,0.0,0.0,664.15,2.5
0.3846,0.0,0.0,0.6154,0.0,0.0,0.0,0.0,0.0,0.0,0.0,0.0,0.0,0.0,0.0,0.0,0.0,0.0,0.0,0.0,0.0,0.0,626.15,2.4700000286102295
0.3571,0.0,0.0,0.6429,0.0,0.0,0.0,0.0,0.0,0.0,0.0,0.0,0.0,0.0,0.0,0.0,0.0,0.0,0.0,0.0,0.0,0.0,619.15,2.5299999713897705
0.3333,0.0,0.0,0.6667000000000001,0.0,0.0,0.0,0.0,0.0,0.0,0.0,0.0,0.0,0.0,0.0,0.0,0.0,0.0,0.0,0.0,0.0,0.0,599.15,2.490000009536743
0.3125,0.0,0.0,0.6875,0.0,0.0,0.0,0.0,0.0,0.0,0.0,0.0,0.0,0.0,0.0,0.0,0.0,0.0,0.0,0.0,0.0,0.0,579.15,2.490000009536743
0.0,0.0,0.0,0.0,0.0,0.0,0.0,0.0,0.0,0.0,0.0,0.0,0.0,0.0,0.0,0.0,0.0,0.0,0.0,0.17,0.5,0.0,685.15,5.754633903503418
0.0,0.0,0.0,0.0,0.0,0.0,0.0,0.0,0.0,0.0,0.0,0.0,0.0,0.0,0.0,0.0,0.0,0.0,0.0,0.14,0.57,0.0,670.15,6.917734146118164
0.0,0.0,0.0,0.0,0.0,0.0,0.0,0.0,0.0,0.0,0.0,0.0,0.0,0.0,0.0,0.0,0.0,0.0,0.0,0.13,0.6,0.0,656.15,6.820351600646973
0.0,0.0,0.0,0.0,0.0,0.0,0.0,0.0,0.0,0.0,0.0,0.0,0.0,0.0,0.0,0.0,0.0,0.0,0.0,0.1,0.6,0.0,669.15,6.706008434295654
0.0,0.0,0.0,0.0,0.0,0.0,0.0,0.0,0.0,0.0,0.0,0.0,0.0,0.0,0.0,0.0,0.0,0.0,0.0,0.09,0.65,0.0,653.15,6.559140682220459
0.0,0.0,0.0,0.0,0.0,0.0,0.0,0.0,0.0,0.0,0.0,0.0,0.0,0.0,0.0,0.0,0.0,0.0,0.0,0.08,0.7,0.0,647.15,6.472575664520264
0.0,0.0,0.0,0.0,0.0,0.0,0.0,0.0,0.0,0.0,0.0,0.0,0.0,0.0,0.0,0.0,0.0,0.0,0.0,0.06,0.75,0.0,632.15,6.264996528625488
0.0,0.0,0.0,0.0,0.0,0.0,0.0,0.0,0.0,0.0,0.0,0.0,0.0,0.0,0.0,0.0,0.0,0.0,0.0,0.05,0.8,0.0,629.15,6.150818347930908
0.0,0.0,0.0,0.0,0.0,0.0,0.0,0.0,0.0,0.0,0.0,0.0,0.0,0.0,0.0,0.0,0.0,0.0,0.0,0.0791999999999999,0.6139,0.0,660.15,6.603885650634766
0.0,0.0,0.0,0.0,0.0,0.0,0.0,0.0,0.0,0.0,0.0,0.0,0.0,0.0,0.0,0.0,0.0,0.0,0.0,0.07,0.65,0.0,660.15,6.492705345153809
0.0,0.0,0.0,0.0,0.0,0.0,0.0,0.0,0.0,0.0,0.0,0.0,0.0,0.0,0.0,0.0,0.0,0.0,0.0,0.06,0.7,0.0,641.15,6.383046627044678
0.0,0.0,0.0,0.0,0.0,0.0,0.0,0.0,0.0,0.0,0.0,0.0,0.0,0.0,0.0,0.0,0.0,0.0,0.0,0.048,0.76,0.0,630.15,6.2309956550598145
0.5952595259525953,0.0,0.0,0.1423142314231423,0.0466046604660466,0.0,0.0,0.0,0.0792079207920792,0.0,0.0,0.0,0.0,0.0,0.0,0.1359135913591359,0.0,0.0,0.0007000700070007,0.0,0.0,0.0,831.15,2.609999895095825
0.5982076773819288,0.0,0.0056010081814726,0.0897161489068032,0.0545098117661179,0.0,0.0,0.0,0.1033185973475225,0.0,0.0,0.0,0.0,0.0,0.0,0.1479266267928227,0.0,0.0,0.0007201296233321,0.0,0.0,0.0,848.15,2.609999895095825
0.6133674704217463,0.0,0.0,0.141315544709918,0.0264029043194751,0.0,0.0,0.0,0.1001110122113432,0.0,0.0,0.0,0.0,0.0,0.0,0.1181129924291672,0.0,0.0,0.0006900759083499,0.0,0.0,0.0,798.15,2.5999999046325684
0.6723,0.0,0.0,0.1472,0.0192,0.0,0.0,0.0,0.0553,0.0,0.0,0.0,0.0,0.0,0.0,0.106,0.0,0.0,0.0,0.0,0.0,0.0,814.15,2.569999933242798
0.6551065510655106,0.0,0.0,0.09740097400974,0.03290032900329,0.0,0.0,0.0,0.07120071200712,0.0,0.0,0.0,0.0,0.0,0.0,0.1427014270142701,0.0,0.0,0.000690006900069,0.0,0.0,0.0,855.15,2.5899999141693115
0.6182,0.0,0.0,0.1205,0.0466,0.0,0.0,0.0,0.0865,0.0,0.0,0.0,0.0,0.0,0.0,0.1275,0.0,0.0,0.0007,0.0,0.0,0.0,830.15,2.5899999141693115
0.3923686105111592,0.0,0.0293976481881449,0.0,0.0622950163986881,0.0,0.0,0.0,0.0,0.19538436925046,0.2602791776657868,0.0010999120070394,0.0,0.0,0.0005599552035837,0.0340972722182225,0.0,0.0,0.0006199504039676,0.0,0.0,0.0,910.15,3.566999912261963
0.4208420842084209,0.0,0.0047004700470047,0.0,0.038003800380038,0.0,0.0,0.0,0.0,0.1879187918791879,0.3286328632863287,0.0071007100710071,0.0,0.0,0.0086008600860086,0.0012001200120012,0.0,0.0,0.0005000500050005,0.0,0.0,0.0,906.15,3.819000005722046
0.485090298194036,0.0,0.0078998420031599,0.0,0.0346993060138797,0.0,0.0,0.0,0.0,0.1712965740685186,0.2534949301013979,0.0433991320173596,0.0,0.0,0.0002699946001079,0.0010999780004399,0.0,0.0,0.0004499910001799,0.0,0.0,0.0,914.15,3.6029999256134033
0.501855204072448,0.0,0.0007400814089549,0.0,0.0134014741621578,0.0,0.0,0.0,0.0,0.1575173269059596,0.3099340927502025,0.0123013531488463,0.0,0.0,0.0002800308033883,0.0011001210133114,0.0,0.0,0.0004700517056876,0.0,0.0,0.0,919.15,3.7660000324249263
0.4560775331806407,0.0,0.0044007481271816,0.0,0.0430073112429112,0.0,0.0,0.0,0.0,0.1771301121190602,0.2859486112639148,0.0258043867457467,0.0,0.0,0.0011001870317954,0.0011001870317954,0.0,0.0,0.00063010711821,0.0,0.0,0.0,903.15,3.634999990463257
0.4677859664210073,0.0,0.0006899793006209,0.0,0.033398998030059,0.0,0.0,0.0,0.0,0.1650950471485855,0.2443926682199533,0.0418987430377088,0.0,0.0,0.0002599922002339,0.0010999670009899,0.0,0.0,0.0005799826005219,0.0,0.0,0.0,903.15,3.546999931335449
0.5076355344874142,0.0,0.0007500525036752,0.0,0.0045003150220515,0.0,0.0,0.0,0.0,0.1593111517806246,0.3135219465362576,0.0057003990279319,0.0,0.0,0.0045003150220515,0.0012000840058804,0.0,0.0,0.0004800336023521,0.0,0.0,0.0,927.15,3.7839999198913574
0.4250702450828442,0.0,0.0036997410181287,0.0293979421440499,0.0402971791974561,0.0,0.0,0.0,0.0193986420950533,0.1702880798344116,0.2854800163988521,0.005599608027438,0.0,0.0,0.0013999020068595,0.0068995170338076,0.0,0.0,0.0004699671023028,0.0,0.0,0.0,862.15,3.61299991607666
0.4146704939839772,0.0,0.0052008841503055,0.0,0.022603842653251,0.0,0.0329055939509716,0.0206035025954412,0.0,0.1590270345958813,0.3009511616974885,0.0113019213266255,0.0,0.0,0.0071012072052248,0.0104017683006111,0.0,0.0,0.00063010711821,0.0,0.0,0.0,900.15,3.799999952316284
0.46863749099928,0.0,0.0006900552044163,0.0,0.0335026802144171,0.0,0.0,0.0,0.0,0.1642131370509641,0.2449195935674854,0.0419033522681814,0.0,0.0,0.0002600208016641,0.0005300424033922,0.0,0.0,0.0004400352028162,0.0,0.0,0.0,895.15,3.5309998989105225
0.528168309901406,0.0,6.999580025198489e-05,0.0,0.0452972821630702,0.0,0.0,0.0,0.0,0.1519908805471671,0.2707837529748215,0.0002199868007919,0.0,0.0,0.0,0.0027998320100793,0.0,0.0,0.0006699598024118,0.0,0.0,0.0,919.15,3.490999937057495
0.5113511351135114,0.0,0.0001500150015001,0.0,0.0395039503950395,0.0,0.0,0.0,0.0,0.1621162116211621,0.2763276327632762,0.0055005500550055,0.0,0.0,0.0,0.0045004500450045,0.0,0.0,0.0005500550055005,0.0,0.0,0.0,920.15,3.5299999713897705
0.4918,0.0,0.00037,0.003,0.0458999999999999,0.0,0.0,0.0,0.0,0.1265,0.2963,0.0338,0.0,0.0,0.0,0.0017,0.0,0.0,0.00063,0.0,0.0,0.0,914.15,3.6670000553131104
0.5261947380526195,0.0,0.0020999790002099,0.0070999290007099,0.0484995150048499,0.0,0.0,0.0,0.0,0.1521984780152198,0.2614973850261498,0.0010999890001099,0.0,0.0,0.0,0.0005499945000549,0.0,0.0,0.0007599924000759,0.0,0.0,0.0,919.15,3.4649999141693115
0.4778904421911563,0.0,0.0021999560008799,0.0,0.0527989440211195,0.0,0.0,0.0,0.0190996180076398,0.1674966500669986,0.2632947341053179,0.0120997580048399,0.0,0.0,0.0,0.0044999100017999,0.0,0.0,0.0006199876002479,0.0,0.0,0.0,908.15,3.4749999046325684
0.499509990199804,0.0,0.00110002200044,0.00880017600352,0.0357007140142802,0.0,0.0,0.0,0.00480009600192,0.130602612052241,0.2907058141162823,0.0246004920098401,0.0,0.0,0.0,0.00340006800136,0.0,0.0,0.000780015600312,0.0,0.0,0.0,905.15,3.651999950408935
0.0173006920276811,0.0,0.0456018240729629,0.0,0.0,0.0,0.1021040841633665,0.0,0.0,0.641525661026441,0.0,0.0640025601024041,0.0,0.0,0.1278051122044881,0.00130005200208,0.0,0.0,0.000360014400576,0.0,0.0,0.0,919.15,3.660000085830689
0.1318986810131898,0.0,0.0498995010049899,0.0,0.0,0.0,0.1428985710142898,0.0883991160088399,0.0,0.3709962900370996,0.0,0.1093989060109398,0.0,0.0257997420025799,0.0792992070079299,0.0010999890001099,0.0,0.0,0.0003099969000309,0.0,0.0,0.0,888.15,3.700000047683716
0.0568056805680568,0.0,0.0284028402840284,0.0,0.0,0.0,0.1405140514051405,0.0869086908690869,0.0,0.5396539653965396,0.0,0.0430043004300429,0.0,0.0254025402540254,0.0779077907790779,0.0011001100110011,0.0,0.0,0.0003000300030003,0.0,0.0,0.0,907.15,3.4100000858306885
0.1566905985640861,0.0,0.0720956742595444,0.0,0.0,0.0,0.1025938443693378,0.0,0.0,0.4491730496170229,0.0,0.0513969161850288,0.0,0.0,0.1283922964622122,0.0392976421414715,0.0,0.0,0.0003599784012959,0.0,0.0,0.0,925.15,3.880000114440918
0.0564056405640564,0.0,0.0282028202820282,0.0,0.0,0.0,0.1395139513951395,0.0862086208620862,0.0,0.5367536753675368,0.0,0.0427042704270427,0.0,0.0,0.0773077307730773,0.0326032603260326,0.0,0.0,0.0003000300030003,0.0,0.0,0.0,907.15,3.390000104904175
0.0478028681720903,0.0,0.0490029401764105,0.0,0.0,0.0,0.1323079384763086,0.0,0.0,0.5514330859851592,0.0,0.0717043022581354,0.0,0.009500570034202,0.106906414384863,0.0310018601116067,0.0,0.0,0.000340020401224,0.0,0.0,0.0,986.15,3.0199999809265137
0.0608036482188931,0.0,0.051203072184331,0.0,0.0,0.0,0.1320079204752285,0.0,0.0,0.5498329899793988,0.0,0.0715042902574154,0.0,0.009500570034202,0.1063063783827029,0.0185011100666039,0.0,0.0,0.000340020401224,0.0,0.0,0.0,986.15,3.0
0.0980970570882873,0.0,0.0501984940451786,0.0,0.0,0.0,0.1271961841144765,0.0471985840424787,0.0,0.4725858224253271,0.0,0.0875973720788376,0.0,0.0,0.1000969970900872,0.0166994990150295,0.0,0.0,0.0003299901002969,0.0,0.0,0.0,895.15,3.700000047683716
0.5000499950005,0.0,0.0532946705329467,0.0798920107989201,0.0,0.0,0.0,0.0,0.018998100189981,0.0495950404959504,0.173982601739826,0.0,0.0272972702729727,0.0,0.0387961203879612,0.0580941905809418,0.0,0.0,0.0,0.0,0.0,0.0,841.15,3.690000057220459
