Repository: dorukdogular/vitreos

# Data

## Source

Glass property data is sourced from the [SciGlass database](https://github.com/epam/SciGlass) (EPAM Systems), made available under the [Open Database License (ODbL)](https://opendatacommons.org/licenses/odbl/1-0/). Accessed via the [glasspy](https://github.com/drcassar/glasspy) Python library.

## Files tracked in git

| File | Description |
|---|---|
| `clean.csv` | Deduplicated glass-forming ability dataset (11858 rows) |
| `tg_dataset.csv` | 76377 glasses with Tg (K) and 22 oxide mol% features |
| `tg_density_dataset.csv` | 31173 glasses with both Tg (K) and density (g/cm³) |

File: data/tg_density_dataset.csv (part 30 of 109)
SiO2,P2O5,ZrO2,Na2O,Al2O3,Fe2O3,CaO,MgO,K2O,B2O3,BaO,ZnO,Li2O,SrO,La2O3,TiO2,Nb2O5,PbO,Sb2O3,Bi2O3,TeO2,Se,Tg,density
0.7133927410563373,0.0,0.0,0.1263164211347475,0.0117015211977557,0.0003700481062538,0.087411363477252,0.0549071379279306,0.0044005720743696,0.0,0.0,0.0,0.0,0.0,0.0,0.0,0.0,0.0,0.0,0.0,0.0,0.0,828.15,2.490000009536743
0.7042788716338512,0.0,0.0,0.1259962201133966,0.0118996430107096,0.0022999310020699,0.0851974440766777,0.0529984100476985,0.0054998350049498,0.0,0.0,0.0,0.0,0.0,0.0,0.0029999100026999,0.0,0.0,0.0,0.0,0.0,0.0,831.15,2.5390000343322754
0.717806685130933,0.0,0.0,0.127883375161229,0.0101986741723575,0.0022997010388649,0.0757901472808534,0.0496935398398208,0.0053992980912481,0.0,0.0,0.0,0.0,0.0,0.0,0.0029996100506934,0.0,0.0,0.0,0.0,0.0,0.0,826.15,2.5179998874664307
0.7174219617334947,0.0,0.0,0.1289219167258433,0.0102017342948301,0.0028004760809337,0.0760129221967734,0.0506086034625886,0.0054009181560865,0.0,0.0,0.0,0.0,0.0,0.0,0.0014002380404668,0.0,0.0,0.0,0.0,0.0,0.0,825.15,2.5160000324249268
0.7181861823418811,0.0,0.0,0.1261151338160579,0.0113013561627395,0.0024002880345641,0.075809097091651,0.0508060967316078,0.0044005280633676,0.0,0.0,0.0,0.0,0.0,0.0,0.0031003720446453,0.0,0.0,0.0,0.0,0.0,0.0,829.15,2.5169999599456787
0.0,0.0,0.0,0.0,0.0170999999999999,0.0,0.0,0.0,0.0,0.2626999999999999,0.0,0.0214,0.0290999999999999,0.0,0.0,0.0,0.0,0.5773999999999999,0.0,0.0,0.0,0.0,541.15,6.78000020980835
0.0977097709770977,0.0,0.0,0.0,0.0288028802880287,0.0,0.0,0.0,0.0,0.3374337433743374,0.0,0.0361036103610361,0.0,0.0,0.0,0.0,0.0,0.4999499949994999,0.0,0.0,0.0,0.0,639.15,5.783999919891357
0.0,0.0,0.0,0.0,0.0166,0.0,0.0,0.0,0.0,0.3398,0.0,0.0,0.0,0.0,0.0,0.0,0.0,0.6436,0.0,0.0,0.0,0.0,579.15,6.525000095367432
0.8998999999999999,0.0,0.0,0.1001,0.0,0.0,0.0,0.0,0.0,0.0,0.0,0.0,0.0,0.0,0.0,0.0,0.0,0.0,0.0,0.0,0.0,0.0,782.15,2.2679998874664307
0.8515,0.0,0.0,0.1485,0.0,0.0,0.0,0.0,0.0,0.0,0.0,0.0,0.0,0.0,0.0,0.0,0.0,0.0,0.0,0.0,0.0,0.0,771.15,2.3320000171661377
0.8294,0.0,0.0,0.1705999999999999,0.0,0.0,0.0,0.0,0.0,0.0,0.0,0.0,0.0,0.0,0.0,0.0,0.0,0.0,0.0,0.0,0.0,0.0,762.15,2.3580000400543213
0.8036,0.0,0.0,0.1964,0.0,0.0,0.0,0.0,0.0,0.0,0.0,0.0,0.0,0.0,0.0,0.0,0.0,0.0,0.0,0.0,0.0,0.0,758.15,2.371999979019165
0.0,0.5,0.0,0.0,0.0,0.0,0.0,0.0,0.0,0.0,0.0,0.25,0.0,0.0,0.0,0.0,0.0,0.25,0.0,0.0,0.0,0.0,527.15,3.75
0.0,0.45,0.0,0.0,0.0,0.0,0.0,0.0,0.0,0.05,0.0,0.25,0.0,0.0,0.0,0.0,0.0,0.25,0.0,0.0,0.0,0.0,609.15,3.849999904632568
0.0,0.4,0.0,0.0,0.0,0.0,0.0,0.0,0.0,0.1,0.0,0.25,0.0,0.0,0.0,0.0,0.0,0.25,0.0,0.0,0.0,0.0,667.15,4.019999980926514
0.0,0.35,0.0,0.0,0.0,0.0,0.0,0.0,0.0,0.15,0.0,0.25,0.0,0.0,0.0,0.0,0.0,0.25,0.0,0.0,0.0,0.0,704.15,4.239999771118164
0.0,0.3,0.0,0.0,0.0,0.0,0.0,0.0,0.0,0.2,0.0,0.25,0.0,0.0,0.0,0.0,0.0,0.25,0.0,0.0,0.0,0.0,733.15,4.25
0.0,0.25,0.0,0.0,0.0,0.0,0.0,0.0,0.0,0.25,0.0,0.25,0.0,0.0,0.0,0.0,0.0,0.25,0.0,0.0,0.0,0.0,736.15,4.559999942779541
0.0,0.0,0.0,0.0,0.0,0.0,0.0,0.0,0.0,0.5,0.0,0.25,0.0,0.0,0.0,0.0,0.0,0.25,0.0,0.0,0.0,0.0,752.15,4.5
0.0,0.3,0.0,0.0,0.0,0.0,0.0,0.0,0.0,0.2,0.0,0.5,0.0,0.0,0.0,0.0,0.0,0.0,0.0,0.0,0.0,0.0,773.15,3.259999990463257
0.0,0.3,0.0,0.0,0.0,0.0,0.0,0.0,0.0,0.2,0.0,0.45,0.0,0.0,0.0,0.0,0.0,0.05,0.0,0.0,0.0,0.0,763.15,3.509999990463257
0.0,0.3,0.0,0.0,0.0,0.0,0.0,0.0,0.0,0.2,0.0,0.4,0.0,0.0,0.0,0.0,0.0,0.1,0.0,0.0,0.0,0.0,756.15,3.650000095367432
0.0,0.3,0.0,0.0,0.0,0.0,0.0,0.0,0.0,0.2,0.0,0.3,0.0,0.0,0.0,0.0,0.0,0.2,0.0,0.0,0.0,0.0,747.15,4.079999923706055
0.0,0.3,0.0,0.0,0.0,0.0,0.0,0.0,0.0,0.2,0.0,0.2,0.0,0.0,0.0,0.0,0.0,0.3,0.0,0.0,0.0,0.0,738.15,4.46999979019165
0.0,0.3,0.0,0.0,0.0,0.0,0.0,0.0,0.0,0.2,0.0,0.1,0.0,0.0,0.0,0.0,0.0,0.4,0.0,0.0,0.0,0.0,737.15,4.769999980926514
0.0,0.3,0.0,0.0,0.0,0.0,0.0,0.0,0.0,0.2,0.0,0.0,0.0,0.0,0.0,0.0,0.0,0.5,0.0,0.0,0.0,0.0,731.15,5.340000152587891
0.7674,0.0,0.0,0.1219,0.0,0.0,0.1107,0.0,0.0,0.0,0.0,0.0,0.0,0.0,0.0,0.0,0.0,0.0,0.0,0.0,0.0,0.0,843.15,2.4600000381469727
0.7631999999999999,0.0,0.0,0.122,0.0,0.0,0.1148,0.0,0.0,0.0,0.0,0.0,0.0,0.0,0.0,0.0,0.0,0.0,0.0,0.0,0.0,0.0,843.15,2.4700000286102295
0.5,0.0,0.1667,0.3333,0.0,0.0,0.0,0.0,0.0,0.0,0.0,0.0,0.0,0.0,0.0,0.0,0.0,0.0,0.0,0.0,0.0,0.0,948.15,2.9489998817443848
0.4721,0.0215,0.1853999999999999,0.321,0.0,0.0,0.0,0.0,0.0,0.0,0.0,0.0,0.0,0.0,0.0,0.0,0.0,0.0,0.0,0.0,0.0,0.0,1028.15,2.9100000858306885
0.4417,0.0441999999999999,0.2048999999999999,0.3092,0.0,0.0,0.0,0.0,0.0,0.0,0.0,0.0,0.0,0.0,0.0,0.0,0.0,0.0,0.0,0.0,0.0,0.0,1091.15,2.9030001163482666
0.4090999999999999,0.0682,0.2273,0.2954,0.0,0.0,0.0,0.0,0.0,0.0,0.0,0.0,0.0,0.0,0.0,0.0,0.0,0.0,0.0,0.0,0.0,0.0,1130.15,2.890000104904175
0.0,0.5,0.0,0.5,0.0,0.0,0.0,0.0,0.0,0.0,0.0,0.0,0.0,0.0,0.0,0.0,0.0,0.0,0.0,0.0,0.0,0.0,562.15,2.5190000534057617
0.0,0.45,0.0,0.5,0.0,0.0,0.0,0.0,0.0,0.0,0.0,0.0,0.0,0.0,0.0,0.05,0.0,0.0,0.0,0.0,0.0,0.0,588.15,2.575000047683716
0.0,0.4,0.0,0.5,0.0,0.0,0.0,0.0,0.0,0.0,0.0,0.0,0.0,0.0,0.0,0.1,0.0,0.0,0.0,0.0,0.0,0.0,631.15,2.621000051498413
0.0,0.35,0.0,0.5,0.0,0.0,0.0,0.0,0.0,0.0,0.0,0.0,0.0,0.0,0.0,0.15,0.0,0.0,0.0,0.0,0.0,0.0,673.15,2.686000108718872
0.0,0.0,0.0,0.0,0.0,0.0,0.0,0.0,0.0,0.0,0.0,0.0,0.0,0.0,0.0,0.0,0.0,0.0,0.0,0.0,0.3,0.0,501.15,4.01200008392334
0.52,0.0,0.0,0.0,0.2,0.0,0.0,0.18,0.0,0.0,0.0,0.0,0.0,0.0,0.0,0.0,0.0,0.0,0.0,0.0,0.0,0.0,1143.15,2.809999942779541
0.4592,0.0,0.0,0.0,0.1837,0.0,0.0,0.2041,0.0,0.0,0.0,0.0,0.0,0.0,0.0,0.0,0.0,0.0,0.0,0.0,0.0,0.0,1203.15,2.799999952316284
0.415,0.0,0.0,0.0,0.2,0.0,0.2,0.0,0.0,0.0,0.0,0.0,0.0,0.0,0.0,0.0,0.0,0.0,0.0,0.0,0.0,0.0,1215.15,2.890000104904175
0.7242000000000001,0.0,0.0,0.0892999999999999,0.006,0.0,0.0694,0.0,0.0892999999999999,0.0,0.0,0.0197999999999999,0.0,0.0,0.0,0.0,0.0,0.0,0.0,0.0,0.0,0.0,827.15,2.5999999046325684
0.5702,0.0,0.0,0.0699,0.1097,0.0,0.1094999999999999,0.0658,0.035,0.0399,0.0,0.0,0.0,0.0,0.0,0.0,0.0,0.0,0.0,0.0,0.0,0.0,905.15,2.5299999713897705
0.5690000000000001,0.0,0.0,0.0705,0.1203,0.0,0.1047,0.0599,0.0353,0.0403,0.0,0.0,0.0,0.0,0.0,0.0,0.0,0.0,0.0,0.0,0.0,0.0,910.15,2.5299999713897705
0.5706,0.0,0.0147999999999999,0.0600999999999999,0.0948,0.0,0.1094999999999999,0.0648,0.0450999999999999,0.0402999999999999,0.0,0.0,0.0,0.0,0.0,0.0,0.0,0.0,0.0,0.0,0.0,0.0,905.15,2.569999933242798
0.5686000000000001,0.0,0.0199,0.0502,0.0903,0.0,0.1004,0.0657,0.0548,0.0399,0.0,0.0,0.0,0.0102,0.0,0.0,0.0,0.0,0.0,0.0,0.0,0.0,905.15,2.5899999141693115
0.5700000000000001,0.0,0.0151,0.0524,0.0949,0.0,0.0945,0.0657,0.0527,0.04,0.0,0.0,0.0,0.0147,0.0,0.0,0.0,0.0,0.0,0.0,0.0,0.0,905.15,2.5899999141693115
0.5702570257025703,0.0,0.0151015101510151,0.0527052705270527,0.0948094809480948,0.0,0.0903090309030903,0.0595059505950595,0.0524052405240524,0.045004500450045,0.0,0.0,0.0,0.0199019901990199,0.0,0.0,0.0,0.0,0.0,0.0,0.0,0.0,904.15,2.5999999046325684
0.5698000000000001,0.0,0.0151,0.0505,0.098,0.0,0.095,0.0595,0.0552,0.0421,0.0,0.0,0.0,0.0148,0.0,0.0,0.0,0.0,0.0,0.0,0.0,0.0,908.15,2.5899999141693115
0.6607660766076607,0.0,0.0,0.0592059205920592,0.0683068306830683,0.0,0.0677067706770677,0.0707070707070707,0.0497049704970497,0.0236023602360236,0.0,0.0,0.0,0.0,0.0,0.0,0.0,0.0,0.0,0.0,0.0,0.0,911.15,2.4800000190734863
0.6406,0.0,0.0,0.0594999999999999,0.0716999999999999,0.0,0.0633999999999999,0.0545999999999999,0.0515,0.0436999999999999,0.0,0.0,0.0,0.0149999999999999,0.0,0.0,0.0,0.0,0.0,0.0,0.0,0.0,893.15,2.5
0.6396999999999999,0.0,0.0,0.0712,0.07,0.0,0.0232,0.0725,0.0516999999999999,0.0466,0.0,0.0,0.0,0.0250999999999999,0.0,0.0,0.0,0.0,0.0,0.0,0.0,0.0,881.15,2.5
0.5883,0.0,0.0151,0.0503,0.0852,0.0,0.0946,0.0527,0.0549,0.041,0.0,0.0,0.0,0.0179,0.0,0.0,0.0,0.0,0.0,0.0,0.0,0.0,902.15,2.5899999141693115
0.6078000000000001,0.0,0.0198,0.0255,0.0549,0.0,0.0952,0.0605,0.0749,0.0417,0.0,0.0,0.0,0.0197,0.0,0.0,0.0,0.0,0.0,0.0,0.0,0.0,901.15,2.5899999141693115
0.6368363163683632,0.0,0.0287971202879712,0.0698930106989301,0.0501949805019498,0.0,0.0690930906909309,0.0602939706029397,0.0396960303969603,0.0103989601039896,0.0,0.0,0.0,0.0347965203479652,0.0,0.0,0.0,0.0,0.0,0.0,0.0,0.0,904.15,2.640000104904175
0.6615661566156615,0.0,0.0111011101110111,0.0498049804980498,0.0806080608060806,0.0,0.0611061106110611,0.034003400340034,0.0618061806180618,0.0,0.0268026802680268,0.0,0.0,0.0132013201320132,0.0,0.0,0.0,0.0,0.0,0.0,0.0,0.0,922.15,2.630000114440918
0.6534,0.0,0.0353999999999999,0.1004999999999999,0.0856,0.0,0.0,0.0,0.0,0.0,0.0,0.0,0.1251,0.0,0.0,0.0,0.0,0.0,0.0,0.0,0.0,0.0,773.15,2.5199999809265137
0.0,0.0,0.0,0.0,0.0,0.0,0.0,0.0,0.0,0.0,0.0,0.0,0.15,0.0,0.0,0.0,0.05,0.0,0.0,0.0,0.8,0.0,576.15,5.059999942779541
0.0,0.0,0.0,0.0,0.0,0.0,0.0,0.0,0.0,0.0,0.0,0.0,0.12,0.0,0.0,0.0,0.08,0.0,0.0,0.0,0.8,0.0,591.15,5.110000133514404
0.0,0.0,0.0,0.0,0.0,0.0,0.0,0.0,0.0,0.0,0.0,0.0,0.1,0.0,0.0,0.0,0.1,0.0,0.0,0.0,0.8,0.0,599.15,5.159999847412109
0.5543388037162602,0.0,0.0062004340303821,0.0215015051053573,0.0083005810406728,0.0,0.0290020301421099,0.0,0.0404028281979738,0.0954066784674927,0.1563109417659236,0.0349024431710219,0.0,0.0,0.0051003570249917,0.0477033392337463,0.0,0.0,0.0008300581040672,0.0,0.0,0.0,875.15,3.2739999294281006
0.5801767929282828,0.0,0.0059997600095996,0.0065997360105595,0.0239990400383984,0.0,0.0640974361025558,0.0,0.0450981960721571,0.0585976560937562,0.1889924403023878,0.0,0.0,0.0,0.0,0.0255989760409583,0.0,0.0,0.0008399664013439,0.0,0.0,0.0,895.15,3.263000011444092
0.5564833055008349,0.0,0.0058998230053098,0.0220993370198894,0.0086997390078297,0.0,0.0301990940271791,0.0,0.0401987940361789,0.0925972220833375,0.1554953351399458,0.034598962031139,0.0,0.0,0.0044998650040498,0.0483985480435586,0.0,0.0,0.0008299751007469,0.0,0.0,0.0,877.15,3.257999897003174
0.4800519948005199,0.0,0.0257974202579742,0.0856914308569143,0.0024997500249975,0.0,0.1213878612138786,0.0,0.0083991600839916,0.0485951404859514,0.1232876712328767,0.0422957704229577,0.0,0.0,0.0,0.061993800619938,0.0,0.0,0.0,0.0,0.0,0.0,845.15,3.3299999237060547
0.4488,0.0,0.0412999999999999,0.0041999999999999,0.0084999999999999,0.0,0.0,0.0,0.0014,0.1156,0.2494999999999999,0.0924999999999999,0.0035999999999999,0.0034,0.0,0.0311999999999999,0.0,0.0,0.0,0.0,0.0,0.0,911.15,3.809999942779541
0.4669,0.0,0.04,0.0,0.0092,0.0,0.0,0.0,0.0,0.1175,0.2399,0.0819,0.0,0.0,0.0,0.0446,0.0,0.0,0.0,0.0,0.0,0.0,916.15,3.7300000190734863
0.6566934330656692,0.0,0.0,0.0680993190068099,0.0067999320006799,0.0,0.0011999880001199,0.0,0.0477995220047799,0.0695993040069599,0.0450995490045099,0.0,0.0,0.0,0.0,0.1039989600103998,0.0,0.0,0.0007099929000709,0.0,0.0,0.0,859.15,2.740000009536743
0.6700603054274885,0.0,0.0,0.0788070926383374,0.0101009090818173,0.0,0.0012001080097208,0.0,0.0548049324439199,0.0791071196407676,0.0449040413637227,0.0,0.0,0.0,0.0,0.0603054274884739,0.0,0.0,0.0007100639057515,0.0,0.0,0.0,849.15,2.7100000381469727
0.6038456538911497,0.0,0.0,0.04109630133288,0.0075993160615544,0.0,0.0137987581117699,0.0,0.028697417232449,0.0764931156195942,0.1409873111419972,0.0189982901538861,0.0,0.0,0.0,0.0676939075483206,0.0,0.0,0.0007899289063984,0.0,0.0,0.0,880.15,3.1500000953674316
0.5482848601793624,0.0,0.0,0.0417912238429929,0.0076983833394987,0.0,0.0139970606172703,0.0,0.0291938692874496,0.0777836654302596,0.1432699133182031,0.0192959478509513,0.0,0.0,0.0,0.1178752461982983,0.0,0.0,0.0008098299357135,0.0,0.0,0.0,883.15,3.2300000190734863
0.5670829875103747,0.0,0.0,0.0431987040388788,0.0079997600071997,0.0,0.0144995650130496,0.0,0.0300990970270891,0.0803975880723578,0.185194444166675,0.0198994030179094,0.0,0.0,0.0,0.0507984760457186,0.0,0.0,0.0008299751007469,0.0,0.0,0.0,866.15,3.319999933242798
0.6461516921353708,0.0,0.0,0.0731058484678774,0.0068005440435234,0.0,0.0037002960236818,0.0,0.0511040883270661,0.0761060884870789,0.0527042163373069,0.0111008880710456,0.0,0.0,0.0,0.0785062805024401,0.0,0.0,0.0007200576046083,0.0,0.0,0.0,841.15,2.7799999713897705
0.6035155078289041,0.0,0.0,0.0723898654188413,0.0120983062371268,0.0,0.0038994540764293,0.0,0.0445937568740376,0.0883876257323974,0.0773891655168276,0.0,0.0,0.0,0.0,0.0969864219009338,0.0,0.0,0.0007398964145019,0.0,0.0,0.0,850.15,2.880000114440918
0.5712057120571207,0.0,0.0,0.04970049700497,0.02110021100211,0.0,0.00140001400014,0.0,0.0310003100031,0.1183011830118301,0.1285012850128501,0.0,0.0,0.0,0.0,0.0780007800078,0.0,0.0,0.000790007900079,0.0,0.0,0.0,867.15,3.0399999618530273
0.6311315565778289,0.0,0.0,0.1371068553427671,0.0307015350767538,0.0,0.0656032801640082,0.0538026901345067,0.0064003200160008,0.0546027301365068,0.0,0.0,0.0040002000100005,0.0,0.0,0.0,0.0,0.0,0.0,0.0,0.0,0.0,818.15,2.5209999084472656
0.0,0.32,0.0,0.0,0.0,0.0,0.0,0.0,0.0,0.08,0.0,0.0,0.6,0.0,0.0,0.0,0.0,0.0,0.0,0.0,0.0,0.0,643.15,2.4800000190734863
0.0,0.32,0.0,0.0,0.0,0.0,0.0,0.0,0.0,0.08,0.0,0.0,0.54,0.0,0.0,0.0,0.0,0.0,0.0,0.0,0.0,0.0,626.15,2.619999885559082
0.0,0.32,0.0,0.0,0.0,0.0,0.0,0.0,0.0,0.08,0.0,0.0,0.48,0.0,0.0,0.0,0.0,0.0,0.0,0.0,0.0,0.0,631.15,2.640000104904175
0.0,0.32,0.0,0.0,0.0,0.0,0.0,0.0,0.0,0.08,0.0,0.0,0.36,0.0,0.0,0.0,0.0,0.0,0.0,0.0,0.0,0.0,548.15,3.2699999809265137
0.0,0.32,0.0,0.0,0.0,0.0,0.0,0.0,0.0,0.08,0.0,0.0,0.3,0.0,0.0,0.0,0.0,0.0,0.0,0.0,0.0,0.0,525.15,3.6700000762939458
0.0,0.32,0.0,0.0,0.0,0.0,0.0,0.0,0.0,0.08,0.0,0.0,0.24,0.0,0.0,0.0,0.0,0.0,0.0,0.0,0.0,0.0,518.15,4.5
0.0,0.32,0.0,0.0,0.0,0.0,0.0,0.0,0.0,0.08,0.0,0.0,0.18,0.0,0.0,0.0,0.0,0.0,0.0,0.0,0.0,0.0,500.15,4.71999979019165
0.0,0.32,0.0,0.0,0.0,0.0,0.0,0.0,0.0,0.08,0.0,0.0,0.12,0.0,0.0,0.0,0.0,0.0,0.0,0.0,0.0,0.0,483.15,4.739999771118164
0.0,0.32,0.0,0.0,0.0,0.0,0.0,0.0,0.0,0.08,0.0,0.0,0.06,0.0,0.0,0.0,0.0,0.0,0.0,0.0,0.0,0.0,483.15,5.25
0.0,0.32,0.0,0.0,0.0,0.0,0.0,0.0,0.0,0.08,0.0,0.0,0.0,0.0,0.0,0.0,0.0,0.0,0.0,0.0,0.0,0.0,493.15,5.329999923706055
0.67,0.0,0.0,0.0,0.04,0.0,0.0,0.0,0.0,0.25,0.0,0.0,0.0,0.03,0.0,0.0,0.0,0.0,0.01,0.0,0.0,0.0,899.15,2.319999933242798
0.65,0.0,0.0,0.0,0.03,0.0,0.055,0.0,0.0,0.245,0.0,0.0,0.0,0.0,0.0,0.0,0.0,0.0,0.02,0.0,0.0,0.0,891.15,2.4100000858306885
0.625,0.0,0.0,0.0,0.09,0.0,0.065,0.0,0.0,0.22,0.0,0.0,0.0,0.0,0.0,0.0,0.0,0.0,0.0,0.0,0.0,0.0,936.15,2.2699999809265137
0.625,0.0,0.0,0.0,0.09,0.0,0.035,0.03,0.0,0.22,0.0,0.0,0.0,0.0,0.0,0.0,0.0,0.0,0.0,0.0,0.0,0.0,929.15,2.4100000858306885
0.625,0.0,0.0,0.0,0.07,0.0,0.035,0.025,0.0,0.21,0.0,0.0,0.0,0.015,0.0,0.0,0.0,0.0,0.02,0.0,0.0,0.0,905.15,2.4700000286102295
0.625,0.0,0.0,0.0,0.07,0.0,0.035,0.015,0.0,0.21,0.0,0.01,0.0,0.015,0.0,0.0,0.0,0.0,0.02,0.0,0.0,0.0,900.15,2.4200000762939453
0.62,0.0,0.0,0.0,0.1,0.0,0.02,0.0,0.0,0.16,0.0,0.02,0.0,0.05,0.0,0.0,0.0,0.0,0.03,0.0,0.0,0.0,926.15,2.609999895095825
0.61,0.0,0.0,0.0,0.08,0.0,0.03,0.01,0.0,0.215,0.0,0.01,0.0,0.04,0.0,0.0,0.0,0.0,0.005,0.0,0.0,0.0,928.15,2.319999933242798
0.57,0.0,0.0,0.0,0.08,0.0,0.06,0.01,0.0,0.24,0.0,0.0,0.0,0.04,0.0,0.0,0.0,0.0,0.0,0.0,0.0,0.0,937.15,2.7300000190734863
0.55,0.0,0.0,0.0,0.085,0.0,0.015,0.03,0.0,0.255,0.0,0.0,0.0,0.065,0.0,0.0,0.0,0.0,0.0,0.0,0.0,0.0,926.15,2.4100000858306885
0.58,0.0,0.0,0.0,0.09,0.0,0.065,0.0,0.0,0.265,0.0,0.0,0.0,0.0,0.0,0.0,0.0,0.0,0.0,0.0,0.0,0.0,921.15,2.240000009536743
0.625,0.0,0.0,0.0,0.11,0.0,0.09,0.02,0.0,0.155,0.0,0.0,0.0,0.0,0.0,0.0,0.0,0.0,0.0,0.0,0.0,0.0,954.15,2.299999952316284
0.0,0.5,0.0,0.5,0.0,0.0,0.0,0.0,0.0,0.0,0.0,0.0,0.0,0.0,0.0,0.0,0.0,0.0,0.0,0.0,0.0,0.0,558.15,2.450000047683716
0.0,0.0,0.0,0.0,0.0,0.0,0.25,0.0,0.0,0.0,0.0,0.0,0.0,0.25,0.0,0.0,0.0,0.0,0.0,0.1669999999999999,0.0,0.0,707.15,5.730000019073486
0.0,0.6,0.0,0.0,0.0,0.1,0.0,0.0,0.0,0.0,0.0,0.3,0.0,0.0,0.0,0.0,0.0,0.0,0.0,0.0,0.0,0.0,765.15,2.940000057220459
0.0,0.5,0.0,0.5,0.0,0.0,0.0,0.0,0.0,0.0,0.0,0.0,0.0,0.0,0.0,0.0,0.0,0.0,0.0,0.0,0.0,0.0,540.15,2.4700000286102295
0.0,0.475,0.0,0.475,0.0,0.0,0.0,0.0,0.0,0.0,0.0,0.0,0.0,0.0,0.0,0.0,0.0,0.0,0.0,0.0,0.0,0.0,534.15,2.569999933242798
0.0,0.45,0.0,0.45,0.0,0.0,0.0,0.0,0.0,0.0,0.0,0.0,0.0,0.0,0.0,0.0,0.0,0.0,0.0,0.0,0.0,0.0,529.15,2.6700000762939453
0.0,0.425,0.0,0.425,0.0,0.0,0.0,0.0,0.0,0.0,0.0,0.0,0.0,0.0,0.0,0.0,0.0,0.0,0.0,0.0,0.0,0.0,528.15,2.7699999809265137
0.0,0.4,0.0,0.4,0.0,0.0,0.0,0.0,0.0,0.0,0.0,0.0,0.0,0.0,0.0,0.0,0.0,0.0,0.0,0.0,0.0,0.0,526.15,2.890000104904175
0.0,0.375,0.0,0.375,0.0,0.0,0.0,0.0,0.0,0.0,0.0,0.0,0.0,0.0,0.0,0.0,0.0,0.0,0.0,0.0,0.0,0.0,524.15,3.0
0.0,0.35,0.0,0.35,0.0,0.0,0.0,0.0,0.0,0.0,0.0,0.0,0.0,0.0,0.0,0.0,0.0,0.0,0.0,0.0,0.0,0.0,530.15,3.119999885559082
0.0,0.325,0.0,0.325,0.0,0.0,0.0,0.0,0.0,0.0,0.0,0.0,0.0,0.0,0.0,0.0,0.0,0.0,0.0,0.0,0.0,0.0,547.15,3.240000009536743
0.0,0.3,0.0,0.3,0.0,0.0,0.0,0.0,0.0,0.0,0.0,0.0,0.0,0.0,0.0,0.0,0.0,0.0,0.0,0.0,0.0,0.0,551.15,3.3299999237060547
0.0,0.275,0.0,0.275,0.0,0.0,0.0,0.0,0.0,0.0,0.0,0.0,0.0,0.0,0.0,0.0,0.0,0.0,0.0,0.0,0.0,0.0,554.15,3.4600000381469727
0.0,0.2692,0.0,0.2692,0.0,0.0,0.0,0.0,0.0,0.0,0.0,0.0,0.0,0.0,0.0,0.0,0.0,0.0,0.0,0.0,0.0,0.0,676.15,2.8499999046325684
0.0,0.2143,0.0,0.2143,0.0,0.0,0.0,0.0,0.0,0.0,0.0,0.0,0.0,0.0,0.0,0.0,0.0,0.0,0.0,0.0,0.0,0.0,698.15,2.950000047683716
0.0,0.5,0.0,0.0,0.0,0.0,0.0,0.0,0.0,0.0,0.0,0.0,0.0,0.0,0.0,0.0,0.0,0.5,0.0,0.0,0.0,0.0,668.15,5.349999904632568
0.0,0.5,0.0,0.0,0.0,0.0,0.0,0.0,0.0,0.0,0.0,0.0,0.1,0.0,0.0,0.0,0.0,0.4,0.0,0.0,0.0,0.0,654.15,4.730000019073486
0.0,0.5,0.0,0.0,0.0,0.0,0.0,0.0,0.0,0.0,0.0,0.0,0.2,0.0,0.0,0.0,0.0,0.3,0.0,0.0,0.0,0.0,632.15,4.159999847412109
0.0,0.5,0.0,0.0,0.0,0.0,0.0,0.0,0.0,0.0,0.0,0.0,0.3,0.0,0.0,0.0,0.0,0.2,0.0,0.0,0.0,0.0,612.15,3.5199999809265137
0.0,0.5,0.0,0.0,0.0,0.0,0.0,0.0,0.0,0.0,0.0,0.0,0.4,0.0,0.0,0.0,0.0,0.1,0.0,0.0,0.0,0.0,588.15,2.9200000762939453
0.0,0.5,0.0,0.0,0.0,0.0,0.0,0.0,0.0,0.0,0.0,0.0,0.5,0.0,0.0,0.0,0.0,0.0,0.0,0.0,0.0,0.0,575.15,2.2899999618530273
0.0,0.0,0.0,0.0,0.0,0.0,0.0,0.0,0.0,0.0,0.0705,0.0,0.0,0.0,0.0,0.0704,0.0,0.2946,0.0,0.5645,0.0,0.0,531.15,5.6020002365112305
0.0,0.0,0.0,0.0,0.0,0.0,0.0,0.0,0.0,0.0,0.0655,0.0,0.0,0.0,0.0,0.0654,0.0,0.4104,0.0,0.4587,0.0,0.0,530.15,5.553999900817871
0.0,0.0,0.0,0.0,0.0,0.0,0.0,0.0,0.0,0.0,0.0612,0.0,0.0,0.0,0.0,0.061,0.0,0.5108,0.0,0.367,0.0,0.0,529.15,5.4720001220703125
0.0,0.0,0.0,0.0,0.0,0.0,0.0,0.0,0.0,0.0,0.0573,0.0,0.0,0.0,0.0,0.0572,0.0,0.5987,0.0,0.2868,0.0,0.0,530.15,6.144000053405762
0.0,0.5,0.0,0.5,0.0,0.0,0.0,0.0,0.0,0.0,0.0,0.0,0.0,0.0,0.0,0.0,0.0,0.0,0.0,0.0,0.0,0.0,550.15,2.496999979019165
0.0,0.49,0.0,0.51,0.0,0.0,0.0,0.0,0.0,0.0,0.0,0.0,0.0,0.0,0.0,0.0,0.0,0.0,0.0,0.0,0.0,0.0,555.15,2.5199999809265137
0.0,0.485,0.0,0.425,0.0,0.0,0.0,0.0,0.0,0.0,0.0,0.0,0.0,0.0,0.0,0.0,0.0,0.09,0.0,0.0,0.0,0.0,576.15,2.9100000858306885
0.0,0.48,0.0,0.3279999999999999,0.0,0.0,0.0,0.0,0.0,0.0,0.0,0.0,0.0,0.0,0.0,0.0,0.0,0.192,0.0,0.0,0.0,0.0,593.15,3.3499999046325684
0.0,0.49,0.0,0.22,0.0,0.0,0.0,0.0,0.0,0.0,0.0,0.0,0.0,0.0,0.0,0.0,0.0,0.29,0.0,0.0,0.0,0.0,625.15,3.799999952316284
0.0,0.505,0.0,0.1,0.0,0.0,0.0,0.0,0.0,0.0,0.0,0.0,0.0,0.0,0.0,0.0,0.0,0.395,0.0,0.0,0.0,0.0,651.15,4.28000020980835
0.0,0.37,0.0,0.63,0.0,0.0,0.0,0.0,0.0,0.0,0.0,0.0,0.0,0.0,0.0,0.0,0.0,0.0,0.0,0.0,0.0,0.0,542.15,2.25
0.0,0.385,0.0,0.524,0.0,0.0,0.0,0.0,0.0,0.0,0.0,0.0,0.0,0.0,0.0,0.0,0.0,0.091,0.0,0.0,0.0,0.0,566.15,2.75
0.0,0.387,0.0,0.42,0.0,0.0,0.0,0.0,0.0,0.0,0.0,0.0,0.0,0.0,0.0,0.0,0.0,0.193,0.0,0.0,0.0,0.0,597.15,3.2899999618530273
0.0,0.385,0.0,0.3229999999999999,0.0,0.0,0.0,0.0,0.0,0.0,0.0,0.0,0.0,0.0,0.0,0.0,0.0,0.292,0.0,0.0,0.0,0.0,641.15,3.839999914169311
0.0,0.395,0.0,0.21,0.0,0.0,0.0,0.0,0.0,0.0,0.0,0.0,0.0,0.0,0.0,0.0,0.0,0.395,0.0,0.0,0.0,0.0,668.15,4.440000057220459
0.0,0.39,0.0,0.1119999999999999,0.0,0.0,0.0,0.0,0.0,0.0,0.0,0.0,0.0,0.0,0.0,0.0,0.0,0.498,0.0,0.0,0.0,0.0,703.15,4.940000057220459
0.0,0.5945,0.0,0.2278,0.0,0.0,0.0,0.0,0.0,0.0,0.0,0.0,0.0,0.0,0.0,0.0,0.0,0.0,0.0,0.0,0.0,0.0,593.15,2.619999885559082
0.0,0.5217,0.0,0.2173999999999999,0.0,0.0,0.0,0.0,0.0,0.0,0.0,0.0,0.0,0.0,0.0,0.0,0.0,0.0,0.0,0.0,0.0,0.0,608.15,2.740000009536743
0.0,0.4553,0.0,0.2079,0.0,0.0,0.0,0.0,0.0,0.0,0.0,0.0,0.0,0.0,0.0,0.0,0.0,0.0,0.0,0.0,0.0,0.0,613.15,2.869999885559082
0.0,0.4028,0.0,0.2004,0.0,0.0,0.0,0.0,0.0,0.0,0.0,0.0,0.0,0.0,0.0,0.0,0.0,0.0,0.0,0.0,0.0,0.0,624.15,2.9800000190734863
0.0,0.3461999999999999,0.0,0.1923,0.0,0.0,0.0,0.0,0.0,0.0,0.0,0.0,0.0,0.0,0.0,0.0,0.0,0.0,0.0,0.0,0.0,0.0,658.15,3.130000114440918
0.0,0.2939,0.0,0.1848,0.0,0.0,0.0,0.0,0.0,0.0,0.0,0.0,0.0,0.0,0.0,0.0,0.0,0.0,0.0,0.0,0.0,0.0,649.15,3.25
0.0,0.2522,0.0,0.1789,0.0,0.0,0.0,0.0,0.0,0.0,0.0,0.0,0.0,0.0,0.0,0.0,0.0,0.0,0.0,0.0,0.0,0.0,640.15,3.359999895095825
0.0,0.2069,0.0,0.1724,0.0,0.0,0.0,0.0,0.0,0.0,0.0,0.0,0.0,0.0,0.0,0.0,0.0,0.0,0.0,0.0,0.0,0.0,634.15,3.4600000381469727
0.0,0.4769,0.0,0.4288,0.0,0.0,0.0,0.0,0.0,0.0,0.0,0.0,0.0,0.0,0.0,0.0,0.0,0.0,0.0,0.0,0.0,0.0,580.15,2.5899999141693115
0.0,0.3851,0.0,0.3843,0.0,0.0,0.0,0.0,0.0,0.0,0.0,0.0,0.0,0.0,0.0,0.0,0.0,0.0,0.0,0.0,0.0,0.0,587.15,2.759999990463257
0.0,0.3496,0.0,0.3918,0.0,0.0,0.0,0.0,0.0,0.0,0.0,0.0,0.0,0.0,0.0,0.0,0.0,0.0,0.0,0.0,0.0,0.0,610.15,2.9100000858306885
0.0,0.2938,0.0,0.3756,0.0,0.0,0.0,0.0,0.0,0.0,0.0,0.0,0.0,0.0,0.0,0.0,0.0,0.0,0.0,0.0,0.0,0.0,632.15,3.059999942779541
0.0,0.2425,0.0,0.3607,0.0,0.0,0.0,0.0,0.0,0.0,0.0,0.0,0.0,0.0,0.0,0.0,0.0,0.0,0.0,0.0,0.0,0.0,627.15,3.190000057220459
0.0,0.19,0.0,0.3455,0.0,0.0,0.0,0.0,0.0,0.0,0.0,0.0,0.0,0.0,0.0,0.0,0.0,0.0,0.0,0.0,0.0,0.0,610.15,3.319999933242798
0.0,0.3971,0.0,0.0735,0.0,0.0,0.0,0.0,0.0,0.0,0.0,0.0,0.0,0.0,0.0,0.0,0.0,0.0,0.0,0.0,0.0,0.0,694.15,3.190000057220459
0.0,0.3636363636363636,0.0,0.1515151515151515,0.0,0.0,0.0,0.0,0.0,0.0,0.0,0.0,0.0,0.0,0.0,0.0,0.0,0.0,0.0,0.0,0.0,0.0,670.15,3.1700000762939453
0.0,0.3461999999999999,0.0,0.1923,0.0,0.0,0.0,0.0,0.0,0.0,0.0,0.0,0.0,0.0,0.0,0.0,0.0,0.0,0.0,0.0,0.0,0.0,658.15,3.130000114440918
0.0,0.3281,0.0,0.2344,0.0,0.0,0.0,0.0,0.0,0.0,0.0,0.0,0.0,0.0,0.0,0.0,0.0,0.0,0.0,0.0,0.0,0.0,656.15,3.119999885559082
0.0,0.2903,0.0,0.3226,0.0,0.0,0.0,0.0,0.0,0.0,0.0,0.0,0.0,0.0,0.0,0.0,0.0,0.0,0.0,0.0,0.0,0.0,641.15,3.119999885559082
0.0,0.25,0.0,0.4167,0.0,0.0,0.0,0.0,0.0,0.0,0.0,0.0,0.0,0.0,0.0,0.0,0.0,0.0,0.0,0.0,0.0,0.0,625.15,3.0799999237060547
0.0,0.2069,0.0,0.5172,0.0,0.0,0.0,0.0,0.0,0.0,0.0,0.0,0.0,0.0,0.0,0.0,0.0,0.0,0.0,0.0,0.0,0.0,590.15,3.049999952316284
0.5,0.0,0.0,0.0,0.05,0.0,0.0,0.2,0.0,0.0,0.25,0.0,0.0,0.0,0.0,0.0,0.0,0.0,0.0,0.0,0.0,0.0,981.15,3.553999900817871
0.5,0.0,0.0,0.0,0.05,0.0,0.0,0.2,0.0,0.0,0.24,0.0,0.0,0.0,0.0,0.0,0.0,0.0,0.0,0.0,0.0,0.0,963.15,3.5169999599456787
0.5,0.0,0.0,0.0,0.05,0.0,0.0,0.2,0.0,0.0,0.23,0.0,0.0,0.0,0.0,0.0,0.0,0.0,0.0,0.0,0.0,0.0,949.15,3.503000020980835
0.5,0.0,0.0,0.0,0.05,0.0,0.0,0.2,0.0,0.0,0.2,0.0,0.0,0.0,0.0,0.0,0.0,0.0,0.0,0.0,0.0,0.0,924.15,3.446000099182129
0.5,0.0,0.0,0.0,0.05,0.0,0.0,0.2,0.0,0.0,0.24,0.0,0.0,0.0,0.0,0.0,0.0,0.0,0.0,0.0,0.0,0.0,971.15,3.505000114440918
0.5,0.0,0.0,0.0,0.05,0.0,0.0,0.2,0.0,0.0,0.23,0.0,0.0,0.0,0.0,0.0,0.0,0.0,0.0,0.0,0.0,0.0,998.15,3.4709999561309814
0.5,0.0,0.0,0.0,0.05,0.0,0.0,0.2,0.0,0.0,0.2,0.0,0.0,0.0,0.0,0.0,0.0,0.0,0.0,0.0,0.0,0.0,977.15,3.374000072479248
0.5,0.0,0.0,0.0,0.05,0.0,0.0,0.2,0.0,0.0,0.24,0.0,0.0,0.0,0.0,0.0,0.0,0.0,0.0,0.0,0.0,0.0,981.15,3.5209999084472656
0.5,0.0,0.0,0.0,0.05,0.0,0.0,0.2,0.0,0.0,0.23,0.0,0.0,0.0,0.0,0.0,0.0,0.0,0.0,0.0,0.0,0.0,983.15,3.49399995803833
0.5,0.0,0.0,0.0,0.05,0.0,0.0,0.2,0.0,0.0,0.2,0.0,0.0,0.0,0.0,0.0,0.0,0.0,0.0,0.0,0.0,0.0,968.15,2.434999942779541
0.0,0.3988,0.0,0.2615,0.0,0.0,0.3397,0.0,0.0,0.0,0.0,0.0,0.0,0.0,0.0,0.0,0.0,0.0,0.0,0.0,0.0,0.0,654.15,2.674000024795532
0.0,0.3871,0.0,0.2503,0.0,0.0,0.333,0.0296,0.0,0.0,0.0,0.0,0.0,0.0,0.0,0.0,0.0,0.0,0.0,0.0,0.0,0.0,675.15,2.7049999237060547
0.0,0.3693630636936306,0.0,0.2387761223877612,0.0,0.0,0.3183681631836816,0.0734926507349265,0.0,0.0,0.0,0.0,0.0,0.0,0.0,0.0,0.0,0.0,0.0,0.0,0.0,0.0,694.15,2.7320001125335693
0.0,0.3531353135313531,0.0,0.2313231323132313,0.0,0.0,0.3009300930093009,0.1146114611461146,0.0,0.0,0.0,0.0,0.0,0.0,0.0,0.0,0.0,0.0,0.0,0.0,0.0,0.0,717.15,2.753000020980835
0.0,0.3346665333466653,0.0,0.2251774822517748,0.0,0.0,0.2937706229377062,0.1463853614638536,0.0,0.0,0.0,0.0,0.0,0.0,0.0,0.0,0.0,0.0,0.0,0.0,0.0,0.0,735.15,2.7730000019073486
0.0,0.3145,0.0,0.2029,0.0,0.0,0.2818,0.2008,0.0,0.0,0.0,0.0,0.0,0.0,0.0,0.0,0.0,0.0,0.0,0.0,0.0,0.0,753.15,2.799999952316284
0.0,0.2928707129287071,0.0,0.2111788821117888,0.0,0.0,0.2632736726327367,0.2326767323267673,0.0,0.0,0.0,0.0,0.0,0.0,0.0,0.0,0.0,0.0,0.0,0.0,0.0,0.0,746.15,2.808000087738037
0.0,0.5,0.0,0.0,0.0,0.0,0.0,0.0,0.0,0.0,0.0,0.0,0.0,0.0,0.0,0.0,0.0,0.0,0.0,0.0,0.0,0.0,464.15,5.699759483337402
0.0,0.45,0.0,0.0,0.0,0.0,0.0,0.0,0.0,0.0,0.0,0.0,0.0,0.0,0.0,0.0,0.0,0.0,0.0,0.0,0.0,0.0,439.15,4.761088848114014
0.0,0.4,0.0,0.0,0.0,0.0,0.0,0.0,0.0,0.0,0.0,0.0,0.0,0.0,0.0,0.0,0.0,0.0,0.0,0.0,0.0,0.0,424.15,4.925453186035156
0.0,0.35,0.0,0.0,0.0,0.0,0.0,0.0,0.0,0.0,0.0,0.0,0.0,0.0,0.0,0.0,0.0,0.0,0.0,0.0,0.0,0.0,407.15,5.06724214553833
0.0,0.3,0.0,0.0,0.0,0.0,0.0,0.0,0.0,0.0,0.0,0.0,0.0,0.0,0.0,0.0,0.0,0.0,0.0,0.0,0.0,0.0,388.15,5.2407331466674805
0.0,0.25,0.0,0.0,0.0,0.0,0.0,0.0,0.0,0.0,0.0,0.0,0.0,0.0,0.0,0.0,0.0,0.0,0.0,0.0,0.0,0.0,366.15,5.420583248138428
0.0,0.2,0.0,0.0,0.0,0.0,0.0,0.0,0.0,0.0,0.0,0.0,0.0,0.0,0.0,0.0,0.0,0.0,0.0,0.0,0.0,0.0,343.15,5.5524091720581055
0.5665000000000001,0.0,0.0,0.0015,0.0044,0.0007,0.002,0.2125,0.0711,0.0,0.0,0.0,0.0,0.0,0.0,0.0,0.0,0.0,0.0,0.0,0.0,0.0,923.15,2.5840001106262207
0.5396539653965398,0.0093009300930093,0.0,0.0021002100210021,0.0046004600460046,0.0012001200120012,0.0384038403840384,0.2066206620662066,0.0663066306630663,0.0,0.0,0.0,0.0,0.0,0.0,0.0,0.0,0.0,0.0,0.0,0.0,0.0,923.15,2.638000011444092
0.5215521552155215,0.0095009500950095,0.0,0.0018001800180017,0.0042004200420042,0.0012001200120012,0.0389038903890389,0.1903190319031903,0.0639063906390638,0.0417041704170417,0.0,0.0,0.0,0.0,0.0,0.0,0.0,0.0,0.0,0.0,0.0,0.0,913.15,2.5989999771118164
0.5144514451445144,0.019001900190019,0.0,0.0024002400240024,0.0046004600460046,0.0017001700170017,0.0761076107610761,0.189018901890189,0.0645064506450645,0.0,0.0,0.0,0.0,0.0,0.0,0.0,0.0,0.0,0.0,0.0,0.0,0.0,903.15,2.6589999198913574
0.556949874511294,0.0,0.0,0.0014998650121489,0.0043996040356367,0.0006899379055884,0.0019998200161985,0.2089811916927476,0.0720935115839574,0.0,0.0,0.0,0.0,0.0,0.0,0.0144986951174394,0.0,0.0,0.0,0.0,0.0,0.0,953.15,2.6050000190734863
0.5598496135347818,0.0,0.0093991540761331,0.0014998650121489,0.0043996040356367,0.0006899379055884,0.0019998200161985,0.2100810927016568,0.0724934755871971,0.0,0.0,0.0,0.0,0.0,0.0,0.0,0.0,0.0,0.0,0.0,0.0,0.0,973.15,2.615999937057495
0.5518662239468737,0.0,0.009301116133936,0.0015001800216025,0.0043005160619274,0.0006800816097931,0.0019002280273632,0.2070248429811577,0.0714085690282834,0.0,0.0,0.0,0.0,0.0,0.0,0.0144017282073848,0.0,0.0,0.0,0.0,0.0,0.0,953.15,2.631999969482422
0.6982999999999999,0.0,0.0501999999999999,0.0203999999999999,0.0149999999999999,0.0,0.0,0.0906999999999999,0.1150999999999999,0.0,0.0,0.0,0.0,0.0102999999999999,0.0,0.0,0.0,0.0,0.0,0.0,0.0,0.0,954.15,2.5799999237060547
0.69006900690069,0.0,0.0,0.0097009700970097,0.0603060306030603,0.0,0.0,0.0896089608960896,0.11001100110011,0.0,0.01000100010001,0.0,0.0,0.0303030303030302,0.0,0.0,0.0,0.0,0.0,0.0,0.0,0.0,940.15,2.509999990463257
0.6894,0.0,0.0248,0.0,0.04,0.0,0.0,0.0758,0.1399,0.0,0.0,0.0,0.0,0.0301,0.0,0.0,0.0,0.0,0.0,0.0,0.0,0.0,949.15,2.5399999618530273
0.7204,0.0,0.015,0.0496999999999999,0.0403,0.0,0.0,0.0493,0.0851,0.0,0.0401999999999999,0.0,0.0,0.0,0.0,0.0,0.0,0.0,0.0,0.0,0.0,0.0,892.15,2.5799999237060547
0.7208,0.0,0.0148,0.0196,0.0398,0.0,0.0,0.0503,0.0947,0.0,0.0,0.0,0.0,0.06,0.0,0.0,0.0,0.0,0.0,0.0,0.0,0.0,949.15,2.559999942779541
0.6496999999999999,0.0,0.0203,0.0196,0.045,0.0,0.0,0.1056,0.1197,0.0,0.0101,0.0,0.0,0.03,0.0,0.0,0.0,0.0,0.0,0.0,0.0,0.0,916.15,2.5899999141693115
0.7202,0.0,0.0,0.1348,0.0059,0.0,0.0958,0.037,0.0063,0.0,0.0,0.0,0.0,0.0,0.0,0.0,0.0,0.0,0.0,0.0,0.0,0.0,823.15,2.490000009536743
0.6325265053010601,0.0,0.0106021204240848,0.0423084616923384,0.0643128625725144,0.0,0.1051210242048409,0.06501300260052,0.0417083416683336,0.0,0.0128025605121024,0.0,0.0,0.024004800960192,0.0,0.0,0.0,0.0,0.0,0.0,0.0,0.0,918.15,2.6500000953674316
0.6425999999999998,0.0,0.0119999999999999,0.0455999999999999,0.0797999999999999,0.0,0.0707999999999999,0.0500999999999999,0.0585999999999999,0.0,0.0174999999999999,0.0164999999999999,0.0,0.0064999999999999,0.0,0.0,0.0,0.0,0.0,0.0,0.0,0.0,928.15,2.630000114440918
0.637963796379638,0.0,0.0119011901190119,0.0452045204520452,0.0792079207920792,0.0,0.0941094109410941,0.0497049704970497,0.0581058105810581,0.0,0.0174017401740174,0.0,0.0,0.0064006400640064,0.0,0.0,0.0,0.0,0.0,0.0,0.0,0.0,919.15,2.619999885559082
0.659,0.0,0.0165,0.0654,0.0941,0.0,0.0615,0.0335,0.0438,0.0,0.0132,0.0,0.0,0.013,0.0,0.0,0.0,0.0,0.0,0.0,0.0,0.0,927.15,2.5999999046325684
0.6634336566343366,0.0,0.0138986101389861,0.0443955604439556,0.0842915708429157,0.0,0.0612938706129387,0.0340965903409659,0.0583941605839416,0.0,0.0268973102689731,0.0,0.0,0.0132986701329867,0.0,0.0,0.0,0.0,0.0,0.0,0.0,0.0,925.15,2.630000114440918
0.6904,0.0,0.0,0.0384999999999999,0.1056999999999999,0.0,0.0655999999999999,0.0607999999999999,0.0389999999999999,0.0,0.0,0.0,0.0,0.0,0.0,0.0,0.0,0.0,0.0,0.0,0.0,0.0,989.15,2.4700000286102295
0.6566,0.0,0.0058,0.0375,0.1045,0.0,0.0794,0.0737,0.0425,0.0,0.0,0.0,0.0,0.0,0.0,0.0,0.0,0.0,0.0,0.0,0.0,0.0,1025.15,2.509999990463257
0.622962296229623,0.0,0.0,0.0437043704370437,0.1466146614661466,0.0,0.0743074307430743,0.0689068906890689,0.0435043504350435,0.0,0.0,0.0,0.0,0.0,0.0,0.0,0.0,0.0,0.0,0.0,0.0,0.0,997.15,2.509999990463257
0.7029,0.0,0.0,0.0450999999999999,0.1225999999999999,0.0,0.0841999999999999,0.0,0.0451999999999999,0.0,0.0,0.0,0.0,0.0,0.0,0.0,0.0,0.0,0.0,0.0,0.0,0.0,1009.15,2.450000047683716
0.6270627062706271,0.0,0.0,0.04000400040004,0.1092109210921092,0.0,0.0749074907490749,0.1089108910891089,0.0399039903990399,0.0,0.0,0.0,0.0,0.0,0.0,0.0,0.0,0.0,0.0,0.0,0.0,0.0,978.15,2.5199999809265137
0.7007299270072993,0.0,0.0,0.0495950404959504,0.1224877512248775,0.0,0.0,0.0778922107789221,0.0492950704929507,0.0,0.0,0.0,0.0,0.0,0.0,0.0,0.0,0.0,0.0,0.0,0.0,0.0,1019.15,2.4100000858306885
0.6587999999999999,0.0,0.0,0.0405,0.1048,0.0,0.0803,0.0703,0.0403,0.0,0.0,0.0,0.0,0.005,0.0,0.0,0.0,0.0,0.0,0.0,0.0,0.0,980.15,2.5
0.6405359464053595,0.0,0.0,0.0096990300969903,0.11998800119988,0.0,0.0853914608539146,0.0642935706429357,0.0761923807619238,0.0,0.0038996100389961,0.0,0.0,0.0,0.0,0.0,0.0,0.0,0.0,0.0,0.0,0.0,1002.15,2.509999990463257
0.6359364063593641,0.0,0.0,0.0448955104489551,0.1128887111288871,0.0,0.0910908909109089,0.0705929407059294,0.0445955404459554,0.0,0.0,0.0,0.0,0.0,0.0,0.0,0.0,0.0,0.0,0.0,0.0,0.0,975.15,2.509999990463257
0.6518348165183482,0.0,0.0,0.0251974802519748,0.1265873412658734,0.0,0.0778922107789221,0.0727927207279272,0.0456954304569543,0.0,0.0,0.0,0.0,0.0,0.0,0.0,0.0,0.0,0.0,0.0,0.0,0.0,1003.15,2.5
0.6527347265273472,0.0,0.0,0.062993700629937,0.1141885811418858,0.0,0.0775922407759224,0.0713928607139286,0.0210978902109789,0.0,0.0,0.0,0.0,0.0,0.0,0.0,0.0,0.0,0.0,0.0,0.0,0.0,968.15,2.5
0.648,0.0,0.0,0.0886999999999999,0.1134,0.0,0.0778,0.0721,0.0,0.0,0.0,0.0,0.0,0.0,0.0,0.0,0.0,0.0,0.0,0.0,0.0,0.0,963.15,2.5
0.6543000000000001,0.0,0.0027,0.0,0.1152,0.0,0.0788,0.072,0.077,0.0,0.0,0.0,0.0,0.0,0.0,0.0,0.0,0.0,0.0,0.0,0.0,0.0,1022.15,2.4800000190734863
0.6132,0.0,0.0,0.0431,0.1073,0.0,0.0874,0.1058,0.0432,0.0,0.0,0.0,0.0,0.0,0.0,0.0,0.0,0.0,0.0,0.0,0.0,0.0,975.15,2.5299999713897705
0.6302,0.0,0.0201999999999999,0.0199999999999999,0.0602999999999999,0.0,0.0897999999999999,0.0794999999999999,0.0999999999999999,0.0,0.0,0.0,0.0,0.0,0.0,0.0,0.0,0.0,0.0,0.0,0.0,0.0,940.15,2.569999933242798
0.6202,0.0,0.0102999999999999,0.0296999999999999,0.0503,0.0,0.1197999999999999,0.0896,0.0800999999999999,0.0,0.0,0.0,0.0,0.0,0.0,0.0,0.0,0.0,0.0,0.0,0.0,0.0,915.15,2.569999933242798
0.6301630163016303,0.0,0.0303030303030303,0.0,0.0503050305030503,0.0,0.0796079607960796,0.0794079407940794,0.1302130213021302,0.0,0.0,0.0,0.0,0.0,0.0,0.0,0.0,0.0,0.0,0.0,0.0,0.0,949.15,2.5799999237060547
0.5991,0.0,0.0098999999999999,0.0104,0.0601,0.0,0.1001,0.1104,0.1,0.0,0.0,0.0,0.0,0.01,0.0,0.0,0.0,0.0,0.0,0.0,0.0,0.0,933.15,2.5899999141693115
0.5895999999999999,0.0,0.0098999999999999,0.0104,0.0549999999999999,0.0,0.0952999999999999,0.1246999999999999,0.1100999999999999,0.0,0.0049999999999999,0.0,0.0,0.0,0.0,0.0,0.0,0.0,0.0,0.0,0.0,0.0,916.15,2.5899999141693115
0.74,0.0,0.0253,0.0395999999999999,0.0200999999999999,0.0,0.0697,0.0,0.095,0.0,0.0052,0.0,0.0,0.0051,0.0,0.0,0.0,0.0,0.0,0.0,0.0,0.0,913.15,2.5199999809265137
0.6912,0.0,0.0496999999999999,0.0,0.0297,0.0,0.0897,0.0,0.1397,0.0,0.0,0.0,0.0,0.0,0.0,0.0,0.0,0.0,0.0,0.0,0.0,0.0,961.15,2.5899999141693115
0.6994,0.0,0.0200999999999999,0.02,0.03,0.0,0.1406,0.0,0.0899,0.0,0.0,0.0,0.0,0.0,0.0,0.0,0.0,0.0,0.0,0.0,0.0,0.0,935.15,2.549999952316284
0.7200000000000001,0.0,0.0303,0.0449,0.0299,0.0,0.0701,0.0,0.0849,0.0,0.0199,0.0,0.0,0.0,0.0,0.0,0.0,0.0,0.0,0.0,0.0,0.0,913.15,2.5899999141693115
0.7105710571057107,0.0,0.0202020202020202,0.0296029602960296,0.0199019901990199,0.0,0.1146114611461146,0.0,0.0849084908490849,0.0,0.0,0.0,0.0,0.0202020202020202,0.0,0.0,0.0,0.0,0.0,0.0,0.0,0.0,919.15,2.569999933242798
0.6794,0.0,0.0103,0.0301,0.0699,0.0,0.1152,0.0,0.0848,0.0,0.0,0.0,0.0,0.0103,0.0,0.0,0.0,0.0,0.0,0.0,0.0,0.0,943.15,2.5299999713897705
0.7202,0.0,0.0,0.1348,0.0059,0.0,0.0958,0.037,0.0063,0.0,0.0,0.0,0.0,0.0,0.0,0.0,0.0,0.0,0.0,0.0,0.0,0.0,823.15,2.490000009536743
0.6325265053010601,0.0,0.0106021204240848,0.0423084616923384,0.0643128625725144,0.0,0.1051210242048409,0.06501300260052,0.0417083416683336,0.0,0.0128025605121024,0.0,0.0,0.024004800960192,0.0,0.0,0.0,0.0,0.0,0.0,0.0,0.0,918.15,2.6500000953674316
0.6425999999999998,0.0,0.0119999999999999,0.0455999999999999,0.0797999999999999,0.0,0.0707999999999999,0.0500999999999999,0.0585999999999999,0.0,0.0174999999999999,0.0164999999999999,0.0,0.0064999999999999,0.0,0.0,0.0,0.0,0.0,0.0,0.0,0.0,928.15,2.630000114440918
0.637963796379638,0.0,0.0119011901190119,0.0452045204520452,0.0792079207920792,0.0,0.0941094109410941,0.0497049704970497,0.0581058105810581,0.0,0.0174017401740174,0.0,0.0,0.0064006400640064,0.0,0.0,0.0,0.0,0.0,0.0,0.0,0.0,919.15,2.619999885559082
0.659,0.0,0.0165,0.0654,0.0941,0.0,0.0615,0.0335,0.0438,0.0,0.0132,0.0,0.0,0.013,0.0,0.0,0.0,0.0,0.0,0.0,0.0,0.0,927.15,2.5999999046325684
0.6634336566343366,0.0,0.0138986101389861,0.0443955604439556,0.0842915708429157,0.0,0.0612938706129387,0.0340965903409659,0.0583941605839416,0.0,0.0268973102689731,0.0,0.0,0.0132986701329867,0.0,0.0,0.0,0.0,0.0,0.0,0.0,0.0,925.15,2.630000114440918
0.3022758179345653,0.0,0.0279977601791856,0.0801935845132389,0.0,0.0,0.1051915846732261,0.2631789456843453,0.0,0.0380969522438205,0.0,0.0,0.0,0.0,0.0176985841132709,0.1576873850091993,0.0049996000319974,0.0,0.0006799456043516,0.0,0.0,0.0,892.15,3.2699999809265137
0.2929410117416438,0.0,0.0271037945312343,0.0611085551977276,0.0063008821234972,0.0,0.1019142679975196,0.3187446242473947,0.0,0.0369051667233412,0.0,0.0,0.0,0.0,0.0108015122117096,0.1286180065209129,0.0024003360470465,0.0,0.0006600924129378,0.0,0.0,0.0,902.15,3.259999990463257
0.3036030360303602,0.0,0.02810028100281,0.06980069800698,0.00650006500065,0.0,0.1057010570105701,0.2643026430264302,0.0,0.03820038200382,0.0,0.0,0.0,0.0,0.01780017800178,0.1583015830158301,0.0050000500005,0.0,0.000690006900069,0.0,0.0,0.0,908.15,3.2799999713897705
0.2854885804567818,0.0,0.0263989440422383,0.0363985440582376,0.0,0.0,0.0993960241590336,0.2640894364225432,0.0,0.0359985600575977,0.0,0.0,0.0816967321307148,0.0,0.0166993320267189,0.1488940442382305,0.0023999040038398,0.0,0.0006399744010239,0.0,0.0,0.0,841.15,3.299999952316284
0.2718972810271897,0.0,0.0251997480025199,0.0105998940010599,0.0,0.0,0.0945990540094599,0.2957970420295796,0.0,0.0342996570034299,0.0,0.0,0.1276987230127698,0.0,0.0158998410015899,0.1193988060119398,0.0021999780002199,0.0,0.0006099939000609,0.0,0.0,0.0,845.15,3.299999952316284
0.2838886444542218,0.0,0.0262989480420783,0.0059997600095996,0.0030998760049598,0.0,0.0987960481580736,0.2470901163953441,0.0,0.0357985680572777,0.0,0.0,0.1228950841966321,0.0,0.0184992600295988,0.1480940762369505,0.0046998120075196,0.0,0.0006399744010239,0.0,0.0,0.0,836.15,3.299999952316284
0.2919824810511369,0.0,0.0269983800971941,0.0113993160410375,0.0,0.0,0.101593904365738,0.1906885586864788,0.0,0.036797792132472,0.0,0.0,0.1371917684938903,0.0,0.0170989740615563,0.1763894166350019,0.0071995680259184,0.0,0.0006599604023758,0.0,0.0,0.0,834.15,3.3299999237060547
0.2966792324537283,0.0,0.0274980751347405,0.011499195056346,0.0,0.0,0.1032927695061345,0.1613887027908046,0.0,0.0373973821832471,0.0,0.0,0.1393902426830122,0.0,0.017398782085254,0.1954863159578829,0.0072994890357674,0.0,0.0006699531032827,0.0,0.0,0.0,828.15,3.3399999141693115
0.7475999999999999,0.0,0.0097999999999999,0.0452999999999999,0.0457,0.0,0.0202999999999999,0.0,0.0167999999999999,0.0890999999999999,0.0,0.0,0.0253999999999999,0.0,0.0,0.0,0.0,0.0,0.0,0.0,0.0,0.0,817.15,2.369999885559082
0.743974397439744,0.0,0.0102010201020102,0.0398039803980398,0.0382038203820382,0.0,0.0177017701770177,0.0156015601560156,0.0267026702670267,0.0825082508250825,0.0,0.0,0.0253025302530253,0.0,0.0,0.0,0.0,0.0,0.0,0.0,0.0,0.0,816.15,2.299999952316284
0.7485,0.0,0.0089,0.047,0.0396,0.0,0.0203,0.0,0.0235,0.091,0.0,0.0,0.0212,0.0,0.0,0.0,0.0,0.0,0.0,0.0,0.0,0.0,822.15,2.380000114440918
0.7483748374837483,0.0,0.0102010201020102,0.0729072907290729,0.0526052605260526,0.0,0.0167016701670167,0.0,0.0,0.078107810781078,0.0,0.0,0.0211021102110211,0.0,0.0,0.0,0.0,0.0,0.0,0.0,0.0,0.0,820.15,2.390000104904175
0.7545773626791197,0.0,0.0048998530044098,0.0616981490555283,0.0464986050418487,0.0,0.0202993910182694,0.0,0.0106996790096297,0.0857974260772177,0.0,0.0,0.0147995560133196,0.0,0.0,0.0,0.0,0.0,0.0,0.0,0.0,0.0,824.15,2.369999885559082
0.7516774496765098,0.0,0.0101996940091797,0.0553983380498585,0.0431987040388788,0.0,0.0201993940181794,0.0,0.0106996790096297,0.0804975850724478,0.0,0.0,0.0273991780246592,0.0,0.0,0.0,0.0,0.0,0.0,0.0,0.0,0.0,813.15,2.380000114440918
0.7573000000000001,0.0,0.0102,0.0693,0.0504999999999999,0.0,0.0133,0.0,0.0024,0.0676,0.0,0.0,0.0294,0.0,0.0,0.0,0.0,0.0,0.0,0.0,0.0,0.0,811.15,2.390000104904175
0.7622237776222377,0.0,0.0102989701029897,0.058894110588941,0.0464953504649535,0.0,0.0055994400559944,0.0,0.0125987401259873,0.0784921507849214,0.0,0.0,0.0253974602539746,0.0,0.0,0.0,0.0,0.0,0.0,0.0,0.0,0.0,816.15,2.380000114440918
0.5938059380593805,0.0,0.0,0.00320003200032,0.1695016950169501,0.0,0.1167011670116701,0.07470074700747,0.000690006900069,0.02730027300273,0.00380003800038,0.0,0.0,0.0,0.0,0.0,0.0,0.0,0.0,0.0,0.0,0.0,1013.15,2.5899999141693115
0.6615,0.0,0.0126999999999999,0.0861999999999999,0.0798999999999999,0.0,0.0789999999999999,0.0403999999999999,0.0317999999999999,0.0,0.0084999999999999,0.0,0.0,0.0,0.0,0.0,0.0,0.0,0.0,0.0,0.0,0.0,900.15,2.569999933242798
0.6724,0.0,0.0106,0.0841,0.0831,0.0,0.0813,0.0323,0.0277,0.0,0.0085,0.0,0.0,0.0,0.0,0.0,0.0,0.0,0.0,0.0,0.0,0.0,905.15,2.549999952316284
0.6784,0.0,0.0162,0.0771,0.0658,0.0,0.0828999999999999,0.0247,0.0268,0.0,0.0281,0.0,0.0,0.0,0.0,0.0,0.0,0.0,0.0,0.0,0.0,0.0,908.15,2.5799999237060547
0.6953,0.0,0.008,0.0936999999999999,0.0667,0.0,0.0942,0.0,0.0189,0.0,0.0232,0.0,0.0,0.0,0.0,0.0,0.0,0.0,0.0,0.0,0.0,0.0,900.15,2.5799999237060547
0.6960999999999999,0.0,0.0075,0.0771,0.0684,0.0,0.0781,0.0165,0.0302999999999999,0.0,0.026,0.0,0.0,0.0,0.0,0.0,0.0,0.0,0.0,0.0,0.0,0.0,905.15,2.569999933242798
0.6648000000000001,0.0,0.0053,0.0852999999999999,0.0717,0.0,0.0885,0.0356,0.0305,0.0,0.0183,0.0,0.0,0.0,0.0,0.0,0.0,0.0,0.0,0.0,0.0,0.0,901.15,2.569999933242798
0.6705,0.0,0.0133,0.0846,0.061,0.0,0.0876,0.0325,0.0313,0.0,0.0192,0.0,0.0,0.0,0.0,0.0,0.0,0.0,0.0,0.0,0.0,0.0,896.15,2.5899999141693115
0.6629000000000003,0.0,0.0116,0.0797,0.0618,0.0,0.0927,0.0355,0.031,0.0121,0.0127,0.0,0.0,0.0,0.0,0.0,0.0,0.0,0.0,0.0,0.0,0.0,898.15,2.5899999141693115
0.6701670167016701,0.0,0.013001300130013,0.0848084808480848,0.0610061006100609,0.0,0.088008800880088,0.0318031803180318,0.0109010901090109,0.0,0.0188018801880188,0.0,0.0215021502150214,0.0,0.0,0.0,0.0,0.0,0.0,0.0,0.0,0.0,905.15,2.5799999237060547
