Repository: dorukdogular/vitreos

# Data

## Source

Glass property data is sourced from the [SciGlass database](https://github.com/epam/SciGlass) (EPAM Systems), made available under the [Open Database License (ODbL)](https://opendatacommons.org/licenses/odbl/1-0/). Accessed via the [glasspy](https://github.com/drcassar/glasspy) Python library.

## Files tracked in git

| File | Description |
|---|---|
| `clean.csv` | Deduplicated glass-forming ability dataset (11858 rows) |
| `tg_dataset.csv` | 76377 glasses with Tg (K) and 22 oxide mol% features |
| `tg_density_dataset.csv` | 31173 glasses with both Tg (K) and density (g/cm³) |

File: data/tg_density_dataset.csv (part 31 of 109)
SiO2,P2O5,ZrO2,Na2O,Al2O3,Fe2O3,CaO,MgO,K2O,B2O3,BaO,ZnO,Li2O,SrO,La2O3,TiO2,Nb2O5,PbO,Sb2O3,Bi2O3,TeO2,Se,Tg,density
0.6696999999999999,0.0,0.0125999999999999,0.0856,0.0608999999999999,0.0,0.0865,0.0321,0.0205999999999999,0.0,0.0189999999999999,0.0,0.013,0.0,0.0,0.0,0.0,0.0,0.0,0.0,0.0,0.0,901.15,2.5799999237060547
0.6858685868586859,0.0,0.0063006300630063,0.0911091109110911,0.0668066806680668,0.0,0.0706070607060706,0.0274027402740274,0.0331033103310331,0.0,0.0063006300630063,0.0,0.0,0.0125012501250125,0.0,0.0,0.0,0.0,0.0,0.0,0.0,0.0,894.15,2.569999933242798
0.6708000000000001,0.0,0.0132,0.0848,0.0611,0.0,0.088,0.0322,0.031,0.0,0.0089,0.0,0.0,0.01,0.0,0.0,0.0,0.0,0.0,0.0,0.0,0.0,899.15,2.5799999237060547
0.6796679667966797,0.0,0.0102010201020102,0.071007100710071,0.0739073907390739,0.0,0.0896089608960896,0.0623062306230623,0.0133013301330133,0.0,0.0,0.0,0.0,0.0,0.0,0.0,0.0,0.0,0.0,0.0,0.0,0.0,943.15,2.5199999809265137
0.668933106689331,0.0,0.0,0.1307869213078692,0.1076892310768923,0.0,0.0046995300469953,0.0550944905509449,0.0242975702429757,0.0,0.0084991500849915,0.0,0.0,0.0,0.0,0.0,0.0,0.0,0.0,0.0,0.0,0.0,889.15,2.4600000381469727
0.6192000000000001,0.0,0.0207,0.0445,0.0608,0.0,0.0946,0.0513,0.0658,0.0,0.0431,0.0,0.0,0.0,0.0,0.0,0.0,0.0,0.0,0.0,0.0,0.0,910.15,2.740000009536743
0.664632926585317,0.0,0.0168033606721344,0.0502100420084016,0.0441088217643528,0.0,0.0629125825165033,0.0309061812362472,0.048509701940388,0.0,0.0352070414082816,0.0,0.0,0.0467093418683736,0.0,0.0,0.0,0.0,0.0,0.0,0.0,0.0,900.15,2.7699999809265137
0.6969442444604432,0.0,0.0,0.0861931045516358,0.0,0.0,0.0023998080153587,0.0,0.0531957443404527,0.0833933285337173,0.01939844812415,0.0,0.0,0.0,0.0,0.0577953763698904,0.0,0.0,0.0006799456043516,0.0,0.0,0.0,851.15,2.609999895095825
0.7932730763077908,0.0,0.0,0.0412933930571108,0.0,0.0,0.0022996320588705,0.0,0.0407934730443129,0.0459926411774116,0.018796992481203,0.0,0.0,0.0,0.0,0.0400935850263957,0.0,0.0,0.0006598944168932,0.0,0.0,0.0,849.15,2.5
0.8042517448953064,0.0,0.0,0.041597504149751,0.0,0.0,0.0022998620082795,0.0,0.0341979481231126,0.087894726316421,0.0209987400755954,0.0,0.0,0.0,0.0,0.0080995140291582,0.0,0.0,0.0006599604023758,0.0,0.0,0.0,869.15,2.4800000190734863
0.7523278957422762,0.0,0.0017002890491383,0.0459078043267355,0.0,0.0,0.0025004250722622,0.0,0.0378064270926057,0.0511086884770411,0.092815778682376,0.0044007481271816,0.0,0.0,0.0,0.0107018193092825,0.0,0.0,0.0007301241211005,0.0,0.0,0.0,851.15,2.799999952316284
0.6983838060567269,0.0,0.0,0.0970116413969676,0.0,0.0,0.0016001920230427,0.0,0.0533063967676121,0.0835100212025443,0.0241028923470816,0.0,0.0,0.0,0.0,0.0414049685962315,0.0,0.0,0.0006800816097931,0.0,0.0,0.0,838.15,2.619999885559082
0.6010000000000001,0.0,0.0158,0.0303,0.0506,0.0,0.0,0.1363,0.0725,0.0096,0.0044,0.0,0.0,0.0795,0.0,0.0,0.0,0.0,0.0,0.0,0.0,0.0,944.15,2.75
0.6216999999999999,0.0,0.0204999999999999,0.0363999999999999,0.0508999999999999,0.0,0.0060999999999999,0.1050999999999999,0.0760999999999999,0.0,0.0119999999999999,0.0,0.0,0.0711999999999999,0.0,0.0,0.0,0.0,0.0,0.0,0.0,0.0,932.15,2.7300000190734863
0.6270745850829834,0.0,0.0091981603679264,0.0235952809438112,0.040991801639672,0.0,0.0236952609478104,0.1102779444111177,0.0788842231553689,0.0,0.0021995600879824,0.0040991801639672,0.0,0.0799840031993601,0.0,0.0,0.0,0.0,0.0,0.0,0.0,0.0,930.15,2.680000066757202
0.6046604660466047,0.0,0.0174017401740174,0.0291029102910291,0.0639063906390639,0.0,0.021002100210021,0.0843084308430843,0.0824082408240824,0.0,0.0099009900990099,0.0,0.0,0.083008300830083,0.0,0.0043004300430043,0.0,0.0,0.0,0.0,0.0,0.0,938.15,2.75
0.6262,0.0,0.0053,0.0159,0.0399,0.0,0.0293,0.1238,0.0975999999999999,0.0,0.0093999999999999,0.0,0.0044,0.0482,0.0,0.0,0.0,0.0,0.0,0.0,0.0,0.0,907.15,2.630000114440918
0.6388,0.0,0.008,0.0223,0.0382,0.0,0.0118,0.1293,0.0749,0.0,0.0086,0.0,0.0,0.0681,0.0,0.0,0.0,0.0,0.0,0.0,0.0,0.0,931.15,2.680000066757202
0.6283000000000001,0.0,0.006,0.0195,0.0402,0.0,0.018,0.1033,0.0998,0.0,0.0013,0.0,0.0,0.0836,0.0,0.0,0.0,0.0,0.0,0.0,0.0,0.0,926.15,2.6700000762939453
0.6512348765123488,0.0,0.0151984801519848,0.0290970902909709,0.0366963303669633,0.0,0.0356964303569643,0.0861913808619138,0.072992700729927,0.0,0.0064993500649935,0.0,0.0,0.0663933606639336,0.0,0.0,0.0,0.0,0.0,0.0,0.0,0.0,922.15,2.6700000762939453
0.6129387061293871,0.0,0.0171982801719828,0.0384961503849615,0.0668933106689331,0.0,0.044995500449955,0.0845915408459154,0.0716928307169283,0.0,0.0164983501649835,0.0,0.0,0.0466953304669533,0.0,0.0,0.0,0.0,0.0,0.0,0.0,0.0,926.15,2.7100000381469727
0.6298370162983701,0.0,0.01989801019898,0.0274972502749724,0.0480951904809518,0.0,0.0363963603639636,0.0911908809119087,0.0758924107589241,0.0,0.0185981401859814,0.0,0.0,0.0525947405259473,0.0,0.0,0.0,0.0,0.0,0.0,0.0,0.0,929.15,2.7300000190734863
0.6727672767276728,0.0,0.0151015101510151,0.0455045504550455,0.0452045204520452,0.0,0.0589058905890589,0.0359035903590359,0.0475047504750475,0.0,0.0346034603460346,0.0,0.0,0.0445044504450445,0.0,0.0,0.0,0.0,0.0,0.0,0.0,0.0,896.15,2.7799999713897705
0.6335999999999999,0.0,0.0281,0.0335,0.0882,0.0,0.1110999999999999,0.0343,0.0441,0.0,0.0271,0.0,0.0,0.0,0.0,0.0,0.0,0.0,0.0,0.0,0.0,0.0,970.15,2.7100000381469727
0.6682668266826681,0.0,0.0108010801080108,0.0215021502150214,0.0522052205220522,0.0,0.1187118711871186,0.033003300330033,0.0368036803680368,0.0,0.0347034703470347,0.0,0.0111011101110111,0.0129012901290129,0.0,0.0,0.0,0.0,0.0,0.0,0.0,0.0,926.15,2.690000057220459
0.7154,0.0,0.0,0.1266,0.0087,0.0,0.0838,0.0605,0.005,0.0,0.0,0.0,0.0,0.0,0.0,0.0,0.0,0.0,0.0,0.0,0.0,0.0,825.15,2.490000009536743
0.3127,0.0,0.0216999999999999,0.0,0.0,0.0,0.0144999999999999,0.0,0.0,0.2171999999999999,0.2897999999999999,0.0042999999999999,0.0,0.0,0.0742999999999999,0.0392999999999999,0.0148999999999999,0.0,0.0007999999999999,0.0,0.0,0.0,949.15,3.740000009536743
0.3541354135413542,0.0,0.0142014201420142,0.0,0.0,0.0,0.0133013301330133,0.0,0.0,0.3056305630563057,0.2082208220822082,0.0039003900390039,0.0,0.0,0.0816081608160816,0.0133013301330133,0.0004000400040004,0.0,0.0007300730073007,0.0,0.0,0.0,918.15,3.950000047683716
0.2006879587224766,0.0,0.0293982361058336,0.0,0.0,0.0,0.0150990940543567,0.0,0.0,0.2077875327480351,0.3931764094154351,0.004399736015839,0.0,0.0,0.055496670199788,0.0754954702717836,0.0124992500449973,0.0,0.0008299502029878,0.0,0.0,0.0,869.15,4.5
0.3373831308434578,0.0,0.0225988700564971,0.0,0.0,0.0,0.0126993650317484,0.0,0.0,0.2910854457277136,0.1982900854957252,0.0036998150092495,0.0,0.0,0.0466976651167441,0.063396830158492,0.0190990450477476,0.0,0.0006999650017499,0.0,0.0,0.0,919.15,3.799999952316284
0.3140371925614877,0.0,0.0216956608678264,0.0,0.0,0.0,0.014497100579884,0.0,0.0,0.2168566286742651,0.2893421315736852,0.0042991401719656,0.0,0.0,0.0737852429514097,0.0392921415716856,0.0148970205958808,0.0,0.0007998400319936,0.0,0.0,0.0,949.15,3.7300000190734863
0.240248049609922,0.0,0.0532106421284256,0.0,0.0,0.0,0.0164032806561312,0.0,0.0,0.1696339267853571,0.2803560712142429,0.0048009601920384,0.0,0.0,0.1168233646729346,0.0821164232846569,0.0247049409881976,0.0,0.0009001800360072,0.0,0.0,0.0,968.15,4.260000228881836
0.3985438398223804,0.0,0.0117012871415855,0.0,0.0,0.0,0.0120013201452159,0.0,0.0,0.2762303853423876,0.2508275910350138,0.0035003850423546,0.0,0.0,0.0295032453569892,0.0120013201452159,0.0009000990108911,0.0,0.0006600726079868,0.0,0.0,0.0,921.15,3.740000009536743
0.2283657451382292,0.0,0.0250962355646653,0.0,0.0,0.0,0.0170974353846922,0.0,0.0,0.1773733939909013,0.3535469679548068,0.0050992351147327,0.0,0.0,0.1263810428435734,0.0343948407738839,0.0257961305804129,0.0,0.0009398590211468,0.0,0.0,0.0,916.15,4.769999980926514
0.3182031820318203,0.0,0.02250022500225,0.0,0.0,0.0,0.01440014400144,0.0,0.0,0.2166021660216602,0.2871028710287103,0.00430004300043,0.0,0.0,0.07730077300773,0.03980039800398,0.0150001500015,0.0,0.000790007900079,0.0,0.0,0.0,926.15,4.300000190734863
0.0,0.38,0.0,0.0,0.0,0.0,0.0,0.0,0.0,0.0,0.0,0.0,0.0,0.0,0.0,0.0,0.0,0.17,0.0,0.0,0.0,0.0,683.15,3.4100000858306885
0.0,0.49,0.0,0.0,0.0,0.0,0.0,0.0,0.0,0.0,0.0,0.0,0.0,0.0,0.0,0.0,0.0,0.19,0.0,0.0,0.0,0.0,803.15,3.569999933242798
0.0,0.0,0.0,0.0,0.0,0.0,0.0,0.0,0.0,0.0,0.0,0.0,0.0,0.0,0.0,0.0,0.0,0.0,0.0,0.0,0.79,0.0,658.15,4.380000114440918
0.0,0.6,0.0,0.0,0.0,0.0,0.0,0.0,0.0,0.0,0.0,0.0,0.4,0.0,0.0,0.0,0.0,0.0,0.0,0.0,0.0,0.0,553.15,2.359999895095825
0.0,0.6,0.0,0.0,0.05,0.0,0.0,0.0,0.0,0.0,0.0,0.0,0.35,0.0,0.0,0.0,0.0,0.0,0.0,0.0,0.0,0.0,613.15,2.430000066757202
0.0,0.6,0.0,0.0,0.1,0.0,0.0,0.0,0.0,0.0,0.0,0.0,0.3,0.0,0.0,0.0,0.0,0.0,0.0,0.0,0.0,0.0,713.15,2.5399999618530273
0.0,0.6,0.0,0.0,0.15,0.0,0.0,0.0,0.0,0.0,0.0,0.0,0.25,0.0,0.0,0.0,0.0,0.0,0.0,0.0,0.0,0.0,753.15,2.5399999618530273
0.0,0.6,0.0,0.0,0.2,0.0,0.0,0.0,0.0,0.0,0.0,0.0,0.2,0.0,0.0,0.0,0.0,0.0,0.0,0.0,0.0,0.0,793.15,2.559999942779541
0.0,0.6,0.0,0.0,0.0,0.0,0.0,0.0,0.0,0.0,0.0,0.0,0.0,0.0,0.0,0.0,0.0,0.0,0.0,0.0,0.0,0.0,743.15,3.4100000858306885
0.0,0.6,0.0,0.0,0.05,0.0,0.0,0.0,0.0,0.0,0.0,0.0,0.0,0.0,0.0,0.0,0.0,0.0,0.0,0.0,0.0,0.0,763.15,3.390000104904175
0.0,0.6,0.0,0.0,0.1,0.0,0.0,0.0,0.0,0.0,0.0,0.0,0.0,0.0,0.0,0.0,0.0,0.0,0.0,0.0,0.0,0.0,793.15,3.299999952316284
0.0,0.6,0.0,0.0,0.15,0.0,0.0,0.0,0.0,0.0,0.0,0.0,0.0,0.0,0.0,0.0,0.0,0.0,0.0,0.0,0.0,0.0,823.15,3.1500000953674316
0.0,0.6,0.0,0.0,0.2,0.0,0.0,0.0,0.0,0.0,0.0,0.0,0.0,0.0,0.0,0.0,0.0,0.0,0.0,0.0,0.0,0.0,863.15,3.059999942779541
0.0,0.6,0.0,0.0,0.25,0.0,0.0,0.0,0.0,0.0,0.0,0.0,0.0,0.0,0.0,0.0,0.0,0.0,0.0,0.0,0.0,0.0,903.15,2.9600000381469727
0.0,0.0,0.0,0.0,0.0,0.0,0.0,0.0,0.0,0.15,0.4,0.1,0.0,0.0,0.0,0.35,0.0,0.0,0.0,0.0,0.0,0.0,806.15,1.659999966621399
0.0,0.0,0.0,0.0,0.0,0.0,0.0,0.0,0.0,0.15,0.35,0.1,0.0,0.0,0.0,0.4,0.0,0.0,0.0,0.0,0.0,0.0,808.15,2.109999895095825
0.0,0.0,0.0,0.0,0.0,0.0,0.0,0.0,0.0,0.1015,0.3433,0.1224,0.0,0.0,0.0,0.4328,0.0,0.0,0.0,0.0,0.0,0.0,823.15,2.3299999237060547
0.0,0.0,0.0,0.0,0.0,0.0,0.0,0.0,0.0,0.15,0.3,0.1,0.0,0.0,0.0,0.45,0.0,0.0,0.0,0.0,0.0,0.0,807.15,2.740000009536743
0.0,0.0,0.0,0.0,0.0,0.0,0.0,0.0,0.0,0.102,0.283,0.123,0.0,0.0,0.0,0.492,0.0,0.0,0.0,0.0,0.0,0.0,807.15,2.109999895095825
0.5220522052205221,0.0116011601160116,0.0,0.0,0.2111211121112111,0.0,0.0,0.232023202320232,0.0,0.0232023202320232,0.0,0.0,0.0,0.0,0.0,0.0,0.0,0.0,0.0,0.0,0.0,0.0,1148.15,2.630000114440918
0.5176,0.0118,0.0,0.0,0.2118,0.0,0.0,0.2306,0.0,0.0235,0.0046999999999999,0.0,0.0,0.0,0.0,0.0,0.0,0.0,0.0,0.0,0.0,0.0,1151.15,2.6700000762939453
0.5173517351735174,0.0119011901190119,0.0,0.0,0.2098209820982098,0.0,0.0,0.2288228822882288,0.0,0.0238023802380238,0.0083008300830083,0.0,0.0,0.0,0.0,0.0,0.0,0.0,0.0,0.0,0.0,0.0,1149.15,2.7100000381469727
0.5157515751575157,0.012001200120012,0.0,0.0,0.2096209620962096,0.0,0.0,0.2289228922892289,0.0,0.0217021702170217,0.012001200120012,0.0,0.0,0.0,0.0,0.0,0.0,0.0,0.0,0.0,0.0,0.0,1146.15,2.740000009536743
0.5116,0.0122,0.0,0.0,0.2095,0.0,0.0,0.229,0.0,0.0219,0.0158,0.0,0.0,0.0,0.0,0.0,0.0,0.0,0.0,0.0,0.0,0.0,1141.15,2.75
0.5111,0.0123,0.0,0.0,0.2073999999999999,0.0,0.0,0.2271999999999999,0.0,0.0222,0.0197999999999999,0.0,0.0,0.0,0.0,0.0,0.0,0.0,0.0,0.0,0.0,0.0,1138.15,2.7699999809265137
0.5087491250874911,0.0124987501249874,0.0,0.0,0.2054794520547944,0.0,0.0,0.2255774422557743,0.0,0.0225977402259773,0.0250974902509748,0.0,0.0,0.0,0.0,0.0,0.0,0.0,0.0,0.0,0.0,0.0,1136.15,2.7799999713897705
0.5051,0.0102,0.0,0.0,0.2066,0.0,0.0,0.2245,0.0,0.023,0.0306,0.0,0.0,0.0,0.0,0.0,0.0,0.0,0.0,0.0,0.0,0.0,1133.15,2.7699999809265137
0.6789000000000001,0.0,0.0055,0.0548,0.0,0.0,0.0,0.0,0.0426,0.0879,0.0346,0.0501,0.0,0.0,0.0,0.0417,0.0,0.0,0.0007,0.0,0.0,0.0,846.15,2.700000047683716
0.5654113082261645,0.0,0.00610012200244,0.0487009740194803,0.0,0.0,0.0,0.0,0.0553011060221204,0.0976019520390407,0.1034020680413608,0.0724014480289605,0.0,0.0,0.0,0.0463009260185203,0.0,0.0,0.000780015600312,0.0,0.0,0.0,843.15,3.0799999237060547
0.5701114022280445,0.0,0.00620012400248,0.0319006380127602,0.0,0.0,0.0,0.0,0.0372007440148803,0.0492009840196803,0.1043020860417208,0.1496029920598412,0.0,0.0,0.0,0.0467009340186803,0.0,0.0,0.000780015600312,0.0,0.0,0.0,852.15,3.2300000190734863
0.6185185555566667,0.0,0.0049001470044101,0.0302009060271808,0.0,0.0,0.0,0.0,0.039001170035101,0.0517015510465313,0.0982029460883826,0.1408042241267238,0.0,0.0,0.0,0.0159004770143104,0.0,0.0,0.000770023100693,0.0,0.0,0.0,851.15,3.119999885559082
0.6349619022858628,0.0,0.0023998560086394,0.0474971501709897,0.0,0.0,0.0,0.0,0.0390976541407515,0.0634961902285862,0.0960942343459392,0.1013939163650181,0.0,0.0,0.0,0.0119992800431974,0.0,0.0,0.0007599544027358,0.0,0.0,0.0,853.15,3.0399999618530273
0.6882242953275138,0.0,0.0055993840677525,0.0555938846726859,0.0,0.0,0.0,0.0,0.0431952485226625,0.0890902000779914,0.0507944126146123,0.0211976682564917,0.0,0.0,0.0,0.0422953475117737,0.0,0.0,0.00070992190859,0.0,0.0,0.0,864.15,2.740000009536743
0.6420999999999999,0.0,0.0,0.0,0.0632,0.0,0.0,0.1052999999999999,0.0,0.0,0.0,0.1263,0.0630999999999999,0.0,0.0,0.0,0.0,0.0,0.0,0.0,0.0,0.0,885.15,2.5788815021514893
0.6420999999999999,0.0,0.0,0.0,0.0632,0.0,0.0,0.1052999999999999,0.0,0.0,0.0,0.0947,0.0947,0.0,0.0,0.0,0.0,0.0,0.0,0.0,0.0,0.0,853.15,2.597982883453369
0.6420999999999999,0.0,0.0,0.0,0.0632,0.0,0.0,0.1052999999999999,0.0,0.0,0.0,0.0630999999999999,0.1263,0.0,0.0,0.0,0.0,0.0,0.0,0.0,0.0,0.0,821.15,2.544963121414185
0.6289,0.0,0.0,0.0,0.0619,0.0,0.0,0.1031,0.0,0.0,0.0,0.1236999999999999,0.0617999999999999,0.0,0.0,0.0206,0.0,0.0,0.0,0.0,0.0,0.0,865.15,2.707576274871826
0.6289,0.0,0.0,0.0,0.0617999999999999,0.0,0.0,0.1031,0.0,0.0,0.0,0.0928,0.0928,0.0,0.0,0.0206,0.0,0.0,0.0,0.0,0.0,0.0,841.15,2.641017198562622
0.6289,0.0,0.0,0.0,0.0619,0.0,0.0,0.1031,0.0,0.0,0.0,0.0617999999999999,0.1236999999999999,0.0,0.0,0.0206,0.0,0.0,0.0,0.0,0.0,0.0,820.15,2.5803520679473877
0.61,0.0,0.0,0.0,0.06,0.0,0.0,0.1,0.0,0.0,0.0,0.12,0.06,0.0,0.0,0.05,0.0,0.0,0.0,0.0,0.0,0.0,864.15,2.743213415145874
0.61,0.0,0.0,0.0,0.06,0.0,0.0,0.1,0.0,0.0,0.0,0.09,0.09,0.0,0.0,0.05,0.0,0.0,0.0,0.0,0.0,0.0,835.15,2.6705265045166016
0.61,0.0,0.0,0.0,0.06,0.0,0.0,0.1,0.0,0.0,0.0,0.06,0.12,0.0,0.0,0.05,0.0,0.0,0.0,0.0,0.0,0.0,819.15,2.6176090240478516
0.0,0.6,0.0,0.0,0.0,0.0,0.4,0.0,0.0,0.0,0.0,0.0,0.0,0.0,0.0,0.0,0.0,0.0,0.0,0.0,0.0,0.0,650.15,2.321000099182129
0.0,0.59,0.0,0.0,0.0,0.0,0.4,0.0,0.0,0.0,0.0,0.0,0.0,0.0,0.0,0.0,0.0,0.0,0.0,0.0,0.0,0.0,672.15,2.431999921798706
0.0,0.58,0.0,0.0,0.0,0.0,0.4,0.0,0.0,0.0,0.0,0.0,0.0,0.0,0.0,0.0,0.0,0.0,0.0,0.0,0.0,0.0,697.15,2.490999937057495
0.0,0.57,0.0,0.0,0.0,0.0,0.4,0.0,0.0,0.0,0.0,0.0,0.0,0.0,0.0,0.0,0.0,0.0,0.0,0.0,0.0,0.0,717.15,2.549999952316284
0.0,0.55,0.0,0.0,0.0,0.0,0.4,0.0,0.0,0.0,0.0,0.0,0.0,0.0,0.0,0.0,0.0,0.0,0.0,0.0,0.0,0.0,690.15,2.6610000133514404
0.0,0.5,0.0,0.0,0.0,0.0,0.4,0.0,0.0,0.0,0.0,0.0,0.0,0.0,0.0,0.0,0.0,0.0,0.0,0.0,0.0,0.0,671.15,2.9570000171661377
0.0,0.45,0.0,0.0,0.0,0.0,0.4,0.0,0.0,0.0,0.0,0.0,0.0,0.0,0.0,0.0,0.0,0.0,0.0,0.0,0.0,0.0,663.15,3.25600004196167
0.0,0.5855,0.0,0.0146,0.0,0.0,0.0121999999999999,0.0121999999999999,0.0828999999999999,0.0,0.0,0.0,0.0,0.0,0.0,0.0,0.0,0.2926,0.0,0.0,0.0,0.0,475.15,3.2699999809265137
0.0,0.6,0.0,0.0,0.0,0.0,0.0,0.0125,0.1,0.0,0.0125,0.0,0.0,0.0,0.0,0.0,0.0,0.25,0.0,0.0,0.0,0.0,478.15,3.4000000953674316
0.0,0.6,0.0,0.0,0.0,0.0,0.0,0.0,0.1,0.0,0.025,0.0,0.0,0.0,0.0,0.0,0.0,0.275,0.0,0.0,0.0,0.0,457.15,3.4000000953674316
0.6680665966701665,0.0,0.0,0.0522973851307434,0.0826958652067396,0.0,0.0809959502024898,0.0482975851207439,0.0481975901204939,0.0,0.0,0.0,0.0,0.0187990600469976,0.0,0.0,0.0,0.0,0.0,0.0,0.0,0.0,916.15,2.549999952316284
0.6624397463847831,0.0,0.0,0.0778046682800968,0.0757045422725363,0.0,0.0573034382062923,0.0638038282296937,0.0375022501350081,0.0,0.0,0.0,0.0,0.0248014880892853,0.0,0.0,0.0,0.0,0.0,0.0,0.0,0.0,895.15,2.549999952316284
0.6826614395295576,0.0,0.0,0.0526047344260983,0.0767069036213259,0.0,0.0581052294706523,0.0485043653928853,0.0554049864487803,0.0,0.0,0.0,0.0,0.0252022682041383,0.0,0.0,0.0,0.0,0.0,0.0,0.0,0.0,905.15,2.549999952316284
0.6686933130668693,0.0,0.0,0.0784992150078499,0.0827991720082799,0.0,0.0578994210057899,0.0482995170048299,0.0378996210037899,0.0,0.0,0.0,0.0,0.0250997490025099,0.0,0.0,0.0,0.0,0.0,0.0,0.0,0.0,898.15,2.5399999618530273
0.6817,0.0,0.0,0.0725,0.0693,0.0,0.0572,0.0558,0.0375,0.0,0.0,0.0,0.0,0.0248,0.0,0.0,0.0,0.0,0.0,0.0,0.0,0.0,894.15,2.5399999618530273
0.6841999999999999,0.0,0.0,0.0674999999999999,0.0819999999999999,0.0,0.0458999999999999,0.0638,0.0375999999999999,0.0,0.0,0.0,0.0,0.0186,0.0,0.0,0.0,0.0,0.0,0.0,0.0,0.0,907.15,2.5199999809265137
0.6925930740692592,0.0,0.0,0.0629993700062999,0.0702992970070299,0.0,0.0870991290087099,0.0161998380016199,0.0483995160048399,0.0,0.0,0.0,0.0,0.0219997800021999,0.0,0.0,0.0,0.0,0.0,0.0,0.0,0.0,893.15,2.549999952316284
0.679138877501025,0.0,0.0,0.0608945194932456,0.061694447499725,0.0,0.0672939435450809,0.0779929806317431,0.0400963913247807,0.0,0.0,0.0,0.0,0.0120989110980011,0.0,0.0,0.0,0.0,0.0,0.0,0.0,0.0,900.15,2.5199999809265137
0.6866450683945284,0.0,0.0,0.0605951523878089,0.0552955763538916,0.0,0.0669946404287657,0.0776937844972402,0.0398968082553395,0.0,0.0,0.0,0.0,0.0120990320774338,0.0,0.0,0.0,0.0,0.0,0.0,0.0,0.0,895.15,2.5199999809265137
0.6890999999999999,0.0,0.0,0.0311,0.0694,0.0,0.0802,0.0319,0.0512,0.0,0.0,0.0,0.0215,0.0248,0.0,0.0,0.0,0.0,0.0,0.0,0.0,0.0,895.15,2.549999952316284
0.6916760843692807,0.0,0.0,0.0610067107381812,0.0680074808228905,0.0,0.0618067987478622,0.0704077448519337,0.0402044224864735,0.0,0.0,0.0,0.0,0.0061006710738181,0.0,0.0,0.0,0.0,0.0,0.0,0.0,0.0,906.15,2.490000009536743
0.6744865102697946,0.0,0.0,0.0422991540169196,0.0705985880282394,0.0,0.0933981320373592,0.0324993500129997,0.0416991660166796,0.0,0.0,0.0,0.0,0.0441991160176796,0.0,0.0,0.0,0.0,0.0,0.0,0.0,0.0,915.15,2.619999885559082
0.6742674267426743,0.0,0.0,0.0834083408340834,0.0887088708870886,0.0,0.0576057605760575,0.048104810481048,0.0206020602060206,0.0,0.0,0.0,0.0,0.0249024902490249,0.0,0.0,0.0,0.0,0.0,0.0,0.0,0.0,910.15,2.5299999713897705
0.6998300169983,0.0,0.0,0.0711928807119288,0.0432956704329567,0.0,0.0561943805619438,0.0625937406259374,0.0401959804019598,0.0,0.0,0.0,0.0,0.0242975702429757,0.0,0.0,0.0,0.0,0.0,0.0,0.0,0.0,873.15,2.5399999618530273
0.6546476281897448,0.0,0.0,0.0503959683225341,0.0489960803135749,0.0,0.0890928725701943,0.0928925685945124,0.0397968162546996,0.0,0.0,0.0,0.0,0.0240980721542276,0.0,0.0,0.0,0.0,0.0,0.0,0.0,0.0,900.15,2.5799999237060547
0.66424686025118,0.0,0.0,0.0934925205983521,0.0504959603231741,0.0,0.0573954083673306,0.0478961683065354,0.0614950803935685,0.0,0.0,0.0,0.0,0.0248980081593472,0.0,0.0,0.0,0.0,0.0,0.0,0.0,0.0,842.15,2.549999952316284
0.6384999999999998,0.0,0.0051999999999999,0.0,0.0949999999999999,0.0,0.0817999999999999,0.0816999999999999,0.0,0.0463999999999999,0.0041999999999999,0.0428999999999999,0.0,0.0,0.0,0.0,0.0,0.0,0.0,0.0,0.0,0.0,979.15,2.5969998836517334
0.5903590359035903,0.0,0.0064006400640064,0.0106010601060106,0.1127112711271127,0.0,0.0,0.0065006500650065,0.007000700070007,0.1651165116511651,0.0,0.0113011301130113,0.0681068106810681,0.0063006300630063,0.0,0.0156015601560156,0.0,0.0,0.0,0.0,0.0,0.0,798.15,2.3410000801086426
0.5845584558455846,0.0,0.0,0.0321032103210321,0.0747074707470747,0.0,0.0,0.0,0.0,0.2141214121412141,0.0,0.0163016301630163,0.0443044304430443,0.0128012801280128,0.0,0.0166016601660166,0.0,0.0,0.0045004500450045,0.0,0.0,0.0,770.15,2.3469998836517334
0.5773577357735774,0.0,0.0,0.0,0.068006800680068,0.0,0.0225022502250225,0.0,0.01000100010001,0.2219221922192219,0.0,0.0,0.0844084408440844,0.0,0.0,0.0158015801580158,0.0,0.0,0.0,0.0,0.0,0.0,780.15,2.2890000343322754
0.574,0.0,0.0025,0.0304,0.0769,0.0,0.0224,0.0156,0.0,0.1711,0.0,0.0154,0.0839,0.0,0.0,0.0078,0.0,0.0,0.0,0.0,0.0,0.0,782.15,2.3959999084472656
0.5565443455654435,0.0,0.0,0.0422957704229577,0.1221877812218778,0.0,0.0233976602339766,0.0162983701629837,0.0,0.178982101789821,0.0,0.0,0.0438956104389561,0.0,0.0,0.0163983601639836,0.0,0.0,0.0,0.0,0.0,0.0,806.15,2.3350000381469727
0.541891621675665,0.0,0.0,0.0052989402119576,0.1149770045990801,0.0,0.0,0.0161967606478704,0.0068986202759448,0.2151569686062787,0.0,0.011997600479904,0.0762847430513897,0.0030993801239752,0.0,0.0081983603279344,0.0,0.0,0.0,0.0,0.0,0.0,788.15,2.3010001182556152
0.5798420157984201,0.0,0.0036996300369962,0.0051994800519947,0.1113888611138886,0.0,0.0115988401159883,0.0289971002899709,0.0,0.1602839716028397,0.0,0.0111988801119888,0.0650934906509349,0.0112988701129886,0.0,0.0113988601139885,0.0,0.0,0.0,0.0,0.0,0.0,834.15,2.378000020980835
0.5758424157584242,0.0,0.0052994700529947,0.0104989501049895,0.1128887111288871,0.0,0.0185981401859814,0.0241975802419758,0.0,0.1587841215878412,0.0,0.015998400159984,0.0652934706529347,0.0125987401259874,0.0,0.0,0.0,0.0,0.0,0.0,0.0,0.0,834.15,2.3980000019073486
0.5844415558444156,0.0,0.0057994200579942,0.0,0.1052894710528947,0.0,0.0230976902309769,0.0272972702729727,0.0,0.1550844915508449,0.0,0.0174982501749825,0.0670932906709329,0.0143985601439856,0.0,0.0,0.0,0.0,0.0,0.0,0.0,0.0,851.15,2.4079999923706055
0.583958395839584,0.0,0.0055005500550055,0.0163016301630163,0.1131113111311131,0.0,0.0,0.0067006700670067,0.0,0.1676167616761676,0.0163016301630163,0.0083008300830083,0.0632063206320632,0.0,0.0,0.016001600160016,0.0,0.0,0.003000300030003,0.0,0.0,0.0,802.15,2.3989999294281006
0.5573557355735573,0.0,0.0051005100510051,0.005000500050005,0.1044104410441044,0.0,0.0112011201120112,0.0155015501550155,0.0,0.1528152815281528,0.0122012201220122,0.0077007700770077,0.0628062806280628,0.0,0.0,0.0,0.0,0.0,0.0,0.0,0.0,0.0,782.15,2.369999885559082
0.5763576357635762,0.0,0.0053005300530052,0.0105010501050104,0.1025102510251024,0.0,0.0233023302330232,0.0243024302430243,0.0,0.1642164216421641,0.0043004300430042,0.0161016101610161,0.0656065606560655,0.0,0.0010001000100009,0.0,0.0,0.0,0.0,0.0,0.0,0.0,812.15,2.4140000343322754
0.554889022195561,0.008998200359928,0.0051989602079584,0.0,0.1068786242751449,0.0,0.0171965606878624,0.0238952209558088,0.0,0.1565686862627474,0.0,0.0157968406318736,0.0643871225754849,0.0123975204959008,0.0,0.0,0.0,0.0,0.0,0.0,0.0,0.0,796.15,2.378000020980835
0.5653434656534346,0.0,0.0051994800519948,0.0,0.0973902609739026,0.0,0.0228977102289771,0.0238976102389761,0.0,0.1546845315468453,0.0,0.0172982701729827,0.0643935606439356,0.0123987601239876,0.0,0.0,0.0,0.0,0.0,0.0027997200279972,0.0,0.0,796.15,2.440000057220459
0.4927492749274927,0.0,0.0114011401140114,0.0181018101810181,0.1204120412041204,0.0,0.045004500450045,0.0,0.0536053605360536,0.2458245824582458,0.0,0.0129012901290129,0.0,0.0,0.0,0.0,0.0,0.0,0.0,0.0,0.0,0.0,814.15,2.3420000076293945
0.6552344765523448,0.0,0.0,0.0092990700929907,0.0,0.0,0.1548845115488451,0.1436856314368563,0.0368963103689631,0.0,0.0,0.0,0.0,0.0,0.0,0.0,0.0,0.0,0.0,0.0,0.0,0.0,951.15,2.5799999237060547
0.6196619661966196,0.0,0.0,0.0,0.0602060206020602,0.0,0.1498149814981498,0.1202120212021202,0.05010501050105,0.0,0.0,0.0,0.0,0.0,0.0,0.0,0.0,0.0,0.0,0.0,0.0,0.0,976.15,2.569999933242798
0.5868413158684131,0.0,0.0,0.00999900009999,0.0911908809119088,0.0,0.1193880611938806,0.1491850814918508,0.0433956604339566,0.0,0.0,0.0,0.0,0.0,0.0,0.0,0.0,0.0,0.0,0.0,0.0,0.0,986.15,2.559999942779541
0.7075707570757076,0.0,0.0,0.0188018801880188,0.0011001100110011,0.0,0.1000100010001,0.1347134713471347,0.0378037803780378,0.0,0.0,0.0,0.0,0.0,0.0,0.0,0.0,0.0,0.0,0.0,0.0,0.0,943.15,2.5199999809265137
0.6745674567456745,0.0,0.0,0.0348034803480348,0.0,0.0,0.1498149814981498,0.1408140814081408,0.0,0.0,0.0,0.0,0.0,0.0,0.0,0.0,0.0,0.0,0.0,0.0,0.0,0.0,936.15,2.569999933242798
0.7125,0.0,0.0,0.0304,0.0,0.0,0.0683,0.1388,0.05,0.0,0.0,0.0,0.0,0.0,0.0,0.0,0.0,0.0,0.0,0.0,0.0,0.0,931.15,2.509999990463257
0.6521652165216522,0.0,0.0,0.0,0.0299029902990299,0.0,0.1506150615061506,0.1455145514551455,0.0218021802180218,0.0,0.0,0.0,0.0,0.0,0.0,0.0,0.0,0.0,0.0,0.0,0.0,0.0,976.15,2.559999942779541
0.7024297570242976,0.0,0.0,0.0596940305969403,0.0,0.0,0.0783921607839216,0.1391860813918608,0.0202979702029796,0.0,0.0,0.0,0.0,0.0,0.0,0.0,0.0,0.0,0.0,0.0,0.0,0.0,910.15,2.5299999713897705
0.7127712771277128,0.0,0.0,0.0,0.0,0.0,0.0608060806080608,0.1439143914391439,0.0825082508250825,0.0,0.0,0.0,0.0,0.0,0.0,0.0,0.0,0.0,0.0,0.0,0.0,0.0,953.15,2.509999990463257
0.6510302060412083,0.0,0.0,0.0303060612122424,0.0299059811962392,0.0,0.124624924984997,0.1442288457691538,0.0199039807961592,0.0,0.0,0.0,0.0,0.0,0.0,0.0,0.0,0.0,0.0,0.0,0.0,0.0,948.15,2.559999942779541
0.6936000000000001,0.0,0.0,0.0,0.0,0.0,0.1527,0.1416,0.0121,0.0,0.0,0.0,0.0,0.0,0.0,0.0,0.0,0.0,0.0,0.0,0.0,0.0,966.15,2.5399999618530273
0.4988,0.0,0.0,0.2445,0.0,0.0,0.0,0.0,0.0,0.0,0.0,0.0,0.0,0.0,0.0,0.2567,0.0,0.0,0.0,0.0,0.0,0.0,860.15,2.7939999103546143
0.6878,0.0,0.0,0.1436,0.0,0.0,0.0,0.0,0.0,0.0,0.0,0.0,0.0,0.0,0.0,0.1686,0.0,0.0,0.0,0.0,0.0,0.0,904.15,2.634000062942505
0.5042,0.0,0.0,0.3624,0.0,0.0,0.0,0.0,0.0,0.0,0.0,0.0,0.0,0.0,0.0,0.1334,0.0,0.0,0.0,0.0,0.0,0.0,760.15,2.6659998893737793
0.5405,0.0,0.0,0.0,0.0,0.0,0.0,0.0,0.1954,0.0,0.0,0.0,0.0,0.0,0.0,0.2641,0.0,0.0,0.0,0.0,0.0,0.0,885.15,2.6659998893737793
0.6731,0.0,0.0,0.0,0.0,0.0,0.0,0.0,0.1589,0.0,0.0,0.0,0.0,0.0,0.0,0.168,0.0,0.0,0.0,0.0,0.0,0.0,926.15,2.562000036239624
0.0,0.5945,0.0,0.0,0.0,0.0,0.0,0.0,0.0,0.0,0.0,0.0,0.2278,0.0,0.0,0.0,0.0,0.0,0.0,0.0,0.0,0.0,603.15,2.9700000286102295
0.0,0.5217,0.0,0.0,0.0,0.0,0.0,0.0,0.0,0.0,0.0,0.0,0.2173999999999999,0.0,0.0,0.0,0.0,0.0,0.0,0.0,0.0,0.0,607.15,3.130000114440918
0.0,0.4553,0.0,0.0,0.0,0.0,0.0,0.0,0.0,0.0,0.0,0.0,0.2079,0.0,0.0,0.0,0.0,0.0,0.0,0.0,0.0,0.0,618.15,3.309999942779541
0.0,0.4028,0.0,0.0,0.0,0.0,0.0,0.0,0.0,0.0,0.0,0.0,0.2004,0.0,0.0,0.0,0.0,0.0,0.0,0.0,0.0,0.0,631.15,3.4200000762939453
0.0,0.3461999999999999,0.0,0.0,0.0,0.0,0.0,0.0,0.0,0.0,0.0,0.0,0.1923,0.0,0.0,0.0,0.0,0.0,0.0,0.0,0.0,0.0,663.15,3.5399999618530273
0.0,0.2939,0.0,0.0,0.0,0.0,0.0,0.0,0.0,0.0,0.0,0.0,0.1848,0.0,0.0,0.0,0.0,0.0,0.0,0.0,0.0,0.0,657.15,3.609999895095825
0.0,0.2522,0.0,0.0,0.0,0.0,0.0,0.0,0.0,0.0,0.0,0.0,0.1789,0.0,0.0,0.0,0.0,0.0,0.0,0.0,0.0,0.0,645.15,3.630000114440918
0.0,0.2069,0.0,0.0,0.0,0.0,0.0,0.0,0.0,0.0,0.0,0.0,0.1724,0.0,0.0,0.0,0.0,0.0,0.0,0.0,0.0,0.0,633.15,3.660000085830689
0.0,0.4769,0.0,0.0,0.0,0.0,0.0,0.0,0.0,0.0,0.0,0.0,0.4288,0.0,0.0,0.0,0.0,0.0,0.0,0.0,0.0,0.0,617.15,2.549999952316284
0.0,0.4103589641035896,0.0,0.0,0.0,0.0,0.0,0.0,0.0,0.0,0.0,0.0,0.4094590540945905,0.0,0.0,0.0,0.0,0.0,0.0,0.0,0.0,0.0,621.15,2.680000066757202
0.0,0.3496,0.0,0.0,0.0,0.0,0.0,0.0,0.0,0.0,0.0,0.0,0.3918,0.0,0.0,0.0,0.0,0.0,0.0,0.0,0.0,0.0,628.15,2.819999933242798
0.0,0.2938,0.0,0.0,0.0,0.0,0.0,0.0,0.0,0.0,0.0,0.0,0.3756,0.0,0.0,0.0,0.0,0.0,0.0,0.0,0.0,0.0,637.15,2.940000057220459
0.0,0.2425,0.0,0.0,0.0,0.0,0.0,0.0,0.0,0.0,0.0,0.0,0.3607,0.0,0.0,0.0,0.0,0.0,0.0,0.0,0.0,0.0,633.15,3.0899999141693115
0.0,0.19,0.0,0.0,0.0,0.0,0.0,0.0,0.0,0.0,0.0,0.0,0.3455,0.0,0.0,0.0,0.0,0.0,0.0,0.0,0.0,0.0,613.15,3.2200000286102295
0.0,0.3971,0.0,0.0,0.0,0.0,0.0,0.0,0.0,0.0,0.0,0.0,0.0735,0.0,0.0,0.0,0.0,0.0,0.0,0.0,0.0,0.0,703.15,3.569999933242798
0.0,0.3636363636363636,0.0,0.0,0.0,0.0,0.0,0.0,0.0,0.0,0.0,0.0,0.1515151515151515,0.0,0.0,0.0,0.0,0.0,0.0,0.0,0.0,0.0,685.15,3.5399999618530273
0.0,0.3461999999999999,0.0,0.0,0.0,0.0,0.0,0.0,0.0,0.0,0.0,0.0,0.1923,0.0,0.0,0.0,0.0,0.0,0.0,0.0,0.0,0.0,657.15,3.5399999618530273
0.0,0.3281,0.0,0.0,0.0,0.0,0.0,0.0,0.0,0.0,0.0,0.0,0.2344,0.0,0.0,0.0,0.0,0.0,0.0,0.0,0.0,0.0,665.15,3.4700000286102295
0.0,0.2903,0.0,0.0,0.0,0.0,0.0,0.0,0.0,0.0,0.0,0.0,0.3226,0.0,0.0,0.0,0.0,0.0,0.0,0.0,0.0,0.0,653.15,3.25
0.0,0.25,0.0,0.0,0.0,0.0,0.0,0.0,0.0,0.0,0.0,0.0,0.4167,0.0,0.0,0.0,0.0,0.0,0.0,0.0,0.0,0.0,628.15,2.9800000190734863
0.0,0.0,0.0,0.0,0.0,0.0,0.24,0.0,0.0,0.0,0.0,0.0,0.0,0.24,0.0,0.0,0.0,0.08,0.0,0.12,0.0,0.0,658.15,6.760000228881836
0.0,0.0,0.0,0.0,0.0,0.0,0.24,0.0,0.0,0.0,0.0,0.0,0.0,0.24,0.0,0.0,0.0,0.08,0.0,0.12,0.0,0.0,733.15,6.0929999351501465
0.0,0.0,0.0,0.0,0.0,0.0,0.24,0.0,0.0,0.0,0.0,0.0,0.0,0.24,0.0,0.0,0.0,0.08,0.0,0.12,0.0,0.0,738.15,6.210000038146973
0.0,0.0,0.0,0.0,0.0,0.0,0.24,0.0,0.0,0.0,0.0,0.0,0.0,0.24,0.0,0.0,0.0,0.08,0.0,0.12,0.0,0.0,744.15,6.420000076293945
0.0,0.0,0.0,0.0,0.0,0.0,0.24,0.0,0.0,0.0,0.0,0.0,0.0,0.24,0.0,0.0,0.0,0.08,0.0,0.12,0.0,0.0,753.15,6.809999942779541
0.0,0.0,0.0,0.12,0.0,0.0,0.0,0.0,0.0,0.7,0.0,0.0,0.0,0.0,0.0,0.0,0.0,0.0,0.0,0.0,0.0,0.0,714.15,2.5940001010894775
0.0,0.0,0.0,0.15,0.0,0.0,0.0,0.0,0.0,0.7,0.0,0.0,0.0,0.0,0.0,0.0,0.0,0.0,0.0,0.0,0.0,0.0,706.15,2.674000024795532
0.0,0.0,0.0,0.18,0.0,0.0,0.0,0.0,0.0,0.7,0.0,0.0,0.0,0.0,0.0,0.0,0.0,0.0,0.0,0.0,0.0,0.0,700.15,2.687999963760376
0.0,0.0,0.0,0.21,0.0,0.0,0.0,0.0,0.0,0.7,0.0,0.0,0.0,0.0,0.0,0.0,0.0,0.0,0.0,0.0,0.0,0.0,728.15,2.5409998893737793
0.0,0.0,0.0,0.24,0.0,0.0,0.0,0.0,0.0,0.7,0.0,0.0,0.0,0.0,0.0,0.0,0.0,0.0,0.0,0.0,0.0,0.0,736.15,2.4790000915527344
0.0,0.0,0.0,0.3,0.0,0.0,0.0,0.0,0.0,0.7,0.0,0.0,0.0,0.0,0.0,0.0,0.0,0.0,0.0,0.0,0.0,0.0,749.15,2.3429999351501465
0.0,0.492,0.0,0.508,0.0,0.0,0.0,0.0,0.0,0.0,0.0,0.0,0.0,0.0,0.0,0.0,0.0,0.0,0.0,0.0,0.0,0.0,563.15,2.5199999809265137
0.0,0.414,0.0,0.586,0.0,0.0,0.0,0.0,0.0,0.0,0.0,0.0,0.0,0.0,0.0,0.0,0.0,0.0,0.0,0.0,0.0,0.0,553.15,2.569999933242798
0.0,0.497,0.0,0.0,0.0,0.0,0.0,0.0,0.0,0.0,0.0,0.0,0.0,0.0,0.0,0.0,0.0,0.0,0.0,0.0,0.0,0.0,721.15,2.819999933242798
0.0,0.4115999999999999,0.0,0.0,0.0,0.0,0.0,0.0,0.0,0.0,0.0,0.0,0.0,0.0,0.0,0.0,0.0,0.0,0.0,0.0,0.0,0.0,625.15,2.8499999046325684
0.67,0.0,0.0,0.33,0.0,0.0,0.0,0.0,0.0,0.0,0.0,0.0,0.0,0.0,0.0,0.0,0.0,0.0,0.0,0.0,0.0,0.0,733.15,2.490000009536743
0.85,0.0,0.0,0.15,0.0,0.0,0.0,0.0,0.0,0.0,0.0,0.0,0.0,0.0,0.0,0.0,0.0,0.0,0.0,0.0,0.0,0.0,758.15,2.3399999141693115
0.65,0.0,0.0,0.0,0.15,0.0,0.1,0.0,0.0,0.0,0.1,0.0,0.0,0.0,0.0,0.0,0.0,0.0,0.0,0.0,0.0,0.0,1103.15,2.8499999046325684
0.0,0.5,0.0,0.0988,0.0,0.0,0.0,0.0,0.0,0.0,0.0,0.0,0.0,0.4012,0.0,0.0,0.0,0.0,0.0,0.0,0.0,0.0,703.15,3.049999952316284
0.0,0.0909,0.0,0.0,0.0,0.0,0.0,0.0,0.0,0.0,0.0,0.0,0.0,0.0909,0.0,0.0,0.0,0.0,0.0,0.0,0.0,0.0,713.15,3.450000047683716
0.0,0.0,0.0,0.0,0.0,0.0,0.0,0.0,0.0,0.5,0.0,0.0,0.5,0.0,0.0,0.0,0.0,0.0,0.0,0.0,0.0,0.0,697.15,2.3499999046325684
0.0,0.0,0.0,0.0,0.0,0.0,0.0,0.0,0.0,0.45,0.0,0.0,0.45,0.0,0.0,0.0,0.0,0.0,0.0,0.0,0.1,0.0,683.15,2.640000104904175
0.0,0.0,0.0,0.0,0.0,0.0,0.0,0.0,0.0,0.4,0.0,0.0,0.4,0.0,0.0,0.0,0.0,0.0,0.0,0.0,0.2,0.0,676.15,2.950000047683716
0.0,0.0,0.0,0.0,0.0,0.0,0.0,0.0,0.0,0.35,0.0,0.0,0.35,0.0,0.0,0.0,0.0,0.0,0.0,0.0,0.3,0.0,642.15,3.240000009536743
0.0,0.0,0.0,0.0,0.0,0.0,0.0,0.0,0.0,0.3,0.0,0.0,0.3,0.0,0.0,0.0,0.0,0.0,0.0,0.0,0.4,0.0,621.15,3.569999933242798
0.0,0.0,0.0,0.0,0.0,0.0,0.0,0.0,0.0,0.25,0.0,0.0,0.25,0.0,0.0,0.0,0.0,0.0,0.0,0.0,0.5,0.0,593.15,3.869999885559082
0.0,0.0,0.0,0.0,0.0,0.0,0.0,0.0,0.0,0.2,0.0,0.0,0.2,0.0,0.0,0.0,0.0,0.0,0.0,0.0,0.6,0.0,581.15,4.320000171661377
0.0,0.0,0.0,0.0,0.0,0.0,0.0,0.0,0.0,0.15,0.0,0.0,0.15,0.0,0.0,0.0,0.0,0.0,0.0,0.0,0.7,0.0,576.15,4.769999980926514
0.0,0.0,0.0,0.0,0.0,0.0,0.0,0.0,0.0,0.3,0.0,0.0,0.3,0.0,0.0,0.0,0.0,0.0,0.0,0.0,0.3,0.0,639.15,3.2100000381469727
0.0,0.0,0.0,0.0,0.0,0.0,0.0,0.0,0.0,0.25,0.0,0.0,0.25,0.0,0.0,0.0,0.0,0.0,0.0,0.0,0.3,0.0,625.15,3.25
0.0,0.0,0.0,0.0,0.0,0.0,0.0,0.0,0.0,0.2,0.0,0.0,0.2,0.0,0.0,0.0,0.0,0.0,0.0,0.0,0.3,0.0,618.15,3.2699999809265137
0.0,0.0,0.0,0.0,0.0,0.0,0.0,0.0,0.0,0.15,0.0,0.0,0.15,0.0,0.0,0.0,0.0,0.0,0.0,0.0,0.3,0.0,610.15,3.2100000381469727
0.0,0.0,0.0,0.0,0.0,0.0,0.0,0.0,0.0,0.0,0.0,0.0,0.0,0.0,0.0,0.0,0.0,0.0,0.0,0.0,0.7,0.0,550.15,4.809999942779541
0.0,0.0,0.0,0.0,0.0,0.0,0.0,0.0,0.0,0.05,0.0,0.0,0.05,0.0,0.0,0.0,0.0,0.0,0.0,0.0,0.6,0.0,549.15,4.570000171661377
0.0,0.0,0.0,0.0,0.0,0.0,0.0,0.0,0.0,0.1,0.0,0.0,0.1,0.0,0.0,0.0,0.0,0.0,0.0,0.0,0.5,0.0,546.15,4.28000020980835
0.0,0.0,0.0,0.0,0.0,0.0,0.0,0.0,0.0,0.15,0.0,0.0,0.15,0.0,0.0,0.0,0.0,0.0,0.0,0.0,0.4,0.0,529.15,3.7100000381469727
0.0,0.0,0.0,0.0,0.0,0.0,0.0,0.0,0.0,0.25,0.0,0.0,0.25,0.0,0.0,0.0,0.0,0.0,0.0,0.0,0.2,0.0,642.15,2.9600000381469727
0.0,0.0,0.0,0.0,0.0,0.0,0.0,0.0,0.0,0.3,0.0,0.0,0.3,0.0,0.0,0.0,0.0,0.0,0.0,0.0,0.1,0.0,630.15,2.4800000190734863
0.0,0.0,0.0,0.0,0.0,0.0,0.0,0.0,0.0,0.35,0.0,0.0,0.35,0.0,0.0,0.0,0.0,0.0,0.0,0.0,0.0,0.0,620.15,2.130000114440918
0.1766893986360818,0.0,0.0391976481411115,0.0388976661400315,0.0,0.0,0.0515969041857488,0.0,0.0,0.13859168449893,0.1887886726796392,0.1422914625122492,0.0,0.0,0.0014999100053996,0.1811891286522808,0.0362978221306721,0.0,0.0006599604023758,0.0,0.0,0.0,841.15,4.119999885559082
0.2691080732421973,0.0,0.039801194035821,0.0316009480284408,0.0,0.0,0.0524015720471614,0.0,0.0052001560046801,0.1408042241267238,0.1918057541726252,0.1445043351300539,0.0,0.0,0.0241007230216906,0.073602208066242,0.0221006630198906,0.0,0.000670020100603,0.0,0.0,0.0,847.15,4.110000133514404
0.311937432491899,0.0,0.0069008280993719,0.0687082449893987,0.0,0.0,0.0076009121094531,0.0,0.0,0.2447293675241028,0.111113333600032,0.0523062767532103,0.0,0.0,0.0013001560187222,0.1599191903028363,0.0288034564147697,0.0,0.000580069608353,0.0,0.0,0.0,824.15,3.3499999046325684
0.257792266232013,0.0,0.0295991120266392,0.0587982360529184,0.0,0.0,0.0243992680219593,0.0,0.0,0.2093937181884543,0.1722948311550653,0.1007969760907172,0.0,0.0,0.0027999160025199,0.1140965771026869,0.0273991780246592,0.0,0.0006299811005669,0.0,0.0,0.0,829.15,3.7100000381469727
0.3137345107961876,0.0,0.0209022992529178,0.0553060836692036,0.0,0.0,0.0076008360919701,0.0,0.0091010011101221,0.2215243676804448,0.1006110672173939,0.0737081078918681,0.0,0.0,0.0013001430157317,0.1609177009471042,0.0290031903509386,0.0,0.0005900649071397,0.0,0.0,0.0,830.15,3.4000000953674316
0.355339087299603,0.0,0.034603806418706,0.0964106051665683,0.0,0.0,0.0457050275530308,0.0,0.0,0.1227134984848333,0.122513476482413,0.1259138505235576,0.0,0.0,0.0026002860314634,0.0641070517756953,0.0257028273110042,0.0,0.0005900649071397,0.0,0.0,0.0,820.15,3.630000114440918
0.3395475366551317,0.0,0.0132018482587562,0.1053147440641689,0.0,0.0,0.0437061188566399,0.0,0.0,0.2344328205948833,0.1171163962954813,0.0501070149820974,0.0,0.0,0.0025003500490068,0.0715100114015962,0.0184025763606904,0.0,0.0005600784109775,0.0,0.0,0.0,824.15,3.319999933242798
0.0,0.5,0.0,0.2,0.0,0.0,0.0,0.0,0.0,0.0,0.0,0.0,0.0,0.0,0.0,0.0,0.0,0.0,0.0,0.0,0.0,0.0,635.15,2.799999952316284
0.0,0.5,0.0,0.2,0.0,0.0,0.0,0.0,0.0,0.0,0.0,0.0,0.0,0.0,0.0,0.0,0.0,0.0,0.0,0.0,0.0,0.0,661.15,2.819999933242798
0.0,0.5,0.0,0.2,0.0,0.0,0.0,0.0,0.0,0.0,0.0,0.0,0.0,0.0,0.0,0.0,0.0,0.0,0.0,0.0,0.0,0.0,666.15,2.9000000953674316
0.0,0.5,0.0,0.2,0.0,0.0,0.0,0.0,0.0,0.0,0.0,0.0,0.0,0.0,0.0,0.0,0.0,0.0,0.0,0.0,0.0,0.0,672.15,2.940000057220459
0.0,0.5,0.0,0.2,0.0,0.0,0.0,0.0,0.0,0.0,0.0,0.0,0.0,0.0,0.0,0.0,0.0,0.0,0.0,0.0,0.0,0.0,600.15,2.759999990463257
0.0,0.5,0.0,0.2,0.0,0.0,0.0,0.0,0.0,0.0,0.0,0.0,0.0,0.0,0.0,0.0,0.0,0.0,0.0,0.0,0.0,0.0,620.15,2.7799999713897705
0.0,0.5,0.0,0.2,0.0,0.0,0.0,0.0,0.0,0.0,0.0,0.0,0.0,0.0,0.0,0.0,0.0,0.0,0.0,0.0,0.0,0.0,637.15,2.8299999237060547
0.0,0.5,0.0,0.2,0.0,0.0,0.0,0.0,0.0,0.0,0.0,0.0,0.0,0.0,0.0,0.0,0.0,0.0,0.0,0.0,0.0,0.0,656.15,2.859999895095825
0.0,0.5,0.0,0.2,0.0,0.0,0.0,0.0,0.0,0.0,0.0,0.0,0.0,0.0,0.0,0.0,0.0,0.0,0.0,0.0,0.0,0.0,670.15,2.9100000858306885
0.0,0.27,0.0,0.0,0.0,0.0,0.0,0.0,0.0,0.0,0.0,0.0,0.0,0.0,0.0,0.0,0.0,0.0,0.0,0.0,0.0,0.0,505.15,5.619999885559082
0.0,0.225,0.0,0.0,0.0,0.0,0.0,0.0,0.0,0.0,0.0,0.0,0.0,0.0,0.0,0.0,0.0,0.0,0.0,0.0,0.0,0.0,473.15,5.75
0.0,0.1928807119288071,0.0,0.0,0.0,0.0,0.0,0.0,0.0,0.0,0.0,0.0,0.0,0.0,0.0,0.0,0.0,0.0,0.0,0.0,0.0,0.0,442.15,5.889999866485596
0.0,0.1687831216878312,0.0,0.0,0.0,0.0,0.0,0.0,0.0,0.0,0.0,0.0,0.0,0.0,0.0,0.0,0.0,0.0,0.0,0.0,0.0,0.0,386.15,6.03000020980835
0.0,0.1588,0.0,0.0,0.0,0.0,0.0,0.0,0.0,0.0,0.0,0.0,0.0,0.0,0.0,0.0,0.0,0.0,0.0,0.0,0.0,0.0,357.15,7.960000038146973
0.0,0.25,0.0,0.0,0.0,0.0,0.0,0.0,0.0,0.0,0.0,0.0,0.0,0.0,0.0,0.0,0.0,0.0,0.0,0.0,0.0,0.0,554.15,5.340000152587891
0.0,0.2082999999999999,0.0,0.0,0.0,0.0,0.0,0.0,0.0,0.0,0.0,0.0,0.0,0.0,0.0,0.0,0.0,0.0,0.0,0.0,0.0,0.0,534.15,5.46999979019165
0.0,0.1785999999999999,0.0,0.0,0.0,0.0,0.0,0.0,0.0,0.0,0.0,0.0,0.0,0.0,0.0,0.0,0.0,0.0,0.0,0.0,0.0,0.0,499.15,5.619999885559082
0.0,0.1562843715628437,0.0,0.0,0.0,0.0,0.0,0.0,0.0,0.0,0.0,0.0,0.0,0.0,0.0,0.0,0.0,0.0,0.0,0.0,0.0,0.0,444.15,5.760000228881836
0.0,0.6,0.0,0.0,0.0,0.0,0.0,0.0,0.0,0.0,0.0,0.0,0.4,0.0,0.0,0.0,0.0,0.0,0.0,0.0,0.0,0.0,553.15,2.3499999046325684
0.0,0.0,0.0,0.0,0.0,0.0,0.0,0.0,0.0,0.0,0.0,0.0,0.0,0.0,0.0,0.0,0.0,0.4,0.0,0.0,0.0,0.0,497.15,5.125
0.0,0.0,0.0,0.0,0.0,0.0,0.0,0.0,0.0,0.0,0.0,0.0,0.0,0.0,0.0,0.0,0.0,0.4,0.0,0.0,0.0,0.0,495.15,5.535999774932861
0.0,0.0,0.0,0.0,0.0,0.0,0.0,0.0,0.0,0.0,0.0,0.0,0.0,0.0,0.0,0.0,0.0,0.4,0.0,0.0,0.0,0.0,492.15,5.559999942779541
0.0,0.0,0.0,0.0,0.0,0.0,0.0,0.0,0.0,0.0,0.0,0.0,0.0,0.0,0.0,0.0,0.0,0.4,0.0,0.0,0.0,0.0,493.15,5.580999851226807
0.0,0.0,0.0,0.0,0.0,0.0,0.0,0.0,0.0,0.0,0.0,0.0,0.0,0.0,0.0,0.0,0.0,0.4,0.0,0.0,0.0,0.0,496.15,5.625
0.422,0.0,0.0,0.0,0.127,0.0,0.0,0.0,0.0,0.0,0.0,0.0,0.0,0.0,0.0,0.098,0.0,0.0,0.0,0.0,0.0,0.0,937.15,3.2200000286102295
0.42,0.0,0.0,0.0,0.13,0.0,0.0,0.0,0.0,0.0,0.0,0.0,0.0,0.0,0.0,0.1,0.0,0.0,0.0,0.0,0.0,0.0,926.15,3.2699999809265137
0.413,0.0,0.0,0.0,0.125,0.0,0.0,0.0,0.0,0.0,0.0,0.0,0.0,0.0,0.0,0.096,0.0,0.0,0.0,0.0,0.0,0.0,925.15,3.359999895095825
0.409,0.0,0.0,0.0,0.124,0.0,0.0,0.0,0.0,0.0,0.0,0.0,0.0,0.0,0.0,0.095,0.0,0.0,0.0,0.0,0.0,0.0,924.15,3.4100000858306885
0.4054405440544054,0.0,0.0,0.0,0.1231123112311231,0.0,0.0,0.0,0.0,0.0,0.0,0.0,0.0,0.0,0.0,0.0941094109410941,0.0,0.0,0.0,0.0,0.0,0.0,929.15,3.430000066757202
0.43,0.0,0.0,0.0,0.13,0.0,0.0,0.0,0.0,0.0,0.0,0.0,0.0,0.0,0.0,0.08,0.0,0.0,0.0,0.0,0.0,0.0,937.15,3.240000009536743
0.423,0.0,0.0,0.0,0.07,0.0,0.0,0.0,0.0,0.0,0.0,0.0,0.0,0.0,0.0,0.048,0.0,0.0,0.0,0.0,0.0,0.0,909.15,3.390000104904175
0.428,0.0,0.024,0.0,0.081,0.0,0.0,0.063,0.0,0.0,0.0,0.0,0.0,0.0,0.0,0.057,0.0,0.0,0.0,0.0,0.0,0.0,949.15,3.2100000381469727
0.481,0.0,0.0,0.0,0.158,0.0,0.0,0.0,0.0,0.0,0.0,0.0,0.0,0.0,0.0,0.048,0.0,0.0,0.0,0.0,0.0,0.0,874.15,3.0399999618530273
0.43,0.0,0.0,0.0,0.13,0.0,0.0,0.05,0.0,0.0,0.0,0.0,0.0,0.0,0.0,0.08,0.0,0.0,0.0,0.0,0.0,0.0,950.15,3.1600000858306885
0.428,0.0,0.024,0.0,0.081,0.0,0.0,0.093,0.0,0.0,0.0,0.0,0.0,0.0,0.0,0.057,0.0,0.0,0.0,0.0,0.0,0.0,944.15,3.2899999618530273
0.428,0.0,0.024,0.0,0.081,0.0,0.0,0.043,0.0,0.0,0.0,0.0,0.0,0.0,0.0,0.057,0.0,0.0,0.0,0.0,0.0,0.0,933.15,3.3399999141693115
0.37,0.0,0.0,0.0,0.048,0.0,0.0,0.0,0.0,0.0,0.0,0.0,0.0,0.0,0.0,0.106,0.0,0.0,0.0,0.0,0.0,0.0,900.15,3.559999942779541
0.378,0.0,0.0,0.0,0.126,0.0,0.0,0.0,0.0,0.0,0.0,0.0,0.0,0.0,0.0,0.108,0.0,0.0,0.0,0.0,0.0,0.0,926.15,3.319999933242798
0.401,0.0,0.0,0.0,0.124,0.0,0.0,0.0,0.0,0.0,0.0,0.0,0.0,0.0,0.0,0.114,0.0,0.0,0.0,0.0,0.0,0.0,933.15,3.2699999809265137
0.43,0.0,0.0,0.0,0.13,0.0,0.0,0.02,0.0,0.0,0.0,0.0,0.0,0.0,0.0,0.08,0.0,0.0,0.0,0.0,0.0,0.0,949.15,3.109999895095825
0.43,0.0,0.0,0.0,0.13,0.0,0.0,0.03,0.0,0.0,0.0,0.0,0.0,0.0,0.0,0.08,0.0,0.0,0.0,0.0,0.0,0.0,949.15,3.0999999046325684
0.43,0.0,0.0,0.0,0.13,0.0,0.0,0.04,0.0,0.0,0.0,0.0,0.0,0.0,0.0,0.08,0.0,0.0,0.0,0.0,0.0,0.0,953.15,3.0899999141693115
0.428,0.0,0.024,0.0,0.081,0.0,0.0,0.083,0.0,0.0,0.0,0.0,0.0,0.0,0.0,0.057,0.0,0.0,0.0,0.0,0.0,0.0,953.15,3.190000057220459
0.428,0.0,0.024,0.0,0.081,0.0,0.0,0.073,0.0,0.0,0.0,0.0,0.0,0.0,0.0,0.057,0.0,0.0,0.0,0.0,0.0,0.0,949.15,3.200000047683716
0.4174417441744174,0.0,0.0,0.0,0.1261126112611261,0.0,0.0,0.0,0.0,0.0,0.0,0.0,0.0,0.0,0.0,0.0971097109710971,0.0,0.0,0.0,0.0,0.0,0.0,927.15,3.309999942779541
0.4174417441744174,0.0,0.01000100010001,0.0,0.1261126112611261,0.0,0.0,0.0,0.0,0.0,0.0,0.0,0.0,0.0,0.0,0.0971097109710971,0.0,0.0,0.0,0.0,0.0,0.0,947.15,3.299999952316284
0.413,0.0,0.02,0.0,0.125,0.0,0.0,0.0,0.0,0.0,0.0,0.0,0.0,0.0,0.0,0.096,0.0,0.0,0.0,0.0,0.0,0.0,931.15,3.319999933242798
0.43,0.0,0.0,0.0,0.13,0.0,0.0,0.1,0.0,0.0,0.0,0.0,0.0,0.0,0.0,0.08,0.0,0.0,0.0,0.0,0.0,0.0,958.15,3.119999885559082
0.3536353635363536,0.0,0.0,0.0,0.0909090909090909,0.0,0.0,0.0,0.0,0.0,0.0,0.0,0.0,0.0,0.0,0.1009100910091009,0.0,0.0,0.0,0.0,0.0,0.0,909.15,3.490000009536743
