Repository: dorukdogular/vitreos

# Data

## Source

Glass property data is sourced from the [SciGlass database](https://github.com/epam/SciGlass) (EPAM Systems), made available under the [Open Database License (ODbL)](https://opendatacommons.org/licenses/odbl/1-0/). Accessed via the [glasspy](https://github.com/drcassar/glasspy) Python library.

## Files tracked in git

| File | Description |
|---|---|
| `clean.csv` | Deduplicated glass-forming ability dataset (11858 rows) |
| `tg_dataset.csv` | 76377 glasses with Tg (K) and 22 oxide mol% features |
| `tg_density_dataset.csv` | 31173 glasses with both Tg (K) and density (g/cm³) |

File: data/tg_density_dataset.csv (part 32 of 109)
SiO2,P2O5,ZrO2,Na2O,Al2O3,Fe2O3,CaO,MgO,K2O,B2O3,BaO,ZnO,Li2O,SrO,La2O3,TiO2,Nb2O5,PbO,Sb2O3,Bi2O3,TeO2,Se,Tg,density
0.357,0.0,0.0,0.0,0.128,0.0,0.0,0.0,0.0,0.0,0.0,0.0,0.0,0.0,0.0,0.102,0.0,0.0,0.0,0.0,0.0,0.0,923.15,3.380000114440918
0.382,0.0,0.0,0.0,0.126,0.0,0.0,0.0,0.0,0.0,0.0,0.0,0.0,0.0,0.0,0.109,0.0,0.0,0.0,0.0,0.0,0.0,950.15,3.2200000286102295
0.3909999999999999,0.0,0.0,0.0,0.1249999999999999,0.0,0.0,0.0,0.0,0.0,0.0,0.0,0.0,0.0,0.0,0.1119999999999999,0.0,0.0,0.0,0.0,0.0,0.0,953.15,3.2100000381469727
0.408,0.0,0.023,0.0,0.078,0.0,0.0,0.184,0.0,0.0,0.0,0.0,0.0,0.0,0.0,0.054,0.0,0.0,0.0,0.0,0.0,0.0,974.15,3.3499999046325684
0.481,0.0,0.0,0.0,0.158,0.0,0.0,0.05,0.0,0.0,0.0,0.0,0.0,0.0,0.0,0.048,0.0,0.0,0.0,0.0,0.0,0.0,984.15,3.009999990463257
0.428,0.0,0.024,0.0,0.081,0.0,0.0,0.143,0.0,0.0,0.0,0.0,0.0,0.0,0.0,0.057,0.0,0.0,0.0,0.0,0.0,0.0,960.15,3.2300000190734863
0.423,0.0,0.0,0.0,0.13,0.0,0.0,0.0,0.0,0.0,0.0,0.0,0.0,0.0,0.0,0.121,0.0,0.0,0.0,0.0,0.0,0.0,956.15,3.190000057220459
0.4050000000000001,0.0,0.0,0.0,0.123,0.0,0.0,0.0,0.0,0.0,0.0,0.0,0.0,0.0,0.0,0.133,0.0,0.0,0.0,0.0,0.0,0.0,987.15,3.180000066757202
0.3979999999999999,0.0,0.0,0.0,0.12,0.0,0.0,0.0,0.0,0.0,0.0,0.0,0.0,0.0,0.0,0.149,0.0,0.0,0.0,0.0,0.0,0.0,1001.15,3.200000047683716
0.387,0.0,0.0,0.0,0.125,0.0,0.0,0.0,0.0,0.0,0.0,0.0,0.0,0.0,0.0,0.11,0.0,0.0,0.0,0.0,0.0,0.0,950.15,3.2100000381469727
0.396,0.0,0.0,0.0,0.124,0.0,0.0,0.0,0.0,0.0,0.0,0.0,0.0,0.0,0.0,0.113,0.0,0.0,0.0,0.0,0.0,0.0,952.15,3.200000047683716
0.481,0.0,0.0,0.0,0.158,0.0,0.0,0.1,0.0,0.0,0.0,0.0,0.0,0.0,0.0,0.048,0.0,0.0,0.0,0.0,0.0,0.0,996.15,2.9600000381469727
0.43,0.0,0.0,0.0,0.13,0.0,0.0,0.15,0.0,0.0,0.0,0.0,0.0,0.0,0.0,0.08,0.0,0.0,0.0,0.0,0.0,0.0,972.15,3.069999933242798
0.428,0.0,0.024,0.0,0.081,0.0,0.0,0.193,0.0,0.0,0.0,0.0,0.0,0.0,0.0,0.057,0.0,0.0,0.0,0.0,0.0,0.0,973.15,3.1700000762939453
0.4384,0.0,0.0,0.0,0.0831,0.0,0.0,0.1982,0.0,0.0,0.0,0.0,0.0,0.0,0.0,0.0581,0.0,0.0,0.0,0.0,0.0,0.0,966.15,3.0999999046325684
0.3379999999999999,0.0,0.0,0.0,0.13,0.0,0.0,0.0,0.0,0.0,0.0,0.0,0.0,0.0,0.0,0.0969999999999999,0.0,0.0,0.0,0.0,0.0,0.0,918.15,3.430000066757202
0.4965,0.0,0.0,0.0,0.1221,0.0,0.0,0.0821,0.0,0.0,0.0,0.0,0.0,0.0,0.0,0.1201,0.0,0.0,0.0,0.0,0.0,0.0,1003.15,2.9600000381469727
0.4934999999999999,0.0,0.0,0.0,0.0588999999999999,0.0,0.0,0.032,0.0,0.0,0.0,0.0558999999999999,0.0,0.0,0.0,0.0469999999999999,0.0,0.0,0.0,0.0,0.0,0.0,924.15,3.2300000190734863
0.479,0.0,0.025,0.0,0.118,0.0,0.0,0.159,0.0,0.0,0.0,0.0,0.0,0.0,0.0,0.126,0.0,0.0,0.0,0.0,0.0,0.0,1028.15,2.950000047683716
0.43,0.0,0.0,0.0,0.13,0.0,0.0,0.2,0.0,0.0,0.0,0.0,0.0,0.0,0.0,0.08,0.0,0.0,0.0,0.0,0.0,0.0,984.15,3.009999990463257
0.43,0.0,0.0,0.0,0.13,0.0,0.0,0.0,0.0,0.0,0.0,0.05,0.0,0.0,0.0,0.08,0.0,0.0,0.0,0.0,0.0,0.0,930.15,3.240000009536743
0.428,0.0,0.024,0.0,0.081,0.0,0.0,0.243,0.0,0.0,0.0,0.0,0.0,0.0,0.0,0.057,0.0,0.0,0.0,0.0,0.0,0.0,985.15,3.109999895095825
0.409,0.0,0.0289999999999999,0.0,0.124,0.0,0.0,0.0,0.0,0.0,0.0,0.0,0.0,0.0,0.0,0.095,0.0,0.0,0.0,0.0,0.0,0.0,937.15,3.3499999046325684
0.5000000000000001,0.0,0.031,0.0,0.105,0.0,0.0,0.15,0.0,0.0,0.0,0.065,0.0,0.0,0.0,0.0,0.0,0.0,0.0,0.0,0.0,0.0,1015.15,3.2100000381469727
0.38,0.0,0.03,0.0,0.12,0.0,0.0,0.03,0.0,0.0,0.0,0.02,0.0,0.0,0.0,0.02,0.0,0.0,0.0,0.0,0.0,0.0,932.15,3.4100000858306885
0.35,0.0,0.04,0.0,0.1,0.0,0.0,0.0,0.0,0.0,0.0,0.02,0.0,0.0,0.0,0.07,0.0,0.0,0.0,0.0,0.0,0.0,928.15,3.5399999618530273
0.481,0.0,0.0,0.0,0.158,0.0,0.0,0.15,0.0,0.0,0.0,0.0,0.0,0.0,0.0,0.048,0.0,0.0,0.0,0.0,0.0,0.0,1009.15,2.9000000953674316
0.481,0.0,0.0,0.0,0.158,0.0,0.0,0.0,0.0,0.0,0.0,0.05,0.0,0.0,0.0,0.048,0.0,0.0,0.0,0.0,0.0,0.0,965.15,3.0799999237060547
0.428,0.0,0.024,0.0,0.081,0.0,0.0,0.293,0.0,0.0,0.0,0.0,0.0,0.0,0.0,0.057,0.0,0.0,0.0,0.0,0.0,0.0,1001.15,3.049999952316284
0.3996,0.0,0.024,0.0,0.0699,0.0,0.0,0.2967,0.0,0.0,0.0,0.0,0.0,0.0,0.0,0.1049,0.0,0.0,0.0,0.0,0.0,0.0,978.15,3.119999885559082
0.35,0.0,0.0,0.0,0.1,0.0,0.0,0.05,0.0,0.0,0.0,0.0,0.0,0.0,0.0,0.0,0.0,0.0,0.0,0.0,0.0,0.0,912.15,3.4000000953674316
0.4054,0.0,0.039,0.0,0.0861,0.0,0.0,0.0601,0.0,0.0,0.0,0.1031,0.0,0.0,0.0,0.0611,0.0,0.0,0.0,0.0,0.0,0.0,937.15,3.380000114440918
0.3544,0.0,0.031,0.0,0.1411,0.0,0.0,0.0851,0.0,0.0,0.0,0.036,0.0,0.0,0.0,0.1622,0.0,0.0,0.0,0.0,0.0,0.0,1018.15,3.380000114440918
0.481,0.0,0.0,0.0,0.158,0.0,0.0,0.2,0.0,0.0,0.0,0.0,0.0,0.0,0.0,0.048,0.0,0.0,0.0,0.0,0.0,0.0,1023.15,2.869999885559082
0.43,0.0,0.0,0.0,0.13,0.0,0.0,0.0,0.0,0.0,0.0,0.1,0.0,0.0,0.0,0.08,0.0,0.0,0.0,0.0,0.0,0.0,926.15,3.2799999713897705
0.497049704970497,0.0,0.0,0.0,0.1222122212221222,0.0,0.0,0.1232123212321232,0.0,0.0,0.0,0.0,0.0,0.0,0.0,0.1202120212021202,0.0,0.0,0.0,0.0,0.0,0.0,993.15,2.930000066757202
0.4343999999999999,0.0,0.0,0.0,0.1531999999999999,0.0,0.0,0.1801999999999999,0.0,0.0,0.0,0.0,0.0,0.0,0.0,0.1200999999999999,0.0,0.0,0.0,0.0,0.0,0.0,999.15,2.940000057220459
0.424,0.0,0.062,0.0,0.1969999999999999,0.0,0.0,0.042,0.0,0.0,0.0,0.0,0.0,0.0,0.0,0.027,0.0,0.0,0.0,0.0,0.0,0.0,1027.15,3.2100000381469727
0.3606360636063606,0.0,0.0549054905490549,0.0,0.1518151815181518,0.0,0.0,0.1189118911891189,0.0,0.0,0.0,0.0989098909890989,0.0,0.0,0.0,0.0839083908390839,0.0,0.0,0.0,0.0,0.0,0.0,993.15,3.440000057220459
0.55,0.0,0.02,0.0,0.2,0.0,0.0,0.05,0.0,0.0,0.0,0.05,0.0,0.0,0.0,0.03,0.0,0.0,0.0,0.0,0.0,0.0,984.15,2.8499999046325684
0.4589999999999999,0.0,0.074,0.0,0.163,0.0,0.0,0.053,0.0,0.0,0.0,0.08,0.0,0.0,0.0,0.037,0.0,0.0,0.0,0.0,0.0,0.0,1008.15,3.259999990463257
0.374,0.0,0.084,0.0,0.199,0.0,0.0,0.063,0.0,0.0,0.0,0.118,0.0,0.0,0.0,0.056,0.0,0.0,0.0,0.0,0.0,0.0,1022.15,3.359999895095825
0.43,0.0,0.0,0.0,0.13,0.0,0.0,0.0,0.0,0.0,0.0,0.15,0.0,0.0,0.0,0.08,0.0,0.0,0.0,0.0,0.0,0.0,923.15,3.299999952316284
0.43,0.0,0.0,0.0,0.13,0.0,0.0,0.0,0.0,0.0,0.0,0.2,0.0,0.0,0.0,0.08,0.0,0.0,0.0,0.0,0.0,0.0,928.15,3.3299999237060547
0.364,0.0,0.013,0.0,0.081,0.0,0.0,0.397,0.0,0.0,0.0,0.0,0.0,0.0,0.0,0.054,0.0,0.0,0.0,0.0,0.0,0.0,988.15,3.0799999237060547
0.5494450554944506,0.0,0.001999800019998,0.0,0.0500949905009499,0.0,0.0,0.2742725727427257,0.0,0.0,0.0,0.0,0.0,0.0,0.0,0.0660933906609339,0.0,0.0,0.0,0.0,0.0,0.0,993.15,2.809999942779541
0.4809999999999999,0.0,0.0459999999999999,0.0,0.0699999999999999,0.0,0.0,0.2019999999999999,0.0,0.0,0.0,0.0,0.0,0.0,0.0,0.1089999999999999,0.0,0.0,0.0,0.0,0.0,0.0,996.15,3.059999942779541
0.4429999999999999,0.0,0.067,0.0,0.0579999999999999,0.0,0.0,0.315,0.0,0.0,0.0,0.0,0.0,0.0,0.0,0.033,0.0,0.0,0.0,0.0,0.0,0.0,1007.15,3.0999999046325684
0.625,0.0,0.0,0.0,0.175,0.0,0.0,0.0,0.0,0.0,0.0,0.0,0.0,0.0,0.0,0.0,0.0,0.0,0.0,0.0,0.0,0.0,1113.15,2.7100000381469727
0.4054405440544054,0.0,0.0,0.0,0.1231123112311231,0.0,0.0,0.0961096109610961,0.0,0.0,0.0,0.0,0.038003800380038,0.0,0.0,0.0941094109410941,0.0,0.0,0.0,0.0,0.0,0.0,897.15,3.1500000953674316
0.3979999999999999,0.0,0.0,0.0,0.12,0.0,0.0,0.1889999999999999,0.0,0.0,0.0,0.0,0.057,0.0,0.0,0.092,0.0,0.0,0.0,0.0,0.0,0.0,889.15,3.049999952316284
0.3916,0.0,0.023,0.0,0.0689,0.0,0.029,0.2817000000000001,0.0,0.0,0.0,0.0,0.0,0.0,0.0,0.1029,0.0,0.0,0.0,0.0,0.0,0.0,975.15,3.130000114440918
0.384,0.0,0.023,0.0,0.067,0.0,0.0,0.286,0.0,0.0,0.0,0.0,0.038,0.0,0.0,0.101,0.0,0.0,0.0,0.0,0.0,0.0,923.15,3.109999895095825
0.3806,0.0,0.022,0.0,0.0669,0.0,0.0,0.2737,0.0,0.0,0.0,0.0,0.038,0.019,0.0,0.0999,0.0,0.0,0.0,0.0,0.0,0.0,923.15,3.1500000953674316
0.384,0.0,0.023,0.038,0.067,0.0,0.0,0.286,0.0,0.0,0.0,0.0,0.0,0.0,0.0,0.101,0.0,0.0,0.0,0.0,0.0,0.0,959.15,3.0899999141693115
0.4054405440544054,0.0,0.0,0.0,0.1231123112311231,0.0,0.0,0.0,0.019001900190019,0.0,0.0,0.0,0.019001900190019,0.0,0.0,0.0941094109410941,0.0,0.0,0.0,0.0,0.0,0.0,911.15,3.109999895095825
0.3874387438743874,0.0,0.0230023002300229,0.0,0.0761076107610761,0.0,0.0,0.2382238223822382,0.0,0.0,0.0,0.0,0.0,0.0,0.0,0.1301130113011301,0.0,0.0,0.0,0.0,0.0,0.0,964.15,3.200000047683716
0.3466999999999999,0.0,0.0149999999999999,0.0,0.0848999999999999,0.0,0.0,0.3107,0.0,0.0,0.0,0.0,0.0,0.0,0.0,0.1548,0.0,0.0,0.0,0.0,0.0,0.0,975.15,3.1600000858306885
0.4054405440544054,0.0,0.0,0.0,0.1231123112311231,0.0,0.0,0.0,0.0,0.0,0.0,0.0,0.038003800380038,0.0,0.0,0.0941094109410941,0.0,0.0,0.0,0.0,0.0,0.0,906.15,3.130000114440918
0.413,0.0,0.0,0.02,0.125,0.0,0.0,0.0,0.0,0.0,0.0,0.0,0.0,0.0,0.0,0.096,0.0,0.0,0.0,0.0,0.0,0.0,932.15,3.130000114440918
0.354,0.0,0.015,0.0,0.087,0.0,0.0,0.317,0.0,0.0,0.0,0.0,0.0,0.0,0.0,0.1369999999999999,0.0,0.0,0.0,0.0,0.0,0.0,974.15,3.140000104904175
0.7661,0.0,0.0914,0.0769,0.0065,0.0,0.0591,0.0,0.0,0.0,0.0,0.0,0.0,0.0,0.0,0.0,0.0,0.0,0.0,0.0,0.0,0.0,1020.15,2.6640000343322754
0.7865786578657866,0.0,0.0931093109310931,0.0403040304030403,0.0066006600660066,0.0,0.0602060206020602,0.0,0.0,0.0,0.0132013201320132,0.0,0.0,0.0,0.0,0.0,0.0,0.0,0.0,0.0,0.0,0.0,1075.15,2.687000036239624
0.6584341565843416,0.0,0.1048895110488951,0.0908909109089091,0.0070992900709929,0.0,0.0553944605539446,0.0,0.0,0.0,0.0470952904709529,0.0,0.0,0.0,0.0,0.0361963803619638,0.0,0.0,0.0,0.0,0.0,0.0,1003.15,2.937000036239624
0.6973302669733026,0.0,0.1077892210778922,0.0332966703329667,0.0433956604339566,0.0,0.0394960503949605,0.0,0.0391960803919608,0.0,0.0394960503949605,0.0,0.0,0.0,0.0,0.0,0.0,0.0,0.0,0.0,0.0,0.0,1083.15,2.8489999771118164
0.5839416058394161,0.0,0.0928907109289071,0.0793920607939206,0.0062993700629937,0.0,0.0455954404559544,0.1585841415858414,0.0,0.0,0.0012998700129987,0.0,0.0,0.0,0.0,0.031996800319968,0.0,0.0,0.0,0.0,0.0,0.0,968.15,2.872999906539917
0.767023297670233,0.0,0.0980901909809019,0.022997700229977,0.013998600139986,0.0,0.0380961903809619,0.0,0.0226977302269773,0.0,0.0370962903709629,0.0,0.0,0.0,0.0,0.0,0.0,0.0,0.0,0.0,0.0,0.0,1094.15,2.7869999408721924
0.6771677167716771,0.0,0.0985098509850985,0.0853085308530853,0.0066006600660066,0.0,0.0979097909790979,0.0168016801680168,0.0,0.0,0.0177017701770177,0.0,0.0,0.0,0.0,0.0,0.0,0.0,0.0,0.0,0.0,0.0,998.15,2.86299991607666
0.6497649764976496,0.0,0.0953095309530952,0.0843084308430842,0.0067006700670066,0.0,0.0932093209320931,0.0168016801680167,0.0,0.037103710371037,0.0168016801680167,0.0,0.0,0.0,0.0,0.0,0.0,0.0,0.0,0.0,0.0,0.0,945.15,2.8359999656677246
0.7534753475347533,0.0,0.0965096509650964,0.0226022602260225,0.0137013701370137,0.0,0.0374037403740373,0.0,0.0223022302230222,0.0,0.0,0.0,0.0,0.054005400540054,0.0,0.0,0.0,0.0,0.0,0.0,0.0,0.0,1095.15,2.788000106811523
0.6671,0.0,0.0883,0.0791,0.0071,0.0,0.099,0.0,0.0077,0.0,0.0437,0.0,0.0,0.0,0.0071,0.0009,0.0,0.0,0.0,0.0,0.0,0.0,973.15,2.9839999675750732
0.7665233476652336,0.0,0.0534946505349465,0.0371962803719628,0.0064993500649935,0.0,0.093990600939906,0.0,0.0034996500349965,0.0,0.0051994800519948,0.0,0.0,0.0323967603239676,0.0011998800119988,0.0,0.0,0.0,0.0,0.0,0.0,0.0,1004.15,2.7019999027252197
0.5946405359464054,0.0,0.0528947105289471,0.0315968403159684,0.0063993600639936,0.0,0.092990700929907,0.1617838216178382,0.0,0.0,0.016998300169983,0.0,0.0,0.0,0.00999900009999,0.0326967303269673,0.0,0.0,0.0,0.0,0.0,0.0,988.15,2.9679999351501465
0.7103289671032897,0.0,0.058994100589941,0.0295970402959704,0.005999400059994,0.0,0.0435956404359564,0.1514848515148485,0.0,0.0,0.0,0.0,0.0,0.0,0.0,0.0,0.0,0.0,0.0,0.0,0.0,0.0,1014.15,2.632999897003174
0.7290000000000001,0.0,0.0451,0.0210999999999999,0.0128,0.0,0.0978999999999999,0.026,0.0139,0.0329,0.0213,0.0,0.0,0.0,0.0,0.0,0.0,0.0,0.0,0.0,0.0,0.0,923.15,2.632999897003174
0.6810476733371336,0.0,0.0894062584380906,0.157611032772294,0.0052003640254817,0.0,0.0659046133229326,0.0,0.0,0.0,0.0,0.0,0.0,0.0,0.0,0.0008300581040672,0.0,0.0,0.0,0.0,0.0,0.0,819.15,2.700000047683716
0.7255725572557256,0.0,0.0543054305430543,0.0855085508550855,0.0065006500650065,0.0,0.0945094509450945,0.0164016401640164,0.007000700070007,0.0,0.0,0.0,0.0,0.0,0.0102010201020102,0.0,0.0,0.0,0.0,0.0,0.0,0.0,944.15,2.7190001010894775
0.7884,0.0,0.0557,0.0329,0.0067,0.0,0.0484999999999999,0.0169,0.0361,0.0,0.0044,0.0,0.0,0.0,0.0104,0.0,0.0,0.0,0.0,0.0,0.0,0.0,1003.15,2.6480000019073486
0.6637663766376638,0.0,0.0647064706470647,0.0795079507950795,0.0071007100710071,0.0,0.1034103410341034,0.0,0.0231023102310231,0.0,0.0473047304730473,0.0,0.0,0.0,0.0111011101110111,0.0,0.0,0.0,0.0,0.0,0.0,0.0,921.15,2.9600000381469727
0.7120712071207121,0.0,0.063006300630063,0.0642064206420642,0.0066006600660066,0.0,0.0638063806380638,0.0201020102010201,0.0208020802080208,0.0097009700970097,0.0136013601360136,0.0,0.0,0.0247024702470247,0.0014001400140014,0.0,0.0,0.0,0.0,0.0,0.0,0.0,973.15,2.750999927520752
0.7103289671032897,0.0,0.058994100589941,0.0295970402959704,0.005999400059994,0.0,0.0435956404359564,0.1514848515148485,0.0,0.0,0.0,0.0,0.0,0.0,0.0,0.0,0.0,0.0,0.0,0.0,0.0,0.0,1014.15,2.632999897003174
0.5809580958095809,0.0,0.0532053205320532,0.0308030803080308,0.0062006200620062,0.0,0.0909090909090909,0.158015801580158,0.0338033803380337,0.0,0.0166016601660166,0.0,0.0,0.0,0.0,0.0295029502950295,0.0,0.0,0.0,0.0,0.0,0.0,958.15,2.8410000801086426
0.634936506349365,0.0,0.1005899410058994,0.0336966303369663,0.0422957704229577,0.0,0.0992900709929007,0.0172982701729827,0.036996300369963,0.0,0.0,0.0,0.0,0.0,0.0,0.0348965103489651,0.0,0.0,0.0,0.0,0.0,0.0,1030.15,2.8010001182556152
0.6103389661033897,0.0,0.054994500549945,0.0864913508649135,0.0394960503949605,0.0,0.0477952204779522,0.1330866913308669,0.0,0.0,0.0174982501749825,0.0,0.0,0.0,0.0102989701029897,0.0,0.0,0.0,0.0,0.0,0.0,0.0,954.15,2.864000082015991
0.7661,0.0,0.0914,0.0769,0.0065,0.0,0.0591,0.0,0.0,0.0,0.0,0.0,0.0,0.0,0.0,0.0,0.0,0.0,0.0,0.0,0.0,0.0,1020.15,2.6640000343322754
0.7865786578657866,0.0,0.0931093109310931,0.0403040304030403,0.0066006600660066,0.0,0.0602060206020602,0.0,0.0,0.0,0.0132013201320132,0.0,0.0,0.0,0.0,0.0,0.0,0.0,0.0,0.0,0.0,0.0,1075.15,2.687000036239624
0.6584341565843416,0.0,0.1048895110488951,0.0908909109089091,0.0070992900709929,0.0,0.0553944605539446,0.0,0.0,0.0,0.0470952904709529,0.0,0.0,0.0,0.0,0.0361963803619638,0.0,0.0,0.0,0.0,0.0,0.0,1003.15,2.937000036239624
0.5839416058394161,0.0,0.0928907109289071,0.0793920607939206,0.0062993700629937,0.0,0.0455954404559544,0.1585841415858414,0.0,0.0,0.0012998700129987,0.0,0.0,0.0,0.0,0.031996800319968,0.0,0.0,0.0,0.0,0.0,0.0,968.15,2.872999906539917
0.767023297670233,0.0,0.0980901909809019,0.022997700229977,0.013998600139986,0.0,0.0380961903809619,0.0,0.0226977302269773,0.0,0.0370962903709629,0.0,0.0,0.0,0.0,0.0,0.0,0.0,0.0,0.0,0.0,0.0,1094.15,2.7869999408721924
0.6761,0.0,0.0984999999999999,0.0875,0.0067,0.0,0.0967,0.0168,0.0,0.0,0.0177,0.0,0.0,0.0,0.0,0.0,0.0,0.0,0.0,0.0,0.0,0.0,998.15,2.859999895095825
0.6497649764976496,0.0,0.0953095309530952,0.0843084308430842,0.0067006700670066,0.0,0.0932093209320931,0.0168016801680167,0.0,0.037103710371037,0.0168016801680167,0.0,0.0,0.0,0.0,0.0,0.0,0.0,0.0,0.0,0.0,0.0,945.15,2.8359999656677246
0.7534753475347533,0.0,0.0965096509650964,0.0226022602260225,0.0137013701370137,0.0,0.0374037403740373,0.0,0.0223022302230222,0.0,0.0,0.0,0.0,0.054005400540054,0.0,0.0,0.0,0.0,0.0,0.0,0.0,0.0,1095.15,2.788000106811523
0.6671,0.0,0.0883,0.0791,0.0071,0.0,0.099,0.0,0.0077,0.0,0.0437,0.0,0.0,0.0,0.0071,0.0009,0.0,0.0,0.0,0.0,0.0,0.0,973.15,2.9839999675750732
0.7653,0.0,0.0538999999999999,0.0382,0.0065,0.0,0.0939,0.0,0.0034999999999999,0.0,0.0051,0.0,0.0,0.0324,0.0012,0.0,0.0,0.0,0.0,0.0,0.0,0.0,1004.15,2.7019999027252197
0.5696056960569607,0.0,0.01510015100151,0.05050050500505,0.0980009800098001,0.000290002900029,0.0950009500095001,0.05950059500595,0.05510055100551,0.04210042100421,0.0,0.0,0.0,0.01480014800148,0.0,0.0,0.0,0.0,0.0,0.0,0.0,0.0,908.15,2.5899999141693115
0.7043506954513183,0.0,0.0,0.1271910966232363,0.0104992650514463,0.0003699741018128,0.0919935604507684,0.0617956743027987,0.0037997340186186,0.0,0.0,0.0,0.0,0.0,0.0,0.0,0.0,0.0,0.0,0.0,0.0,0.0,823.15,2.5
0.6639800805975822,0.0,0.0168994930152095,0.0457986260412187,0.0474985750427487,0.0004299871003869,0.0617981460556183,0.034398968030959,0.0462986110416687,0.0,0.036098917032489,0.0,0.0,0.0467985960421187,0.0,0.0,0.0,0.0,0.0,0.0,0.0,0.0,898.15,2.7699999809265137
0.31,0.0,0.0,0.0,0.0,0.0,0.0,0.0,0.0,0.24,0.45,0.0,0.0,0.0,0.0,0.0,0.0,0.0,0.0,0.0,0.0,0.0,805.15,4.177000045776367
0.25,0.0,0.0,0.0,0.0,0.0,0.0,0.0,0.05,0.3,0.4,0.0,0.0,0.0,0.0,0.0,0.0,0.0,0.0,0.0,0.0,0.0,800.15,3.9549999237060542
0.0,0.0,0.0,0.2,0.0,0.0,0.0,0.0,0.0,0.8,0.0,0.0,0.0,0.0,0.0,0.0,0.0,0.0,0.0,0.0,0.0,0.0,756.15,2.2079999446868896
0.0,0.0,0.0,0.3,0.0,0.0,0.0,0.0,0.0,0.7,0.0,0.0,0.0,0.0,0.0,0.0,0.0,0.0,0.0,0.0,0.0,0.0,749.15,2.375
0.5896000000000001,0.0,0.0118,0.0535,0.0853,0.0,0.0505,0.0446,0.0491,0.0,0.0,0.0,0.0,0.0706,0.0,0.045,0.0,0.0,0.0,0.0,0.0,0.0,944.15,2.740000009536743
0.5942405759424059,0.0,0.0,0.0498950104989501,0.0848915108489151,0.0,0.0501949805019498,0.0476952304769523,0.0495950404959504,0.0,0.0,0.0,0.0,0.0821917808219178,0.0,0.0412958704129587,0.0,0.0,0.0,0.0,0.0,0.0,932.15,2.7300000190734863
0.5917000000000001,0.0,0.0,0.0552,0.0842,0.0,0.0886,0.0833,0.0377,0.0,0.0,0.0,0.0,0.0149,0.0,0.0444,0.0,0.0,0.0,0.0,0.0,0.0,940.15,2.630000114440918
0.5887588758875888,0.0,0.0151015101510151,0.0484048404840484,0.0849084908490849,0.0,0.095009500950095,0.0529052905290529,0.0481048104810481,0.0211021102110211,0.0,0.0,0.0,0.0257025702570257,0.0,0.02000200020002,0.0,0.0,0.0,0.0,0.0,0.0,933.15,2.640000104904175
0.5897410258974103,0.0,0.0152984701529847,0.0498950104989501,0.094990500949905,0.0,0.0922907709229077,0.0533946605339466,0.0542945705429457,0.0,0.0,0.0,0.0,0.0298970102989701,0.0,0.0201979802019798,0.0,0.0,0.0,0.0,0.0,0.0,950.15,2.6600000858306885
0.5952000000000001,0.0,0.0,0.0496999999999999,0.0848,0.0,0.0501999999999999,0.0975,0.0494,0.0,0.0,0.0,0.0,0.0322,0.0,0.0409999999999999,0.0,0.0,0.0,0.0,0.0,0.0,940.15,2.640000104904175
0.5951404859514049,0.0,0.0,0.0502949705029497,0.0550944905509449,0.0,0.0494950504949505,0.0470952904709529,0.0495950404959504,0.0301969803019698,0.0,0.0,0.0,0.0823917608239176,0.0,0.0406959304069593,0.0,0.0,0.0,0.0,0.0,0.0,892.15,2.700000047683716
0.5116488351164883,0.0,0.0,0.0259974002599739,0.1132886711328867,0.0,0.1111888811118887,0.0451954804519547,0.0185981401859814,0.0,0.0022997700229976,0.0,0.0,0.0945905409459054,0.0,0.0771922807719227,0.0,0.0,0.0,0.0,0.0,0.0,983.15,2.890000104904175
0.6302630263026303,0.0,0.0,0.0491049104910491,0.0406040604060406,0.0,0.0577057705770577,0.0819081908190819,0.0481048104810481,0.0,0.0,0.0,0.0,0.0518051805180518,0.0,0.0405040504050405,0.0,0.0,0.0,0.0,0.0,0.0,918.15,2.6600000858306885
0.588058805880588,0.0,0.0128012801280128,0.0553055305530553,0.1076107610761076,0.0,0.0844084408440844,0.0408040804080408,0.0452045204520452,0.0049004900490049,0.0,0.0,0.0,0.0609060906090609,0.0,0.0,0.0,0.0,0.0,0.0,0.0,0.0,933.15,2.690000057220459
0.625037496250375,0.0,0.0,0.0502949705029497,0.084991500849915,0.0,0.0493950604939506,0.0171982801719828,0.04999500049995,0.0,0.0,0.0,0.0,0.0822917708229177,0.0,0.0407959204079592,0.0,0.0,0.0,0.0,0.0,0.0,933.15,2.700000047683716
0.5876587658765877,0.0,0.0148014801480148,0.0503050305030503,0.0897089708970897,0.0,0.0955095509550955,0.0504050405040504,0.041004100410041,0.0,0.0,0.0,0.0,0.0621062106210621,0.0,0.0085008500850085,0.0,0.0,0.0,0.0,0.0,0.0,945.15,2.7200000286102295
0.6107610761076107,0.0,0.0101010101010101,0.0702070207020702,0.0901090109010901,0.0,0.0,0.0497049704970497,0.0301030103010301,0.0,0.0,0.0,0.0092009200920092,0.09000900090009,0.0,0.0398039803980398,0.0,0.0,0.0,0.0,0.0,0.0,906.15,2.7300000190734863
0.6017796440711858,0.0,0.0077984403119376,0.0773845230953809,0.0899820035992801,0.0,0.0,0.0628874225154969,0.0232953409318136,0.0,0.0,0.0,0.0091981603679264,0.0924815036992601,0.0,0.0351929614077184,0.0,0.0,0.0,0.0,0.0,0.0,901.15,2.740000009536743
0.604,0.0,0.0078,0.0699,0.0902999999999999,0.0,0.0,0.0613999999999999,0.0292,0.0,0.0,0.0,0.0092,0.0929,0.0,0.0353,0.0,0.0,0.0,0.0,0.0,0.0,903.15,2.740000009536743
0.7186718671867187,0.0,0.0,0.1345134513451345,0.0058005800580058,0.0,0.1009100910091009,0.0369036903690369,0.0032003200320032,0.0,0.0,0.0,0.0,0.0,0.0,0.0,0.0,0.0,0.0,0.0,0.0,0.0,823.15,2.5
0.6534,0.0,0.0353999999999999,0.1004999999999999,0.0856,0.0,0.0,0.0,0.0,0.0,0.0,0.0,0.1251,0.0,0.0,0.0,0.0,0.0,0.0,0.0,0.0,0.0,773.15,2.5199999809265137
0.6615661566156615,0.0,0.0111011101110111,0.0498049804980498,0.0806080608060806,0.0,0.0611061106110611,0.034003400340034,0.0618061806180618,0.0,0.0268026802680268,0.0,0.0,0.0132013201320132,0.0,0.0,0.0,0.0,0.0,0.0,0.0,0.0,922.15,2.630000114440918
0.0,0.0,0.0,0.0,0.0,0.0,0.0,0.0,0.0,0.0,0.0,0.0,0.0,0.0,0.0,0.0,0.0,0.75,0.0,0.0,0.0,0.0,670.15,7.519999980926514
0.0,0.0,0.0,0.0,0.0,0.0,0.0,0.0,0.0,0.0,0.0,0.0,0.0,0.0,0.0,0.0,0.0,0.675,0.0,0.1,0.0,0.0,642.15,7.760000228881836
0.0,0.0,0.0,0.0,0.0,0.0,0.0,0.0,0.0,0.0,0.0,0.0,0.0,0.0,0.0,0.0,0.0,0.6,0.0,0.2,0.0,0.0,624.15,8.039999961853027
0.0,0.0,0.0,0.0,0.0,0.0,0.0,0.0,0.0,0.0,0.0,0.0,0.0,0.0,0.0,0.0,0.0,0.525,0.0,0.3,0.0,0.0,611.15,8.199999809265137
0.0,0.0,0.0,0.0,0.0,0.0,0.0,0.0,0.0,0.0,0.0,0.0,0.0,0.0,0.0,0.0,0.0,0.45,0.0,0.4,0.0,0.0,600.15,8.380000114440918
0.0,0.0,0.0,0.0,0.0,0.0,0.0,0.0,0.0,0.0,0.0,0.0,0.0,0.0,0.0,0.0,0.0,0.375,0.0,0.5,0.0,0.0,594.15,8.449999809265137
0.0,0.6,0.0,0.0,0.0,0.0,0.0,0.0,0.0,0.0,0.0,0.0,0.4,0.0,0.0,0.0,0.0,0.0,0.0,0.0,0.0,0.0,553.15,2.3499999046325684
0.0,0.0,0.0,0.0121987801219878,0.0,0.0,0.0,0.0,0.0,0.0243975602439756,0.0,0.0,0.0,0.0,0.0,0.0,0.0,0.0,0.0,0.0,0.9595040495950404,0.0,626.15,5.110000133514404
0.0,0.0,0.0,0.0236,0.0,0.0,0.0,0.0,0.0,0.0475,0.0,0.0,0.0,0.0,0.0,0.0,0.0,0.0,0.0,0.0,0.925,0.0,633.15,4.96999979019165
0.0,0.0,0.0,0.0453045304530453,0.0,0.0,0.0,0.0,0.0,0.0905090509050905,0.0,0.0,0.0,0.0,0.0,0.0,0.0,0.0,0.0,0.0,0.8604860486048604,0.0,625.15,4.929999828338623
0.0,0.0,0.0,0.0795,0.0,0.0,0.0,0.0,0.0,0.1592,0.0,0.0,0.0,0.0,0.0,0.0,0.0,0.0,0.0,0.0,0.7575,0.0,625.15,4.539999961853027
0.0,0.0,0.0,0.0115,0.0,0.0,0.0,0.0,0.0,0.0231,0.0,0.0,0.0,0.0,0.0,0.0,0.0,0.0,0.0,0.0,0.9095,0.0,676.15,5.289999961853027
0.0,0.0,0.0,0.0222999999999999,0.0,0.0,0.0,0.0,0.0,0.0449999999999999,0.0,0.0,0.0,0.0,0.0,0.0,0.0,0.0,0.0,0.0,0.8766999999999999,0.0,668.15,5.190000057220459
0.0,0.0,0.0,0.0430043004300429,0.0,0.0,0.0,0.0,0.0,0.0857085708570857,0.0,0.0,0.0,0.0,0.0,0.0,0.0,0.0,0.0,0.0,0.8166816681668165,0.0,658.15,5.130000114440918
0.0,0.0,0.0,0.0754075407540754,0.0,0.0,0.0,0.0,0.0,0.1508150815081508,0.0,0.0,0.0,0.0,0.0,0.0,0.0,0.0,0.0,0.0,0.7177717771777177,0.0,668.15,4.730000019073486
0.58995899589959,0.0,0.0,0.0079007900790079,0.0061006100610061,0.0,0.0,0.099009900990099,0.0,0.0,0.0,0.0,0.2896289628962896,0.0,0.0,0.0,0.0,0.0,0.0,0.0,0.0,0.0,738.15,2.503000020980835
0.57,0.0,0.015,0.05,0.098,0.0,0.095,0.06,0.055,0.042,0.0,0.0,0.0,0.015,0.0,0.0,0.0,0.0,0.0,0.0,0.0,0.0,908.15,2.5899999141693115
0.6649999999999999,0.0,0.0169999999999999,0.0479999999999999,0.0469999999999999,0.0,0.0619999999999999,0.0339999999999999,0.044,0.0,0.036,0.0,0.0,0.0469999999999999,0.0,0.0,0.0,0.0,0.0,0.0,0.0,0.0,898.15,2.7699999809265137
0.6920000000000001,0.0,0.018,0.02,0.025,0.0,0.08,0.07,0.095,0.0,0.0,0.0,0.0,0.0,0.0,0.0,0.0,0.0,0.0,0.0,0.0,0.0,919.15,2.509999990463257
0.7200000000000001,0.0,0.0,0.126,0.011,0.0,0.086,0.055,0.002,0.0,0.0,0.0,0.0,0.0,0.0,0.0,0.0,0.0,0.0,0.0,0.0,0.0,823.15,2.5
0.6643000000000001,0.0,0.0,0.067,0.0144,0.0,0.0596,0.0323,0.0657,0.0,0.0266,0.0,0.0,0.0189,0.0,0.0,0.0,0.0,0.0,0.0332,0.0,0.0,801.15,3.121000051498413
0.6663333666633335,0.0,0.0,0.0665933406659333,0.021897810218978,0.0,0.0603939606039395,0.0327967203279671,0.0648935106489351,0.0,0.0155984401559843,0.0,0.0,0.0158984101589841,0.0,0.0,0.0,0.0,0.0013998600139986,0.036996300369963,0.0,0.0,808.15,3.117000102996826
0.6634663466346634,0.0,0.0,0.077007700770077,0.0293029302930293,0.0,0.0548054805480548,0.0441044104410441,0.0721072107210721,0.0,0.0,0.0,0.0,0.0078007800780078,0.0,0.0,0.0,0.0,0.0,0.0404040404040404,0.0,0.0,767.15,3.0329999923706055
0.6953304669533048,0.0,0.0034996500349965,0.0593940605939406,0.0318968103189681,0.0,0.0442955704429557,0.0233976602339766,0.0690930906909309,0.0,0.0055994400559944,0.0,0.0,0.0082991700829917,0.0,0.0,0.0,0.0,0.0,0.0488951104889511,0.0,0.0,778.15,3.140000104904175
0.6664999999999999,0.0,0.0,0.0572999999999999,0.0153999999999999,0.0,0.0559999999999999,0.0327999999999999,0.0674999999999999,0.0,0.0053999999999999,0.0,0.0,0.0382999999999999,0.0,0.0,0.0,0.0,0.0,0.0353999999999999,0.0,0.0,805.15,3.1029999256134033
0.7037592481503698,0.0,0.0,0.0465906818636272,0.0357928414317136,0.0,0.0196960607878424,0.018996200759848,0.0423915216956608,0.0,0.0077984403119376,0.0,0.0397920415916816,0.011497700459908,0.0,0.0,0.0,0.0,0.0,0.0473905218956208,0.0,0.0,746.15,3.183000087738037
0.6332,0.0,0.0,0.0127,0.02,0.0,0.0322,0.0098,0.0709,0.0,0.0072,0.0135,0.1263,0.0106,0.0,0.0,0.0,0.0,0.0,0.0388,0.0,0.0,723.15,3.052999973297119
0.6397999999999999,0.0,0.0,0.0810999999999999,0.032,0.0,0.011,0.0416,0.0635999999999999,0.0,0.0172999999999999,0.0,0.0,0.0212999999999999,0.0,0.0,0.0,0.0,0.0,0.0394999999999999,0.0,0.0,743.15,3.197999954223633
0.6771000000000003,0.0,0.0,0.0793,0.0333,0.0,0.0121,0.0315,0.0621,0.0,0.0138,0.0,0.0,0.0139,0.0,0.0,0.0,0.0,0.0,0.036,0.0,0.0,743.15,3.1029999256134033
0.6764000000000002,0.0,0.0,0.078,0.0346,0.0,0.0307,0.0386,0.06,0.0,0.016,0.0,0.0,0.0166,0.0,0.0,0.0,0.0,0.0,0.036,0.0,0.0,752.15,3.009999990463257
0.7130000000000001,0.0,0.0,0.0949,0.0354,0.0,0.0315,0.0083,0.0571,0.0,0.0071,0.0,0.0,0.0,0.0,0.0,0.0,0.0,0.0,0.0469,0.0,0.0,747.15,3.130000114440918
0.5439456054394561,0.0,0.0,0.0793920607939206,0.030996900309969,0.0,0.0366963303669633,0.0090990900909909,0.0,0.0,0.0,0.0,0.2457754224577542,0.0,0.0,0.0,0.0,0.0,0.0,0.0445955404459554,0.0,0.0,754.15,3.197000026702881
0.7162000000000002,0.0,0.0,0.023,0.0233,0.0,0.0357,0.0,0.1061,0.0,0.0,0.0,0.0,0.0092,0.0,0.0,0.0,0.0,0.0,0.0701,0.0,0.0,788.15,3.302000045776367
0.7138286171382863,0.0,0.0,0.0321967803219678,0.0241975802419758,0.0,0.0354964503549645,0.0,0.1017898210178982,0.0,0.0,0.0,0.0,0.0091990800919908,0.0,0.0,0.0,0.0,0.0,0.068993100689931,0.0,0.0,769.15,3.3340001106262207
0.7388261173882611,0.0,0.0092990700929907,0.0275972402759724,0.0055994400559944,0.0,0.0185981401859814,0.0,0.0938906109389061,0.0,0.0098990100989901,0.0,0.0,0.0082991700829917,0.0,0.0,0.0,0.0,0.0012998700129987,0.0638936106389361,0.0,0.0,793.15,3.3580000400543213
0.6765000000000001,0.0,0.0,0.1389,0.0218,0.0,0.0116,0.0,0.0344,0.0,0.0054,0.0056999999999999,0.0,0.0161,0.0,0.0,0.0,0.0,0.0,0.0638,0.0,0.0,734.15,3.38700008392334
0.6572342765723428,0.0,0.0,0.0484951504849514,0.0372962703729627,0.0,0.0361963803619638,0.0196980301969803,0.0440955904409559,0.0,0.0080991900809919,0.0,0.0,0.0758924107589241,0.0,0.0,0.0,0.0,0.0,0.0488951104889511,0.0,0.0,825.15,3.3359999656677246
0.6602660266026602,0.0,0.0,0.0502050205020502,0.0388038803880388,0.0,0.0218021802180218,0.021002100210021,0.046004600460046,0.0,0.0725072507250725,0.0,0.0,0.0127012701270127,0.0,0.0,0.0,0.0,0.0,0.0514051405140514,0.0,0.0,799.15,3.450999975204468
0.6704,0.0,0.0,0.0309999999999999,0.0244999999999999,0.0,0.036,0.0,0.1397999999999999,0.0,0.0,0.0,0.0,0.0093,0.0,0.0,0.0,0.0,0.0,0.0682999999999999,0.0,0.0,764.15,3.2720000743865967
0.6733673367336734,0.0,0.0,0.0653065306530653,0.0379037903790379,0.0,0.0213021302130213,0.0205020502050205,0.0449044904490449,0.0,0.0084008400840084,0.0,0.0123012301230123,0.0124012401240124,0.0,0.0,0.0,0.0,0.0,0.056005600560056,0.0,0.0,773.15,3.3970000743865967
0.6257999999999999,0.0,0.0,0.0798,0.0193999999999999,0.0,0.0352999999999999,0.0245999999999999,0.0839999999999999,0.0,0.0128999999999999,0.0,0.0,0.0190999999999999,0.0,0.0,0.0,0.0,0.0,0.0763999999999999,0.0,0.0,750.15,3.4769999980926514
0.6036396360363963,0.0,0.0,0.097990200979902,0.0297970202979702,0.0,0.0284971502849715,0.0574942505749425,0.0092990700929907,0.0,0.0,0.0,0.114988501149885,0.0,0.0,0.0,0.0,0.0,0.0,0.0548945105489451,0.0,0.0,781.15,3.288000106811523
0.6419358064193581,0.0,0.0,0.1457854214578542,0.0380961903809619,0.0,0.0160983901609839,0.0,0.0287971202879712,0.0,0.0235976402359764,0.0,0.0,0.0435956404359564,0.0,0.0,0.0,0.0,0.0,0.0542945705429457,0.0,0.0,762.15,3.380000114440918
0.8,0.0,0.0,0.2,0.0,0.0,0.0,0.0,0.0,0.0,0.0,0.0,0.0,0.0,0.0,0.0,0.0,0.0,0.0,0.0,0.0,0.0,753.15,2.381999969482422
0.0,0.0,0.0,0.0,0.61,0.0,0.39,0.0,0.0,0.0,0.0,0.0,0.0,0.0,0.0,0.0,0.0,0.0,0.0,0.0,0.0,0.0,1119.15,2.9049999713897705
0.4285,0.0,0.0,0.0,0.143,0.0,0.4285,0.0,0.0,0.0,0.0,0.0,0.0,0.0,0.0,0.0,0.0,0.0,0.0,0.0,0.0,0.0,1065.15,2.8359999656677246
0.5,0.0,0.0,0.0,0.25,0.0,0.25,0.0,0.0,0.0,0.0,0.0,0.0,0.0,0.0,0.0,0.0,0.0,0.0,0.0,0.0,0.0,1130.15,2.690000057220459
0.118,0.0,0.0,0.0,0.441,0.0,0.441,0.0,0.0,0.0,0.0,0.0,0.0,0.0,0.0,0.0,0.0,0.0,0.0,0.0,0.0,0.0,1137.15,2.859999895095825
0.5,0.0,0.0,0.0,0.0,0.0,0.25,0.25,0.0,0.0,0.0,0.0,0.0,0.0,0.0,0.0,0.0,0.0,0.0,0.0,0.0,0.0,994.15,2.8519999980926514
0.75,0.0,0.0,0.125,0.125,0.0,0.0,0.0,0.0,0.0,0.0,0.0,0.0,0.0,0.0,0.0,0.0,0.0,0.0,0.0,0.0,0.0,1085.15,2.368000030517578
0.6666,0.0,0.0,0.1667,0.0,0.0,0.0,0.0,0.0,0.0,0.0,0.0,0.0,0.0,0.0,0.1667,0.0,0.0,0.0,0.0,0.0,0.0,873.15,2.634000062942505
0.5,0.0,0.0,0.0,0.0,0.0,0.0,0.0,0.25,0.0,0.0,0.0,0.0,0.0,0.0,0.25,0.0,0.0,0.0,0.0,0.0,0.0,865.15,2.6659998893737793
0.7094709470947096,0.0,0.0,0.1356135613561356,0.0035003500350035,0.0,0.0907090709070907,0.053005300530053,0.0013001300130013,0.0,0.0,0.0,0.0,0.0,0.0,0.0,0.0,0.0,0.0,0.0,0.0,0.0,821.15,2.497999906539917
0.6498,0.0,0.0,0.1545,0.0191,0.0,0.0783,0.0463,0.0104,0.0394,0.0,0.0,0.0,0.0,0.0,0.0005,0.0,0.0,0.0,0.0,0.0,0.0,820.15,2.5280001163482666
0.5929999999999999,0.0,0.0,0.0046,0.0883999999999999,0.0,0.2063999999999999,0.0414999999999999,0.0023,0.0580999999999999,0.0,0.0,0.0,0.0,0.0,0.0008999999999999,0.0,0.0,0.0,0.0,0.0,0.0,945.15,2.5840001106262207
0.75,0.0,0.0,0.0,0.0,0.0,0.0,0.0,0.0,0.0,0.0,0.0,0.0,0.0,0.0,0.0,0.0,0.25,0.0,0.0,0.0,0.0,765.15,4.091000080108643
0.7,0.0,0.0,0.0,0.0,0.0,0.0,0.0,0.0,0.0,0.0,0.0,0.0,0.0,0.0,0.0,0.0,0.3,0.0,0.0,0.0,0.0,763.15,4.388000011444092
0.6,0.0,0.0,0.0,0.0,0.0,0.0,0.0,0.0,0.0,0.0,0.0,0.0,0.0,0.0,0.0,0.0,0.4,0.0,0.0,0.0,0.0,708.15,5.086999893188477
0.5,0.0,0.0,0.0,0.0,0.0,0.0,0.0,0.0,0.0,0.0,0.0,0.0,0.0,0.0,0.0,0.0,0.5,0.0,0.0,0.0,0.0,683.15,5.922999858856201
0.4,0.0,0.0,0.0,0.0,0.0,0.0,0.0,0.0,0.0,0.0,0.0,0.0,0.0,0.0,0.0,0.0,0.6,0.0,0.0,0.0,0.0,640.15,6.7820000648498535
0.33,0.0,0.0,0.0,0.0,0.0,0.0,0.0,0.0,0.0,0.0,0.0,0.0,0.0,0.0,0.0,0.0,0.67,0.0,0.0,0.0,0.0,608.15,7.222000122070312
0.7,0.0,0.0,0.3,0.0,0.0,0.0,0.0,0.0,0.0,0.0,0.0,0.0,0.0,0.0,0.0,0.0,0.0,0.0,0.0,0.0,0.0,716.15,2.4639999866485596
0.7,0.0,0.0,0.25,0.0,0.0,0.0,0.0,0.0,0.0,0.0,0.0,0.0,0.0,0.0,0.0,0.0,0.05,0.0,0.0,0.0,0.0,694.15,2.809999942779541
0.7,0.0,0.0,0.2,0.0,0.0,0.0,0.0,0.0,0.0,0.0,0.0,0.0,0.0,0.0,0.0,0.0,0.1,0.0,0.0,0.0,0.0,703.15,3.253999948501587
0.7,0.0,0.0,0.15,0.0,0.0,0.0,0.0,0.0,0.0,0.0,0.0,0.0,0.0,0.0,0.0,0.0,0.15,0.0,0.0,0.0,0.0,718.15,3.328000068664551
0.7,0.0,0.0,0.1,0.0,0.0,0.0,0.0,0.0,0.0,0.0,0.0,0.0,0.0,0.0,0.0,0.0,0.2,0.0,0.0,0.0,0.0,703.15,3.882999897003174
0.7,0.0,0.0,0.05,0.0,0.0,0.0,0.0,0.0,0.0,0.0,0.0,0.0,0.0,0.0,0.0,0.0,0.25,0.0,0.0,0.0,0.0,704.15,4.078000068664551
0.7,0.0,0.0,0.0,0.0,0.0,0.0,0.0,0.0,0.0,0.0,0.0,0.3,0.0,0.0,0.0,0.0,0.0,0.0,0.0,0.0,0.0,723.15,2.325000047683716
0.7,0.0,0.0,0.0,0.0,0.0,0.0,0.0,0.0,0.0,0.0,0.0,0.28,0.0,0.0,0.0,0.0,0.02,0.0,0.0,0.0,0.0,708.15,2.490000009536743
0.7,0.0,0.0,0.0,0.0,0.0,0.0,0.0,0.0,0.0,0.0,0.0,0.25,0.0,0.0,0.0,0.0,0.05,0.0,0.0,0.0,0.0,698.15,2.700999975204468
0.7,0.0,0.0,0.0,0.0,0.0,0.0,0.0,0.0,0.0,0.0,0.0,0.2,0.0,0.0,0.0,0.0,0.1,0.0,0.0,0.0,0.0,698.15,3.0769999027252197
0.7,0.0,0.0,0.0,0.0,0.0,0.0,0.0,0.0,0.0,0.0,0.0,0.15,0.0,0.0,0.0,0.0,0.15,0.0,0.0,0.0,0.0,698.15,3.378999948501587
0.7,0.0,0.0,0.0,0.0,0.0,0.0,0.0,0.0,0.0,0.0,0.0,0.1,0.0,0.0,0.0,0.0,0.2,0.0,0.0,0.0,0.0,698.15,3.7330000400543217
0.7,0.0,0.0,0.0,0.0,0.0,0.0,0.0,0.0,0.0,0.0,0.0,0.05,0.0,0.0,0.0,0.0,0.25,0.0,0.0,0.0,0.0,713.15,4.039999961853027
0.0,0.0,0.0,0.2,0.0,0.0,0.0,0.0,0.0,0.0,0.0,0.0,0.0,0.0,0.0,0.0,0.0,0.0,0.0,0.0,0.8,0.0,528.15,4.889999866485596
0.0,0.0,0.0,0.15,0.0,0.0,0.0,0.0,0.05,0.0,0.0,0.0,0.0,0.0,0.0,0.0,0.0,0.0,0.0,0.0,0.8,0.0,525.15,4.800000190734863
0.0,0.0,0.0,0.1,0.0,0.0,0.0,0.0,0.1,0.0,0.0,0.0,0.0,0.0,0.0,0.0,0.0,0.0,0.0,0.0,0.8,0.0,520.15,4.71999979019165
0.0,0.0,0.0,0.05,0.0,0.0,0.0,0.0,0.15,0.0,0.0,0.0,0.0,0.0,0.0,0.0,0.0,0.0,0.0,0.0,0.8,0.0,518.15,4.710000038146973
0.0,0.0,0.0,0.0,0.0,0.0,0.0,0.0,0.2,0.0,0.0,0.0,0.0,0.0,0.0,0.0,0.0,0.0,0.0,0.0,0.8,0.0,522.15,4.610000133514404
0.0,0.4,0.0,0.6,0.0,0.0,0.0,0.0,0.0,0.0,0.0,0.0,0.0,0.0,0.0,0.0,0.0,0.0,0.0,0.0,0.0,0.0,542.15,2.25
0.0,0.4,0.0,0.55,0.0,0.0,0.0,0.0,0.0,0.0,0.0,0.0,0.0,0.0,0.0,0.05,0.0,0.0,0.0,0.0,0.0,0.0,677.15,2.5899999141693115
0.0,0.4,0.0,0.5,0.0,0.0,0.0,0.0,0.0,0.0,0.0,0.0,0.0,0.0,0.0,0.05,0.0,0.0,0.0,0.05,0.0,0.0,683.15,3.180000066757202
0.0,0.4,0.0,0.45,0.0,0.0,0.0,0.0,0.0,0.0,0.0,0.0,0.0,0.0,0.0,0.05,0.0,0.0,0.0,0.1,0.0,0.0,688.15,3.799999952316284
0.0,0.4,0.0,0.4,0.0,0.0,0.0,0.0,0.0,0.0,0.0,0.0,0.0,0.0,0.0,0.05,0.0,0.0,0.0,0.15,0.0,0.0,693.15,4.28000020980835
0.0,0.4,0.0,0.35,0.0,0.0,0.0,0.0,0.0,0.0,0.0,0.0,0.0,0.0,0.0,0.05,0.0,0.0,0.0,0.2,0.0,0.0,701.15,4.989999771118164
0.0,0.4,0.0,0.3,0.0,0.0,0.0,0.0,0.0,0.0,0.0,0.0,0.0,0.0,0.0,0.05,0.0,0.0,0.0,0.25,0.0,0.0,708.15,5.599999904632568
0.0,0.1667,0.0,0.0,0.0,0.0,0.0,0.0,0.0,0.0,0.0,0.0,0.0,0.0,0.0,0.0,0.0,0.0,0.0,0.0,0.0,0.0,421.15,6.980000019073486
0.0,0.1428857114288571,0.0,0.0,0.0,0.0,0.0,0.0,0.0,0.0,0.0,0.0,0.0,0.0,0.0,0.0,0.0,0.0,0.0,0.0,0.0,0.0,390.15,6.889999866485596
0.0,0.0935,0.0,0.0,0.0,0.0,0.0,0.0,0.0,0.0,0.0,0.0,0.0,0.0,0.0,0.0,0.0,0.0,0.0,0.0,0.0,0.0,365.15,6.71999979019165
0.0,0.0625937406259374,0.0,0.0,0.0,0.0,0.0,0.0,0.0,0.0,0.0,0.0,0.0,0.0,0.0,0.0,0.0,0.0,0.0,0.0,0.0,0.0,345.15,6.650000095367432
0.6843,0.0,0.0,0.3157,0.0,0.0,0.0,0.0,0.0,0.0,0.0,0.0,0.0,0.0,0.0,0.0,0.0,0.0,0.0,0.0,0.0,0.0,748.15,2.490999937057495
0.6580999999999999,0.0,0.0,0.3046,0.0,0.0,0.0,0.0,0.0,0.0,0.0,0.0,0.0,0.0,0.0,0.0,0.0,0.0,0.0,0.0,0.0,0.0,737.15,2.565999984741211
0.6357,0.0,0.0,0.2954,0.0,0.0,0.0,0.0,0.0,0.0,0.0,0.0,0.0,0.0,0.0,0.0,0.0,0.0,0.0,0.0,0.0,0.0,737.15,2.63100004196167
0.6211,0.0,0.0,0.2882,0.0,0.0,0.0,0.0,0.0,0.0,0.0,0.0,0.0,0.0,0.0,0.0,0.0,0.0,0.0,0.0,0.0,0.0,738.15,2.671999931335449
0.6496649664966496,0.0,0.0,0.302030203020302,0.0,0.0,0.0,0.0,0.0,0.0,0.0,0.0,0.0,0.0,0.0,0.0,0.0,0.0,0.0,0.0,0.0,0.0,728.15,2.569000005722046
0.5887,0.0,0.0,0.2693,0.0,0.0,0.0,0.0,0.0,0.0,0.0,0.0,0.0,0.0,0.0,0.0,0.0,0.0,0.0,0.0,0.0,0.0,739.15,2.7249999046325684
0.5251,0.0,0.0,0.2476,0.0,0.0,0.0,0.0,0.0,0.0,0.0,0.0,0.0,0.0,0.0,0.0,0.0,0.0,0.0,0.0,0.0,0.0,745.15,2.877000093460083
0.5857,0.0,0.0,0.0,0.1013,0.0,0.0747,0.0747,0.0,0.0,0.0,0.0622,0.1014,0.0,0.0,0.0,0.0,0.0,0.0,0.0,0.0,0.0,815.15,2.6410000324249268
0.5687431256874312,0.0,0.0,0.0,0.1062893710628937,0.0,0.0335966403359664,0.0335966403359664,0.0,0.0,0.0,0.1513848615138486,0.1063893610638936,0.0,0.0,0.0,0.0,0.0,0.0,0.0,0.0,0.0,805.15,2.7669999599456787
0.5085999999999999,0.0,0.0,0.0,0.0713,0.0,0.0523,0.0521999999999999,0.0,0.0,0.0,0.2443,0.0713,0.0,0.0,0.0,0.0,0.0,0.0,0.0,0.0,0.0,809.15,2.989000082015991
0.5616561656165617,0.0,0.0,0.0,0.0909090909090909,0.0,0.0666066606660666,0.0666066606660666,0.0,0.0,0.0,0.1232123212321232,0.091009100910091,0.0,0.0,0.0,0.0,0.0,0.0,0.0,0.0,0.0,800.15,2.693000078201294
0.7521,0.0,0.0,0.1215,0.1264,0.0,0.0,0.0,0.0,0.0,0.0,0.0,0.0,0.0,0.0,0.0,0.0,0.0,0.0,0.0,0.0,0.0,1092.15,2.375999927520752
0.6812681268126813,0.0,0.0,0.206020602060206,0.1127112711271127,0.0,0.0,0.0,0.0,0.0,0.0,0.0,0.0,0.0,0.0,0.0,0.0,0.0,0.0,0.0,0.0,0.0,834.15,2.447999954223633
0.6057,0.0,0.0,0.3337,0.0605999999999999,0.0,0.0,0.0,0.0,0.0,0.0,0.0,0.0,0.0,0.0,0.0,0.0,0.0,0.0,0.0,0.0,0.0,761.15,2.500999927520752
0.6057605760576057,0.0,0.0,0.2671267126712671,0.1271127112711271,0.0,0.0,0.0,0.0,0.0,0.0,0.0,0.0,0.0,0.0,0.0,0.0,0.0,0.0,0.0,0.0,0.0,810.15,2.486999988555908
0.594,0.0,0.0,0.2443,0.1617,0.0,0.0,0.0,0.0,0.0,0.0,0.0,0.0,0.0,0.0,0.0,0.0,0.0,0.0,0.0,0.0,0.0,880.15,2.4790000915527344
0.5996,0.0,0.0,0.1861,0.2143,0.0,0.0,0.0,0.0,0.0,0.0,0.0,0.0,0.0,0.0,0.0,0.0,0.0,0.0,0.0,0.0,0.0,1072.15,2.4560000896453857
0.5242524252425242,0.0,0.0,0.3238323832383238,0.1519151915191519,0.0,0.0,0.0,0.0,0.0,0.0,0.0,0.0,0.0,0.0,0.0,0.0,0.0,0.0,0.0,0.0,0.0,820.15,2.5230000019073486
0.6059,0.0,0.0,0.3940999999999999,0.0,0.0,0.0,0.0,0.0,0.0,0.0,0.0,0.0,0.0,0.0,0.0,0.0,0.0,0.0,0.0,0.0,0.0,713.15,2.5199999809265137
0.7489000000000001,0.0,0.0,0.174,0.0771,0.0,0.0,0.0,0.0,0.0,0.0,0.0,0.0,0.0,0.0,0.0,0.0,0.0,0.0,0.0,0.0,0.0,833.15,2.3980000019073486
0.5975,0.0,0.0,0.151,0.0,0.0,0.0,0.0,0.0,0.0,0.0,0.0,0.0,0.0,0.0,0.2515,0.0,0.0,0.0,0.0,0.0,0.0,790.15,2.7260000705718994
0.4533,0.0,0.0,0.2981,0.0,0.0,0.0,0.0,0.0,0.0,0.0,0.0,0.0,0.0,0.0,0.2486,0.0,0.0,0.0,0.0,0.0,0.0,880.15,2.796999931335449
0.3553,0.0,0.0,0.3915999999999999,0.0,0.0,0.0,0.0,0.0,0.0,0.0,0.0,0.0,0.0,0.0,0.2531,0.0,0.0,0.0,0.0,0.0,0.0,822.15,2.7909998893737793
0.5553,0.0,0.0,0.2018,0.0,0.0,0.0,0.0,0.0,0.0,0.0,0.0,0.0,0.0,0.0,0.2429,0.0,0.0,0.0,0.0,0.0,0.0,877.15,2.7739999294281006
0.4516451645164516,0.0,0.0,0.2016201620162016,0.0,0.0,0.0,0.0,0.0,0.0,0.0,0.0,0.0,0.0,0.0,0.3467346734673467,0.0,0.0,0.0,0.0,0.0,0.0,880.15,2.9149999618530273
0.5013000000000001,0.0,0.0,0.0,0.0,0.0,0.0,0.0,0.2507,0.0,0.0,0.0,0.0,0.0,0.0,0.248,0.0,0.0,0.0,0.0,0.0,0.0,840.15,2.6470000743865967
0.65,0.0,0.0,0.0,0.0,0.0,0.0,0.0,0.25,0.0,0.0,0.0,0.0,0.0,0.0,0.1,0.0,0.0,0.0,0.0,0.0,0.0,828.15,2.5239999294281006
0.6018,0.0,0.0,0.0,0.0,0.0,0.0,0.0,0.1534,0.0,0.0,0.0,0.0,0.0,0.0,0.2448,0.0,0.0,0.0,0.0,0.0,0.0,891.15,2.6500000953674316
0.44995500449955,0.0,0.0,0.0,0.0,0.0,0.0,0.0,0.2999700029997,0.0,0.0,0.0,0.0,0.0,0.0,0.2500749925007499,0.0,0.0,0.0,0.0,0.0,0.0,776.15,2.6489999294281006
0.5491,0.0,0.0,0.0,0.0,0.0,0.0,0.0,0.206,0.0,0.0,0.0,0.0,0.0,0.0,0.2449,0.0,0.0,0.0,0.0,0.0,0.0,869.15,2.6510000228881836
0.4489,0.0,0.0,0.0,0.0,0.0,0.0,0.0,0.2062,0.0,0.0,0.0,0.0,0.0,0.0,0.3449,0.0,0.0,0.0,0.0,0.0,0.0,860.15,2.752000093460083
0.5052505250525053,0.0,0.0,0.2433243324332433,0.0,0.0,0.0,0.0,0.0,0.0,0.0,0.0,0.0,0.0,0.0,0.2514251425142514,0.0,0.0,0.0,0.0,0.0,0.0,850.15,2.7939999103546143
0.3937,0.0,0.0,0.3558,0.0,0.0,0.0,0.0,0.0,0.0,0.0,0.0,0.0,0.0,0.0,0.2505,0.0,0.0,0.0,0.0,0.0,0.0,770.15,2.799000024795532
0.0,0.4,0.0,0.1,0.0,0.0,0.0,0.0,0.0,0.0,0.0,0.0,0.0,0.0,0.0,0.0,0.0,0.0,0.0,0.0,0.0,0.0,720.15,3.1700000762939453
0.0,0.3,0.0,0.2,0.0,0.0,0.0,0.0,0.0,0.0,0.0,0.0,0.0,0.0,0.0,0.0,0.0,0.0,0.0,0.0,0.0,0.0,705.15,3.240000009536743
0.0,0.2,0.0,0.3,0.0,0.0,0.0,0.0,0.0,0.0,0.0,0.0,0.0,0.0,0.0,0.0,0.0,0.0,0.0,0.0,0.0,0.0,643.15,3.359999895095825
0.0,0.1,0.0,0.4,0.0,0.0,0.0,0.0,0.0,0.0,0.0,0.0,0.0,0.0,0.0,0.0,0.0,0.0,0.0,0.0,0.0,0.0,552.15,3.430000066757202
0.0,0.2,0.0,0.4,0.0,0.0,0.0,0.0,0.0,0.0,0.0,0.0,0.0,0.0,0.0,0.0,0.0,0.0,0.0,0.0,0.0,0.0,600.15,3.240000009536743
0.0,0.25,0.0,0.4,0.0,0.0,0.0,0.0,0.0,0.0,0.0,0.0,0.0,0.0,0.0,0.0,0.0,0.0,0.0,0.0,0.0,0.0,643.15,3.130000114440918
0.0,0.3,0.0,0.4,0.0,0.0,0.0,0.0,0.0,0.0,0.0,0.0,0.0,0.0,0.0,0.0,0.0,0.0,0.0,0.0,0.0,0.0,640.15,3.049999952316284
0.0,0.4,0.0,0.4,0.0,0.0,0.0,0.0,0.0,0.0,0.0,0.0,0.0,0.0,0.0,0.0,0.0,0.0,0.0,0.0,0.0,0.0,610.15,2.869999885559082
0.0,0.2,0.0,0.0,0.0,0.0,0.0,0.0,0.0,0.0,0.0,0.0,0.0,0.0,0.0,0.0,0.0,0.0,0.0,0.0,0.0,0.0,657.15,3.630000114440918
0.0,0.3,0.0,0.0,0.0,0.0,0.0,0.0,0.0,0.0,0.0,0.0,0.0,0.0,0.0,0.0,0.0,0.0,0.0,0.0,0.0,0.0,697.15,3.430000066757202
0.0,0.4,0.0,0.0,0.0,0.0,0.0,0.0,0.0,0.0,0.0,0.0,0.0,0.0,0.0,0.0,0.0,0.0,0.0,0.0,0.0,0.0,760.15,3.25
0.0,0.4,0.0,0.1,0.0,0.0,0.0,0.0,0.0,0.0,0.0,0.0,0.0,0.0,0.0,0.0,0.0,0.0,0.0,0.0,0.0,0.0,805.15,4.289999961853027
0.0,0.3,0.0,0.2,0.0,0.0,0.0,0.0,0.0,0.0,0.0,0.0,0.0,0.0,0.0,0.0,0.0,0.0,0.0,0.0,0.0,0.0,785.15,4.420000076293945
0.0,0.2,0.0,0.3,0.0,0.0,0.0,0.0,0.0,0.0,0.0,0.0,0.0,0.0,0.0,0.0,0.0,0.0,0.0,0.0,0.0,0.0,773.15,4.570000171661377
0.0,0.1,0.0,0.4,0.0,0.0,0.0,0.0,0.0,0.0,0.0,0.0,0.0,0.0,0.0,0.0,0.0,0.0,0.0,0.0,0.0,0.0,665.15,4.710000038146973
0.0,0.2,0.0,0.4,0.0,0.0,0.0,0.0,0.0,0.0,0.0,0.0,0.0,0.0,0.0,0.0,0.0,0.0,0.0,0.0,0.0,0.0,720.15,4.159999847412109
0.0,0.25,0.0,0.4,0.0,0.0,0.0,0.0,0.0,0.0,0.0,0.0,0.0,0.0,0.0,0.0,0.0,0.0,0.0,0.0,0.0,0.0,730.15,3.950000047683716
