Repository: dorukdogular/vitreos

# Data

## Source

Glass property data is sourced from the [SciGlass database](https://github.com/epam/SciGlass) (EPAM Systems), made available under the [Open Database License (ODbL)](https://opendatacommons.org/licenses/odbl/1-0/). Accessed via the [glasspy](https://github.com/drcassar/glasspy) Python library.

## Files tracked in git

| File | Description |
|---|---|
| `clean.csv` | Deduplicated glass-forming ability dataset (11858 rows) |
| `tg_dataset.csv` | 76377 glasses with Tg (K) and 22 oxide mol% features |
| `tg_density_dataset.csv` | 31173 glasses with both Tg (K) and density (g/cm³) |

File: data/tg_density_dataset.csv (part 33 of 109)
SiO2,P2O5,ZrO2,Na2O,Al2O3,Fe2O3,CaO,MgO,K2O,B2O3,BaO,ZnO,Li2O,SrO,La2O3,TiO2,Nb2O5,PbO,Sb2O3,Bi2O3,TeO2,Se,Tg,density
0.0,0.3,0.0,0.4,0.0,0.0,0.0,0.0,0.0,0.0,0.0,0.0,0.0,0.0,0.0,0.0,0.0,0.0,0.0,0.0,0.0,0.0,705.15,3.690000057220459
0.0,0.4,0.0,0.4,0.0,0.0,0.0,0.0,0.0,0.0,0.0,0.0,0.0,0.0,0.0,0.0,0.0,0.0,0.0,0.0,0.0,0.0,635.15,3.200000047683716
0.0,0.2,0.0,0.0,0.0,0.0,0.0,0.0,0.0,0.0,0.0,0.0,0.0,0.0,0.0,0.0,0.0,0.0,0.0,0.0,0.0,0.0,980.15,5.650000095367432
0.0,0.3,0.0,0.0,0.0,0.0,0.0,0.0,0.0,0.0,0.0,0.0,0.0,0.0,0.0,0.0,0.0,0.0,0.0,0.0,0.0,0.0,930.15,5.150000095367432
0.0,0.4,0.0,0.0,0.0,0.0,0.0,0.0,0.0,0.0,0.0,0.0,0.0,0.0,0.0,0.0,0.0,0.0,0.0,0.0,0.0,0.0,783.15,4.659999847412109
0.95,0.0,0.0,0.05,0.0,0.0,0.0,0.0,0.0,0.0,0.0,0.0,0.0,0.0,0.0,0.0,0.0,0.0,0.0,0.0,0.0,0.0,772.15,2.299999952316284
0.9,0.0,0.0,0.05,0.0,0.0,0.0,0.0,0.0,0.0,0.0,0.0,0.0,0.0,0.0,0.0,0.0,0.0,0.0,0.0,0.0,0.0,994.15,2.7100000381469727
0.875,0.0,0.0,0.05,0.0,0.0,0.0,0.0,0.0,0.0,0.0,0.0,0.0,0.0,0.0,0.0,0.0,0.0,0.0,0.0,0.0,0.0,1007.15,3.0
0.85,0.0,0.0,0.05,0.0,0.0,0.0,0.0,0.0,0.0,0.0,0.0,0.0,0.0,0.0,0.0,0.0,0.0,0.0,0.0,0.0,0.0,1014.15,3.1500000953674316
0.825,0.0,0.0,0.05,0.0,0.0,0.0,0.0,0.0,0.0,0.0,0.0,0.0,0.0,0.0,0.0,0.0,0.0,0.0,0.0,0.0,0.0,1038.15,3.450000047683716
0.8,0.0,0.0,0.05,0.0,0.0,0.0,0.0,0.0,0.0,0.0,0.0,0.0,0.0,0.0,0.0,0.0,0.0,0.0,0.0,0.0,0.0,1050.15,3.5999999046325684
0.85,0.0,0.0,0.1,0.0,0.0,0.0,0.0,0.0,0.0,0.0,0.0,0.0,0.0,0.0,0.0,0.0,0.0,0.0,0.0,0.0,0.0,923.15,2.7300000190734863
0.8,0.0,0.0,0.1,0.0,0.0,0.0,0.0,0.0,0.0,0.0,0.0,0.0,0.0,0.0,0.0,0.0,0.0,0.0,0.0,0.0,0.0,981.15,3.1600000858306885
0.85,0.0,0.0,0.15,0.0,0.0,0.0,0.0,0.0,0.0,0.0,0.0,0.0,0.0,0.0,0.0,0.0,0.0,0.0,0.0,0.0,0.0,764.15,2.3299999237060547
0.8,0.0,0.0,0.15,0.0,0.0,0.0,0.0,0.0,0.0,0.0,0.0,0.0,0.0,0.0,0.0,0.0,0.0,0.0,0.0,0.0,0.0,886.15,2.7799999713897705
0.75,0.0,0.0,0.15,0.0,0.0,0.0,0.0,0.0,0.0,0.0,0.0,0.0,0.0,0.0,0.0,0.0,0.0,0.0,0.0,0.0,0.0,932.15,3.2100000381469727
0.8,0.0,0.0,0.2,0.0,0.0,0.0,0.0,0.0,0.0,0.0,0.0,0.0,0.0,0.0,0.0,0.0,0.0,0.0,0.0,0.0,0.0,769.15,2.380000114440918
0.775,0.0,0.0,0.2,0.0,0.0,0.0,0.0,0.0,0.0,0.0,0.0,0.0,0.0,0.0,0.0,0.0,0.0,0.0,0.0,0.0,0.0,812.15,2.5999999046325684
0.75,0.0,0.0,0.2,0.0,0.0,0.0,0.0,0.0,0.0,0.0,0.0,0.0,0.0,0.0,0.0,0.0,0.0,0.0,0.0,0.0,0.0,848.15,2.819999933242798
0.725,0.0,0.0,0.2,0.0,0.0,0.0,0.0,0.0,0.0,0.0,0.0,0.0,0.0,0.0,0.0,0.0,0.0,0.0,0.0,0.0,0.0,884.15,3.0399999618530273
0.7,0.0,0.0,0.2,0.0,0.0,0.0,0.0,0.0,0.0,0.0,0.0,0.0,0.0,0.0,0.0,0.0,0.0,0.0,0.0,0.0,0.0,899.15,3.240000009536743
0.675,0.0,0.0,0.2,0.0,0.0,0.0,0.0,0.0,0.0,0.0,0.0,0.0,0.0,0.0,0.0,0.0,0.0,0.0,0.0,0.0,0.0,906.15,3.509999990463257
0.75,0.0,0.0,0.25,0.0,0.0,0.0,0.0,0.0,0.0,0.0,0.0,0.0,0.0,0.0,0.0,0.0,0.0,0.0,0.0,0.0,0.0,757.15,2.4200000762939453
0.7,0.0,0.0,0.25,0.0,0.0,0.0,0.0,0.0,0.0,0.0,0.0,0.0,0.0,0.0,0.0,0.0,0.0,0.0,0.0,0.0,0.0,830.15,2.859999895095825
0.65,0.0,0.0,0.25,0.0,0.0,0.0,0.0,0.0,0.0,0.0,0.0,0.0,0.0,0.0,0.0,0.0,0.0,0.0,0.0,0.0,0.0,866.15,3.2899999618530273
0.6315999999999999,0.0,0.0,0.0,0.0526,0.0,0.0,0.0,0.0,0.0,0.0,0.0,0.3157999999999999,0.0,0.0,0.0,0.0,0.0,0.0,0.0,0.0,0.0,758.15,2.4000000953674316
0.0,0.0134,0.0,0.0,0.0133,0.0,0.0,0.0,0.0,0.0,0.0,0.0,0.0,0.0,0.0,0.0,0.0,0.0,0.0,0.0,0.0,0.0,698.15,3.5999999046325684
0.0,0.46,0.0,0.0,0.04,0.0,0.0,0.0,0.0,0.0,0.0,0.0,0.5,0.0,0.0,0.0,0.0,0.0,0.0,0.0,0.0,0.0,578.15,2.5399999618530273
0.0,0.435,0.0,0.0,0.04,0.0,0.0,0.0,0.0,0.0,0.0,0.0,0.475,0.0,0.0,0.05,0.0,0.0,0.0,0.0,0.0,0.0,623.15,2.5899999141693115
0.0,0.41,0.0,0.0,0.04,0.0,0.0,0.0,0.0,0.0,0.0,0.0,0.45,0.0,0.0,0.1,0.0,0.0,0.0,0.0,0.0,0.0,664.15,2.640000104904175
0.0,0.385,0.0,0.0,0.04,0.0,0.0,0.0,0.0,0.0,0.0,0.0,0.425,0.0,0.0,0.15,0.0,0.0,0.0,0.0,0.0,0.0,705.15,2.7300000190734863
0.0,0.36,0.0,0.0,0.04,0.0,0.0,0.0,0.0,0.0,0.0,0.0,0.4,0.0,0.0,0.2,0.0,0.0,0.0,0.0,0.0,0.0,743.15,2.859999895095825
0.0,0.335,0.0,0.0,0.04,0.0,0.0,0.0,0.0,0.0,0.0,0.0,0.375,0.0,0.0,0.25,0.0,0.0,0.0,0.0,0.0,0.0,822.15,2.9800000190734863
0.0,0.367,0.0,0.0,0.04,0.0,0.0,0.0,0.0,0.0,0.0,0.0,0.433,0.0,0.0,0.16,0.0,0.0,0.0,0.0,0.0,0.0,743.15,2.7799999713897705
0.0392,0.3402,0.0,0.0,0.0392,0.0,0.0,0.0,0.0,0.0,0.0,0.0,0.4245,0.0,0.0,0.1568999999999999,0.0,0.0,0.0,0.0,0.0,0.0,748.15,2.7300000190734863
0.0769076907690769,0.3144314431443144,0.0,0.0,0.0385038503850385,0.0,0.0,0.0,0.0,0.0,0.0,0.0,0.4163416341634163,0.0,0.0,0.1538153815381538,0.0,0.0,0.0,0.0,0.0,0.0,751.15,2.7100000381469727
0.1255874412558744,0.2811718828117188,0.0,0.0,0.0374962503749625,0.0,0.0,0.0,0.0,0.0,0.0,0.0,0.4057594240575942,0.0,0.0,0.14998500149985,0.0,0.0,0.0,0.0,0.0,0.0,756.15,2.700000047683716
0.074992500749925,0.2811718828117188,0.0,0.0,0.0374962503749625,0.0,0.0,0.0,0.0,0.0,0.0,0.0,0.4057594240575942,0.0,0.0,0.14998500149985,0.0,0.0,0.0,0.0,0.0,0.0,752.15,2.690000057220459
0.0374962503749625,0.2811718828117188,0.0,0.0,0.0374962503749625,0.0,0.0,0.0,0.0,0.0,0.0,0.0,0.4057594240575942,0.0,0.0,0.14998500149985,0.0,0.0,0.0,0.0,0.0,0.0,749.15,2.6700000762939453
0.0,0.2811718828117188,0.0,0.0,0.0374962503749625,0.0,0.0,0.0,0.0,0.0,0.0,0.0,0.4057594240575942,0.0,0.0,0.14998500149985,0.0,0.0,0.0,0.0,0.0,0.0,751.15,2.6500000953674316
0.0,0.0857,0.0,0.0,0.0,0.0,0.0,0.0,0.0,0.0,0.0725,0.0,0.0,0.0,0.0,0.0725,0.0,0.0,0.0,0.0,0.0,0.0,513.15,3.009999990463257
0.0,0.0605999999999999,0.0,0.0,0.0,0.0,0.0,0.0,0.0,0.0,0.1977,0.0,0.0,0.0,0.0,0.1976,0.0,0.0,0.0,0.0,0.0,0.0,518.15,2.9800000190734863
0.0,0.0,0.0,0.0,0.0,0.0,0.0,0.0,0.0,0.0,0.0,0.0,0.0,0.1016,0.0,0.1014,0.0,0.0,0.0,0.0799,0.0,0.0,523.15,3.869999885559082
0.0,0.0,0.0,0.0,0.0,0.0,0.0,0.0,0.0,0.0,0.0,0.0,0.0,0.1441,0.0,0.1439,0.0,0.0,0.0,0.0713999999999999,0.0,0.0,523.15,3.859999895095825
0.0,0.0,0.0,0.0,0.0,0.0,0.0,0.0,0.0,0.0,0.0,0.0,0.0,0.1823,0.0,0.182,0.0,0.0,0.0,0.0637,0.0,0.0,528.15,3.759999990463257
0.0,0.0,0.0,0.0,0.0,0.0,0.0,0.0,0.0,0.0,0.0,0.0,0.0,0.2478999999999999,0.0,0.2476,0.0,0.0,0.0,0.0506,0.0,0.0,543.15,3.849999904632568
0.0,0.29,0.0,0.29,0.0,0.0,0.0,0.0,0.0,0.0,0.0,0.0,0.0,0.0,0.0,0.0,0.0,0.0,0.0,0.0,0.0,0.0,573.15,3.9700000286102295
0.0,0.29,0.0,0.29,0.0,0.0,0.0,0.0,0.0,0.0,0.0,0.0,0.0,0.0,0.0,0.0,0.0,0.0,0.0,0.0,0.0,0.0,579.15,3.9800000190734863
0.0,0.29,0.0,0.29,0.0,0.0,0.0,0.0,0.0,0.0,0.0,0.0,0.0,0.0,0.0,0.0,0.0,0.0,0.0,0.0,0.0,0.0,579.15,3.9800000190734863
0.0,0.29,0.0,0.29,0.0,0.0,0.0,0.0,0.0,0.0,0.0,0.0,0.0,0.0,0.0,0.0,0.0,0.0,0.0,0.0,0.0,0.0,575.15,3.9700000286102295
0.0,0.29,0.0,0.29,0.0,0.0,0.0,0.0,0.0,0.0,0.0,0.0,0.0,0.0,0.0,0.0,0.0,0.0,0.0,0.0,0.0,0.0,575.15,3.9700000286102295
0.0,0.29,0.0,0.29,0.0,0.0,0.0,0.0,0.0,0.0,0.0,0.0,0.0,0.0,0.0,0.0,0.0,0.0,0.0,0.0,0.0,0.0,560.15,3.9800000190734863
0.0,0.29,0.0,0.29,0.0,0.0,0.0,0.0,0.0,0.0,0.0,0.0,0.0,0.0,0.0,0.0,0.0,0.0,0.0,0.0,0.0,0.0,572.15,4.010000228881836
0.0,0.29,0.0,0.29,0.0,0.0,0.0,0.0,0.0,0.0,0.0,0.0,0.0,0.0,0.0,0.0,0.0,0.0,0.0,0.0,0.0,0.0,567.15,4.010000228881836
0.0,0.29,0.0,0.29,0.0,0.0,0.0,0.0,0.0,0.0,0.0,0.0,0.0,0.0,0.0,0.0,0.0,0.0,0.0,0.0,0.0,0.0,573.15,4.019999980926514
0.0,0.0,0.0,0.0,0.0,0.0,0.0,0.0,0.0,0.0,0.0,0.0,0.0,0.0,0.0,0.0,0.0,0.2,0.0,0.3,0.0,0.0,583.15,7.929999828338623
0.0,0.3333333333333333,0.0,0.0,0.0,0.0,0.0,0.0,0.0,0.0,0.0,0.0,0.0,0.0,0.0,0.0,0.0,0.3333333333333333,0.0,0.0,0.0,0.0,457.15,5.699999809265137
0.0,0.3333,0.0,0.0,0.0,0.0,0.0,0.0,0.0,0.0,0.0,0.0,0.0,0.0,0.0,0.0,0.0,0.25,0.0,0.0,0.0,0.0,446.15,5.75
0.0,0.3333,0.0,0.0,0.0,0.0,0.0,0.0,0.0,0.0,0.0,0.0,0.0,0.0,0.0,0.0,0.0,0.1667,0.0,0.0,0.0,0.0,437.15,5.699999809265137
0.0,0.3214321432143214,0.0,0.0,0.0,0.0,0.0,0.0,0.0,0.0,0.0,0.0,0.0,0.0,0.0,0.0,0.0,0.3214321432143214,0.0,0.0,0.0,0.0,440.15,5.579999923706055
0.0,0.3077,0.0,0.0,0.0,0.0,0.0,0.0,0.0,0.0,0.0,0.0,0.0,0.0,0.0,0.0,0.0,0.3077,0.0,0.0,0.0,0.0,439.15,5.480000019073486
0.0,0.2916708329167083,0.0,0.0,0.0,0.0,0.0,0.0,0.0,0.0,0.0,0.0,0.0,0.0,0.0,0.0,0.0,0.2916708329167083,0.0,0.0,0.0,0.0,433.15,5.389999866485596
0.0,0.2727272727272727,0.0,0.0,0.0,0.0,0.0,0.0,0.0,0.0,0.0,0.0,0.0,0.0,0.0,0.0,0.0,0.2727272727272727,0.0,0.0,0.0,0.0,417.15,5.300000190734863
0.0,0.3214321432143214,0.0,0.0,0.0,0.0,0.0,0.0,0.0,0.0,0.0,0.0,0.0,0.0,0.0,0.0,0.0,0.2407240724072407,0.0,0.0,0.0,0.0,437.15,5.75
0.0,0.3077,0.0,0.0,0.0,0.0,0.0,0.0,0.0,0.0,0.0,0.0,0.0,0.0,0.0,0.0,0.0,0.2307999999999999,0.0,0.0,0.0,0.0,434.15,5.739999771118164
0.0,0.3214321432143214,0.0,0.0,0.0,0.0,0.0,0.0,0.0,0.0,0.0,0.0,0.0,0.0,0.0,0.0,0.0,0.1607160716071607,0.0,0.0,0.0,0.0,422.15,5.730000019073486
0.0,0.3077307730773077,0.0,0.0,0.0,0.0,0.0,0.0,0.0,0.0,0.0,0.0,0.0,0.0,0.0,0.0,0.0,0.1538153815381538,0.0,0.0,0.0,0.0,419.15,5.769999980926514
0.0,0.2,0.0,0.0,0.0,0.0,0.0,0.0,0.0,0.0,0.0,0.0,0.0,0.0,0.0,0.0,0.0,0.0,0.0,0.0,0.0,0.0,558.15,3.0399999618530273
0.0,0.2,0.0,0.0,0.0,0.0,0.0,0.0,0.0,0.0,0.0,0.0,0.0,0.0,0.0,0.0,0.0,0.0,0.0,0.0,0.0,0.0,518.15,2.809999942779541
0.0,0.2,0.0,0.0,0.0,0.0,0.0,0.0,0.0,0.0,0.0,0.0,0.0,0.0,0.0,0.0,0.0,0.0,0.0,0.0,0.0,0.0,476.15,2.9100000858306885
0.0,0.7,0.0,0.0,0.0,0.0,0.0,0.0,0.0,0.0,0.0,0.3,0.0,0.0,0.0,0.0,0.0,0.0,0.0,0.0,0.0,0.0,558.15,2.7899999618530273
0.0,0.6,0.0,0.0,0.0,0.0,0.0,0.0,0.0,0.1,0.0,0.3,0.0,0.0,0.0,0.0,0.0,0.0,0.0,0.0,0.0,0.0,657.15,2.7200000286102295
0.0,0.5,0.0,0.0,0.0,0.0,0.0,0.0,0.0,0.2,0.0,0.3,0.0,0.0,0.0,0.0,0.0,0.0,0.0,0.0,0.0,0.0,685.15,2.7300000190734863
0.0,0.4,0.0,0.0,0.0,0.0,0.0,0.0,0.0,0.3,0.0,0.3,0.0,0.0,0.0,0.0,0.0,0.0,0.0,0.0,0.0,0.0,706.15,2.809999942779541
0.0,0.3,0.0,0.0,0.0,0.0,0.0,0.0,0.0,0.4,0.0,0.3,0.0,0.0,0.0,0.0,0.0,0.0,0.0,0.0,0.0,0.0,779.15,2.7899999618530273
0.0,0.6,0.0,0.0,0.0,0.0,0.0,0.0,0.0,0.0,0.0,0.4,0.0,0.0,0.0,0.0,0.0,0.0,0.0,0.0,0.0,0.0,592.15,2.799999952316284
0.0,0.5,0.0,0.0,0.0,0.0,0.0,0.0,0.0,0.1,0.0,0.4,0.0,0.0,0.0,0.0,0.0,0.0,0.0,0.0,0.0,0.0,763.15,2.930000066757202
0.0,0.4,0.0,0.0,0.0,0.0,0.0,0.0,0.0,0.2,0.0,0.4,0.0,0.0,0.0,0.0,0.0,0.0,0.0,0.0,0.0,0.0,797.15,2.9700000286102295
0.0,0.3,0.0,0.0,0.0,0.0,0.0,0.0,0.0,0.3,0.0,0.4,0.0,0.0,0.0,0.0,0.0,0.0,0.0,0.0,0.0,0.0,774.15,2.9800000190734863
0.0,0.5,0.0,0.0,0.0,0.0,0.0,0.0,0.0,0.0,0.0,0.5,0.0,0.0,0.0,0.0,0.0,0.0,0.0,0.0,0.0,0.0,624.15,2.8299999237060547
0.0,0.45,0.0,0.0,0.0,0.0,0.0,0.0,0.0,0.05,0.0,0.5,0.0,0.0,0.0,0.0,0.0,0.0,0.0,0.0,0.0,0.0,726.15,3.009999990463257
0.0,0.4,0.0,0.0,0.0,0.0,0.0,0.0,0.0,0.1,0.0,0.5,0.0,0.0,0.0,0.0,0.0,0.0,0.0,0.0,0.0,0.0,756.15,3.1600000858306885
0.0,0.35,0.0,0.0,0.0,0.0,0.0,0.0,0.0,0.15,0.0,0.5,0.0,0.0,0.0,0.0,0.0,0.0,0.0,0.0,0.0,0.0,768.15,3.2200000286102295
0.0,0.3,0.0,0.0,0.0,0.0,0.0,0.0,0.0,0.2,0.0,0.5,0.0,0.0,0.0,0.0,0.0,0.0,0.0,0.0,0.0,0.0,766.15,3.259999990463257
0.0,0.4,0.0,0.0,0.0,0.0,0.0,0.0,0.0,0.0,0.0,0.6,0.0,0.0,0.0,0.0,0.0,0.0,0.0,0.0,0.0,0.0,697.15,3.299999952316284
0.0,0.3,0.0,0.0,0.0,0.0,0.0,0.0,0.0,0.1,0.0,0.6,0.0,0.0,0.0,0.0,0.0,0.0,0.0,0.0,0.0,0.0,672.15,3.5199999809265137
0.0,0.0,0.0,0.0,0.0,0.0,0.0,0.0,0.0,0.4,0.0,0.6,0.0,0.0,0.0,0.0,0.0,0.0,0.0,0.0,0.0,0.0,713.15,3.680000066757202
0.5426,0.0,0.0,0.0584,0.0344,0.1209,0.0934,0.0619,0.0056,0.0,0.0,0.0767,0.0,0.0,0.0,0.0,0.0,0.0060999999999999,0.0,0.0,0.0,0.0,851.15,3.119999885559082
0.5069493050694931,0.0,0.0,0.0415958404159584,0.0562943705629437,0.0917908209179082,0.142985701429857,0.0950904909509049,0.0064993500649935,0.0,0.0,0.0538946105389461,0.0,0.0,0.0,0.0,0.0,0.0048995100489951,0.0,0.0,0.0,0.0,803.15,3.0999999046325684
0.4905490549054905,0.0,0.0,0.0298029802980298,0.0869086908690869,0.0823082308230823,0.1468146814681468,0.1016101610161016,0.0094009400940094,0.0,0.0,0.0487048704870487,0.0,0.0,0.0,0.0,0.0,0.0039003900390039,0.0,0.0,0.0,0.0,933.15,3.069999933242798
0.4257425742574257,0.0,0.0,0.0313031303130313,0.0508050805080508,0.0792079207920792,0.2126212621262126,0.1459145914591459,0.0067006700670067,0.0,0.0,0.0443044304430442,0.0,0.0,0.0,0.0,0.0,0.0034003400340034,0.0,0.0,0.0,0.0,918.15,3.049999952316284
0.4621075784843031,0.0,0.0,0.0492901419716056,0.0336932613477304,0.0765846830633873,0.1990601879624075,0.1277744451109778,0.0050989802039592,0.0,0.0,0.0426914617076584,0.0,0.0,0.0,0.0,0.0,0.0036992601479704,0.0,0.0,0.0,0.0,903.15,3.0
0.5059,0.0,0.0,0.0619999999999999,0.0240999999999999,0.0765,0.1689,0.1104999999999999,0.0042999999999999,0.0,0.0,0.0437999999999999,0.0,0.0,0.0,0.0,0.0,0.004,0.0,0.0,0.0,0.0,859.15,2.9700000286102295
0.5635,0.0,0.0,0.073,0.0242,0.0695,0.1296,0.0901,0.0045,0.0,0.0,0.0412999999999999,0.0,0.0,0.0,0.0,0.0,0.0043,0.0,0.0,0.0,0.0,857.15,2.940000057220459
0.6047604760476047,0.0,0.0,0.0917091709170917,0.0139013901390139,0.066006600660066,0.1057105710571057,0.0684068406840684,0.0031003100310031,0.0,0.0,0.0418041804180418,0.0,0.0,0.0,0.0,0.0,0.0046004600460046,0.0,0.0,0.0,0.0,805.15,2.8399999141693115
0.0,0.5,0.0,0.0,0.0,0.0,0.5,0.0,0.0,0.0,0.0,0.0,0.0,0.0,0.0,0.0,0.0,0.0,0.0,0.0,0.0,0.0,815.15,2.615999937057495
0.0,0.4736999999999999,0.0,0.0,0.0,0.0,0.4736999999999999,0.0,0.0,0.0526,0.0,0.0,0.0,0.0,0.0,0.0,0.0,0.0,0.0,0.0,0.0,0.0,834.15,2.674999952316284
0.0,0.4444444444444444,0.0,0.0,0.0,0.0,0.4444444444444444,0.0,0.0,0.1111111111111111,0.0,0.0,0.0,0.0,0.0,0.0,0.0,0.0,0.0,0.0,0.0,0.0,859.15,2.693000078201294
0.0,0.4117588241175883,0.0,0.0,0.0,0.0,0.4117588241175883,0.0,0.0,0.1764823517648235,0.0,0.0,0.0,0.0,0.0,0.0,0.0,0.0,0.0,0.0,0.0,0.0,884.15,2.7179999351501465
0.0,0.375,0.0,0.0,0.0,0.0,0.375,0.0,0.0,0.25,0.0,0.0,0.0,0.0,0.0,0.0,0.0,0.0,0.0,0.0,0.0,0.0,883.15,2.688999891281128
0.0,0.3333333333333333,0.0,0.0,0.0,0.0,0.3333333333333333,0.0,0.0,0.3333333333333333,0.0,0.0,0.0,0.0,0.0,0.0,0.0,0.0,0.0,0.0,0.0,0.0,872.15,2.6610000133514404
0.0,0.2857,0.0,0.0,0.0,0.0,0.2857,0.0,0.0,0.4286,0.0,0.0,0.0,0.0,0.0,0.0,0.0,0.0,0.0,0.0,0.0,0.0,853.15,2.630000114440918
0.0,0.0,0.0,0.0,0.0,0.0,0.0,0.2,0.0,0.0,0.0,0.0,0.0,0.0,0.0,0.0,0.0,0.0,0.0,0.0,0.0,0.0,523.15,2.930000066757202
0.0,0.0,0.0,0.0,0.0,0.0,0.0,0.5,0.0,0.0,0.0,0.0,0.0,0.0,0.0,0.0,0.0,0.0,0.0,0.0,0.0,0.0,573.15,2.940000057220459
0.0,0.0,0.0,0.0,0.0,0.0,0.0,0.0,0.0,0.0,0.0,0.0,0.0,0.2,0.0,0.0,0.0,0.0,0.0,0.0,0.0,0.0,543.15,3.190000057220459
0.0,0.0,0.0,0.0,0.0,0.0,0.0,0.0,0.0,0.0,0.0,0.0,0.0,0.5,0.0,0.0,0.0,0.0,0.0,0.0,0.0,0.0,578.15,3.4700000286102295
0.0,0.0,0.0,0.0,0.0,0.0,0.2,0.0,0.0,0.0,0.0,0.0,0.0,0.0,0.0,0.0,0.0,0.0,0.0,0.0,0.0,0.0,538.15,2.9600000381469727
0.0,0.0,0.0,0.0,0.0,0.0,0.5,0.0,0.0,0.0,0.0,0.0,0.0,0.0,0.0,0.0,0.0,0.0,0.0,0.0,0.0,0.0,643.15,3.0799999237060547
0.0,0.0,0.0,0.0,0.0,0.0,0.0,0.0,0.0,0.0,0.2,0.0,0.0,0.0,0.0,0.0,0.0,0.0,0.0,0.0,0.0,0.0,513.15,3.4600000381469727
0.0,0.0,0.0,0.0,0.0,0.0,0.0,0.0,0.0,0.0,0.5,0.0,0.0,0.0,0.0,0.0,0.0,0.0,0.0,0.0,0.0,0.0,598.15,3.930000066757202
0.0,0.0,0.0,0.3,0.0,0.0,0.0,0.0,0.0,0.7,0.0,0.0,0.0,0.0,0.0,0.0,0.0,0.0,0.0,0.0,0.0,0.0,714.15,2.2960000038146973
0.0,0.0,0.0,0.27,0.03,0.0,0.0,0.0,0.0,0.7,0.0,0.0,0.0,0.0,0.0,0.0,0.0,0.0,0.0,0.0,0.0,0.0,689.15,2.240999937057495
0.0,0.0,0.0,0.24,0.06,0.0,0.0,0.0,0.0,0.7,0.0,0.0,0.0,0.0,0.0,0.0,0.0,0.0,0.0,0.0,0.0,0.0,674.15,2.184999942779541
0.0,0.0,0.0,0.21,0.09,0.0,0.0,0.0,0.0,0.7,0.0,0.0,0.0,0.0,0.0,0.0,0.0,0.0,0.0,0.0,0.0,0.0,648.15,2.134000062942505
0.0,0.0,0.0,0.18,0.12,0.0,0.0,0.0,0.0,0.7,0.0,0.0,0.0,0.0,0.0,0.0,0.0,0.0,0.0,0.0,0.0,0.0,629.15,2.1029999256134033
0.0,0.0,0.0,0.16,0.14,0.0,0.0,0.0,0.0,0.7,0.0,0.0,0.0,0.0,0.0,0.0,0.0,0.0,0.0,0.0,0.0,0.0,631.15,2.0899999141693115
0.0,0.0,0.0,0.15,0.15,0.0,0.0,0.0,0.0,0.7,0.0,0.0,0.0,0.0,0.0,0.0,0.0,0.0,0.0,0.0,0.0,0.0,628.15,2.0859999656677246
0.0,0.0,0.0,0.14,0.16,0.0,0.0,0.0,0.0,0.7,0.0,0.0,0.0,0.0,0.0,0.0,0.0,0.0,0.0,0.0,0.0,0.0,631.15,2.0859999656677246
0.0,0.0,0.0,0.13,0.17,0.0,0.0,0.0,0.0,0.7,0.0,0.0,0.0,0.0,0.0,0.0,0.0,0.0,0.0,0.0,0.0,0.0,633.15,2.0959999561309814
0.0,0.0,0.0,0.11,0.19,0.0,0.0,0.0,0.0,0.7,0.0,0.0,0.0,0.0,0.0,0.0,0.0,0.0,0.0,0.0,0.0,0.0,660.15,2.11899995803833
0.0,0.0,0.0,0.0,0.0,0.0,0.0,0.0,0.0,0.8,0.0,0.0,0.0,0.0,0.0,0.0,0.0,0.0,0.0,0.0,0.0,0.0,685.15,3.0299999713897705
0.0,0.0,0.0,0.0,0.0,0.0,0.0,0.0,0.0,0.7,0.0,0.0,0.0,0.0,0.0,0.0,0.0,0.0,0.0,0.0,0.0,0.0,693.15,3.2300000190734863
0.0,0.0,0.0,0.0,0.0,0.0,0.0,0.0,0.0,0.6,0.0,0.0,0.0,0.0,0.0,0.0,0.0,0.0,0.0,0.0,0.0,0.0,718.15,3.630000114440918
0.0,0.0,0.0,0.0,0.0,0.0,0.0,0.0,0.0,0.5,0.0,0.0,0.0,0.0,0.0,0.0,0.0,0.0,0.0,0.0,0.0,0.0,740.15,3.859999895095825
0.0,0.0,0.0,0.0,0.0,0.0,0.0,0.0,0.0,0.45,0.0,0.0,0.0,0.0,0.0,0.0,0.0,0.0,0.0,0.0,0.0,0.0,769.15,3.559999942779541
0.0,0.0,0.0,0.0,0.0,0.0,0.0,0.0,0.0,0.4,0.0,0.0,0.0,0.0,0.0,0.0,0.0,0.0,0.0,0.0,0.0,0.0,796.15,3.5299999713897705
0.0,0.0,0.0,0.0,0.0,0.0,0.0,0.0,0.0,0.6667000000000001,0.0,0.0,0.3333,0.0,0.0,0.0,0.0,0.0,0.0,0.0,0.0,0.0,735.15,2.2100000381469727
0.0,0.0,0.0,0.0,0.0,0.0,0.0,0.0,0.0,0.6667000000000001,0.0,0.0,0.0,0.0,0.0,0.0,0.0,0.0,0.0,0.0,0.0,0.0,682.15,4.03000020980835
0.0,0.0,0.0,0.0,0.0,0.0,0.0,0.0,0.0,0.6667000000000001,0.0,0.0,0.0,0.3333,0.0,0.0,0.0,0.0,0.0,0.0,0.0,0.0,918.15,3.1500000953674316
0.0,0.0,0.0,0.0,0.0,0.0,0.0,0.0,0.0,0.6126,0.0,0.0,0.0,0.3063,0.0,0.0,0.0,0.0,0.0,0.0541,0.0,0.0,857.15,3.509999990463257
0.0,0.0,0.0,0.0,0.0,0.0,0.0,0.0,0.0,0.5,0.0,0.0,0.0,0.25,0.0,0.0,0.0,0.0,0.0,0.1667,0.0,0.0,837.15,4.159999847412109
0.0,0.0,0.0,0.0,0.0,0.0,0.0,0.0,0.0,0.4444444444444444,0.0,0.0,0.0,0.2222222222222222,0.0,0.0,0.0,0.0,0.0,0.2222222222222222,0.0,0.0,852.15,3.809999942779541
0.0,0.55,0.0,0.0,0.0,0.0,0.0,0.0,0.0,0.0,0.0,0.0,0.0,0.0,0.0,0.0,0.0,0.45,0.0,0.0,0.0,0.0,588.15,4.276000022888184
0.0,0.55,0.0,0.0,0.025,0.0,0.0,0.0,0.0,0.0,0.0,0.0,0.0,0.0,0.0,0.0,0.0,0.425,0.0,0.0,0.0,0.0,619.15,4.186999797821045
0.0,0.55,0.0,0.0,0.05,0.0,0.0,0.0,0.0,0.0,0.0,0.0,0.0,0.0,0.0,0.0,0.0,0.4,0.0,0.0,0.0,0.0,661.15,4.093999862670898
0.0,0.55,0.0,0.0,0.075,0.0,0.0,0.0,0.0,0.0,0.0,0.0,0.0,0.0,0.0,0.0,0.0,0.375,0.0,0.0,0.0,0.0,682.15,4.000999927520752
0.0,0.55,0.0,0.0,0.1,0.0,0.0,0.0,0.0,0.0,0.0,0.0,0.0,0.0,0.0,0.0,0.0,0.35,0.0,0.0,0.0,0.0,741.15,3.910000085830689
0.0,0.55,0.0,0.0,0.125,0.0,0.0,0.0,0.0,0.0,0.0,0.0,0.0,0.0,0.0,0.0,0.0,0.325,0.0,0.0,0.0,0.0,676.15,3.8350000381469727
0.0,0.55,0.0,0.0,0.15,0.0,0.0,0.0,0.0,0.0,0.0,0.0,0.0,0.0,0.0,0.0,0.0,0.3,0.0,0.0,0.0,0.0,713.15,3.7890000343322754
0.0,0.525,0.0,0.0,0.0,0.0,0.0,0.0,0.0,0.0,0.0,0.0,0.0,0.0,0.0,0.0,0.0,0.475,0.0,0.0,0.0,0.0,622.15,4.431000232696533
0.0,0.525,0.0,0.0,0.025,0.0,0.0,0.0,0.0,0.0,0.0,0.0,0.0,0.0,0.0,0.0,0.0,0.45,0.0,0.0,0.0,0.0,648.15,4.3470001220703125
0.0,0.525,0.0,0.0,0.05,0.0,0.0,0.0,0.0,0.0,0.0,0.0,0.0,0.0,0.0,0.0,0.0,0.425,0.0,0.0,0.0,0.0,674.15,4.270999908447266
0.0,0.525,0.0,0.0,0.075,0.0,0.0,0.0,0.0,0.0,0.0,0.0,0.0,0.0,0.0,0.0,0.0,0.4,0.0,0.0,0.0,0.0,706.15,4.214000225067139
0.0,0.525,0.0,0.0,0.1,0.0,0.0,0.0,0.0,0.0,0.0,0.0,0.0,0.0,0.0,0.0,0.0,0.375,0.0,0.0,0.0,0.0,741.15,4.169000148773193
0.0,0.5,0.0,0.0,0.0,0.0,0.0,0.0,0.0,0.0,0.0,0.0,0.0,0.0,0.0,0.0,0.0,0.5,0.0,0.0,0.0,0.0,604.15,4.552999973297119
0.0,0.5,0.0,0.0,0.025,0.0,0.0,0.0,0.0,0.0,0.0,0.0,0.0,0.0,0.0,0.0,0.0,0.475,0.0,0.0,0.0,0.0,647.15,4.4720001220703125
0.0,0.5,0.0,0.0,0.05,0.0,0.0,0.0,0.0,0.0,0.0,0.0,0.0,0.0,0.0,0.0,0.0,0.45,0.0,0.0,0.0,0.0,662.15,4.382999897003174
0.0,0.5,0.0,0.0,0.075,0.0,0.0,0.0,0.0,0.0,0.0,0.0,0.0,0.0,0.0,0.0,0.0,0.425,0.0,0.0,0.0,0.0,674.15,4.288000106811523
0.0,0.475,0.0,0.0,0.0,0.0,0.0,0.0,0.0,0.0,0.0,0.0,0.0,0.0,0.0,0.0,0.0,0.525,0.0,0.0,0.0,0.0,620.15,4.7179999351501465
0.0,0.475,0.0,0.0,0.025,0.0,0.0,0.0,0.0,0.0,0.0,0.0,0.0,0.0,0.0,0.0,0.0,0.5,0.0,0.0,0.0,0.0,643.15,4.632999897003174
0.0,0.475,0.0,0.0,0.05,0.0,0.0,0.0,0.0,0.0,0.0,0.0,0.0,0.0,0.0,0.0,0.0,0.475,0.0,0.0,0.0,0.0,646.15,4.585999965667725
0.0,0.45,0.0,0.0,0.0,0.0,0.0,0.0,0.0,0.0,0.0,0.0,0.0,0.0,0.0,0.0,0.0,0.55,0.0,0.0,0.0,0.0,622.15,4.888999938964844
0.0,0.45,0.0,0.0,0.025,0.0,0.0,0.0,0.0,0.0,0.0,0.0,0.0,0.0,0.0,0.0,0.0,0.525,0.0,0.0,0.0,0.0,641.15,4.807000160217285
0.0,0.45,0.0,0.0,0.05,0.0,0.0,0.0,0.0,0.0,0.0,0.0,0.0,0.0,0.0,0.0,0.0,0.5,0.0,0.0,0.0,0.0,688.15,4.706999778747559
0.0,0.494,0.0,0.0,0.002,0.0,0.0,0.0,0.0,0.0,0.504,0.0,0.0,0.0,0.0,0.0,0.0,0.0,0.0,0.0,0.0,0.0,733.15,3.619999885559082
0.0,0.488,0.0,0.0,0.0069999999999999,0.102,0.0,0.0,0.0,0.0,0.4029999999999999,0.0,0.0,0.0,0.0,0.0,0.0,0.0,0.0,0.0,0.0,0.0,823.15,3.559999942779541
0.0,0.486,0.0,0.0,0.008,0.204,0.0,0.0,0.0,0.0,0.302,0.0,0.0,0.0,0.0,0.0,0.0,0.0,0.0,0.0,0.0,0.0,875.15,3.5199999809265137
0.0,0.485,0.0,0.0,0.009,0.305,0.0,0.0,0.0,0.0,0.201,0.0,0.0,0.0,0.0,0.0,0.0,0.0,0.0,0.0,0.0,0.0,863.15,3.450000047683716
0.0,0.4889999999999999,0.0,0.0,0.0069999999999999,0.4019999999999999,0.0,0.0,0.0,0.0,0.1019999999999999,0.0,0.0,0.0,0.0,0.0,0.0,0.0,0.0,0.0,0.0,0.0,813.15,3.119999885559082
0.0,0.0,0.0,0.0,0.0,0.0,0.0,0.0,0.0,0.0,0.0,0.0,0.0,0.0,0.0,0.0,0.0,0.094,0.0,0.0,0.906,0.0,608.15,6.056000232696533
0.0,0.0,0.0,0.0,0.0,0.0,0.0,0.0,0.0,0.0,0.0,0.0,0.0,0.0,0.0,0.0,0.0,0.14,0.0,0.0,0.86,0.0,578.15,6.249000072479248
0.0,0.0,0.0,0.0,0.0,0.0,0.0,0.0,0.0,0.0,0.0,0.0,0.0,0.0,0.0,0.0,0.0,0.191,0.0,0.0,0.809,0.0,563.15,6.441999912261963
0.0,0.0,0.0,0.0,0.0,0.0,0.0,0.0,0.0,0.0,0.0,0.0,0.0,0.0,0.0,0.0,0.0,0.242,0.0,0.0,0.758,0.0,553.15,6.635000228881836
0.0,0.0,0.0,0.0,0.0,0.0,0.0,0.0,0.0,0.0,0.0,0.0,0.0,0.0,0.0,0.0,0.0,0.291,0.0,0.0,0.7090000000000001,0.0,558.15,6.828000068664551
0.5717,0.0,0.0608,0.0,0.0,0.0,0.3675,0.0,0.0,0.0,0.0,0.0,0.0,0.0,0.0,0.0,0.0,0.0,0.0,0.0,0.0,0.0,1062.15,2.944999933242798
0.5660000000000001,0.0,0.0602,0.0,0.0,0.0,0.3639,0.0,0.0,0.0,0.0,0.0,0.0,0.0,0.0,0.0,0.0,0.0,0.0,0.0,0.0,0.0,1027.15,2.9489998817443848
0.7075292470752925,0.0,0.0,0.035996400359964,0.077992200779922,0.0,0.0491950804919508,0.0407959204079592,0.0013998600139986,0.0528947105289471,0.0252974702529747,0.0,0.0,0.0088991100889911,0.0,0.0,0.0,0.0,0.0,0.0,0.0,0.0,908.15,2.509999990463257
0.6807680768076807,0.0,0.0059005900590059,0.0177017701770177,0.0804080408040804,0.0,0.0403040304030403,0.0659065906590659,0.007000700070007,0.0668066806680668,0.032003200320032,0.0,0.0,0.0032003200320032,0.0,0.0,0.0,0.0,0.0,0.0,0.0,0.0,922.15,2.5309998989105225
0.6616,0.0,0.0084,0.0232,0.0828,0.0,0.0478,0.0648,0.0064,0.0645,0.0347,0.0,0.0,0.0058,0.0,0.0,0.0,0.0,0.0,0.0,0.0,0.0,916.15,2.5789999961853027
0.6777677767776777,0.0,0.0144014401440144,0.0226022602260226,0.0989098909890989,0.0,0.0597059705970597,0.0322032203220322,0.0,0.0481048104810481,0.0321032103210321,0.0,0.0,0.0142014201420142,0.0,0.0,0.0,0.0,0.0,0.0,0.0,0.0,950.15,2.6040000915527344
0.6486999999999999,0.0,0.0169,0.0179,0.1038999999999999,0.0,0.0684999999999999,0.0368999999999999,0.0050999999999999,0.0486999999999999,0.0349999999999999,0.0,0.0,0.0184,0.0,0.0,0.0,0.0,0.0,0.0,0.0,0.0,952.15,2.6589999198913574
0.7211278872112787,0.0,0.0,0.0117988201179881,0.0885911408859113,0.0,0.093890610938906,0.0082991700829916,0.0063993600639935,0.0286971302869713,0.0221977802219778,0.0,0.0,0.0189981001899809,0.0,0.0,0.0,0.0,0.0,0.0,0.0,0.0,961.15,2.553999900817871
0.7230783076507706,0.0,0.0005299841004769,0.0275991720248392,0.0792976210713678,0.0,0.0878973630791076,0.0162995110146695,0.0,0.0292991210263692,0.0213993580192594,0.0,0.0,0.0145995620131396,0.0,0.0,0.0,0.0,0.0,0.0,0.0,0.0,936.15,2.5429999828338623
0.7623000000000001,0.0,0.0,0.053,0.0677,0.0,0.0359,0.0,0.0,0.0096,0.0197,0.0,0.0,0.0518,0.0,0.0,0.0,0.0,0.0,0.0,0.0,0.0,917.15,2.572999954223633
0.7023719051237951,0.0,0.0,0.0269989200431982,0.1017959281628734,0.0,0.077696892124315,0.0165993360265589,0.0035998560057597,0.0413983440662373,0.0279988800447982,0.0,0.0,0.0006499740010399,0.0,0.0,0.0,0.0,0.0,0.0,0.0,0.0,948.15,2.5320000648498535
0.6770338516925847,0.0,0.0,0.0328016400820041,0.096404820241012,0.0,0.0520026001300065,0.0421021051052552,0.0,0.0550027501375068,0.0431021551077553,0.0,0.0,0.000650032501625,0.0,0.0,0.0,0.0,0.0,0.0,0.0,0.0,923.15,2.586999893188477
0.6618661866186619,0.0,0.0083008300830083,0.0498049804980498,0.1136113611361136,0.0,0.0611061106110611,0.034003400340034,0.0,0.0295029502950295,0.0385038503850385,0.0,0.0,0.0033003300330033,0.0,0.0,0.0,0.0,0.0,0.0,0.0,0.0,927.15,2.6470000743865967
0.0,0.51,0.0,0.0,0.0,0.0,0.0,0.32,0.0,0.02,0.0,0.15,0.0,0.0,0.0,0.0,0.0,0.0,0.0,0.0,0.0,0.0,750.15,2.5810000896453857
0.0,0.4,0.0,0.0,0.0,0.0,0.0,0.35,0.0,0.1,0.0,0.1,0.0,0.0,0.0,0.0,0.0,0.0,0.0,0.0,0.0,0.0,817.15,2.7829999923706055
0.1,0.35,0.0,0.0,0.0,0.0,0.0,0.45,0.0,0.0,0.0,0.1,0.0,0.0,0.0,0.0,0.0,0.0,0.0,0.0,0.0,0.0,834.15,2.7660000324249268
0.0,0.4,0.0,0.0,0.0,0.0,0.0,0.5,0.0,0.05,0.0,0.05,0.0,0.0,0.0,0.0,0.0,0.0,0.0,0.0,0.0,0.0,835.15,2.6600000858306885
0.09,0.41,0.0,0.0,0.0,0.0,0.0,0.41,0.0,0.0,0.0,0.09,0.0,0.0,0.0,0.0,0.0,0.0,0.0,0.0,0.0,0.0,802.15,2.5969998836517334
0.0,0.45,0.0,0.0,0.0,0.0,0.0,0.3,0.0,0.05,0.0,0.2,0.0,0.0,0.0,0.0,0.0,0.0,0.0,0.0,0.0,0.0,772.15,2.74399995803833
0.05,0.45,0.0,0.0,0.0,0.0,0.0,0.3,0.0,0.0,0.0,0.0,0.0,0.0,0.0,0.0,0.0,0.0,0.0,0.0,0.0,0.0,703.15,2.9049999713897705
0.0,0.45,0.0,0.0,0.0,0.0,0.0,0.35,0.0,0.05,0.0,0.1,0.0,0.0,0.0,0.0,0.0,0.0,0.0,0.0,0.0,0.0,789.15,2.674999952316284
0.025,0.45,0.0,0.0,0.0,0.0,0.0,0.35,0.0,0.025,0.0,0.15,0.0,0.0,0.0,0.0,0.0,0.0,0.0,0.0,0.0,0.0,772.15,2.6570000648498535
0.0,0.45,0.0,0.0,0.0,0.0,0.0,0.35,0.0,0.05,0.0,0.15,0.0,0.0,0.0,0.0,0.0,0.0,0.0,0.0,0.0,0.0,787.15,2.687000036239624
0.025,0.45,0.0,0.0,0.0,0.0,0.0,0.375,0.0,0.0,0.0,0.15,0.0,0.0,0.0,0.0,0.0,0.0,0.0,0.0,0.0,0.0,778.15,2.6670000553131104
0.05,0.45,0.0,0.0,0.0,0.0,0.0,0.45,0.0,0.0,0.0,0.05,0.0,0.0,0.0,0.0,0.0,0.0,0.0,0.0,0.0,0.0,808.15,2.493000030517578
0.0,0.475,0.0,0.0,0.0,0.0,0.0,0.35,0.0,0.025,0.0,0.15,0.0,0.0,0.0,0.0,0.0,0.0,0.0,0.0,0.0,0.0,772.15,2.6410000324249268
0.0,0.48,0.0,0.0,0.0,0.0,0.0,0.27,0.0,0.05,0.0,0.2,0.0,0.0,0.0,0.0,0.0,0.0,0.0,0.0,0.0,0.0,755.15,2.6760001182556152
0.045,0.48,0.0,0.0,0.0,0.0,0.0,0.38,0.0,0.05,0.0,0.045,0.0,0.0,0.0,0.0,0.0,0.0,0.0,0.0,0.0,0.0,815.15,2.4719998836517334
0.045,0.48,0.0,0.0,0.0,0.0,0.0,0.38,0.0,0.0,0.0,0.045,0.0,0.0,0.0,0.0,0.0,0.0,0.0,0.0,0.0,0.0,800.15,2.5179998874664307
0.045,0.48,0.0,0.0,0.0,0.0,0.0,0.38,0.0,0.0,0.0,0.095,0.0,0.0,0.0,0.0,0.0,0.0,0.0,0.0,0.0,0.0,781.15,2.5269999504089355
0.02,0.48,0.0,0.0,0.0,0.0,0.0,0.43,0.0,0.0,0.0,0.0,0.0,0.0,0.0,0.0,0.0,0.0,0.0,0.0,0.0,0.0,806.15,2.586999893188477
0.0,0.5,0.0,0.0,0.0,0.0,0.0,0.28,0.0,0.02,0.0,0.0,0.0,0.0,0.0,0.0,0.0,0.0,0.0,0.0,0.0,0.0,774.15,2.687000036239624
0.025,0.5,0.0,0.0,0.0,0.0,0.0,0.325,0.0,0.0,0.0,0.1,0.0,0.0,0.0,0.0,0.0,0.0,0.0,0.0,0.0,0.0,753.15,2.63700008392334
0.01,0.5,0.0,0.0,0.0,0.0,0.0,0.35,0.0,0.0,0.0,0.14,0.0,0.0,0.0,0.0,0.0,0.0,0.0,0.0,0.0,0.0,754.15,2.586999893188477
0.05,0.5,0.0,0.0,0.0,0.0,0.0,0.375,0.0,0.0,0.0,0.0,0.0,0.0,0.0,0.0,0.0,0.0,0.0,0.0,0.0,0.0,773.15,2.575000047683716
0.0,0.525,0.0,0.0,0.0,0.0,0.0,0.305,0.0,0.02,0.0,0.15,0.0,0.0,0.0,0.0,0.0,0.0,0.0,0.0,0.0,0.0,746.15,2.569000005722046
0.0,0.53,0.0,0.0,0.0,0.0,0.0,0.25,0.0,0.02,0.0,0.2,0.0,0.0,0.0,0.0,0.0,0.0,0.0,0.0,0.0,0.0,721.15,2.617000102996826
0.0,0.53,0.0,0.0,0.0,0.0,0.0,0.3,0.0,0.02,0.0,0.15,0.0,0.0,0.0,0.0,0.0,0.0,0.0,0.0,0.0,0.0,729.15,2.571000099182129
0.0,0.55,0.0,0.0,0.0,0.0,0.0,0.24,0.0,0.02,0.0,0.19,0.0,0.0,0.0,0.0,0.0,0.0,0.0,0.0,0.0,0.0,704.15,2.6040000915527344
0.01,0.55,0.0,0.0,0.0,0.0,0.0,0.29,0.0,0.0,0.0,0.15,0.0,0.0,0.0,0.0,0.0,0.0,0.0,0.0,0.0,0.0,735.15,2.5769999027252197
0.0,0.55,0.0,0.0,0.0,0.0,0.0,0.33,0.0,0.02,0.0,0.05,0.0,0.0,0.0,0.0,0.0,0.0,0.0,0.0,0.0,0.0,781.15,2.5190000534057617
0.0,0.55,0.0,0.0,0.0,0.0,0.0,0.33,0.0,0.02,0.0,0.0,0.0,0.0,0.0,0.0,0.0,0.0,0.0,0.0,0.0,0.0,714.15,2.6659998893737793
0.025,0.55,0.0,0.0,0.0,0.0,0.0,0.375,0.0,0.0,0.0,0.0,0.0,0.0,0.0,0.0,0.0,0.0,0.0,0.0,0.0,0.0,781.15,2.5309998989105225
0.02,0.6,0.0,0.0,0.0,0.0,0.0,0.28,0.0,0.0,0.0,0.1,0.0,0.0,0.0,0.0,0.0,0.0,0.0,0.0,0.0,0.0,772.15,2.515000104904175
0.0,0.35,0.0,0.0,0.0,0.0,0.05,0.35,0.0,0.1,0.0,0.15,0.0,0.0,0.0,0.0,0.0,0.0,0.0,0.0,0.0,0.0,819.15,2.8450000286102295
0.05,0.4,0.0,0.0,0.0,0.0,0.05,0.35,0.0,0.0,0.0,0.15,0.0,0.0,0.0,0.0,0.0,0.0,0.0,0.0,0.0,0.0,785.15,2.7939999103546143
0.05,0.45,0.0,0.0,0.0,0.0,0.1,0.25,0.0,0.0,0.0,0.15,0.0,0.0,0.0,0.0,0.0,0.0,0.0,0.0,0.0,0.0,754.15,2.693000078201294
0.05,0.45,0.0,0.0,0.0,0.0,0.0,0.2,0.0,0.0,0.0,0.2,0.0,0.1,0.0,0.0,0.0,0.0,0.0,0.0,0.0,0.0,751.15,2.871000051498413
0.02,0.48,0.0,0.0,0.0,0.0,0.05,0.33,0.0,0.025,0.0,0.095,0.0,0.0,0.0,0.0,0.0,0.0,0.0,0.0,0.0,0.0,761.15,2.562999963760376
0.045,0.48,0.0,0.0,0.0,0.0,0.0,0.33,0.0,0.0,0.0,0.095,0.0,0.05,0.0,0.0,0.0,0.0,0.0,0.0,0.0,0.0,770.15,2.63100004196167
0.0,0.48,0.0,0.0,0.0,0.0,0.0,0.33,0.0,0.045,0.0,0.095,0.0,0.05,0.0,0.0,0.0,0.0,0.0,0.0,0.0,0.0,789.15,2.6700000762939453
0.0,0.48,0.0,0.0,0.0,0.0,0.0,0.33,0.0,0.045,0.0,0.095,0.0,0.0,0.0,0.0,0.0,0.0,0.0,0.0,0.0,0.0,794.15,2.753000020980835
0.045,0.48,0.0,0.04,0.0,0.0,0.0,0.34,0.0,0.0,0.0,0.095,0.0,0.0,0.0,0.0,0.0,0.0,0.0,0.0,0.0,0.0,726.15,2.5829999446868896
0.045,0.48,0.0,0.0,0.0,0.0,0.0,0.36,0.0,0.0,0.0,0.095,0.02,0.0,0.0,0.0,0.0,0.0,0.0,0.0,0.0,0.0,735.15,2.565000057220459
0.045,0.48,0.0,0.0,0.0,0.0,0.0,0.38,0.0,0.0,0.0,0.045,0.0,0.0,0.0,0.0,0.0,0.0,0.0,0.0,0.0,0.0,752.15,2.569000005722046
0.01,0.5,0.0,0.0,0.0,0.0,0.0,0.35,0.04,0.0,0.0,0.1,0.0,0.0,0.0,0.0,0.0,0.0,0.0,0.0,0.0,0.0,732.15,2.5969998836517334
0.02,0.51,0.0,0.0,0.0,0.0,0.0,0.29,0.0,0.0,0.0,0.17,0.01,0.0,0.0,0.0,0.0,0.0,0.0,0.0,0.0,0.0,717.15,2.609999895095825
0.025,0.53,0.0,0.0,0.0,0.0,0.0,0.3,0.0,0.0,0.0,0.045,0.0,0.0,0.0,0.1,0.0,0.0,0.0,0.0,0.0,0.0,794.15,2.4800000190734863
0.025,0.54,0.0,0.0,0.0,0.0,0.0,0.35,0.0,0.0,0.0,0.025,0.0,0.0,0.0,0.015,0.0,0.0,0.0,0.0,0.0,0.0,766.15,2.5360000133514404
0.01,0.55,0.0,0.0,0.0,0.0,0.0,0.17,0.0,0.0,0.0,0.165,0.005,0.0,0.0,0.0,0.0,0.0,0.0,0.0,0.0,0.0,710.15,2.9630000591278076
0.01,0.55,0.0,0.0,0.0,0.0,0.0,0.17,0.0,0.0,0.0,0.17,0.0,0.0,0.0,0.0,0.0,0.0,0.0,0.0,0.0,0.0,717.15,2.9600000381469727
0.0,0.55,0.0,0.0,0.0,0.0,0.0,0.19,0.0,0.01,0.0,0.195,0.005,0.0,0.0,0.0,0.0,0.0,0.0,0.0,0.0,0.0,709.15,2.802000045776367
0.0,0.55,0.0,0.0,0.0,0.0,0.0,0.19,0.0,0.01,0.0,0.2,0.0,0.0,0.0,0.0,0.0,0.0,0.0,0.0,0.0,0.0,707.15,2.799000024795532
0.02,0.55,0.0,0.0,0.0,0.0,0.0,0.225,0.0,0.0,0.0,0.2,0.005,0.0,0.0,0.0,0.0,0.0,0.0,0.0,0.0,0.0,711.15,2.614000082015991
0.0,0.55,0.0,0.0,0.0,0.0,0.0,0.27,0.0,0.04,0.0,0.1,0.04,0.0,0.0,0.0,0.0,0.0,0.0,0.0,0.0,0.0,717.15,2.553999900817871
0.025,0.55,0.0,0.0,0.0,0.0,0.0,0.3,0.0,0.0,0.0,0.025,0.0,0.0,0.0,0.0,0.0,0.0,0.0,0.0,0.0,0.0,725.15,2.5889999866485596
0.0,0.57,0.0,0.0,0.0,0.0,0.0,0.17,0.0,0.02,0.0,0.19,0.0,0.0,0.0,0.0,0.0,0.0,0.0,0.0,0.0,0.0,705.15,2.802999973297119
0.02,0.6,0.0,0.0,0.0,0.0,0.0,0.175,0.0,0.0,0.0,0.15,0.005,0.0,0.0,0.0,0.0,0.0,0.0,0.0,0.0,0.0,747.15,2.7909998893737793
0.0,0.48,0.0,0.0,0.02,0.0,0.0,0.36,0.0,0.04,0.0,0.1,0.0,0.0,0.0,0.0,0.0,0.0,0.0,0.0,0.0,0.0,779.15,2.6489999294281006
0.0,0.5,0.0,0.0,0.02,0.0,0.0,0.31,0.0,0.02,0.0,0.15,0.0,0.0,0.0,0.0,0.0,0.0,0.0,0.0,0.0,0.0,765.15,2.690000057220459
0.0,0.52,0.0,0.0,0.01,0.0,0.0,0.26,0.0,0.05,0.0,0.16,0.0,0.0,0.0,0.0,0.0,0.0,0.0,0.0,0.0,0.0,750.15,2.7330000400543213
0.02,0.48,0.0,0.0,0.015,0.0,0.0,0.235,0.0,0.0,0.0,0.2,0.0,0.0,0.0,0.0,0.0,0.0,0.0,0.0,0.0,0.0,741.15,2.753000020980835
0.03,0.48,0.0,0.0,0.02,0.0,0.0,0.25,0.0,0.0,0.0,0.2,0.0,0.0,0.0,0.0,0.0,0.0,0.0,0.0,0.0,0.0,724.15,2.7809998989105225
0.01,0.48,0.0,0.0,0.005,0.0,0.0,0.26,0.0,0.0,0.0,0.245,0.0,0.0,0.0,0.0,0.0,0.0,0.0,0.0,0.0,0.0,727.15,2.803999900817871
0.045,0.48,0.0,0.0,0.0,0.0,0.0,0.095,0.0,0.0,0.0,0.38,0.0,0.0,0.0,0.0,0.0,0.0,0.0,0.0,0.0,0.0,686.15,2.736000061035156
0.05,0.45,0.0,0.0,0.0,0.0,0.0,0.25,0.0,0.0,0.0,0.1,0.15,0.0,0.0,0.0,0.0,0.0,0.0,0.0,0.0,0.0,679.15,2.6410000324249268
0.6575380829974296,0.0,0.002700567119095,0.0,0.069214535052361,0.0,0.0599125816421448,0.0833174966743016,0.0,0.0096020164234489,0.0131027515778313,0.0,0.0,0.1037217815741305,0.0,0.0,0.0,0.0,0.0,0.0,0.0,0.0,1001.15,2.809999942779541
0.6114388561143885,0.0,0.0016998300169983,0.0,0.1136886311368862,0.0,0.0663933606639336,0.0487951204879512,0.0,0.0292970702929707,0.0114988501149885,0.0,0.0,0.1152884711528847,0.0,0.0,0.0,0.0,0.0,0.0,0.0,0.0,1008.15,2.812999963760376
0.6201999999999999,0.0,0.0080999999999999,0.0,0.0974999999999999,0.0,0.0505999999999999,0.0703999999999999,0.0,0.0111999999999999,0.0323999999999999,0.0,0.0,0.1095999999999999,0.0,0.0,0.0,0.0,0.0,0.0,0.0,0.0,1013.15,2.8959999084472656
0.5937821865344038,0.0,0.0010999670009899,0.0,0.0881973540793776,0.0,0.0124996250112496,0.1045968620941371,0.0,0.0403987880363589,0.0228993130206093,0.0,0.0,0.1355959321220363,0.0,0.0,0.0,0.0,0.0,0.0,0.0,0.0,979.15,2.882999897003174
0.6597000000000001,0.0,0.0027,0.0109,0.0694,0.0,0.0601,0.0702,0.0,0.0097,0.0132,0.0,0.0,0.1041,0.0,0.0,0.0,0.0,0.0,0.0,0.0,0.0,962.15,2.7899999618530273
0.6069,0.0,0.0017,0.0,0.1402999999999999,0.0,0.0472,0.0621,0.0076,0.0051,0.0187,0.0,0.0,0.1104,0.0,0.0,0.0,0.0,0.0,0.0,0.0,0.0,1021.15,2.8299999237060547
0.6428357164283572,0.0,0.0,0.0,0.1396860313968603,0.0,0.0401959804019598,0.073992600739926,0.0,0.0808919108089191,0.0,0.0,0.0,0.0223977602239776,0.0,0.0,0.0,0.0,0.0,0.0,0.0,0.0,1008.15,2.4800000190734863
0.6384638463846385,0.0,0.0,0.0,0.1387138713871387,0.0,0.0223022302230223,0.098009800980098,0.0,0.0803080308030803,0.0,0.0,0.0,0.0222022202220222,0.0,0.0,0.0,0.0,0.0,0.0,0.0,0.0,1010.15,2.4700000286102295
0.6845684568456846,0.0,0.0,0.0,0.1048104810481048,0.0,0.0346034603460346,0.0723072307230723,0.0,0.0837083708370837,0.0,0.0,0.0,0.02000200020002,0.0,0.0,0.0,0.0,0.0,0.0,0.0,0.0,996.15,2.430000066757202
0.6705,0.0,0.0,0.0,0.1209,0.0,0.0174,0.0966,0.0,0.0764,0.0017,0.004,0.0,0.0125,0.0,0.0,0.0,0.0,0.0,0.0,0.0,0.0,1013.15,2.450000047683716
0.6613338666133386,0.0,0.0,0.0,0.1191880811918808,0.0,0.0170982901709829,0.1190880911908809,0.0,0.0753924607539246,0.0016998300169983,0.0,0.0,0.0061993800619938,0.0,0.0,0.0,0.0,0.0,0.0,0.0,0.0,1002.15,2.440000057220459
0.6537653765376537,0.0,0.0,0.0,0.1020102010201019,0.0,0.0806080608060806,0.0657065706570657,0.0,0.0761076107610761,0.0,0.0,0.0,0.0218021802180218,0.0,0.0,0.0,0.0,0.0,0.0,0.0,0.0,986.15,2.490000009536743
0.6657,0.0,0.0,0.0,0.1418,0.0,0.0048,0.0751,0.0,0.0724,0.0013,0.0,0.0,0.0389,0.0,0.0,0.0,0.0,0.0,0.0,0.0,0.0,1015.15,2.490000009536743
0.6613661366136614,0.0,0.0,0.0,0.1396139613961396,0.0,0.0413041304130413,0.0674067406740674,0.0,0.0713071307130713,0.0017001700170017,0.0,0.0,0.0173017301730173,0.0,0.0,0.0,0.0,0.0,0.0,0.0,0.0,1019.15,2.4700000286102295
0.6585999999999999,0.0,0.0,0.0,0.1455,0.0,0.0128999999999999,0.0982,0.0,0.0624999999999999,0.0,0.0,0.0,0.0222999999999999,0.0,0.0,0.0,0.0,0.0,0.0,0.0,0.0,1026.15,2.4800000190734863
0.679067906790679,0.0,0.0,0.0,0.1184118411841183,0.0,0.0373037303730372,0.0729072907290728,0.0,0.0703070307030702,0.0,0.0,0.0,0.022002200220022,0.0,0.0,0.0,0.0,0.0,0.0,0.0,0.0,1003.15,2.4600000381469727
0.6486702659468107,0.0,0.0,0.0,0.1178764247150569,0.0,0.0486902619476104,0.0902819436112777,0.0,0.0699860027994401,0.0,0.0,0.0,0.024495100979804,0.0,0.0,0.0,0.0,0.0,0.0,0.0,0.0,1003.15,2.5
0.6467000000000002,0.0,0.0,0.0,0.1016,0.0,0.0693,0.0675,0.0,0.093,0.0,0.0,0.0,0.0219,0.0,0.0,0.0,0.0,0.0,0.0,0.0,0.0,973.15,2.4700000286102295
0.6681999999999999,0.0,0.0,0.0,0.0911999999999999,0.0,0.0766,0.0668,0.0,0.0755,0.0,0.0,0.0,0.0217,0.0,0.0,0.0,0.0,0.0,0.0,0.0,0.0,978.15,2.4700000286102295
0.6483351664833517,0.0,0.0,0.0,0.1327867213278672,0.0,0.0588941105889411,0.0736926307369263,0.0,0.0663933606639336,0.0077992200779922,0.0,0.0,0.0120987901209879,0.0,0.0,0.0,0.0,0.0,0.0,0.0,0.0,1014.15,2.5
0.6476000000000001,0.0,0.0,0.0,0.1383,0.0,0.0593,0.0742999999999999,0.0,0.0621,0.0152,0.0,0.0,0.0032,0.0,0.0,0.0,0.0,0.0,0.0,0.0,0.0,1020.15,2.5199999809265137
0.6436643664366437,0.0,0.0,0.0,0.1374137413741374,0.0,0.0589058905890589,0.0738073807380738,0.0,0.0617061706170617,0.0022002200220022,0.0,0.0,0.0223022302230223,0.0,0.0,0.0,0.0,0.0,0.0,0.0,0.0,1015.15,2.5199999809265137
0.6587000000000001,0.0,0.0,0.0,0.1372,0.0,0.0541,0.0687,0.0,0.0625,0.0022,0.0,0.0,0.0166,0.0,0.0,0.0,0.0,0.0,0.0,0.0,0.0,1022.15,2.4800000190734863
0.6437,0.0,0.0,0.0,0.1375,0.0,0.0542,0.0689,0.0,0.0769,0.0022,0.0,0.0,0.0166,0.0,0.0,0.0,0.0,0.0,0.0,0.0,0.0,1011.15,2.4800000190734863
0.6638000000000001,0.0,0.0,0.0,0.1302,0.0,0.0562,0.0685,0.0,0.0614,0.0021,0.0,0.0,0.0178,0.0,0.0,0.0,0.0,0.0,0.0,0.0,0.0,1018.15,2.4800000190734863
0.653034696530347,0.0,0.0,0.0,0.1306869313068693,0.0,0.0564943505649435,0.0686931306869313,0.0,0.0710928907109289,0.0021997800219978,0.0,0.0,0.0177982201779822,0.0,0.0,0.0,0.0,0.0,0.0,0.0,0.0,1009.15,2.4800000190734863
0.6418999999999999,0.0,0.0,0.0,0.1289,0.0,0.0556999999999999,0.0967999999999999,0.0,0.0569999999999999,0.0020999999999999,0.0,0.0,0.0175999999999999,0.0,0.0,0.0,0.0,0.0,0.0,0.0,0.0,1017.15,2.509999990463257
0.632963296329633,0.0,0.0,0.0,0.1292129212921292,0.0,0.0558055805580558,0.0971097109710971,0.0,0.0572057205720572,0.0021002100210021,0.008000800080008,0.0,0.0176017601760176,0.0,0.0,0.0,0.0,0.0,0.0,0.0,0.0,1011.15,2.5299999713897705
0.6509,0.0,0.0,0.0,0.1495,0.0,0.0548,0.068,0.0,0.0624,0.0131,0.0,0.0,0.0013,0.0,0.0,0.0,0.0,0.0,0.0,0.0,0.0,1029.15,2.5
0.6423357664233577,0.0,0.0,0.0,0.1358864113588641,0.0,0.070992900709929,0.0674932506749325,0.0,0.0685931406859314,0.0133986601339866,0.0,0.0,0.0012998700129987,0.0,0.0,0.0,0.0,0.0,0.0,0.0,0.0,1013.15,2.509999990463257
0.6185,0.0,0.0169,0.0605,0.0953999999999999,0.0,0.0495,0.0603,0.0369,0.0,0.0362,0.0,0.0023,0.0235,0.0,0.0,0.0,0.0,0.0,0.0,0.0,0.0,944.15,2.7100000381469727
0.6199619961996201,0.0,0.0285028502850285,0.068006800680068,0.0896089608960896,0.0,0.0501050105010501,0.0436043604360436,0.041004100410041,0.0,0.0321032103210321,0.0,0.0,0.0271027102710271,0.0,0.0,0.0,0.0,0.0,0.0,0.0,0.0,942.15,2.740000009536743
0.6158123162463249,0.0,0.0278005560111202,0.0608012160243204,0.0874017480349607,0.0,0.0538010760215204,0.0680013600272005,0.0400008000160003,0.000980019600392,0.0223004460089201,0.0,0.0,0.0231004620092401,0.0,0.0,0.0,0.0,0.0,0.0,0.0,0.0,956.15,2.7200000286102295
0.617712354247085,0.0,0.0284005680113602,0.0565011300226004,0.0893017860357207,0.0,0.0749014980299606,0.0348006960139202,0.0446008920178403,0.0,0.0292005840116802,0.0,0.0,0.0237004740094801,0.0,0.000880017600352,0.0,0.0,0.0,0.0,0.0,0.0,960.15,2.740000009536743
0.6156,0.0,0.0278,0.0496999999999999,0.0806,0.0,0.0489,0.085,0.0545,0.0,0.0313,0.0,0.0,0.0066,0.0,0.0,0.0,0.0,0.0,0.0,0.0,0.0,942.15,2.7100000381469727
0.6152984477516402,0.0,0.0222035525684109,0.0552088334133461,0.0873139702352376,0.0,0.0549087854056649,0.074711953912626,0.0363058089294287,0.0,0.0268042886861897,0.0008401344215074,0.0,0.0264042246759481,0.0,0.0,0.0,0.0,0.0,0.0,0.0,0.0,958.15,2.7300000190734863
0.5117511751175119,0.0,0.0,0.0115011501150115,0.0631063106310631,0.0,0.0956095609560956,0.133013301330133,0.0,0.0,0.0746074607460746,0.0,0.0,0.1104110411041104,0.0,0.0,0.0,0.0,0.0,0.0,0.0,0.0,939.15,3.049999952316284
0.4787478747874787,0.0,0.0,0.0125012501250125,0.0915091509150915,0.0,0.0693069306930693,0.0964096409640964,0.0,0.0,0.1014101410141014,0.0,0.0,0.1501150115011501,0.0,0.0,0.0,0.0,0.0,0.0,0.0,0.0,943.15,3.4200000762939453
0.6908000000000001,0.0,0.0,0.0714,0.1069,0.0,0.0035,0.0558,0.0716,0.0,0.0,0.0,0.0,0.0,0.0,0.0,0.0,0.0,0.0,0.0,0.0,0.0,948.15,2.4200000762939453
0.6797679767976799,0.0,0.0,0.0197019701970197,0.0499049904990499,0.0,0.0896089608960896,0.0607060706070607,0.0903090309030903,0.0,0.005000500050005,0.0,0.0,0.005000500050005,0.0,0.0,0.0,0.0,0.0,0.0,0.0,0.0,933.15,2.5
0.7996799679967997,0.0,0.0049004900490049,0.1079107910791079,0.0119011901190119,0.0,0.0325032503250325,0.0302030203020302,0.0129012901290129,0.0,0.0,0.0,0.0,0.0,0.0,0.0,0.0,0.0,0.0,0.0,0.0,0.0,817.15,2.3980000019073486
0.7897789778977898,0.0,0.0049004900490049,0.1178117811781178,0.0119011901190119,0.0,0.0325032503250325,0.0302030203020302,0.0129012901290129,0.0,0.0,0.0,0.0,0.0,0.0,0.0,0.0,0.0,0.0,0.0,0.0,0.0,814.15,2.4110000133514404
0.8037196280371963,0.0,0.004999500049995,0.1183881611838816,0.011998800119988,0.0,0.0326967303269673,0.0151984801519848,0.012998700129987,0.0,0.0,0.0,0.0,0.0,0.0,0.0,0.0,0.0,0.0,0.0,0.0,0.0,793.15,2.3910000324249268
0.7906581316263254,0.0,0.0049009801960392,0.1277255451090218,0.0119023804760952,0.0,0.0217043408681736,0.0302060412082416,0.0129025805161032,0.0,0.0,0.0,0.0,0.0,0.0,0.0,0.0,0.0,0.0,0.0,0.0,0.0,790.15,2.4010000228881836
0.7913791379137913,0.0,0.0049004900490049,0.1377137713771377,0.012001200120012,0.0,0.0109010901090109,0.0302030203020302,0.0129012901290129,0.0,0.0,0.0,0.0,0.0,0.0,0.0,0.0,0.0,0.0,0.0,0.0,0.0,788.15,2.3980000019073486
