Repository: dorukdogular/vitreos

# Data

## Source

Glass property data is sourced from the [SciGlass database](https://github.com/epam/SciGlass) (EPAM Systems), made available under the [Open Database License (ODbL)](https://opendatacommons.org/licenses/odbl/1-0/). Accessed via the [glasspy](https://github.com/drcassar/glasspy) Python library.

## Files tracked in git

| File | Description |
|---|---|
| `clean.csv` | Deduplicated glass-forming ability dataset (11858 rows) |
| `tg_dataset.csv` | 76377 glasses with Tg (K) and 22 oxide mol% features |
| `tg_density_dataset.csv` | 31173 glasses with both Tg (K) and density (g/cm³) |

File: data/tg_density_dataset.csv (part 34 of 109)
SiO2,P2O5,ZrO2,Na2O,Al2O3,Fe2O3,CaO,MgO,K2O,B2O3,BaO,ZnO,Li2O,SrO,La2O3,TiO2,Nb2O5,PbO,Sb2O3,Bi2O3,TeO2,Se,Tg,density
0.780756151230246,0.0,0.0049009801960392,0.137627525505101,0.0119023804760952,0.0,0.0217043408681736,0.0302060412082416,0.0129025805161032,0.0,0.0,0.0,0.0,0.0,0.0,0.0,0.0,0.0,0.0,0.0,0.0,0.0,789.15,2.4110000133514404
0.7861000000000001,0.0,0.0049,0.1563,0.0119,0.0,0.0108,0.03,0.0,0.0,0.0,0.0,0.0,0.0,0.0,0.0,0.0,0.0,0.0,0.0,0.0,0.0,799.15,2.4049999713897705
0.8251825182518252,0.0,0.0049004900490049,0.1268126812681268,0.0,0.0,0.0431043104310431,0.0,0.0,0.0,0.0,0.0,0.0,0.0,0.0,0.0,0.0,0.0,0.0,0.0,0.0,0.0,825.15,2.424999952316284
0.7233,0.0,0.0,0.1249,0.0099,0.0,0.0828,0.0547,0.0044,0.0,0.0,0.0,0.0,0.0,0.0,0.0,0.0,0.0,0.0,0.0,0.0,0.0,833.15,2.5199999809265137
0.5237895242095157,0.0,0.0,0.0,0.0456990860182796,0.0,0.0,0.0,0.124697506049879,0.0651986960260794,0.0,0.0,0.0,0.0,0.0021999560008799,0.0628987420251595,0.0,0.0,0.0004199916001679,0.0,0.0,0.0,761.15,2.497999906539917
0.5411378796515757,0.0,0.0,0.0,0.0472033042312961,0.0,0.0,0.0,0.1288090166311642,0.0673047113297931,0.0,0.0,0.0,0.0,0.0023001610112707,0.0649045433180322,0.0,0.0,0.0004300301021071,0.0,0.0,0.0,773.15,2.502000093460083
0.5451509364157227,0.0,0.0025997660210581,0.0,0.0498955094041536,0.0,0.0,0.0,0.1322880940715335,0.0710936015758581,0.0,0.0,0.0,0.0,0.0002999730024297,0.0803927646511813,0.0,0.0,0.0002899739023487,0.0,0.0,0.0,773.15,2.493000030517578
0.5642169265077952,0.0,0.00270008100243,0.0,0.0518015540466213,0.0,0.0,0.0,0.1370041101233036,0.0735022050661519,0.0,0.0,0.0,0.0,0.000340010200306,0.0833024990749722,0.0,0.0,0.000230006900207,0.0,0.0,0.0,796.15,2.503999948501587
0.5743885122297553,0.0,0.0027999440011199,0.0,0.0530989380212395,0.0,0.0,0.0,0.1391972160556788,0.0747985040299194,0.0,0.0,0.0,0.0,0.0002099958000839,0.0846983060338793,0.0,0.0,0.0004099918001639,0.0,0.0,0.0,804.15,2.496000051498413
0.7785221477852214,0.0,0.0091990800919908,0.0405959404059593,0.033996600339966,0.0,0.0123987601239876,0.0,0.0200979902009799,0.0840915908409159,0.0,0.0,0.0210978902109789,0.0,0.0,0.0,0.0,0.0,0.0,0.0,0.0,0.0,813.15,2.359999895095825
0.6392767132055845,0.0,0.0027003240388846,0.0,0.112313477617314,0.0,0.0240028803456414,0.0836100332039844,0.0,0.0774092891146937,0.014501740208825,0.0,0.0,0.0390046805616673,0.0,0.0042005040604872,0.0,0.0,0.0,0.0,0.0,0.0,988.15,2.559999942779541
0.6444000000000002,0.0,0.0027,0.0,0.0969,0.0,0.0235,0.098,0.0,0.0804,0.0086,0.0,0.0,0.0381,0.0,0.0033,0.0,0.0,0.0,0.0,0.0,0.0,977.15,2.5399999618530273
0.6436643664366438,0.0,0.0027002700270027,0.0,0.0971097109710971,0.0,0.0235023502350235,0.0982098209820982,0.0,0.0806080608060806,0.0086008600860086,0.0,0.0,0.0382038203820382,0.0,0.0033003300330033,0.0,0.0,0.0,0.0,0.0,0.0,975.15,2.5299999713897705
0.6476194285828576,0.0,0.00270008100243,0.0,0.0970029100873026,0.0,0.0235007050211506,0.0982029460883826,0.0,0.075802274068222,0.0099002970089102,0.0,0.0,0.038201146034381,0.0,0.0041001230036901,0.0,0.0,0.0,0.0,0.0,0.0,981.15,2.5399999618530273
0.6525543211975163,0.0,0.002699811013229,0.0,0.0969932104752667,0.0,0.0234983551151419,0.0980931334806563,0.0,0.0709950303478756,0.0098993070485066,0.0,0.0,0.0381973261871669,0.0,0.0040997130200885,0.0,0.0,0.0,0.0,0.0,0.0,988.15,2.549999952316284
0.63,0.0,0.0,0.0,0.1172,0.0,0.0237,0.1318,0.0,0.0476999999999999,0.026,0.0,0.0,0.0192,0.0,0.0,0.0,0.0,0.0,0.0,0.0,0.0,1011.15,2.609999895095825
0.6241124822496449,0.0,0.00270005400108,0.0,0.1186023720474409,0.0,0.0240004800096001,0.0834016680333606,0.0,0.0965019300386007,0.00880017600352,0.0,0.0,0.0389007780155603,0.0,0.0,0.0,0.0,0.0,0.0,0.0,0.0,990.15,2.5399999618530273
0.6559655965596559,0.0,0.0,0.0,0.0983098309830983,0.0,0.1191119111911191,0.0331033103310331,0.0,0.048004800480048,0.0218021802180218,0.0,0.0,0.0193019301930193,0.0,0.0,0.0,0.0,0.0,0.0,0.0,0.0,999.15,2.609999895095825
0.6317368263173683,0.0,0.0051994800519948,0.0,0.0938906109389061,0.0,0.0227977202279772,0.1582841715828417,0.0,0.0457954204579542,0.0041995800419958,0.0,0.0,0.0338966103389661,0.0,0.0,0.0,0.0,0.0,0.0,0.0,0.0,1009.15,2.5899999141693115
0.6461353864613538,0.0,0.0052994700529947,0.0,0.095990400959904,0.0,0.0814918508149185,0.080991900809919,0.0,0.0468953104689531,0.0042995700429957,0.0,0.0,0.0345965403459654,0.0,0.0,0.0,0.0,0.0,0.0,0.0,0.0,995.15,2.5899999141693115
0.6489,0.0,0.0053,0.0,0.0964,0.0,0.0818,0.0813,0.0,0.0471,0.0128,0.0,0.0,0.0220999999999999,0.0,0.0,0.0,0.0,0.0,0.0,0.0,0.0,997.15,2.5899999141693115
0.6377362263773623,0.0,0.0051994800519948,0.0,0.0947905209479052,0.0,0.0918908109189081,0.0958904109589041,0.0,0.0462953704629537,0.0083991600839916,0.0,0.0,0.0154984501549845,0.0,0.0,0.0,0.0,0.0,0.0,0.0,0.0,1000.15,2.5799999237060547
0.6275744851029794,0.0,0.0052989402119576,0.0,0.1147770445910817,0.0,0.0927814437112577,0.0967806438712257,0.0,0.0373925214957008,0.008498300339932,0.0,0.0,0.0125974805038992,0.0,0.0,0.0,0.0,0.0,0.0,0.0,0.0,1008.15,2.5999999046325684
0.6848616375473793,0.0,0.002800252022682,0.0,0.0978088027922512,0.0,0.0245022051984678,0.0341030692762348,0.0,0.091908271744457,0.0314028262543628,0.0,0.0,0.0266023942154793,0.0,0.0043003870348331,0.0,0.0,0.0,0.0,0.0,0.0,977.15,2.5299999713897705
0.6138202033735615,0.0,0.0050993370861787,0.0,0.0922880025596672,0.0,0.095087638606981,0.1166848309719736,0.0,0.0720906282183316,0.0,0.0,0.0,0.0,0.0,0.0,0.0,0.0,0.0,0.0,0.0,0.0,963.15,2.5299999713897705
0.6901861962760746,0.0,0.0,0.0713985720285594,0.1068978620427591,0.0,0.0034999300013999,0.0556988860222795,0.0714985700285994,0.0,0.0,0.0,0.0,0.0,0.0,0.0,0.0,0.0,0.0,0.0,0.0,0.0,948.15,2.4200000762939453
0.7023,0.0,0.0016,0.0535,0.0924,0.0,0.0237,0.0329,0.0824,0.0095,0.0,0.0,0.0,0.0,0.0,0.0,0.0,0.0,0.0,0.0,0.0,0.0,895.15,2.440000057220459
0.6741325867413259,0.0,0.0,0.0693930606939306,0.1051894810518948,0.0,0.0034996500349965,0.0541945805419458,0.0702929707029297,0.01999800019998,0.0,0.0,0.0,0.0,0.0,0.0,0.0,0.0,0.0,0.0,0.0,0.0,903.15,2.4100000858306885
0.6704329567043295,0.0,0.0054994500549945,0.0650934906509349,0.1114888511148884,0.0,0.011998800119988,0.0333966603339665,0.0713928607139285,0.0289971002899709,0.0,0.0,0.0,0.0,0.0,0.0,0.0,0.0,0.0,0.0,0.0,0.0,903.15,2.4700000286102295
0.6506349365063494,0.0,0.0,0.074992500749925,0.10998900109989,0.0,0.0236976302369763,0.0493950604939506,0.0704929507049295,0.0190980901909809,0.0,0.0,0.0,0.0,0.0,0.0,0.0,0.0,0.0,0.0,0.0,0.0,902.15,2.450000047683716
0.6449644964496449,0.0,0.0,0.0522052205220522,0.0945094509450945,0.0,0.0577057705770577,0.0642064206420642,0.0755075507550755,0.0093009300930093,0.0,0.0,0.0,0.0,0.0,0.0,0.0,0.0,0.0,0.0,0.0,0.0,920.15,2.4700000286102295
0.6972999999999999,0.0,0.0,0.0486999999999999,0.0966999999999999,0.0,0.0238999999999999,0.0165999999999999,0.0853999999999999,0.0289,0.0,0.0,0.0,0.0,0.0,0.0,0.0,0.0,0.0,0.0,0.0,0.0,893.15,2.4200000762939453
0.6886793396198113,0.0,0.0,0.0597982060538183,0.1031969040928772,0.0,0.0105996820095397,0.0558983230503084,0.0751977440676779,0.0,0.0,0.0,0.0,0.0057998260052198,0.0,0.0,0.0,0.0,0.0,0.0,0.0,0.0,943.15,2.430000066757202
0.6884105066341376,0.0,0.0,0.0610920580324557,0.1002869626948496,0.0,0.0106986091808064,0.0543929289192405,0.0803895493585833,0.0,0.0038994930659014,0.0,0.0,0.0,0.0,0.0,0.0,0.0,0.0,0.0,0.0,0.0,935.15,2.430000066757202
0.6288503080246419,0.0,0.0054004320345627,0.0106008480678454,0.0711056884550764,0.0,0.0988079046323705,0.0654052324185934,0.1190095207616609,0.0,0.0,0.0,0.0,0.0,0.0,0.0,0.0,0.0,0.0,0.0,0.0,0.0,932.15,2.5199999809265137
0.6490259610384416,0.0,0.0,0.0111004440177607,0.0739029561182447,0.0,0.0611024440977639,0.0340013600544021,0.1237049481979278,0.0197007880315212,0.0134005360214408,0.0,0.0,0.0132005280211208,0.0,0.0,0.0,0.0,0.0,0.0,0.0,0.0,913.15,2.5399999618530273
0.6796019402910438,0.0,0.0055008251237685,0.0,0.0869130369555433,0.0,0.048607291093664,0.0338050707606141,0.1447217082562384,0.0,0.0,0.0,0.0,0.0,0.0,0.0,0.0,0.0,0.0,0.0,0.0,0.0,961.15,2.450000047683716
0.6708268330733229,0.0,0.0111004440177607,0.0111004440177607,0.0847033881355254,0.0,0.0611024440977639,0.0340013600544021,0.1019040761630465,0.0,0.0112004480179207,0.0,0.0,0.0132005280211208,0.0,0.0,0.0,0.0,0.0,0.0,0.0,0.0,963.15,2.549999952316284
0.6494909287300221,0.0,0.0083011621627027,0.005500770107815,0.0673094233192647,0.0,0.0611085551977276,0.0510071409997399,0.1165163122837197,0.0,0.0134018762626767,0.0,0.0,0.0265037105194727,0.0,0.0,0.0,0.0,0.0,0.0,0.0,0.0,926.15,2.5899999141693115
0.7193640317984101,0.0,0.0,0.1348932553372331,0.0058997050147492,0.0,0.095795210239488,0.0369981500924953,0.0062996850157492,0.0,0.0,0.0,0.0,0.0,0.0,0.0,0.0,0.0,0.0,0.0,0.0,0.0,823.15,2.490000009536743
0.6325265053010601,0.0,0.0106021204240848,0.0423084616923384,0.0643128625725144,0.0,0.1051210242048409,0.06501300260052,0.0417083416683336,0.0,0.0128025605121024,0.0,0.0,0.024004800960192,0.0,0.0,0.0,0.0,0.0,0.0,0.0,0.0,918.15,2.6500000953674316
0.6248,0.0,0.0117,0.0443,0.0776,0.0,0.0688,0.0487,0.0569,0.0,0.0171,0.0,0.0438,0.0063,0.0,0.0,0.0,0.0,0.0,0.0,0.0,0.0,928.15,2.630000114440918
0.637963796379638,0.0,0.0119011901190119,0.0452045204520452,0.0792079207920792,0.0,0.0941094109410941,0.0497049704970497,0.0581058105810581,0.0,0.0174017401740174,0.0,0.0,0.0064006400640064,0.0,0.0,0.0,0.0,0.0,0.0,0.0,0.0,919.15,2.619999885559082
0.659,0.0,0.0165,0.0654,0.0941,0.0,0.0615,0.0335,0.0438,0.0,0.0132,0.0,0.0,0.013,0.0,0.0,0.0,0.0,0.0,0.0,0.0,0.0,927.15,2.5999999046325684
0.6634336566343366,0.0,0.0138986101389861,0.0443955604439556,0.0842915708429157,0.0,0.0612938706129387,0.0340965903409659,0.0583941605839416,0.0,0.0268973102689731,0.0,0.0,0.0132986701329867,0.0,0.0,0.0,0.0,0.0,0.0,0.0,0.0,925.15,2.630000114440918
0.6848000000000001,0.0,0.0,0.1185,0.1058,0.0,0.0034999999999999,0.0548,0.0227999999999999,0.0,0.0,0.0,0.0,0.0,0.0,0.0065,0.0,0.0,0.0,0.0,0.0,0.0,893.15,2.4600000381469727
0.68,0.0,0.0,0.0,0.1091,0.0,0.0617,0.1248,0.0,0.009,0.002,0.0,0.0,0.0121,0.0,0.0,0.0,0.0,0.0,0.0,0.0,0.0,1045.15,2.5329999923706055
0.6809680968096808,0.0,0.0,0.0,0.1415141514151414,0.0,0.0129012901290128,0.0981098109810981,0.0,0.0416041604160416,0.0043004300430042,0.0,0.0,0.0184018401840183,0.0,0.0,0.0,0.0,0.0,0.0,0.0,0.0,1045.15,2.5
0.6671,0.0,0.0011,0.0,0.1351,0.0,0.0936,0.057,0.0,0.0273,0.0021,0.0,0.0,0.0127,0.0,0.0016,0.0,0.0,0.0,0.0,0.0,0.0,1038.15,2.5399999618530273
0.6772000000000001,0.0,0.001,0.0,0.1204,0.0,0.0921,0.0721,0.0,0.0186,0.0021,0.0,0.0,0.0125,0.0,0.0016,0.0,0.0,0.0,0.0,0.0,0.0,1035.15,2.5450000762939453
0.6880000000000001,0.0,0.001,0.0,0.106,0.0,0.0907,0.0868,0.0,0.0091,0.0021,0.0,0.0,0.0123,0.0,0.0016,0.0,0.0,0.0,0.0,0.0,0.0,1038.15,2.552999973297119
0.6804000000000001,0.0,0.001,0.0,0.1049,0.0,0.0617,0.1248,0.0,0.009,0.0021,0.0,0.0,0.0121,0.0,0.0016,0.0,0.0,0.0,0.0,0.0,0.0,1035.15,2.5510001182556152
0.6445355464453554,0.0,0.0,0.0294970502949705,0.0895910408959104,0.0,0.0897910208979102,0.1030896910308969,0.0434956504349565,0.0,0.0,0.0,0.0,0.0,0.0,0.0,0.0,0.0,0.0,0.0,0.0,0.0,961.15,2.509999990463257
0.615,0.0,0.0,0.0197,0.0892999999999999,0.0,0.1492,0.1197,0.0070999999999999,0.0,0.0,0.0,0.0,0.0,0.0,0.0,0.0,0.0,0.0,0.0,0.0,0.0,979.15,2.549999952316284
0.5894999999999999,0.0,0.0,0.0048999999999999,0.0894999999999999,0.0,0.1498,0.1494999999999999,0.0167999999999999,0.0,0.0,0.0,0.0,0.0,0.0,0.0,0.0,0.0,0.0,0.0,0.0,0.0,996.15,2.569999933242798
0.6495999999999998,0.0,0.0,0.0,0.0900999999999999,0.0,0.1500999999999999,0.0600999999999999,0.0500999999999999,0.0,0.0,0.0,0.0,0.0,0.0,0.0,0.0,0.0,0.0,0.0,0.0,0.0,978.15,2.509999990463257
0.6329,0.0,0.0,0.0081,0.0874,0.0,0.0537,0.1525999999999999,0.0653,0.0,0.0,0.0,0.0,0.0,0.0,0.0,0.0,0.0,0.0,0.0,0.0,0.0,985.15,2.509999990463257
0.6173617361736173,0.0,0.0,0.0721072107210721,0.0894089408940894,0.0,0.06000600060006,0.1488148814881488,0.0123012301230123,0.0,0.0,0.0,0.0,0.0,0.0,0.0,0.0,0.0,0.0,0.0,0.0,0.0,937.15,2.5299999713897705
0.6538,0.0,0.0,0.0199,0.0947,0.0,0.1653,0.0161,0.0502,0.0,0.0,0.0,0.0,0.0,0.0,0.0,0.0,0.0,0.0,0.0,0.0,0.0,953.15,2.509999990463257
0.6674,0.0,0.0,0.0157,0.092,0.0,0.0692,0.0802,0.0755,0.0,0.0,0.0,0.0,0.0,0.0,0.0,0.0,0.0,0.0,0.0,0.0,0.0,964.15,2.4800000190734863
0.65006500650065,0.0,0.0,0.0031003100310031,0.0897089708970897,0.0,0.0896089608960896,0.0895089508950894,0.078007800780078,0.0,0.0,0.0,0.0,0.0,0.0,0.0,0.0,0.0,0.0,0.0,0.0,0.0,975.15,2.5
0.6488648864886488,0.0,0.0,0.0225022502250225,0.0926092609260926,0.0,0.1006100610061006,0.0896089608960896,0.0458045804580458,0.0,0.0,0.0,0.0,0.0,0.0,0.0,0.0,0.0,0.0,0.0,0.0,0.0,966.15,2.5
0.6163616361636163,0.0,0.0,0.0,0.0894089408940893,0.0,0.1604160416041603,0.1215121512151214,0.0123012301230122,0.0,0.0,0.0,0.0,0.0,0.0,0.0,0.0,0.0,0.0,0.0,0.0,0.0,997.15,2.549999952316284
0.6350000000000001,0.0,0.0,0.003,0.0677,0.0,0.1264,0.1208,0.0471,0.0,0.0,0.0,0.0,0.0,0.0,0.0,0.0,0.0,0.0,0.0,0.0,0.0,978.15,2.5399999618530273
0.7186718671867187,0.0,0.0,0.1345134513451345,0.0058005800580058,0.0,0.1009100910091009,0.0369036903690369,0.0032003200320032,0.0,0.0,0.0,0.0,0.0,0.0,0.0,0.0,0.0,0.0,0.0,0.0,0.0,823.15,2.5
0.7260726072607261,0.0,0.0056005600560056,0.0,0.0136013601360136,0.0,0.0864086408640864,0.0086008600860086,0.0,0.0,0.0361036103610361,0.0,0.0,0.1236123612361236,0.0,0.0,0.0,0.0,0.0,0.0,0.0,0.0,1013.15,2.880000114440918
0.6904,0.0,0.0,0.0384999999999999,0.1056999999999999,0.0,0.0655999999999999,0.0607999999999999,0.0389999999999999,0.0,0.0,0.0,0.0,0.0,0.0,0.0,0.0,0.0,0.0,0.0,0.0,0.0,989.15,2.4700000286102295
0.7029,0.0,0.0,0.0450999999999999,0.1225999999999999,0.0,0.0841999999999999,0.0,0.0451999999999999,0.0,0.0,0.0,0.0,0.0,0.0,0.0,0.0,0.0,0.0,0.0,0.0,0.0,1009.15,2.4600000381469727
0.7007299270072993,0.0,0.0,0.0495950404959504,0.1224877512248775,0.0,0.0,0.0778922107789221,0.0492950704929507,0.0,0.0,0.0,0.0,0.0,0.0,0.0,0.0,0.0,0.0,0.0,0.0,0.0,1019.15,2.4100000858306885
0.7399,0.0,0.0,0.03,0.03,0.0,0.0897,0.0907,0.0197,0.0,0.0,0.0,0.0,0.0,0.0,0.0,0.0,0.0,0.0,0.0,0.0,0.0,942.15,2.4700000286102295
0.8034803480348034,0.0,0.0,0.0701070107010701,0.0,0.0,0.0209020902090209,0.0918091809180918,0.0137013701370137,0.0,0.0,0.0,0.0,0.0,0.0,0.0,0.0,0.0,0.0,0.0,0.0,0.0,897.15,2.4200000762939453
0.8003199680031997,0.0,0.0,0.0796920307969203,0.0602939706029397,0.0,0.0248975102489751,0.0078992100789921,0.0268973102689731,0.0,0.0,0.0,0.0,0.0,0.0,0.0,0.0,0.0,0.0,0.0,0.0,0.0,894.15,2.380000114440918
0.7657999999999999,0.0,0.0,0.0305999999999999,0.0057999999999999,0.0,0.0105999999999999,0.1367999999999999,0.0503999999999999,0.0,0.0,0.0,0.0,0.0,0.0,0.0,0.0,0.0,0.0,0.0,0.0,0.0,935.15,2.440000057220459
0.7827217278272172,0.0,0.0,0.0,0.011998800119988,0.0,0.1064893510648934,0.0483951604839515,0.0503949605039495,0.0,0.0,0.0,0.0,0.0,0.0,0.0,0.0,0.0,0.0,0.0,0.0,0.0,948.15,2.440000057220459
0.7916000000000001,0.0,0.0,0.0596,0.0,0.0,0.1488,0.0,0.0,0.0,0.0,0.0,0.0,0.0,0.0,0.0,0.0,0.0,0.0,0.0,0.0,0.0,890.15,2.4600000381469727
0.7783,0.0,0.0,0.0,0.0181,0.0,0.0308,0.0917,0.0810999999999999,0.0,0.0,0.0,0.0,0.0,0.0,0.0,0.0,0.0,0.0,0.0,0.0,0.0,953.15,2.4200000762939453
0.7388738873887388,0.0,0.0,0.0077007700770077,0.0,0.0,0.1495149514951495,0.0594059405940594,0.0445044504450445,0.0,0.0,0.0,0.0,0.0,0.0,0.0,0.0,0.0,0.0,0.0,0.0,0.0,937.15,2.5
0.7044,0.0,0.0,0.0138,0.0034,0.0,0.1454,0.133,0.0,0.0,0.0,0.0,0.0,0.0,0.0,0.0,0.0,0.0,0.0,0.0,0.0,0.0,956.15,2.5299999713897705
0.7781,0.0,0.0,0.064,0.0339,0.0,0.0438,0.0233999999999999,0.0567999999999999,0.0,0.0,0.0,0.0,0.0,0.0,0.0,0.0,0.0,0.0,0.0,0.0,0.0,893.15,2.4200000762939453
0.8347,0.0,0.0,0.0809,0.0369,0.0,0.0078,0.0078,0.0319,0.0,0.0,0.0,0.0,0.0,0.0,0.0,0.0,0.0,0.0,0.0,0.0,0.0,883.15,2.359999895095825
0.8506999999999999,0.0,0.0,0.1245,0.0053,0.0,0.0075,0.012,0.0,0.0,0.0,0.0,0.0,0.0,0.0,0.0,0.0,0.0,0.0,0.0,0.0,0.0,838.15,2.369999885559082
0.7726000000000002,0.0,0.0,0.111,0.0718,0.0,0.0,0.0419,0.0027,0.0,0.0,0.0,0.0,0.0,0.0,0.0,0.0,0.0,0.0,0.0,0.0,0.0,881.15,2.390000104904175
0.7393260673932606,0.0,0.0,0.0600939906009399,0.0,0.0,0.1202879712028796,0.0601939806019398,0.0200979902009799,0.0,0.0,0.0,0.0,0.0,0.0,0.0,0.0,0.0,0.0,0.0,0.0,0.0,895.15,2.5
0.7186718671867187,0.0,0.0,0.1345134513451345,0.0058005800580058,0.0,0.1009100910091009,0.0369036903690369,0.0032003200320032,0.0,0.0,0.0,0.0,0.0,0.0,0.0,0.0,0.0,0.0,0.0,0.0,0.0,823.15,2.5
0.7260726072607261,0.0,0.0056005600560056,0.0,0.0136013601360136,0.0,0.0864086408640864,0.0086008600860086,0.0,0.0,0.0361036103610361,0.0,0.0,0.1236123612361236,0.0,0.0,0.0,0.0,0.0,0.0,0.0,0.0,1013.15,2.880000114440918
0.6904,0.0,0.0,0.0384999999999999,0.1056999999999999,0.0,0.0655999999999999,0.0607999999999999,0.0389999999999999,0.0,0.0,0.0,0.0,0.0,0.0,0.0,0.0,0.0,0.0,0.0,0.0,0.0,989.15,2.4700000286102295
0.7519999999999999,0.0,0.0,0.0481999999999999,0.0613999999999999,0.0,0.0900999999999999,0.0,0.0482999999999999,0.0,0.0,0.0,0.0,0.0,0.0,0.0,0.0,0.0,0.0,0.0,0.0,0.0,1009.15,2.450000047683716
0.7007299270072993,0.0,0.0,0.0495950404959504,0.1224877512248775,0.0,0.0,0.0778922107789221,0.0492950704929507,0.0,0.0,0.0,0.0,0.0,0.0,0.0,0.0,0.0,0.0,0.0,0.0,0.0,1019.15,2.4100000858306885
0.7091999999999999,0.0,0.0,0.0302999999999999,0.0300999999999999,0.0,0.0300999999999999,0.0605999999999999,0.0498,0.0899,0.0,0.0,0.0,0.0,0.0,0.0,0.0,0.0,0.0,0.0,0.0,0.0,884.15,2.380000114440918
0.6785,0.0,0.0,0.0596999999999999,0.0923,0.0,0.0,0.1198,0.02,0.0297,0.0,0.0,0.0,0.0,0.0,0.0,0.0,0.0,0.0,0.0,0.0,0.0,930.15,2.4200000762939453
0.7994999999999999,0.0,0.0,0.1164999999999999,0.0,0.0,0.0042999999999999,0.0300999999999999,0.0199999999999999,0.0295999999999999,0.0,0.0,0.0,0.0,0.0,0.0,0.0,0.0,0.0,0.0,0.0,0.0,826.15,2.390000104904175
0.7042295770422958,0.0,0.0,0.0598940105989401,0.0591940805919408,0.0,0.0302969703029697,0.077992200779922,0.0493950604939506,0.018998100189981,0.0,0.0,0.0,0.0,0.0,0.0,0.0,0.0,0.0,0.0,0.0,0.0,908.15,2.440000057220459
0.7102,0.0,0.0,0.0605,0.0298,0.0,0.0032,0.1462,0.0202,0.0299,0.0,0.0,0.0,0.0,0.0,0.0,0.0,0.0,0.0,0.0,0.0,0.0,910.15,2.440000057220459
0.7310999999999999,0.0,0.0,0.0481999999999999,0.0299,0.0,0.161,0.0,0.0,0.0297999999999999,0.0,0.0,0.0,0.0,0.0,0.0,0.0,0.0,0.0,0.0,0.0,0.0,896.15,2.4600000381469727
0.7103999999999999,0.0,0.0,0.0,0.0599999999999999,0.0,0.0295,0.0900999999999999,0.0798,0.0301999999999999,0.0,0.0,0.0,0.0,0.0,0.0,0.0,0.0,0.0,0.0,0.0,0.0,953.15,2.4200000762939453
0.7101999999999998,0.0,0.0,0.0,0.0598,0.0,0.0,0.0900999999999999,0.1100999999999999,0.0297999999999999,0.0,0.0,0.0,0.0,0.0,0.0,0.0,0.0,0.0,0.0,0.0,0.0,947.15,2.4100000858306885
0.6427357264273572,0.0,0.0,0.0142985701429857,0.0464953504649535,0.0,0.1531846815318468,0.121987801219878,0.0,0.0212978702129787,0.0,0.0,0.0,0.0,0.0,0.0,0.0,0.0,0.0,0.0,0.0,0.0,959.15,2.5299999713897705
0.7937000000000001,0.0,0.0,0.0253,0.0,0.0,0.0,0.0561,0.1033,0.0216,0.0,0.0,0.0,0.0,0.0,0.0,0.0,0.0,0.0,0.0,0.0,0.0,901.15,2.390000104904175
0.6382638263826383,0.0,0.0,0.0143014301430143,0.0463046304630463,0.0,0.1525152515251525,0.1317131713171317,0.0,0.0169016901690169,0.0,0.0,0.0,0.0,0.0,0.0,0.0,0.0,0.0,0.0,0.0,0.0,963.15,2.5399999618530273
0.7138,0.0,0.0,0.1117,0.0843999999999999,0.0,0.0,0.0,0.0,0.0901,0.0,0.0,0.0,0.0,0.0,0.0,0.0,0.0,0.0,0.0,0.0,0.0,831.15,2.3299999237060547
0.6752999999999999,0.0,0.0,0.0591999999999999,0.0596999999999999,0.0,0.0963999999999999,0.0600999999999999,0.0197999999999999,0.0295,0.0,0.0,0.0,0.0,0.0,0.0,0.0,0.0,0.0,0.0,0.0,0.0,904.15,2.4700000286102295
0.7448999999999999,0.0,0.0,0.0405,0.0302,0.0,0.0907,0.0,0.0333,0.0604,0.0,0.0,0.0,0.0,0.0,0.0,0.0,0.0,0.0,0.0,0.0,0.0,882.15,2.4000000953674316
0.6495000000000001,0.0,0.0,0.0601,0.09,0.0,0.0904,0.0302999999999999,0.0197999999999999,0.0599,0.0,0.0,0.0,0.0,0.0,0.0,0.0,0.0,0.0,0.0,0.0,0.0,895.15,2.440000057220459
0.6794320567943206,0.0,0.0,0.05999400059994,0.0898910108989101,0.0,0.0,0.0905909409059094,0.0496950304969503,0.0303969603039696,0.0,0.0,0.0,0.0,0.0,0.0,0.0,0.0,0.0,0.0,0.0,0.0,917.15,2.4200000762939453
0.5898,0.0,0.0,0.0904,0.1502,0.0,0.0,0.1196,0.0200999999999999,0.0299,0.0,0.0,0.0,0.0,0.0,0.0,0.0,0.0,0.0,0.0,0.0,0.0,923.15,2.4600000381469727
0.5598,0.0,0.0,0.0901,0.1801,0.0,0.0,0.0901,0.02,0.0599,0.0,0.0,0.0,0.0,0.0,0.0,0.0,0.0,0.0,0.0,0.0,0.0,914.15,2.430000066757202
0.5282528252825283,0.0,0.0,0.0866086608660866,0.1829182918291829,0.0,0.0945094509450945,0.0499049904990499,0.0,0.0578057805780578,0.0,0.0,0.0,0.0,0.0,0.0,0.0,0.0,0.0,0.0,0.0,0.0,914.15,2.4800000190734863
0.6504,0.0,0.0,0.0903999999999999,0.1196999999999999,0.0,0.0296999999999999,0.0,0.0197999999999999,0.0899999999999999,0.0,0.0,0.0,0.0,0.0,0.0,0.0,0.0,0.0,0.0,0.0,0.0,860.15,2.369999885559082
0.6498999999999998,0.0,0.0,0.0303999999999999,0.0899999999999999,0.0,0.0,0.1498,0.0500999999999999,0.0297999999999999,0.0,0.0,0.0,0.0,0.0,0.0,0.0,0.0,0.0,0.0,0.0,0.0,955.15,2.440000057220459
0.6194380561943805,0.0,0.0,0.0302969703029697,0.1195880411958804,0.0,0.1502849715028497,0.0305969403059694,0.01999800019998,0.0297970202979702,0.0,0.0,0.0,0.0,0.0,0.0,0.0,0.0,0.0,0.0,0.0,0.0,948.15,2.490000009536743
0.65,0.0,0.0,0.1198,0.12,0.0,0.0,0.0,0.0199,0.0902999999999999,0.0,0.0,0.0,0.0,0.0,0.0,0.0,0.0,0.0,0.0,0.0,0.0,832.15,2.369999885559082
0.6171,0.0,0.0,0.015,0.0915,0.0,0.1609,0.0889,0.0,0.0266,0.0,0.0,0.0,0.0,0.0,0.0,0.0,0.0,0.0,0.0,0.0,0.0,967.15,2.5199999809265137
0.7040704070407041,0.0,0.0,0.0294029402940294,0.0652065206520652,0.0,0.0,0.0598059805980598,0.0872087208720872,0.0543054305430543,0.0,0.0,0.0,0.0,0.0,0.0,0.0,0.0,0.0,0.0,0.0,0.0,909.15,2.390000104904175
0.6508999999999999,0.0,0.0,0.0897999999999999,0.0897999999999999,0.0,0.0296999999999999,0.0602999999999999,0.0196999999999999,0.0598,0.0,0.0,0.0,0.0,0.0,0.0,0.0,0.0,0.0,0.0,0.0,0.0,874.15,2.430000066757202
0.5263473652634737,0.0,0.0,0.0868913108689131,0.2045795420457954,0.0,0.05999400059994,0.0834916508349165,0.0,0.0386961303869613,0.0,0.0,0.0,0.0,0.0,0.0,0.0,0.0,0.0,0.0,0.0,0.0,939.15,2.4800000190734863
0.5697569756975697,0.0,0.0,0.053105310531053,0.1614161416141614,0.0,0.0704070407040704,0.0849084908490849,0.0112011201120112,0.0492049204920492,0.0,0.0,0.0,0.0,0.0,0.0,0.0,0.0,0.0,0.0,0.0,0.0,946.15,2.4600000381469727
0.6502650265026502,0.0,0.0,0.0,0.0,0.0,0.1498149814981498,0.0893089308930892,0.0503050305030503,0.0603060306030603,0.0,0.0,0.0,0.0,0.0,0.0,0.0,0.0,0.0,0.0,0.0,0.0,916.15,2.5199999809265137
0.675,0.0,0.0,0.0596999999999999,0.0123,0.0,0.0298,0.1186,0.0197,0.0849,0.0,0.0,0.0,0.0,0.0,0.0,0.0,0.0,0.0,0.0,0.0,0.0,869.15,2.430000066757202
0.7404740474047405,0.0,0.0,0.0,0.0,0.0,0.0,0.1196119611961196,0.0803080308030803,0.0596059605960596,0.0,0.0,0.0,0.0,0.0,0.0,0.0,0.0,0.0,0.0,0.0,0.0,920.15,2.4000000953674316
0.6578,0.0,0.0,0.0304,0.0471,0.0,0.1464,0.08,0.02,0.0183,0.0,0.0,0.0,0.0,0.0,0.0,0.0,0.0,0.0,0.0,0.0,0.0,934.15,2.5199999809265137
0.7761,0.0,0.0,0.0126,0.0083,0.0,0.0,0.0,0.1113,0.0917,0.0,0.0,0.0,0.0,0.0,0.0,0.0,0.0,0.0,0.0,0.0,0.0,868.15,2.319999933242798
0.6504,0.0,0.0,0.0110999999999999,0.013,0.0,0.1528999999999999,0.1427999999999999,0.0,0.0297999999999999,0.0,0.0,0.0,0.0,0.0,0.0,0.0,0.0,0.0,0.0,0.0,0.0,948.15,2.5399999618530273
0.6320632063206322,0.0,0.0,0.0,0.0,0.0,0.156015601560156,0.1447144714471447,0.0446044604460446,0.0226022602260226,0.0,0.0,0.0,0.0,0.0,0.0,0.0,0.0,0.0,0.0,0.0,0.0,946.15,2.5799999237060547
0.7816781678167817,0.0,0.0,0.0344034403440344,0.0,0.0,0.0,0.0,0.1097109710971097,0.0742074207420742,0.0,0.0,0.0,0.0,0.0,0.0,0.0,0.0,0.0,0.0,0.0,0.0,854.15,2.3499999046325684
0.6988,0.0,0.0,0.1161,0.0118,0.0,0.0214,0.0744,0.0,0.0775,0.0,0.0,0.0,0.0,0.0,0.0,0.0,0.0,0.0,0.0,0.0,0.0,817.15,2.430000066757202
0.6507000000000001,0.0,0.0,0.03,0.03,0.0,0.1499,0.0894,0.0198,0.0302,0.0,0.0,0.0,0.0,0.0,0.0,0.0,0.0,0.0,0.0,0.0,0.0,923.15,2.5299999713897705
0.6809680968096812,0.0,0.0,0.0,0.0299029902990299,0.0,0.0599059905990599,0.1197119711971197,0.0499049904990499,0.0596059605960596,0.0,0.0,0.0,0.0,0.0,0.0,0.0,0.0,0.0,0.0,0.0,0.0,937.15,2.440000057220459
0.7097709770977098,0.0,0.0,0.0903090309030903,0.0,0.0,0.0297029702970297,0.0901090109010901,0.0202020202020202,0.0599059905990599,0.0,0.0,0.0,0.0,0.0,0.0,0.0,0.0,0.0,0.0,0.0,0.0,844.15,2.440000057220459
0.6428,0.0,0.0,0.0,0.036,0.0,0.1202,0.1512,0.0200999999999999,0.0297,0.0,0.0,0.0,0.0,0.0,0.0,0.0,0.0,0.0,0.0,0.0,0.0,965.15,2.5199999809265137
0.6957695769576957,0.0,0.0,0.0909090909090909,0.0119011901190119,0.0,0.0605060506050605,0.0601060106010601,0.0199019901990199,0.0609060906090609,0.0,0.0,0.0,0.0,0.0,0.0,0.0,0.0,0.0,0.0,0.0,0.0,841.15,2.450000047683716
0.5502000000000001,0.0,0.0,0.0604,0.1541,0.0,0.0047,0.1207,0.0202,0.0897,0.0,0.0,0.0,0.0,0.0,0.0,0.0,0.0,0.0,0.0,0.0,0.0,921.15,2.4200000762939453
0.6865000000000001,0.0,0.0,0.0,0.0549,0.0,0.1192,0.03,0.05,0.0594,0.0,0.0,0.0,0.0,0.0,0.0,0.0,0.0,0.0,0.0,0.0,0.0,930.15,2.430000066757202
0.6797,0.0,0.0,0.1202999999999999,0.06,0.0,0.0,0.03,0.0203,0.0897,0.0,0.0,0.0,0.0,0.0,0.0,0.0,0.0,0.0,0.0,0.0,0.0,814.15,2.390000104904175
0.7152999999999999,0.0,0.0,0.0,0.0601999999999999,0.0,0.0511999999999999,0.0017,0.1111999999999999,0.0603999999999999,0.0,0.0,0.0,0.0,0.0,0.0,0.0,0.0,0.0,0.0,0.0,0.0,915.15,2.380000114440918
0.5541999999999999,0.0,0.0,0.0594999999999999,0.1483999999999999,0.0,0.149,0.0293999999999999,0.0,0.0594999999999999,0.0,0.0,0.0,0.0,0.0,0.0,0.0,0.0,0.0,0.0,0.0,0.0,920.15,2.490000009536743
0.6098390160983902,0.0,0.0,0.0,0.0613938606139386,0.0,0.1582841715828417,0.1448855114488551,0.0075992400759924,0.017998200179982,0.0,0.0,0.0,0.0,0.0,0.0,0.0,0.0,0.0,0.0,0.0,0.0,981.15,2.549999952316284
0.7223,0.0,0.0,0.0162,0.0655999999999999,0.0,0.0118999999999999,0.0166,0.1135999999999999,0.0538,0.0,0.0,0.0,0.0,0.0,0.0,0.0,0.0,0.0,0.0,0.0,0.0,908.15,2.369999885559082
0.6784000000000001,0.0,0.0,0.0811,0.0616,0.0,0.056,0.0327,0.0,0.0902,0.0,0.0,0.0,0.0,0.0,0.0,0.0,0.0,0.0,0.0,0.0,0.0,855.15,2.390000104904175
0.4919508049195081,0.0,0.0,0.0527947205279472,0.1526847315268473,0.0,0.0815918408159184,0.1135886411358864,0.0152984701529847,0.0920907909209079,0.0,0.0,0.0,0.0,0.0,0.0,0.0,0.0,0.0,0.0,0.0,0.0,924.15,2.490000009536743
0.6504000000000002,0.0,0.0,0.0596,0.0602,0.0,0.0,0.1196,0.0499,0.0603,0.0,0.0,0.0,0.0,0.0,0.0,0.0,0.0,0.0,0.0,0.0,0.0,894.15,2.440000057220459
0.5682568256825683,0.0,0.0,0.0,0.0,0.0,0.1575157515751575,0.146014601460146,0.0437043704370437,0.0845084508450845,0.0,0.0,0.0,0.0,0.0,0.0,0.0,0.0,0.0,0.0,0.0,0.0,914.15,2.569999933242798
0.5042000000000001,0.0,0.0,0.0782,0.1967,0.0,0.06,0.0835,0.0,0.0774,0.0,0.0,0.0,0.0,0.0,0.0,0.0,0.0,0.0,0.0,0.0,0.0,924.15,2.4600000381469727
0.5917591759175919,0.0,0.0,0.0299029902990299,0.0,0.0,0.15001500150015,0.1439143914391439,0.0203020302030203,0.0641064106410641,0.0,0.0,0.0,0.0,0.0,0.0,0.0,0.0,0.0,0.0,0.0,0.0,902.15,2.569999933242798
0.6504349565043496,0.0,0.0,0.0,0.0902909709029097,0.0,0.0298970102989701,0.1197880211978802,0.07999200079992,0.0295970402959704,0.0,0.0,0.0,0.0,0.0,0.0,0.0,0.0,0.0,0.0,0.0,0.0,970.15,2.450000047683716
0.6607339266073392,0.0,0.0046995300469953,0.02999700029997,0.0866913308669133,0.0,0.0901909809019098,0.061993800619938,0.0380961903809619,0.0275972402759724,0.0,0.0,0.0,0.0,0.0,0.0,0.0,0.0,0.0,0.0,0.0,0.0,931.15,2.5199999809265137
0.6501999999999999,0.0,0.0050999999999999,0.0711999999999999,0.0773,0.0,0.0954999999999999,0.0624999999999999,0.0200999999999999,0.0180999999999999,0.0,0.0,0.0,0.0,0.0,0.0,0.0,0.0,0.0,0.0,0.0,0.0,907.15,2.5199999809265137
0.6621,0.0,0.0051,0.0611,0.0805,0.0,0.0788,0.0627,0.0134,0.0363,0.0,0.0,0.0,0.0,0.0,0.0,0.0,0.0,0.0,0.0,0.0,0.0,911.15,2.5
0.660933906609339,0.0,0.0050994900509949,0.060993900609939,0.0865913408659134,0.0,0.0898910108989101,0.0625937406259374,0.0066993300669933,0.0271972802719728,0.0,0.0,0.0,0.0,0.0,0.0,0.0,0.0,0.0,0.0,0.0,0.0,934.15,2.509999990463257
0.6364636463646366,0.0,0.0107010701070107,0.0745074507450745,0.0905090509050905,0.0,0.0705070507050705,0.0327032703270327,0.028002800280028,0.0284028402840284,0.0172017201720172,0.0,0.011001100110011,0.0,0.0,0.0,0.0,0.0,0.0,0.0,0.0,0.0,888.15,2.5799999237060547
0.6328632863286329,0.0,0.0106010601060106,0.0529052905290529,0.0836083608360836,0.0,0.0818081808180817,0.0651065106510651,0.0278027802780277,0.0282028202820282,0.0171017101710171,0.0,0.0,0.0,0.0,0.0,0.0,0.0,0.0,0.0,0.0,0.0,922.15,2.5799999237060547
0.6846684668466848,0.0,0.0052005200520052,0.0207020702070207,0.063006300630063,0.0,0.0802080208020802,0.0638063806380638,0.0546054605460546,0.0092009200920092,0.0,0.0,0.0,0.0186018601860186,0.0,0.0,0.0,0.0,0.0,0.0,0.0,0.0,926.15,2.559999942779541
0.6570342965703428,0.0,0.0051994800519948,0.0410958904109589,0.0780921907809219,0.0,0.0964903509649035,0.0631936806319368,0.0405959404059593,0.0182981701829817,0.0,0.0,0.0,0.0,0.0,0.0,0.0,0.0,0.0,0.0,0.0,0.0,925.15,2.5299999713897705
0.6755,0.0,0.0051,0.087,0.0746,0.0,0.0679,0.0550999999999999,0.0135,0.0091,0.0,0.0,0.0,0.0121999999999999,0.0,0.0,0.0,0.0,0.0,0.0,0.0,0.0,903.15,2.5199999809265137
0.6551,0.0,0.0105,0.0833,0.0696,0.0,0.0805,0.048,0.0343,0.0,0.0,0.0,0.0,0.0187,0.0,0.0,0.0,0.0,0.0,0.0,0.0,0.0,898.15,2.569999933242798
0.6164000000000001,0.0,0.0109,0.0435,0.066,0.0,0.0960999999999999,0.0501,0.0572,0.0097,0.0176,0.0,0.0,0.0325,0.0,0.0,0.0,0.0,0.0,0.0,0.0,0.0,903.15,2.700000047683716
0.6476999999999999,0.0,0.0109,0.0433,0.0526,0.0,0.0957,0.0333,0.057,0.0096,0.0175,0.0,0.0,0.0324,0.0,0.0,0.0,0.0,0.0,0.0,0.0,0.0,892.15,2.690000057220459
0.6503,0.0,0.0107,0.1175,0.0713999999999999,0.0,0.0709,0.0163999999999999,0.0210999999999999,0.0095,0.013,0.0,0.0,0.0192,0.0,0.0,0.0,0.0,0.0,0.0,0.0,0.0,863.15,2.609999895095825
0.66986698669867,0.0,0.0111011101110111,0.033003300330033,0.0736073607360736,0.0,0.073007300730073,0.0169016901690169,0.0797079707970797,0.0098009800980098,0.0133013301330133,0.0,0.0,0.0197019701970197,0.0,0.0,0.0,0.0,0.0,0.0,0.0,0.0,904.15,2.630000114440918
0.6677332266773324,0.0,0.0108989101089891,0.053994600539946,0.0721927807219278,0.0,0.0595940405959404,0.0331966803319668,0.0496950304969503,0.0095990400959904,0.0043995600439956,0.0,0.0,0.0386961303869613,0.0,0.0,0.0,0.0,0.0,0.0,0.0,0.0,905.15,2.619999885559082
0.6735,0.0,0.0109,0.0544,0.0728,0.0,0.0601,0.0335,0.0501,0.0097,0.022,0.0,0.0,0.013,0.0,0.0,0.0,0.0,0.0,0.0,0.0,0.0,904.15,2.619999885559082
0.0,0.2188218821882188,0.0,0.0,0.0445044504450445,0.0,0.0,0.0,0.0,0.0,0.0,0.0,0.0854085408540854,0.0,0.0,0.0,0.0,0.0,0.0,0.0,0.0,0.0,594.15,2.4200000762939453
0.0,0.5,0.0,0.0,0.0,0.0,0.0,0.0,0.0,0.0,0.0,0.25,0.0,0.25,0.0,0.0,0.0,0.0,0.0,0.0,0.0,0.0,710.15,3.049999952316284
0.0,0.4,0.0,0.0,0.0,0.0,0.0,0.0,0.0,0.1,0.0,0.25,0.0,0.25,0.0,0.0,0.0,0.0,0.0,0.0,0.0,0.0,782.15,3.2699999809265137
0.0,0.3,0.0,0.0,0.0,0.0,0.0,0.0,0.0,0.2,0.0,0.25,0.0,0.25,0.0,0.0,0.0,0.0,0.0,0.0,0.0,0.0,817.15,3.390000104904175
0.0,0.1,0.0,0.0,0.0,0.0,0.0,0.0,0.0,0.4,0.0,0.25,0.0,0.25,0.0,0.0,0.0,0.0,0.0,0.0,0.0,0.0,840.15,3.390000104904175
0.0,0.0,0.0,0.0,0.0,0.0,0.0,0.0,0.0,0.5,0.0,0.25,0.0,0.25,0.0,0.0,0.0,0.0,0.0,0.0,0.0,0.0,833.15,3.4800000190734863
0.0,0.3,0.0,0.0,0.0,0.0,0.0,0.0,0.0,0.2,0.0,0.5,0.0,0.0,0.0,0.0,0.0,0.0,0.0,0.0,0.0,0.0,752.15,3.259999990463257
0.0,0.3,0.0,0.0,0.0,0.0,0.0,0.0,0.0,0.2,0.0,0.375,0.0,0.125,0.0,0.0,0.0,0.0,0.0,0.0,0.0,0.0,786.15,3.359999895095825
0.0,0.3,0.0,0.0,0.0,0.0,0.0,0.0,0.0,0.2,0.0,0.125,0.0,0.375,0.0,0.0,0.0,0.0,0.0,0.0,0.0,0.0,856.15,3.4200000762939453
0.0,0.3333,0.0,0.0,0.0,0.0,0.0,0.0,0.0,0.0831,0.0,0.5836,0.0,0.0,0.0,0.0,0.0,0.0,0.0,0.0,0.0,0.0,738.15,3.5
0.0,0.333,0.0,0.0,0.0,0.0,0.0,0.0,0.0,0.083,0.0,0.438,0.0,0.146,0.0,0.0,0.0,0.0,0.0,0.0,0.0,0.0,765.15,3.4800000190734863
0.0,0.3329999999999999,0.0,0.0,0.0,0.0,0.0,0.0,0.0,0.083,0.0,0.292,0.0,0.292,0.0,0.0,0.0,0.0,0.0,0.0,0.0,0.0,800.15,3.5299999713897705
0.0,0.0,0.0,0.0,0.0,0.0,0.0,0.0,0.0,0.0,0.0,0.0,0.0,0.0,0.0,0.0,0.0,0.8493,0.0,0.0,0.0,0.0,533.15,9.390000343322754
0.0,0.0,0.0,0.0,0.0,0.0,0.0,0.0,0.0,0.0,0.0,0.0,0.0,0.0,0.0,0.0,0.0,0.7887000000000001,0.0,0.0,0.0,0.0,533.15,8.899999618530273
0.0,0.0,0.0,0.0,0.0,0.0,0.0,0.0,0.0,0.0,0.0,0.0,0.0,0.0,0.0,0.0,0.0,0.7047,0.0,0.0,0.0,0.0,538.15,8.279999732971191
0.0,0.0,0.0,0.0,0.0,0.0,0.0,0.0,0.0,0.0,0.0,0.0,0.0,0.0,0.0,0.0,0.0,0.6424,0.0,0.0,0.0,0.0,543.15,7.760000228881836
0.0,0.0,0.0,0.0,0.0,0.0,0.0,0.0,0.0,0.0,0.0,0.0,0.0,0.0,0.0,0.0,0.0,0.4945,0.0,0.0,0.0,0.0,553.15,6.670000076293945
0.0,0.0,0.0,0.0,0.0,0.0,0.0,0.0,0.0,0.5,0.0,0.0,0.5,0.0,0.0,0.0,0.0,0.0,0.0,0.0,0.0,0.0,690.15,2.2899999618530273
0.0,0.0,0.0,0.0,0.0,0.0,0.0,0.0,0.0,0.45,0.0,0.0,0.45,0.0,0.0,0.0,0.0,0.1,0.0,0.0,0.0,0.0,638.15,2.9700000286102295
0.0,0.0,0.0,0.0,0.0,0.0,0.0,0.0,0.0,0.4,0.0,0.0,0.4,0.0,0.0,0.0,0.0,0.2,0.0,0.0,0.0,0.0,625.15,3.549999952316284
0.0,0.0,0.0,0.0,0.0,0.0,0.0,0.0,0.0,0.35,0.0,0.0,0.35,0.0,0.0,0.0,0.0,0.3,0.0,0.0,0.0,0.0,612.15,4.03000020980835
0.0,0.0,0.0,0.0,0.0,0.0,0.0,0.0,0.0,0.3,0.0,0.0,0.5,0.0,0.0,0.0,0.0,0.2,0.0,0.0,0.0,0.0,595.15,3.490000009536743
0.0,0.0,0.0,0.0,0.0,0.0,0.0,0.0,0.0,0.5,0.0,0.0,0.3,0.0,0.0,0.0,0.0,0.2,0.0,0.0,0.0,0.0,660.15,3.609999895095825
0.0,0.0,0.0,0.0,0.0,0.0,0.0,0.0,0.0,0.6,0.0,0.0,0.2,0.0,0.0,0.0,0.0,0.2,0.0,0.0,0.0,0.0,700.15,3.660000085830689
0.0,0.0,0.0,0.0,0.0,0.0,0.0,0.0,0.0,0.3,0.0,0.0,0.7,0.0,0.0,0.0,0.0,0.0,0.0,0.0,0.0,0.0,585.15,2.200000047683716
0.0,0.0,0.0,0.0,0.0,0.0,0.0,0.0,0.0,0.3,0.0,0.0,0.6,0.0,0.0,0.0,0.0,0.1,0.0,0.0,0.0,0.0,570.15,2.9000000953674316
0.0,0.0,0.0,0.0,0.0,0.0,0.0,0.0,0.0,0.3,0.0,0.0,0.4,0.0,0.0,0.0,0.0,0.3,0.0,0.0,0.0,0.0,620.15,3.9800000190734863
0.0,0.0,0.0,0.0,0.0,0.0,0.0,0.0,0.0,0.45,0.0,0.0,0.5,0.0,0.0,0.0,0.0,0.05,0.0,0.0,0.0,0.0,628.15,2.619999885559082
0.0,0.0,0.0,0.0,0.0,0.0,0.0,0.0,0.0,0.4,0.0,0.0,0.5,0.0,0.0,0.0,0.0,0.1,0.0,0.0,0.0,0.0,623.15,2.940000057220459
0.0,0.0,0.0,0.0,0.0,0.0,0.0,0.0,0.0,0.35,0.0,0.0,0.5,0.0,0.0,0.0,0.0,0.15,0.0,0.0,0.0,0.0,603.15,3.240000009536743
0.0,0.0,0.0,0.0,0.0,0.0,0.0,0.0,0.0,0.25,0.0,0.0,0.5,0.0,0.0,0.0,0.0,0.25,0.0,0.0,0.0,0.0,600.15,3.700000047683716
0.0,0.0,0.0,0.0,0.0,0.0,0.1905,0.0,0.0,0.0,0.0,0.0,0.0,0.1905,0.0,0.0,0.0,0.0,0.0,0.2698,0.0,0.0,643.15,6.604000091552734
0.0,0.0,0.0,0.0,0.0,0.0,0.2,0.0,0.0,0.0,0.0,0.0,0.0,0.2,0.0,0.0,0.0,0.0,0.0,0.2307999999999999,0.0,0.0,658.15,6.482999801635742
0.0,0.0,0.0,0.0,0.0,0.0,0.208979102089791,0.0,0.0,0.0,0.0,0.0,0.0,0.208979102089791,0.0,0.0,0.0,0.0,0.0,0.193980601939806,0.0,0.0,669.15,6.2870001792907715
0.0,0.0,0.0,0.0,0.0,0.0,0.2173999999999999,0.0,0.0,0.0,0.0,0.0,0.0,0.2173999999999999,0.0,0.0,0.0,0.0,0.0,0.1594,0.0,0.0,675.15,6.13700008392334
0.0,0.0,0.0,0.0,0.0,0.0,0.2253774622537746,0.0,0.0,0.0,0.0,0.0,0.0,0.2253774622537746,0.0,0.0,0.0,0.0,0.0,0.1267873212678732,0.0,0.0,674.15,5.947000026702881
0.0,0.0,0.0,0.0,0.0,0.0,0.1739,0.0,0.0,0.0,0.0,0.0,0.0,0.1739,0.0,0.0,0.0,0.0,0.0,0.1594,0.0,0.0,659.15,6.288000106811523
0.0,0.0,0.0,0.0,0.0,0.0,0.1911808819118088,0.0,0.0,0.0,0.0,0.0,0.0,0.1911808819118088,0.0,0.0,0.0,0.0,0.0,0.1764823517648235,0.0,0.0,663.15,6.275000095367432
0.0,0.0,0.0,0.0,0.0,0.0,0.2273,0.0,0.0,0.0,0.0,0.0,0.0,0.2273,0.0,0.0,0.0,0.0,0.0,0.2121,0.0,0.0,673.15,6.330999851226807
0.0,0.0,0.0,0.0,0.0,0.0,0.2461753824617538,0.0,0.0,0.0,0.0,0.0,0.0,0.2461753824617538,0.0,0.0,0.0,0.0,0.0,0.2307769223077692,0.0,0.0,681.15,6.4029998779296875
0.0,0.0,0.0,0.0,0.0,0.0,0.2496999999999999,0.0,0.0,0.0,0.0,0.0,0.0,0.2496999999999999,0.0,0.0,0.0,0.0,0.0,0.1669,0.0,0.0,683.15,5.769999980926514
0.0,0.0,0.0,0.0,0.0,0.0,0.1538153815381538,0.0,0.0,0.0,0.0,0.0,0.0,0.1538153815381538,0.0,0.0,0.0,0.0,0.0,0.2308230823082308,0.0,0.0,634.15,6.771999835968018
0.6415000000000001,0.0,0.0,0.0,0.3007,0.0,0.0,0.0,0.0,0.0,0.0524,0.0,0.0,0.0,0.0,0.0,0.0,0.0,0.0,0.0,0.0,0.0,1123.15,2.796999931335449
0.5292999999999999,0.0,0.0,0.0,0.2402999999999999,0.0,0.0,0.0,0.0,0.0,0.2238999999999999,0.0,0.0,0.0,0.0,0.0,0.0,0.0,0.0,0.0,0.0,0.0,1150.15,3.2200000286102295
0.0,0.023,0.0,0.0,0.0,0.0,0.0,0.0,0.0,0.0,0.0,0.0,0.0,0.0,0.0,0.0,0.0,0.452,0.0,0.0,0.0,0.0,483.15,5.054999828338623
0.0,0.182,0.0,0.0,0.0,0.0,0.0,0.0,0.0,0.0,0.0,0.0,0.0,0.0,0.0,0.0,0.0,0.432,0.0,0.0,0.0,0.0,493.15,4.890999794006348
0.0,0.256,0.0,0.0,0.0,0.0,0.0,0.0,0.0,0.0,0.0,0.0,0.0,0.0,0.0,0.0,0.0,0.441,0.0,0.0,0.0,0.0,518.15,4.077000141143799
0.0,0.139,0.0,0.0,0.0,0.0,0.0,0.0,0.0,0.0,0.0,0.0,0.0,0.0,0.0,0.0,0.0,0.416,0.0,0.0,0.0,0.0,538.15,4.839000225067139
0.0,0.155,0.0,0.0,0.0,0.0,0.0,0.0,0.0,0.0,0.0,0.0,0.0,0.0,0.0,0.0,0.0,0.4039999999999999,0.0,0.0,0.0,0.0,636.15,4.622000217437744
0.0,0.223,0.0,0.0,0.0,0.0,0.0,0.0,0.0,0.0,0.0,0.0,0.0,0.0,0.0,0.0,0.0,0.273,0.0,0.0,0.0,0.0,600.15,4.077000141143799
0.0,0.21,0.0,0.0,0.0,0.0,0.0,0.0,0.0,0.0,0.0,0.0,0.0,0.0,0.0,0.0,0.0,0.41,0.0,0.0,0.0,0.0,548.15,4.4670000076293945
0.0,0.313,0.0,0.0,0.0,0.0,0.0,0.0,0.0,0.0,0.0,0.0,0.0,0.0,0.0,0.0,0.0,0.1969999999999999,0.0,0.0,0.0,0.0,558.15,3.6419999599456783
0.0,0.0,0.0,0.0,0.0,0.0,0.0,0.0,0.0,0.0,0.0,0.0,0.0,0.0,0.0,0.0,0.0,0.402,0.0,0.0,0.0,0.0,503.15,4.497000217437744
0.0,0.0,0.0,0.0,0.0,0.0,0.0,0.0,0.0,0.0,0.0,0.0,0.0,0.0,0.0,0.0,0.0,0.452,0.0,0.0,0.0,0.0,483.15,4.816999912261963
0.0,0.0,0.0,0.0,0.0,0.0,0.0,0.0,0.0,0.0,0.0,0.0,0.0,0.0,0.0,0.0,0.0,0.482,0.0,0.0,0.0,0.0,488.15,5.077000141143799
0.0,0.0,0.0,0.0,0.0,0.0,0.0,0.0,0.0,0.0,0.0,0.0,0.0,0.0,0.0,0.0,0.0,0.488,0.0,0.0,0.0,0.0,508.15,5.031000137329102
0.0,0.0,0.0,0.0,0.0,0.0,0.0,0.0,0.0,0.6,0.0,0.0,0.2,0.0,0.0,0.0,0.0,0.0,0.0,0.0,0.0,0.0,763.15,2.552999973297119
0.0,0.0,0.0,0.0,0.0,0.0,0.0,0.0,0.0,0.6006,0.0,0.0,0.1951999999999999,0.0,0.0,0.0,0.0,0.0,0.0,0.0,0.0,0.0,753.15,2.5250000953674316
0.0,0.0,0.0,0.2,0.0,0.0,0.0,0.0,0.0,0.6,0.0,0.0,0.0,0.0,0.0,0.0,0.0,0.0,0.0,0.0,0.0,0.0,781.15,2.461999893188477
0.0,0.0,0.0,0.196,0.0,0.0,0.0,0.0,0.0,0.6,0.0,0.0,0.0,0.0,0.0,0.0,0.0,0.0,0.0,0.0,0.0,0.0,770.15,2.5420000553131104
0.0,0.0,0.0,0.0,0.0,0.0,0.0,0.0,0.2,0.6,0.0,0.0,0.0,0.0,0.0,0.0,0.0,0.0,0.0,0.0,0.0,0.0,773.15,2.559999942779541
0.0,0.0,0.0,0.0,0.0,0.0,0.0,0.0,0.196,0.6,0.0,0.0,0.0,0.0,0.0,0.0,0.0,0.0,0.0,0.0,0.0,0.0,763.15,2.4600000381469727
0.0,0.0,0.0,0.0,0.0,0.0,0.0,0.0,0.0,0.0,0.0,0.0,0.0,0.0,0.0,0.0,0.0,0.4,0.0,0.0,0.0,0.0,497.15,5.125
0.0,0.0,0.0,0.0,0.0,0.001,0.0,0.0,0.0,0.0,0.0,0.0,0.0,0.0,0.0,0.0,0.0,0.4,0.0,0.0,0.0,0.0,500.15,5.236000061035156
0.0,0.0,0.0,0.0,0.0,0.0025,0.0,0.0,0.0,0.0,0.0,0.0,0.0,0.0,0.0,0.0,0.0,0.4,0.0,0.0,0.0,0.0,502.15,5.388999938964844
0.0,0.0,0.0,0.0,0.0,0.005,0.0,0.0,0.0,0.0,0.0,0.0,0.0,0.0,0.0,0.0,0.0,0.4,0.0,0.0,0.0,0.0,501.15,5.426000118255615
0.0,0.0,0.0,0.0,0.0,0.0075,0.0,0.0,0.0,0.0,0.0,0.0,0.0,0.0,0.0,0.0,0.0,0.4,0.0,0.0,0.0,0.0,499.15,5.61899995803833
0.0,0.0,0.0,0.0,0.0,0.01,0.0,0.0,0.0,0.0,0.0,0.0,0.0,0.0,0.0,0.0,0.0,0.4,0.0,0.0,0.0,0.0,495.15,5.681000232696533
0.0,0.0,0.0,0.4,0.0,0.0,0.0,0.0,0.0,0.5,0.0,0.0,0.0,0.0,0.0,0.0,0.0,0.0,0.0,0.0,0.0,0.0,668.15,2.509999990463257
0.0,0.0,0.0,0.3,0.0,0.0,0.0,0.0,0.0,0.5,0.0,0.0,0.0,0.0,0.0,0.0,0.0,0.0,0.0,0.0,0.0,0.0,576.15,2.4800000190734863
0.0,0.0,0.0,0.2,0.0,0.0,0.0,0.0,0.0,0.5,0.0,0.0,0.0,0.0,0.0,0.0,0.0,0.0,0.0,0.0,0.0,0.0,503.15,2.549999952316284
0.0,0.0,0.0,0.1,0.0,0.0,0.0,0.0,0.0,0.5,0.0,0.0,0.0,0.0,0.0,0.0,0.0,0.0,0.0,0.0,0.0,0.0,430.15,2.490000009536743
0.0,0.0,0.0,0.1,0.0,0.0,0.0,0.0,0.0,0.6,0.0,0.0,0.0,0.0,0.0,0.0,0.0,0.0,0.0,0.0,0.0,0.0,505.15,2.5799999237060547
0.0,0.0,0.0,0.3,0.0,0.0,0.0,0.0,0.0,0.4,0.0,0.0,0.0,0.0,0.0,0.0,0.0,0.0,0.0,0.0,0.0,0.0,503.15,2.569999933242798
0.0,0.0,0.0,0.4,0.0,0.0,0.0,0.0,0.0,0.3,0.0,0.0,0.0,0.0,0.0,0.0,0.0,0.0,0.0,0.0,0.0,0.0,526.15,2.5999999046325684
0.0,0.0,0.0,0.3,0.0,0.0,0.0,0.0,0.0,0.6,0.0,0.0,0.0,0.0,0.0,0.0,0.0,0.0,0.0,0.0,0.0,0.0,639.15,2.4200000762939453
0.0,0.0,0.0,0.3,0.0,0.0,0.0,0.0,0.0,0.3,0.0,0.0,0.0,0.0,0.0,0.0,0.0,0.0,0.0,0.0,0.0,0.0,468.15,2.569999933242798
0.0,0.0,0.0,0.3333,0.0,0.0,0.0,0.0,0.0,0.6667000000000001,0.0,0.0,0.0,0.0,0.0,0.0,0.0,0.0,0.0,0.0,0.0,0.0,750.15,2.380000114440918
0.0,0.0,0.0,0.321,0.0,0.0,0.0,0.0,0.0,0.643,0.0,0.0,0.0,0.0,0.0,0.0,0.0,0.0,0.0,0.0,0.0,0.0,733.15,2.4000000953674316
0.0,0.0,0.0,0.291,0.0,0.0,0.0,0.0,0.0,0.583,0.0,0.0,0.0,0.0,0.0,0.0,0.0,0.0,0.0,0.0,0.0,0.0,639.15,2.4200000762939453
0.0,0.0,0.0,0.25,0.0,0.0,0.0,0.0,0.0,0.5,0.0,0.0,0.0,0.0,0.0,0.0,0.0,0.0,0.0,0.0,0.0,0.0,510.15,2.5299999713897705
0.0,0.0,0.0,0.188,0.0,0.0,0.0,0.0,0.0,0.375,0.0,0.0,0.0,0.0,0.0,0.0,0.0,0.0,0.0,0.0,0.0,0.0,486.15,2.75
0.8,0.0,0.0,0.2,0.0,0.0,0.0,0.0,0.0,0.0,0.0,0.0,0.0,0.0,0.0,0.0,0.0,0.0,0.0,0.0,0.0,0.0,746.15,2.3399999141693115
