Repository: dorukdogular/vitreos

# Data

## Source

Glass property data is sourced from the [SciGlass database](https://github.com/epam/SciGlass) (EPAM Systems), made available under the [Open Database License (ODbL)](https://opendatacommons.org/licenses/odbl/1-0/). Accessed via the [glasspy](https://github.com/drcassar/glasspy) Python library.

## Files tracked in git

| File | Description |
|---|---|
| `clean.csv` | Deduplicated glass-forming ability dataset (11858 rows) |
| `tg_dataset.csv` | 76377 glasses with Tg (K) and 22 oxide mol% features |
| `tg_density_dataset.csv` | 31173 glasses with both Tg (K) and density (g/cm³) |

File: data/tg_density_dataset.csv (part 35 of 109)
SiO2,P2O5,ZrO2,Na2O,Al2O3,Fe2O3,CaO,MgO,K2O,B2O3,BaO,ZnO,Li2O,SrO,La2O3,TiO2,Nb2O5,PbO,Sb2O3,Bi2O3,TeO2,Se,Tg,density
0.696,0.0,0.0,0.217,0.0,0.0,0.0,0.0,0.0,0.087,0.0,0.0,0.0,0.0,0.0,0.0,0.0,0.0,0.0,0.0,0.0,0.0,825.15,2.430000066757202
0.57,0.0,0.0,0.24,0.0,0.0,0.0,0.0,0.0,0.19,0.0,0.0,0.0,0.0,0.0,0.0,0.0,0.0,0.0,0.0,0.0,0.0,858.15,2.509999990463257
0.42,0.0,0.0,0.26,0.0,0.0,0.0,0.0,0.0,0.32,0.0,0.0,0.0,0.0,0.0,0.0,0.0,0.0,0.0,0.0,0.0,0.0,814.15,2.380000114440918
0.235,0.0,0.0,0.3,0.0,0.0,0.0,0.0,0.0,0.465,0.0,0.0,0.0,0.0,0.0,0.0,0.0,0.0,0.0,0.0,0.0,0.0,778.15,2.4800000190734863
0.0,0.0,0.0,0.33,0.0,0.0,0.0,0.0,0.0,0.67,0.0,0.0,0.0,0.0,0.0,0.0,0.0,0.0,0.0,0.0,0.0,0.0,756.15,2.2899999618530273
0.0,0.0,0.0,0.0,0.0,0.0,0.0,0.0,0.0,0.0,0.2,0.0,0.0,0.0,0.1,0.0,0.0,0.0,0.0,0.0,0.7,0.0,748.15,5.5
0.0,0.0,0.0,0.0,0.0,0.0,0.0,0.0,0.0,0.0,0.2,0.0,0.0,0.0,0.05,0.0,0.0,0.0,0.0,0.0,0.7,0.0,691.15,5.459000110626221
0.0,0.0,0.0,0.0,0.0,0.0,0.0,0.0,0.0,0.0,0.2,0.0,0.0,0.0,0.0,0.0,0.0,0.0,0.0,0.0,0.7,0.0,673.15,5.340000152587891
0.0,0.0,0.0,0.0,0.0,0.0,0.0,0.0,0.0,0.0,0.15,0.0,0.0,0.0,0.0,0.0,0.0,0.0,0.0,0.0,0.7,0.0,671.15,5.260000228881836
0.0,0.0,0.0,0.0,0.0,0.0,0.0,0.0,0.0,0.0,0.1,0.0,0.0,0.0,0.0,0.0,0.0,0.0,0.0,0.0,0.7,0.0,672.15,5.21999979019165
0.0,0.0,0.0,0.0,0.0,0.0,0.0,0.0,0.0,0.0,0.05,0.0,0.0,0.0,0.0,0.0,0.0,0.0,0.0,0.0,0.7,0.0,671.15,5.1620001792907715
0.0,0.0,0.0,0.0,0.0,0.0,0.0,0.0,0.0,0.0,0.0,0.0,0.0,0.0,0.0,0.0,0.0,0.0,0.0,0.0,0.7,0.0,674.15,5.10099983215332
0.74,0.0,0.0,0.04,0.01,0.0,0.0,0.0,0.0,0.21,0.0,0.0,0.0,0.0,0.0,0.0,0.0,0.0,0.0,0.0,0.0,0.0,715.15,2.180000066757202
0.74,0.0,0.0,0.16,0.0,0.0,0.0,0.0,0.0,0.1,0.0,0.0,0.0,0.0,0.0,0.0,0.0,0.0,0.0,0.0,0.0,0.0,826.15,2.450000047683716
0.0,0.0,0.0,0.0,0.0,0.0,0.0,0.0,0.0,0.0,0.0,0.0,0.0,0.0,0.0,0.0,0.0,0.0,0.0,0.0,0.0,0.95,334.65,4.03000020980835
0.0,0.0,0.0,0.0,0.0,0.0,0.0,0.0,0.0,0.0,0.0,0.0,0.0,0.0,0.0,0.0,0.0,0.0,0.0,0.0,0.0,0.9,324.65,4.119999885559082
0.0,0.0,0.0,0.0,0.0,0.0,0.0,0.0,0.0,0.0,0.0,0.0,0.0,0.0,0.0,0.0,0.0,0.0,0.0,0.0,0.0,0.85,325.15,4.179999828338623
0.0,0.0,0.0,0.0,0.0,0.0,0.0,0.0,0.0,0.0,0.0,0.0,0.0,0.0,0.0,0.0,0.0,0.0,0.0,0.0,0.0,0.1,340.15,4.960000038146973
0.0,0.0,0.0,0.0,0.0,0.0,0.0,0.0,0.0,0.0,0.0,0.0,0.0,0.0,0.0,0.0,0.0,0.0,0.0,0.0,0.0,0.2,343.15,4.840000152587891
0.0,0.0,0.0,0.0,0.0,0.0,0.0,0.0,0.0,0.0,0.0,0.0,0.0,0.0,0.0,0.0,0.0,0.0,0.0,0.0,0.0,0.3,349.15,4.650000095367432
0.0,0.0,0.0,0.0,0.0,0.0,0.0,0.0,0.0,0.0,0.0,0.0,0.0,0.0,0.0,0.0,0.0,0.0,0.0,0.0,0.0,0.4,349.15,4.46999979019165
0.0,0.0,0.0,0.0,0.0,0.0,0.0,0.0,0.0,0.0,0.0,0.0,0.0,0.0,0.0,0.0,0.0,0.0,0.0,0.0,0.0,0.1,345.15,5.210000038146973
0.0,0.0,0.0,0.0,0.0,0.0,0.0,0.0,0.0,0.0,0.0,0.0,0.0,0.0,0.0,0.0,0.0,0.0,0.0,0.0,0.0,0.2,351.15,5.059999942779541
0.0,0.0,0.0,0.0,0.0,0.0,0.0,0.0,0.0,0.0,0.0,0.0,0.0,0.0,0.0,0.0,0.0,0.0,0.0,0.0,0.0,0.3,348.15,4.920000076293945
0.0,0.0,0.0,0.0,0.0,0.0,0.0,0.0,0.0,0.0,0.0,0.0,0.0,0.0,0.0,0.0,0.0,0.0,0.0,0.0,0.0,0.4,348.65,4.730000019073486
0.0,0.0,0.0,0.0,0.0,0.0,0.0,0.0,0.0,0.0,0.0,0.0,0.0,0.0,0.0,0.0,0.0,0.0,0.0,0.0,0.0,0.5,346.65,4.539999961853027
0.0,0.0,0.0,0.0,0.0,0.0,0.0,0.0,0.0,0.0,0.0,0.0,0.0,0.0,0.0,0.0,0.0,0.0,0.0,0.0,0.0,0.6,335.15,4.300000190734863
0.0,0.0,0.0,0.0,0.0,0.0,0.0,0.0,0.0,0.0,0.0,0.0,0.0,0.0,0.0,0.0,0.0,0.0,0.0,0.0,0.0,0.3,351.15,5.159999847412109
0.0,0.0,0.0,0.0,0.0,0.0,0.0,0.0,0.0,0.0,0.0,0.0,0.0,0.0,0.0,0.0,0.0,0.0,0.0,0.0,0.0,0.4,349.15,5.0
0.0,0.0,0.0,0.0,0.0,0.0,0.0,0.0,0.0,0.0,0.0,0.0,0.0,0.0,0.0,0.0,0.0,0.0,0.0,0.0,0.0,0.5,348.65,4.809999942779541
0.0,0.0,0.0,0.0,0.0,0.0,0.0,0.0,0.0,0.0,0.0,0.0,0.0,0.0,0.0,0.0,0.0,0.0,0.0,0.0,0.0,0.6,346.65,4.599999904632568
0.0,0.0,0.0,0.0,0.0,0.0,0.0,0.0,0.0,0.0,0.0,0.0,0.0,0.0,0.0,0.0,0.0,0.0,0.0,0.0,0.0,0.7,343.15,4.380000114440918
0.0,0.0,0.0,0.0,0.0,0.0,0.0,0.0,0.0,0.0,0.0,0.0,0.0,0.0,0.0,0.0,0.0,0.0,0.0,0.0,0.0,0.5,343.15,5.050000190734863
0.0,0.0,0.0,0.0,0.0,0.0,0.0,0.0,0.0,0.0,0.0,0.0,0.0,0.0,0.0,0.0,0.0,0.0,0.0,0.0,0.0,0.6,342.15,4.869999885559082
0.0,0.0,0.0,0.0,0.0,0.0,0.0,0.0,0.0,0.0,0.0,0.0,0.0,0.0,0.0,0.0,0.0,0.0,0.0,0.0,0.0,0.7,338.15,4.639999866485596
0.0,0.0,0.0,0.0,0.0,0.0,0.0,0.0,0.0,0.0,0.0,0.0,0.0,0.0,0.0,0.0,0.0,0.0,0.0,0.0,0.0,0.8,331.65,4.440000057220459
0.0,0.0,0.0,0.0,0.0,0.0,0.0,0.0,0.0,0.0,0.0,0.0,0.0,0.0,0.0,0.0,0.0,0.0,0.0,0.0,0.0,0.6,448.15,4.619999885559082
0.0,0.0,0.0,0.0,0.0,0.0,0.0,0.0,0.0,0.0,0.0,0.0,0.0,0.0,0.0,0.0,0.0,0.0,0.0,0.0,0.0,0.5987,446.15,4.635000228881836
0.0,0.0,0.0,0.0,0.0,0.0,0.0,0.0,0.0,0.0,0.0,0.0,0.0,0.0,0.0,0.0,0.0,0.0,0.0,0.0,0.0,0.5963,443.15,4.645999908447266
0.0,0.0,0.0,0.0,0.0,0.0,0.0,0.0,0.0,0.0,0.0,0.0,0.0,0.0,0.0,0.0,0.0,0.0,0.0,0.0,0.0,0.5938,440.15,4.6620001792907715
0.0,0.0,0.0,0.0,0.0,0.0,0.0,0.0,0.0,0.0,0.0,0.0,0.0,0.0,0.0,0.0,0.0,0.0,0.0,0.0,0.0,0.5870000000000001,440.15,4.708000183105469
0.0,0.0,0.0,0.0,0.0,0.0,0.0,0.0,0.0,0.0,0.0,0.0,0.0,0.0,0.0,0.0,0.0,0.0,0.0,0.0,0.0,0.575,442.15,4.776000022888184
0.0,0.0,0.0,0.0,0.0,0.0,0.0,0.0,0.0,0.0,0.0,0.0,0.0,0.0,0.0,0.0,0.0,0.0,0.0,0.0,0.0,0.5624,442.15,4.821000099182129
0.0,0.0,0.0,0.0,0.0,0.0,0.0,0.0,0.0,0.0,0.0,0.0,0.0,0.0,0.0,0.0,0.0,0.0,0.0,0.0,0.0,0.5527000000000001,443.15,4.864999771118164
0.0,0.0,0.0,0.0,0.0,0.0,0.0,0.0,0.0,0.0,0.0,0.0,0.0,0.0,0.0,0.0,0.0,0.0,0.0,0.0,0.0,0.5417000000000001,443.15,4.923999786376953
0.0,0.0,0.0,0.0,0.0,0.0,0.0,0.0,0.0,0.0,0.0,0.0,0.0,0.0,0.0,0.0,0.0,0.0,0.0,0.0,0.0,0.5294,445.15,4.98199987411499
0.0,0.0,0.0,0.0,0.0,0.0,0.0,0.0,0.0,0.0,0.0,0.0,0.0,0.0,0.0,0.0,0.0,0.0,0.0,0.0,0.0,0.5,443.15,5.223999977111816
0.0,0.0,0.0,0.0,0.0,0.0,0.0,0.0,0.0,0.0,0.0,0.0,0.0,0.0,0.0,0.0,0.0,0.0,0.0,0.0,0.0,0.4615000000000001,467.15,5.340000152587891
0.0,0.0,0.0,0.0,0.0,0.0,0.0,0.0,0.0,0.0,0.0,0.0,0.0,0.0,0.0,0.0,0.0,0.0,0.0,0.0,0.05,0.0,555.15,4.579999923706055
0.0,0.0,0.0,0.0,0.0,0.0,0.0,0.0,0.0,0.0,0.0,0.0,0.0,0.0,0.0,0.0,0.0,0.0,0.0,0.0,0.05,0.0,553.15,4.650000095367432
0.0,0.0,0.0,0.0,0.0,0.0,0.0,0.0,0.0,0.0,0.0,0.0,0.0,0.0,0.0,0.0,0.0,0.0,0.0,0.0,0.05,0.0,551.15,4.71999979019165
0.0,0.0,0.0,0.0,0.0,0.0,0.0,0.0,0.0,0.0,0.0,0.0,0.0,0.0,0.0,0.0,0.0,0.0,0.0,0.0,0.05,0.0,539.15,4.78000020980835
0.0,0.0,0.0,0.0,0.0,0.0,0.0,0.0,0.0,0.0,0.0,0.0,0.0,0.0,0.0,0.0,0.0,0.0,0.0,0.0,0.1,0.0,544.15,4.800000190734863
0.0,0.0,0.0,0.0,0.0,0.0,0.0,0.0,0.0,0.0,0.0,0.0,0.0,0.0,0.0,0.0,0.0,0.0,0.0,0.05,0.0,0.0,494.15,4.460000038146973
0.0,0.0,0.0,0.0,0.0,0.0,0.0,0.0,0.0,0.0,0.0,0.0,0.0,0.0,0.0,0.0,0.0,0.0,0.0,0.05,0.0,0.0,485.15,4.519999980926514
0.0,0.0,0.0,0.0,0.0,0.0,0.0,0.0,0.0,0.0,0.0,0.0,0.0,0.0,0.0,0.0,0.0,0.0,0.0,0.05,0.0,0.0,482.15,4.599999904632568
0.0,0.0,0.0,0.0,0.0,0.0,0.0,0.0,0.0,0.0,0.0,0.0,0.0,0.0,0.0,0.0,0.0,0.0,0.0,0.05,0.0,0.0,480.15,4.699999809265137
0.0,0.0,0.0,0.0,0.0,0.0,0.0,0.0,0.0,0.0,0.0,0.0,0.0,0.0,0.0,0.0,0.0,0.0,0.0,0.1,0.0,0.0,501.15,4.75
0.0,0.0,0.0,0.0,0.0,0.0,0.0,0.0,0.0,0.0,0.0,0.0,0.0,0.0,0.0,0.0,0.0,0.0,0.0,0.02,0.07,0.0,568.15,4.800000190734863
0.0,0.0,0.0,0.0,0.0,0.0,0.0,0.0,0.0,0.0,0.0,0.0,0.0,0.0,0.0,0.0,0.0,0.0,0.0,0.03,0.05,0.0,585.15,4.639999866485596
0.0,0.0,0.0,0.0,0.0,0.0,0.0,0.0,0.0,0.0,0.0,0.0,0.0,0.0,0.0,0.0,0.0,0.0,0.0,0.03,0.07,0.0,573.15,4.829999923706055
0.0,0.0,0.0,0.0,0.0,0.0,0.0,0.0,0.0,0.0,0.0,0.0,0.0,0.0,0.0,0.0,0.0,0.0,0.0,0.04,0.02,0.0,607.15,4.559999942779541
0.0,0.0,0.0,0.0,0.0,0.0,0.0,0.0,0.0,0.0,0.0,0.0,0.0,0.0,0.0,0.0,0.0,0.0,0.0,0.04,0.05,0.0,590.15,4.690000057220459
0.0,0.0,0.0,0.0,0.0,0.0,0.0,0.0,0.0,0.0,0.0,0.0,0.0,0.0,0.0,0.0,0.0,0.0,0.0,0.04,0.07,0.0,572.15,4.869999885559082
0.0,0.0,0.0,0.0,0.0,0.0,0.0,0.0,0.0,0.0,0.0,0.0,0.0,0.0,0.0,0.0,0.0,0.0,0.0,0.05,0.07,0.0,573.15,4.949999809265137
0.0,0.0,0.0,0.0,0.0,0.0,0.0,0.0,0.0,0.0,0.0,0.0,0.0,0.0,0.0,0.0,0.0,0.0,0.0,0.05,0.08,0.0,555.15,4.989999771118164
0.0,0.0,0.0,0.0,0.0,0.0,0.0,0.0,0.0,0.0,0.0,0.0,0.0,0.0,0.0,0.0,0.0,0.0,0.0,0.0,0.0,0.8,432.15,4.360000133514404
0.0,0.0,0.0,0.0,0.0,0.0,0.0,0.0,0.0,0.0,0.0,0.0,0.0,0.0,0.0,0.0,0.0,0.0,0.0,0.0,0.0,0.75,512.15,4.340000152587891
0.0,0.0,0.0,0.0,0.0,0.0,0.0,0.0,0.0,0.0,0.0,0.0,0.0,0.0,0.0,0.0,0.0,0.0,0.0,0.0,0.0,0.7,585.15,4.300000190734863
0.0,0.0,0.0,0.0,0.0,0.0,0.0,0.0,0.0,0.0,0.0,0.0,0.0,0.0,0.0,0.0,0.0,0.0,0.0,0.0,0.0,0.67,621.15,4.269999980926514
0.0,0.0,0.0,0.0,0.0,0.0,0.0,0.0,0.0,0.0,0.0,0.0,0.0,0.0,0.0,0.0,0.0,0.0,0.0,0.0,0.0,0.65,490.15,4.510000228881836
0.0,0.0,0.0,0.0,0.0,0.0,0.0,0.0,0.0,0.0,0.0,0.0,0.0,0.0,0.0,0.0,0.0,0.0,0.0,0.0,0.0,0.35,447.15,4.949999809265137
0.0,0.0,0.0,0.0,0.0,0.0,0.0,0.0,0.0,0.0,0.0,0.0,0.0,0.0,0.0,0.0,0.0,0.0,0.0,0.0,0.0,0.4,519.15,4.800000190734863
0.0,0.0,0.0,0.0,0.0,0.0,0.0,0.0,0.0,0.0,0.0,0.0,0.0,0.0,0.0,0.0,0.0,0.0,0.0,0.0,0.0,0.35,502.15,4.869999885559082
0.0,0.0,0.0,0.0,0.0,0.0,0.0,0.0,0.0,0.0,0.0,0.0,0.0,0.0,0.0,0.0,0.0,0.0,0.0,0.0,0.0,0.2,464.15,5.099999904632568
0.69,0.0,0.0,0.31,0.0,0.0,0.0,0.0,0.0,0.0,0.0,0.0,0.0,0.0,0.0,0.0,0.0,0.0,0.0,0.0,0.0,0.0,748.15,2.4100000858306885
0.6948305169483052,0.0,0.0,0.281971802819718,0.0,0.0,0.0,0.0,0.0,0.0,0.0,0.0,0.0,0.0,0.0,0.0,0.0,0.0,0.0,0.0,0.0,0.0,760.15,2.680000066757202
0.674,0.0,0.0,0.2817,0.0,0.0,0.0,0.0,0.0,0.0,0.0,0.0,0.0,0.0,0.0,0.0,0.0,0.0,0.0,0.0,0.0,0.0,775.15,2.950000047683716
0.6513,0.0,0.0,0.2905999999999999,0.0,0.0,0.0,0.0,0.0,0.0,0.0,0.0,0.0,0.0,0.0,0.0,0.0,0.0,0.0,0.0,0.0,0.0,787.15,3.2200000286102295
0.6312368763123688,0.0,0.0,0.2905709429057094,0.0,0.0,0.0,0.0,0.0,0.0,0.0,0.0,0.0,0.0,0.0,0.0,0.0,0.0,0.0,0.0,0.0,0.0,804.15,3.3499999046325684
0.0,0.0,0.0,0.0,0.0,0.0,0.0,0.0,0.0,0.6332366763323667,0.0,0.0,0.3166683331666833,0.0166983301669833,0.0,0.0,0.0,0.0,0.0,0.0166983301669833,0.0,0.0,747.15,2.7260000705718994
0.0,0.0,0.0,0.0,0.0,0.0,0.0,0.0,0.0,0.6167,0.0,0.0,0.3082999999999999,0.025,0.0,0.0,0.0,0.0,0.0,0.025,0.0,0.0,746.15,2.944999933242798
0.0,0.0,0.0,0.0,0.0,0.0,0.0,0.0,0.0,0.6000600060006,0.0,0.0,0.3000300030003,0.0333033303330333,0.0,0.0,0.0,0.0,0.0,0.0333033303330333,0.0,0.0,739.15,3.0220000743865967
0.0,0.0,0.0,0.0,0.0,0.0,0.0,0.0,0.0,0.5832416758324167,0.0,0.0,0.2916708329167083,0.0416958304169583,0.0,0.0,0.0,0.0,0.0,0.0416958304169583,0.0,0.0,729.15,3.244999885559082
0.0,0.0,0.0,0.0,0.0,0.0,0.0,0.0,0.0,0.5667,0.0,0.0,0.2833,0.05,0.0,0.0,0.0,0.0,0.0,0.05,0.0,0.0,733.15,3.568000078201294
0.0,0.0,0.0,0.0,0.0,0.0,0.0,0.0,0.0,0.5500550055005501,0.0,0.0,0.275027502750275,0.0583058305830583,0.0,0.0,0.0,0.0,0.0,0.0583058305830583,0.0,0.0,735.15,3.755000114440918
0.0,0.0,0.0,0.0,0.0,0.0,0.0,0.0,0.0,0.5332466753324667,0.0,0.0,0.2666733326667333,0.0666933306669333,0.0,0.0,0.0,0.0,0.0,0.0666933306669333,0.0,0.0,736.15,4.046999931335449
0.0,0.0,0.0,0.0,0.0,0.0,0.0,0.0,0.0,0.5167,0.0,0.0,0.2583,0.075,0.0,0.0,0.0,0.0,0.0,0.075,0.0,0.0,737.15,4.228000164031982
0.0,0.0,0.0,0.0,0.0,0.0,0.0,0.0,0.0,0.0,0.0,0.0,0.0,0.0,0.0,0.0,0.0,0.0,0.0,0.0,0.0,0.58,558.15,4.650000095367432
0.0,0.0,0.0,0.0,0.0,0.0,0.0,0.0,0.0,0.0,0.0,0.0,0.0,0.0,0.0,0.0,0.0,0.0,0.0,0.0,0.0,0.6,576.15,4.610000133514404
0.0,0.0,0.0,0.0,0.0,0.0,0.0,0.0,0.0,0.0,0.0,0.0,0.0,0.0,0.0,0.0,0.0,0.0,0.0,0.0,0.0,0.65,595.15,4.519999980926514
0.0,0.0,0.0,0.0,0.0,0.0,0.0,0.0,0.0,0.0,0.0,0.0,0.0,0.0,0.0,0.0,0.0,0.0,0.0,0.0,0.0,0.7,496.15,4.570000171661377
0.0,0.0,0.0,0.0,0.0,0.0,0.0,0.0,0.0,0.0,0.0,0.0,0.0,0.0,0.0,0.0,0.0,0.0,0.0,0.0,0.0,0.75,459.15,4.659999847412109
0.0,0.0,0.0,0.0,0.0,0.0,0.0,0.0,0.0,0.0,0.0,0.0,0.0,0.0,0.0,0.0,0.0,0.0,0.0,0.0,0.0,0.6416,572.15,4.670000076293945
0.0,0.0,0.0,0.0,0.0,0.0,0.0,0.0,0.0,0.0,0.0,0.0,0.0,0.0,0.0,0.0,0.0,0.0,0.0,0.0,0.0,0.625,531.15,4.940000057220459
0.0,0.0,0.0,0.0,0.0,0.0,0.0,0.0,0.0,0.0,0.0,0.0,0.0,0.0,0.0,0.0,0.0,0.0,0.0,0.0,0.0,0.6333,548.15,4.800000190734863
0.0,0.0,0.0,0.0,0.0,0.0,0.0,0.0,0.0,0.0,0.0,0.0,0.0,0.0,0.0,0.0,0.0,0.0,0.0,0.0,0.0,0.57,546.15,4.760000228881836
0.0,0.0,0.0,0.0,0.0,0.0,0.0,0.0,0.0,0.0,0.0,0.0,0.0,0.0,0.0,0.0,0.0,0.0,0.0,0.0,0.0,0.75,468.15,4.489999771118164
0.0,0.0,0.0,0.0,0.0,0.0,0.0,0.0,0.0,0.0,0.0,0.0,0.0,0.0,0.0,0.0,0.0,0.0,0.0,0.0,0.0,0.7,535.15,4.449999809265137
0.0,0.0,0.0,0.0,0.0,0.0,0.0,0.0,0.0,0.0,0.0,0.0,0.0,0.0,0.0,0.0,0.0,0.0,0.0,0.0,0.0,0.6583,617.15,4.380000114440918
0.0,0.0,0.0,0.0,0.0,0.0,0.0,0.0,0.0,0.0,0.0,0.0,0.0,0.0,0.0,0.0,0.0,0.0,0.0,0.0,0.0,0.63,609.15,4.429999828338623
0.0,0.0,0.0,0.0,0.0,0.0,0.0,0.0,0.0,0.0,0.0,0.0,0.0,0.0,0.0,0.0,0.0,0.0,0.0,0.0,0.0,0.6,596.15,4.5
0.0,0.0,0.0,0.0,0.0,0.0,0.0,0.0,0.0,0.0,0.0,0.0,0.0,0.0,0.0,0.0,0.0,0.0,0.0,0.0,0.0,0.65,525.15,4.690000057220459
0.0,0.0,0.0,0.0,0.0,0.0,0.0,0.0,0.0,0.0,0.0,0.0,0.0,0.0,0.0,0.0,0.0,0.0,0.0,0.0,0.0,0.75,423.15,4.739999771118164
0.0,0.0,0.0,0.0,0.0,0.0,0.0,0.0,0.0,0.0,0.0,0.0,0.0,0.0,0.0,0.0,0.0,0.0,0.0,0.0,0.0,0.7,477.15,4.730000019073486
0.0,0.0,0.0,0.0,0.0,0.0,0.0,0.0,0.0,0.0,0.0,0.0,0.0,0.0,0.0,0.0,0.0,0.0,0.0,0.0,0.0,0.6,552.15,4.710000038146973
0.0,0.0,0.0,0.0,0.0,0.0,0.0,0.0,0.0,0.0,0.0,0.0,0.0,0.0,0.0,0.0,0.0,0.0,0.0,0.0,0.0,1.0,314.15,4.2779998779296875
0.0,0.0,0.0,0.0,0.0,0.0,0.0,0.0,0.0,0.0,0.0,0.0,0.0,0.0,0.0,0.0,0.0,0.0,0.0,0.0,0.0,0.95,336.15,4.297999858856201
0.0,0.0,0.0,0.0,0.0,0.0,0.0,0.0,0.0,0.0,0.0,0.0,0.0,0.0,0.0,0.0,0.0,0.0,0.0,0.0,0.0,0.9,360.15,4.339000225067139
0.0,0.0,0.0,0.0,0.0,0.0,0.0,0.0,0.0,0.0,0.0,0.0,0.0,0.0,0.0,0.0,0.0,0.0,0.0,0.0,0.0,0.85,375.15,4.349999904632568
0.0,0.0,0.0,0.0,0.0,0.0,0.0,0.0,0.0,0.0,0.0,0.0,0.0,0.0,0.0,0.0,0.0,0.0,0.0,0.0,0.0,0.8,432.15,4.355999946594238
0.0,0.0,0.0,0.0,0.0,0.0,0.0,0.0,0.0,0.0,0.0,0.0,0.0,0.0,0.0,0.0,0.0,0.0,0.0,0.0,0.0,0.75,499.15,4.339000225067139
0.0,0.0,0.0,0.0,0.0,0.0,0.0,0.0,0.0,0.0,0.0,0.0,0.0,0.0,0.0,0.0,0.0,0.0,0.0,0.0,0.0,0.7,574.15,4.290999889373779
0.0,0.0,0.0,0.0,0.0,0.0,0.0,0.0,0.0,0.0,0.0,0.0,0.0,0.0,0.0,0.0,0.0,0.0,0.0,0.0,0.0,0.65,623.15,4.251999855041504
0.0,0.0,0.0,0.0,0.0,0.0,0.0,0.0,0.0,0.0,0.0,0.0,0.0,0.0,0.0,0.0,0.0,0.0,0.0,0.0,0.0,0.6,533.15,4.372000217437744
0.0,0.0,0.0,0.0,0.0,0.0,0.0,0.0,0.0,0.0,0.0,0.0,0.0,0.0,0.0,0.0,0.0,0.0,0.0,0.0,0.0,1.0,309.15,4.130643844604492
0.0,0.0,0.0,0.0,0.0,0.0,0.0,0.0,0.0,0.0,0.0,0.0,0.0,0.0,0.0,0.0,0.0,0.0,0.0,0.0,0.0,0.9,352.15,4.349736213684082
0.0,0.0,0.0,0.0,0.0,0.0,0.0,0.0,0.0,0.0,0.0,0.0,0.0,0.0,0.0,0.0,0.0,0.0,0.0,0.0,0.0,0.8317,369.15,4.412653923034668
0.0,0.0,0.0,0.0,0.0,0.0,0.0,0.0,0.0,0.0,0.0,0.0,0.0,0.0,0.0,0.0,0.0,0.0,0.0,0.0,0.0,0.8,375.15,4.4404778480529785
0.0,0.0,0.0,0.0,0.0,0.0,0.0,0.0,0.0,0.0,0.0,0.0,0.0,0.0,0.0,0.0,0.0,0.0,0.0,0.0,0.0,0.75,378.15,4.495412349700928
0.0,0.0,0.0,0.0,0.0,0.0,0.0,0.0,0.0,0.0,0.0,0.0,0.0,0.0,0.0,0.0,0.0,0.0,0.0,0.0,0.0,0.72,388.15,4.522328853607178
0.0,0.0,0.0,0.0,0.0,0.0,0.0,0.0,0.0,0.0,0.0,0.0,0.0,0.0,0.0,0.0,0.0,0.0,0.0,0.0,0.0,0.67,409.15,4.577099323272705
0.0,0.0,0.0,0.0,0.0,0.0,0.0,0.0,0.0,0.0,0.0,0.0,0.0,0.0,0.0,0.0,0.0,0.0,0.0,0.0,0.0,0.6,451.15,4.614844799041748
0.0,0.0,0.0,0.0,0.0,0.0,0.0,0.0,0.0,0.0,0.0,0.0,0.0,0.0,0.0,0.0,0.0,0.0,0.0,0.0,0.0,0.55,444.15,4.583644390106201
0.0,0.0,0.0,0.0,0.0,0.0,0.0,0.0,0.0,0.0,0.0,0.0,0.0,0.0,0.0,0.0,0.0,0.0,0.0,0.0,0.0,0.5,442.15,4.53126335144043
0.0,0.0,0.0,0.0,0.0,0.0,0.0,0.0,0.0,0.0,0.0,0.0,0.0,0.0,0.0,0.0,0.0,0.0,0.0,0.0,0.0,0.48,432.15,4.500004291534424
0.0,0.0,0.0,0.0,0.0,0.0,0.0,0.0,0.0,0.0,0.0,0.0,0.0,0.0,0.0,0.0,0.0,0.0,0.0,0.0,0.0,0.45,416.15,4.495553970336914
0.0,0.0,0.0,0.0,0.0,0.0,0.0,0.0,0.0,0.0,0.0,0.0,0.0,0.0,0.0,0.0,0.0,0.0,0.0,0.0,0.0,0.4,435.15,4.434353828430176
0.0,0.0,0.0,0.0,0.0,0.0,0.0,0.0,0.0,0.0,0.0,0.0,0.0,0.0,0.0,0.0,0.0,0.0,0.0,0.0,0.0,0.33,418.15,4.412868022918701
0.0,0.0,0.0,0.0,0.0,0.0,0.0,0.0,0.0,0.0,0.0,0.0,0.0,0.0,0.0,0.0,0.0,0.0,0.0,0.0,0.0,0.3,474.15,4.465302467346191
0.0,0.0,0.0,0.0,0.0,0.0,0.0,0.0,0.0,0.0,0.0,0.0,0.0,0.0,0.0,0.0,0.0,0.0,0.0,0.0,0.0,0.8,394.15,4.610000133514404
0.0,0.0,0.0,0.0,0.0,0.0,0.0,0.0,0.0,0.0,0.0,0.0,0.0,0.0,0.0,0.0,0.0,0.0,0.0,0.0,0.0,0.7,432.15,4.900000095367432
0.0,0.0,0.0,0.0,0.0,0.0,0.0,0.0,0.0,0.0,0.0,0.0,0.0,0.0,0.0,0.0,0.0,0.0,0.0,0.0,0.0,0.65,465.15,5.039999961853027
0.0,0.0,0.0,0.0,0.0,0.0,0.0,0.0,0.0,0.0,0.0,0.0,0.0,0.0,0.0,0.0,0.0,0.0,0.0,0.0,0.0,0.8,411.15,4.480000019073486
0.0,0.0,0.0,0.0,0.0,0.0,0.0,0.0,0.0,0.0,0.0,0.0,0.0,0.0,0.0,0.0,0.0,0.0,0.0,0.0,0.0,0.75,432.15,4.619999885559082
0.0,0.0,0.0,0.0,0.0,0.0,0.0,0.0,0.0,0.0,0.0,0.0,0.0,0.0,0.0,0.0,0.0,0.0,0.0,0.0,0.0,0.6,505.15,5.039999961853027
0.0,0.0,0.0,0.0,0.0,0.0,0.0,0.0,0.0,0.0,0.0,0.0,0.0,0.0,0.0,0.0,0.0,0.0,0.0,0.0,0.0,0.75,459.15,4.5
0.0,0.0,0.0,0.0,0.0,0.0,0.0,0.0,0.0,0.0,0.0,0.0,0.0,0.0,0.0,0.0,0.0,0.0,0.0,0.0,0.0,0.7,488.15,4.599999904632568
0.0,0.0,0.0,0.0,0.0,0.0,0.0,0.0,0.0,0.0,0.0,0.0,0.0,0.0,0.0,0.0,0.0,0.0,0.0,0.0,0.0,0.65,537.15,4.699999809265137
0.0,0.0,0.0,0.0,0.0,0.0,0.0,0.0,0.0,0.0,0.0,0.0,0.0,0.0,0.0,0.0,0.0,0.0,0.0,0.0,0.0,0.6,521.15,4.900000095367432
0.0,0.0,0.0,0.0,0.0,0.0,0.0,0.0,0.0,0.0,0.0,0.0,0.0,0.0,0.0,0.0,0.0,0.0,0.0,0.0,0.0,0.7,521.15,4.460000038146973
0.0,0.0,0.0,0.0,0.0,0.0,0.0,0.0,0.0,0.0,0.0,0.0,0.0,0.0,0.0,0.0,0.0,0.0,0.0,0.0,0.0,0.65,581.15,4.510000228881836
0.0,0.0,0.0,0.0,0.0,0.0,0.0,0.0,0.0,0.0,0.0,0.0,0.0,0.0,0.0,0.0,0.0,0.0,0.0,0.0,0.0,0.6,541.15,4.75
0.0,0.0,0.0,0.0,0.0,0.0,0.0,0.0,0.0,0.0,0.0,0.0,0.0,0.0,0.0,0.0,0.0,0.0,0.0,0.0,0.0,0.6,550.15,4.679999828338623
0.0,0.0,0.0,0.0,0.0,0.0,0.0,0.0,0.0,0.0,0.0,0.0,0.0,0.0,0.0,0.0,0.0,0.0,0.0,0.0,0.0,0.6,560.15,4.619999885559082
0.0,0.0,0.0,0.0,0.0,0.0,0.0,0.0,0.0,0.0,0.0,0.0,0.0,0.0,0.0,0.0,0.0,0.0,0.0,0.0,0.0,0.6,584.15,4.510000228881836
0.0,0.0,0.0,0.0,0.0,0.0,0.0,0.0,0.0,0.0,0.0,0.0,0.0,0.0,0.0,0.0,0.0,0.0,0.0,0.0,0.0,1.0,310.15,4.28000020980835
0.0,0.0,0.0,0.0,0.0,0.0,0.0,0.0,0.0,0.0,0.0,0.0,0.0,0.0,0.0,0.0,0.0,0.0,0.0,0.0,0.0,0.8,355.15,4.429999828338623
0.0,0.0,0.0,0.0,0.0,0.0,0.0,0.0,0.0,0.0,0.0,0.0,0.0,0.0,0.0,0.0,0.0,0.0,0.0,0.0,0.0,0.7,391.15,4.53000020980835
0.0,0.0,0.0,0.0,0.0,0.0,0.0,0.0,0.0,0.0,0.0,0.0,0.0,0.0,0.0,0.0,0.0,0.0,0.0,0.0,0.0,0.65,417.15,4.579999923706055
0.0,0.0,0.0,0.0,0.0,0.0,0.0,0.0,0.0,0.0,0.0,0.0,0.0,0.0,0.0,0.0,0.0,0.0,0.0,0.0,0.0,0.6,438.15,4.619999885559082
0.0,0.0,0.0,0.0,0.0,0.0,0.0,0.0,0.0,0.0,0.0,0.0,0.0,0.0,0.0,0.0,0.0,0.0,0.0,0.0,0.0,0.575,455.15,4.610000133514404
0.0,0.0,0.0,0.0,0.0,0.0,0.0,0.0,0.0,0.0,0.0,0.0,0.0,0.0,0.0,0.0,0.0,0.0,0.0,0.0,0.0,0.55,452.15,4.579999923706055
0.0,0.0,0.0,0.0,0.0,0.0,0.0,0.0,0.0,0.0,0.0,0.0,0.0,0.0,0.0,0.0,0.0,0.0,0.0,0.0,0.0,0.5,431.15,4.519999980926514
0.0,0.0,0.0,0.0,0.0,0.0,0.0,0.0,0.0,0.0,0.0,0.0,0.0,0.0,0.0,0.0,0.0,0.0,0.0,0.0,0.0,0.9,356.15,4.340000152587891
0.0,0.0,0.0,0.0,0.0,0.0,0.0,0.0,0.0,0.0,0.0,0.0,0.0,0.0,0.0,0.0,0.0,0.0,0.0,0.0,0.0,0.85,396.15,4.360000133514404
0.0,0.0,0.0,0.0,0.0,0.0,0.0,0.0,0.0,0.0,0.0,0.0,0.0,0.0,0.0,0.0,0.0,0.0,0.0,0.0,0.0,0.825,403.15,4.360000133514404
0.0,0.0,0.0,0.0,0.0,0.0,0.0,0.0,0.0,0.0,0.0,0.0,0.0,0.0,0.0,0.0,0.0,0.0,0.0,0.0,0.0,0.8,410.15,4.369999885559082
0.0,0.0,0.0,0.0,0.0,0.0,0.0,0.0,0.0,0.0,0.0,0.0,0.0,0.0,0.0,0.0,0.0,0.0,0.0,0.0,0.0,0.775,445.15,4.369999885559082
0.0,0.0,0.0,0.0,0.0,0.0,0.0,0.0,0.0,0.0,0.0,0.0,0.0,0.0,0.0,0.0,0.0,0.0,0.0,0.0,0.0,0.75,487.15,4.360000133514404
0.0,0.0,0.0,0.0,0.0,0.0,0.0,0.0,0.0,0.0,0.0,0.0,0.0,0.0,0.0,0.0,0.0,0.0,0.0,0.0,0.0,0.55,469.15,4.53000020980835
0.0,0.0,0.0,0.0,0.0,0.0,0.0,0.0,0.0,0.0,0.0,0.0,0.0,0.0,0.0,0.0,0.0,0.0,0.0,0.0,0.0,0.8,380.15,4.389999866485596
0.0,0.0,0.0,0.0,0.0,0.0,0.0,0.0,0.0,0.0,0.0,0.0,0.0,0.0,0.0,0.0,0.0,0.0,0.0,0.0,0.0,0.7,432.15,4.46999979019165
0.0,0.0,0.0,0.0,0.0,0.0,0.0,0.0,0.0,0.0,0.0,0.0,0.0,0.0,0.0,0.0,0.0,0.0,0.0,0.0,0.0,0.65,449.15,4.510000228881836
0.0,0.0,0.0,0.0,0.0,0.0,0.0,0.0,0.0,0.0,0.0,0.0,0.0,0.0,0.0,0.0,0.0,0.0,0.0,0.0,0.0,0.6,483.15,4.510000228881836
0.0,0.0,0.0,0.0,0.0,0.0,0.0,0.0,0.0,0.0,0.0,0.0,0.0,0.0,0.0,0.0,0.0,0.0,0.0,0.0,0.0,0.55,488.15,4.489999771118164
0.0,0.0,0.0,0.0,0.0,0.0,0.0,0.0,0.0,0.0,0.0,0.0,0.0,0.0,0.0,0.0,0.0,0.0,0.0,0.0,0.0,0.5,490.15,4.489999771118164
0.0,0.0,0.0,0.0,0.0,0.0,0.0,0.0,0.0,0.0,0.0,0.0,0.0,0.0,0.0,0.0,0.0,0.0,0.0,0.0,0.0,0.4,517.15,4.539999961853027
0.0,0.0,0.0,0.0,0.0,0.0,0.0,0.0,0.0,0.0,0.0,0.0,0.0,0.0,0.0,0.0,0.0,0.0,0.0,0.0,0.0,0.65,485.15,4.46999979019165
0.0,0.0,0.0,0.0,0.0,0.0,0.0,0.0,0.0,0.0,0.0,0.0,0.0,0.0,0.0,0.0,0.0,0.0,0.0,0.0,0.0,0.7,482.15,4.409999847412109
0.0,0.0,0.0,0.0,0.0,0.0,0.0,0.0,0.0,0.0,0.0,0.0,0.0,0.0,0.0,0.0,0.0,0.0,0.0,0.0,0.0,0.65,525.15,4.420000076293945
0.0,0.0,0.0,0.0,0.0,0.0,0.0,0.0,0.0,0.0,0.0,0.0,0.0,0.0,0.0,0.0,0.0,0.0,0.0,0.0,0.0,0.6,524.15,4.409999847412109
0.0,0.0,0.0,0.0,0.0,0.0,0.0,0.0,0.0,0.0,0.0,0.0,0.0,0.0,0.0,0.0,0.0,0.0,0.0,0.0,0.0,0.55,557.15,4.440000057220459
0.0,0.0,0.0,0.0,0.0,0.0,0.0,0.0,0.0,0.0,0.0,0.0,0.0,0.0,0.0,0.0,0.0,0.0,0.0,0.0,0.0,0.5,541.15,4.46999979019165
0.0,0.0,0.0,0.0,0.0,0.0,0.0,0.0,0.0,0.0,0.0,0.0,0.0,0.0,0.0,0.0,0.0,0.0,0.0,0.0,0.0,0.45,574.15,4.510000228881836
0.0,0.0,0.0,0.0,0.0,0.0,0.0,0.0,0.0,0.0,0.0,0.0,0.0,0.0,0.0,0.0,0.0,0.0,0.0,0.0,0.0,0.4,578.15,4.550000190734863
0.0,0.0,0.0,0.0,0.0,0.0,0.0,0.0,0.0,0.0,0.0,0.0,0.0,0.0,0.0,0.0,0.0,0.0,0.0,0.0,0.0,0.65,570.15,4.369999885559082
0.0,0.0,0.0,0.0,0.0,0.0,0.0,0.0,0.0,0.0,0.0,0.0,0.0,0.0,0.0,0.0,0.0,0.0,0.0,0.0,0.0,0.6,580.15,4.369999885559082
0.0,0.0,0.0,0.0,0.0,0.0,0.0,0.0,0.0,0.0,0.0,0.0,0.0,0.0,0.0,0.0,0.0,0.0,0.0,0.0,0.0,0.55,584.15,4.429999828338623
0.0,0.0,0.0,0.0,0.0,0.0,0.0,0.0,0.0,0.0,0.0,0.0,0.0,0.0,0.0,0.0,0.0,0.0,0.0,0.0,0.0,0.5,599.15,4.46999979019165
0.0,0.0,0.0,0.0,0.0,0.0,0.0,0.0,0.0,0.0,0.0,0.0,0.0,0.0,0.0,0.0,0.0,0.0,0.0,0.0,0.0,0.45,614.15,4.510000228881836
0.0,0.0,0.0,0.0,0.0,0.0,0.0,0.0,0.0,0.0,0.0,0.0,0.0,0.0,0.0,0.0,0.0,0.0,0.0,0.0,0.0,0.6,618.15,4.360000133514404
0.0,0.0,0.0,0.0,0.0,0.0,0.0,0.0,0.0,0.0,0.0,0.0,0.0,0.0,0.0,0.0,0.0,0.0,0.0,0.0,0.0,0.55,630.15,4.420000076293945
0.0,0.0,0.0,0.0,0.0,0.0,0.0,0.0,0.0,0.0,0.0,0.0,0.0,0.0,0.0,0.0,0.0,0.0,0.0,0.0,0.0,0.5,634.15,4.46999979019165
0.0,0.0,0.0,0.0,0.0,0.0,0.0,0.0,0.0,0.0,0.0,0.0,0.0,0.0,0.0,0.0,0.0,0.0,0.0,0.0,0.0,0.45,642.15,4.519999980926514
0.0,0.0,0.0,0.0,0.0,0.0,0.0,0.0,0.0,0.0,0.0,0.0,0.0,0.0,0.0,0.0,0.0,0.0,0.0,0.0,0.0,0.4,641.15,4.579999923706055
0.0,0.0,0.0,0.0,0.0,0.0,0.0,0.0,0.0,0.0,0.0,0.0,0.0,0.0,0.0,0.0,0.0,0.0,0.0,0.0,0.0,0.3,656.15,4.699999809265137
0.0,0.0,0.0,0.0,0.0,0.0,0.0,0.0,0.0,0.0,0.0,0.0,0.0,0.0,0.0,0.0,0.0,0.0,0.0,0.0,0.0,0.55,649.15,4.409999847412109
0.0,0.0,0.0,0.0,0.0,0.0,0.0,0.0,0.0,0.0,0.0,0.0,0.0,0.0,0.0,0.0,0.0,0.0,0.0,0.0,0.0,0.55,642.15,4.420000076293945
0.0,0.0,0.0,0.0,0.0,0.0,0.0,0.0,0.0,0.0,0.0,0.0,0.0,0.0,0.0,0.0,0.0,0.0,0.0,0.0,0.0,0.5,645.15,4.489999771118164
0.0,0.0,0.0,0.0,0.0,0.0,0.0,0.0,0.0,0.0,0.0,0.0,0.0,0.0,0.0,0.0,0.0,0.0,0.0,0.0,0.0,0.4,649.15,4.659999847412109
0.0,0.0,0.0,0.0,0.0,0.0,0.0,0.0,0.0,0.0,0.0,0.0,0.0,0.0,0.0,0.0,0.0,0.0,0.0,0.0,0.0,0.3,671.15,4.78000020980835
0.0,0.0,0.0,0.0,0.0,0.0,0.0,0.0,0.0,0.0,0.0,0.0,0.0,0.0,0.0,0.0,0.0,0.0,0.0,0.0,0.0,0.57,474.15,4.5
0.0,0.0,0.0,0.0,0.0,0.0,0.0,0.0,0.0,0.0,0.0,0.0,0.0,0.0,0.0,0.0,0.0,0.0,0.0,0.0,0.0,0.5415,474.15,4.71999979019165
0.0,0.0,0.0,0.0,0.0,0.0,0.0,0.0,0.0,0.0,0.0,0.0,0.0,0.0,0.0,0.0,0.0,0.0,0.0,0.0,0.0,0.513,463.15,4.849999904632568
0.0,0.0,0.0,0.0,0.0,0.0,0.0,0.0,0.0,0.0,0.0,0.0,0.0,0.0,0.0,0.0,0.0,0.0,0.0,0.0,0.0,0.4845,456.15,4.889999866485596
0.0,0.0,0.0,0.0,0.0,0.0,0.0,0.0,0.0,0.0,0.0,0.0,0.0,0.0,0.0,0.0,0.0,0.0,0.0,0.0,0.0,0.3989999999999999,412.15,4.980000019073486
0.0,0.0,0.0,0.0,0.0,0.0,0.0,0.0,0.0,0.0,0.0,0.0,0.0,0.0,0.0,0.0,0.0,0.0,0.0,0.0,0.0,0.5415,462.15,4.329999923706055
0.0,0.0,0.0,0.0,0.0,0.0,0.0,0.0,0.0,0.0,0.0,0.0,0.0,0.0,0.0,0.0,0.0,0.0,0.0,0.0,0.0,0.513,444.15,4.300000190734863
0.0,0.0,0.0,0.0,0.0,0.0,0.0,0.0,0.0,0.0,0.0,0.0,0.0,0.0,0.0,0.0,0.0,0.0,0.0,0.0,0.0,0.4845,421.15,4.46999979019165
0.0,0.0,0.0,0.0,0.0,0.0,0.0,0.0,0.0,0.0,0.0,0.0,0.0,0.0,0.0,0.0,0.0,0.0,0.0,0.0,0.0,0.456,396.15,4.53000020980835
0.0,0.0,0.0,0.0,0.0,0.0,0.0,0.0,0.0,0.0,0.0,0.0,0.0,0.0,0.0,0.0,0.0,0.0,0.0,0.0,0.0,0.3989999999999999,350.15,4.559999942779541
0.0,0.0,0.0,0.0,0.0,0.0,0.0,0.0,0.0,0.0,0.0,0.0,0.0,0.0,0.0,0.0,0.0,0.0,0.0,0.0,0.0,0.25,575.15,4.860000133514404
0.0,0.0,0.0,0.0,0.0,0.0,0.0,0.0,0.0,0.0,0.0,0.0,0.0,0.0,0.0,0.0,0.0,0.0,0.0,0.0,0.0,0.25,569.15,4.730000019073486
0.0,0.0,0.0,0.0,0.0,0.0,0.0,0.0,0.0,0.0,0.0,0.0,0.0,0.0,0.0,0.0,0.0,0.0,0.0,0.0,0.0,0.25,564.15,4.610000133514404
0.0,0.0,0.0,0.0,0.0,0.0,0.0,0.0,0.0,0.0,0.0,0.0,0.0,0.0,0.0,0.0,0.0,0.0,0.0,0.0,0.0,0.25,556.15,4.550000190734863
0.0,0.0,0.0,0.0,0.0,0.0,0.0,0.0,0.0,0.0,0.0,0.0,0.0,0.0,0.0,0.0,0.0,0.0,0.0,0.0,0.0,0.25,545.15,4.46999979019165
0.0,0.0,0.0,0.0,0.0,0.0,0.0,0.0,0.0,0.0,0.0,0.0,0.0,0.0,0.0,0.0,0.0,0.0,0.0,0.0,0.0,0.25,513.15,5.010000228881836
0.0,0.0,0.0,0.0,0.0,0.0,0.0,0.0,0.0,0.0,0.0,0.0,0.0,0.0,0.0,0.0,0.0,0.0,0.0,0.0,0.0,0.2375,484.15,4.949999809265137
0.0,0.0,0.0,0.0,0.0,0.0,0.0,0.0,0.0,0.0,0.0,0.0,0.0,0.0,0.0,0.0,0.0,0.0,0.0,0.0,0.0,0.225,477.15,4.849999904632568
0.0,0.0,0.0,0.0,0.0,0.0,0.0,0.0,0.0,0.0,0.0,0.0,0.0,0.0,0.0,0.0,0.0,0.0,0.0,0.0,0.0,0.2,413.15,4.860000133514404
0.0,0.0,0.0,0.0,0.0,0.0,0.0,0.0,0.0,0.0,0.0,0.0,0.0,0.0,0.0,0.0,0.0,0.0,0.0,0.0,0.0,0.1875,408.15,4.960000038146973
0.0,0.0,0.0,0.0,0.0,0.0,0.0,0.0,0.0,0.0,0.0,0.0,0.0,0.0,0.0,0.0,0.0,0.0,0.0,0.0,0.0,0.2,543.15,4.909999847412109
0.0,0.0,0.0,0.0,0.0,0.0,0.0,0.0,0.0,0.0,0.0,0.0,0.0,0.0,0.0,0.0,0.0,0.0,0.0,0.0,0.0,0.19,520.15,4.860000133514404
0.0,0.0,0.0,0.0,0.0,0.0,0.0,0.0,0.0,0.0,0.0,0.0,0.0,0.0,0.0,0.0,0.0,0.0,0.0,0.0,0.0,0.18,507.15,4.829999923706055
0.0,0.0,0.0,0.0,0.0,0.0,0.0,0.0,0.0,0.0,0.0,0.0,0.0,0.0,0.0,0.0,0.0,0.0,0.0,0.0,0.0,0.16,493.15,4.699999809265137
0.0,0.0,0.0,0.0,0.0,0.0,0.0,0.0,0.0,0.0,0.0,0.0,0.0,0.0,0.0,0.0,0.0,0.0,0.0,0.0,0.0,0.15,479.15,4.75
0.0,0.0,0.0,0.0,0.0,0.0,0.0,0.0,0.0,0.0,0.0,0.0,0.0,0.0,0.0,0.0,0.0,0.0,0.0,0.0,0.0,0.3,563.15,4.880000114440918
0.0,0.0,0.0,0.0,0.0,0.0,0.0,0.0,0.0,0.0,0.0,0.0,0.0,0.0,0.0,0.0,0.0,0.0,0.0,0.0,0.0,0.285,539.15,4.840000152587891
0.0,0.0,0.0,0.0,0.0,0.0,0.0,0.0,0.0,0.0,0.0,0.0,0.0,0.0,0.0,0.0,0.0,0.0,0.0,0.0,0.0,0.27,523.15,4.78000020980835
0.0,0.0,0.0,0.0,0.0,0.0,0.0,0.0,0.0,0.0,0.0,0.0,0.0,0.0,0.0,0.0,0.0,0.0,0.0,0.0,0.0,0.24,503.15,4.619999885559082
0.0,0.0,0.0,0.0,0.0,0.0,0.0,0.0,0.0,0.0,0.0,0.0,0.0,0.0,0.0,0.0,0.0,0.0,0.0,0.0,0.0,0.225,473.15,4.639999866485596
0.0,0.0,0.0,0.0,0.0,0.0,0.0,0.0,0.0,0.0,0.0,0.0,0.0,0.0,0.0,0.0,0.0,0.0,0.0,0.0,0.0,0.7340000000000001,432.15,5.305264949798584
0.0,0.0,0.0,0.0,0.0,0.0,0.0,0.0,0.0,0.0,0.0,0.0,0.0,0.0,0.0,0.0,0.0,0.0,0.0,0.0,0.0,0.636,524.15,4.843928813934326
0.0,0.0,0.0,0.0,0.0,0.0,0.0,0.0,0.0,0.0,0.0,0.0,0.0,0.0,0.0,0.0,0.0,0.0,0.0,0.0,0.0,0.6,519.15,4.884100437164307
0.0,0.0,0.0,0.0,0.0,0.0,0.0,0.0,0.0,0.0,0.0,0.0,0.0,0.0,0.0,0.0,0.0,0.0,0.0,0.0,0.0,0.6351,558.15,4.636434078216553
0.0,0.0,0.0,0.0,0.0,0.0,0.0,0.0,0.0,0.0,0.0,0.0,0.0,0.0,0.0,0.0,0.0,0.0,0.0,0.0,0.0,0.65,571.15,4.533687591552734
0.0,0.0,0.0,0.0,0.0,0.0,0.0,0.0,0.0,0.0,0.0,0.0,0.0,0.0,0.0,0.0,0.0,0.0,0.0,0.0,0.0,0.6663666366636664,580.15,4.449467182159424
0.0,0.0,0.0,0.0,0.0,0.0,0.0,0.0,0.0,0.0,0.0,0.0,0.0,0.0,0.0,0.0,0.0,0.0,0.0,0.0,0.0,0.634,512.15,4.948070049285889
0.0,0.0,0.0,0.0,0.0,0.0,0.0,0.0,0.0,0.0,0.0,0.0,0.0,0.0,0.0,0.0,0.0,0.0,0.0,0.0,0.0,0.6663666366636662,486.15,4.772404193878174
0.0,0.0,0.0,0.0,0.0,0.0,0.0,0.0,0.0,0.0,0.0,0.0,0.0,0.0,0.0,0.0,0.0,0.0,0.0,0.0,0.0,0.7,476.15,4.595715045928955
0.0,0.0,0.0,0.0,0.0,0.0,0.0,0.0,0.0,0.0,0.0,0.0,0.0,0.0,0.0,0.0,0.0,0.0,0.0,0.0,0.0,0.7337733773377338,474.15,4.427188396453857
0.0,0.0,0.0,0.0,0.0,0.0,0.0,0.0,0.0,0.0,0.0,0.0,0.0,0.0,0.0,0.0,0.0,0.0,0.0,0.0,0.0,0.6659999999999999,434.15,5.1052446365356445
0.0,0.0,0.0,0.0,0.0,0.0,0.0,0.0,0.0,0.0,0.0,0.0,0.0,0.0,0.0,0.0,0.0,0.0,0.0,0.0,0.0,0.7,423.15,4.908938884735107
0.0,0.0,0.0,0.0,0.0,0.0,0.0,0.0,0.0,0.0,0.0,0.0,0.0,0.0,0.0,0.0,0.0,0.0,0.0,0.0,0.0,0.7662766276627663,429.15,4.520325660705566
0.0,0.0,0.0,0.0,0.0,0.0,0.0,0.0,0.0,0.0,0.0,0.0,0.0,0.0,0.0,0.0,0.0,0.0,0.0,0.0,0.0,0.934,343.15,4.383350372314453
0.0,0.0,0.0,0.0,0.0,0.0,0.0,0.0,0.0,0.0,0.0,0.0,0.0,0.0,0.0,0.0,0.0,0.0,0.0,0.0,0.0,0.866,374.15,4.45279598236084
0.0,0.0,0.0,0.0,0.0,0.0,0.0,0.0,0.0,0.0,0.0,0.0,0.0,0.0,0.0,0.0,0.0,0.0,0.0,0.0,0.0,0.8341165883411659,386.15,4.4287567138671875
0.0,0.0,0.0,0.0,0.0,0.0,0.0,0.0,0.0,0.0,0.0,0.0,0.0,0.0,0.0,0.0,0.0,0.0,0.0,0.0,0.0,0.8,397.15,4.604730129241943
0.0,0.0,0.0,0.0,0.0,0.0,0.0,0.0,0.0,0.0,0.0,0.0,0.0,0.0,0.0,0.0,0.0,0.0,0.0,0.0,0.0,0.7662766276627663,393.15,4.78920316696167
0.0,0.0,0.0,0.0,0.0,0.0,0.0,0.0,0.0,0.0,0.0,0.0,0.0,0.0,0.0,0.0,0.0,0.0,0.0,0.0,0.0,0.6,565.15,4.626523971557617
0.0,0.0,0.0,0.0,0.0,0.0,0.0,0.0,0.0,0.0,0.0,0.0,0.0,0.0,0.0,0.0,0.0,0.0,0.0,0.0,0.0,0.5665433456654335,503.15,5.050760269165039
0.0,0.0,0.0,0.0,0.0,0.0,0.0,0.0,0.0,0.0,0.0,0.0,0.0,0.0,0.0,0.0,0.0,0.0,0.0,0.0,0.0,0.7,585.15,4.302111625671387
0.0,0.0,0.0,0.0,0.0,0.0,0.0,0.0,0.0,0.0,0.0,0.0,0.0,0.0,0.0,0.0,0.0,0.0,0.0,0.0,0.0,0.8,425.15,4.359463691711426
0.0,0.0,0.0,0.0,0.0,0.0,0.0,0.0,0.0,0.0,0.0,0.0,0.0,0.0,0.0,0.0,0.0,0.0,0.0,0.0,0.0,0.9,381.15,4.295551300048828
0.0,0.0,0.0,0.0,0.0,0.0,0.0,0.0,0.0,0.0,0.0,0.0,0.0,0.0,0.0,0.0,0.0,0.0,0.0,0.0,0.0,1.0,313.15,4.272974967956543
0.0,0.0,0.0,0.0,0.0,0.0,0.0,0.0,0.0,0.0,0.0,0.0,0.0,0.0,0.0,0.0,0.0,0.0,0.0,0.0,0.0,0.75,478.15,4.290372371673584
0.0,0.0,0.0,0.0,0.0,0.0,0.0,0.0,0.0,0.0,0.0,0.0,0.0,0.0,0.0,0.0,0.0,0.0,0.0,0.0,0.0,0.78,468.15,4.345520973205566
0.0,0.0,0.0,0.0,0.0,0.0,0.0,0.0,0.0,0.0,0.0,0.0,0.0,0.0,0.0,0.0,0.0,0.0,0.0,0.0,0.0,0.6109999999999999,434.15,4.926108360290527
0.0,0.0,0.0,0.0,0.0,0.0,0.0,0.0,0.0,0.0,0.0,0.0,0.0,0.0,0.0,0.0,0.0,0.0,0.0,0.0,0.0,0.53,513.15,4.870967864990234
0.0,0.0,0.0,0.0,0.0,0.0,0.0,0.0,0.0,0.0,0.0,0.0,0.0,0.0,0.0,0.0,0.0,0.0,0.0,0.0,0.0,0.5,493.15,4.85349702835083
0.0,0.0,0.0,0.0,0.0,0.0,0.0,0.0,0.0,0.0,0.0,0.0,0.0,0.0,0.0,0.0,0.0,0.0,0.0,0.0,0.0,0.5284,535.15,4.749240398406982
0.0,0.0,0.0,0.0,0.0,0.0,0.0,0.0,0.0,0.0,0.0,0.0,0.0,0.0,0.0,0.0,0.0,0.0,0.0,0.0,0.0,0.528,482.15,4.973021507263184
0.0,0.0,0.0,0.0,0.0,0.0,0.0,0.0,0.0,0.0,0.0,0.0,0.0,0.0,0.0,0.0,0.0,0.0,0.0,0.0,0.0,0.5554555455545553,479.15,4.867435455322266
0.0,0.0,0.0,0.0,0.0,0.0,0.0,0.0,0.0,0.0,0.0,0.0,0.0,0.0,0.0,0.0,0.0,0.0,0.0,0.0,0.0,0.583,476.15,4.725875377655029
0.0,0.0,0.0,0.0,0.0,0.0,0.0,0.0,0.0,0.0,0.0,0.0,0.0,0.0,0.0,0.0,0.0,0.0,0.0,0.0,0.0,0.555,440.15,5.098451137542725
0.0,0.0,0.0,0.0,0.0,0.0,0.0,0.0,0.0,0.0,0.0,0.0,0.0,0.0,0.0,0.0,0.0,0.0,0.0,0.0,0.0,0.583,435.15,4.977006435394287
0.0,0.0,0.0,0.0,0.0,0.0,0.0,0.0,0.0,0.0,0.0,0.0,0.0,0.0,0.0,0.0,0.0,0.0,0.0,0.0,0.0,0.6383361663833617,438.15,4.768398761749268
0.0,0.0,0.0,0.0,0.0,0.0,0.0,0.0,0.0,0.0,0.0,0.0,0.0,0.0,0.0,0.0,0.0,0.0,0.0,0.0,0.0,0.7780000000000001,357.15,4.659267902374268
0.0,0.0,0.0,0.0,0.0,0.0,0.0,0.0,0.0,0.0,0.0,0.0,0.0,0.0,0.0,0.0,0.0,0.0,0.0,0.0,0.0,0.722,375.15,4.73502779006958
0.0,0.0,0.0,0.0,0.0,0.0,0.0,0.0,0.0,0.0,0.0,0.0,0.0,0.0,0.0,0.0,0.0,0.0,0.0,0.0,0.0,0.6947694769476948,397.15,4.667052268981934
0.0,0.0,0.0,0.0,0.0,0.0,0.0,0.0,0.0,0.0,0.0,0.0,0.0,0.0,0.0,0.0,0.0,0.0,0.0,0.0,0.0,0.667,400.15,4.784002304077148
0.0,0.0,0.0,0.0,0.0,0.0,0.0,0.0,0.0,0.0,0.0,0.0,0.0,0.0,0.0,0.0,0.0,0.0,0.0,0.0,0.0,0.6384000000000001,404.15,4.8863677978515625
0.0,0.0,0.0,0.0,0.0,0.0,0.0,0.0,0.0,0.0,0.0,0.0,0.0,0.0,0.0,0.0,0.0,0.0,0.0,0.0,0.0,0.4724527547245276,551.15,4.840528964996338
0.0,0.0,0.0,0.0,0.0,0.0,0.0,0.0,0.0,0.0,0.0,0.0,0.0,0.0,0.0,0.0,0.0,0.0,0.0,0.0,0.0,0.4724527547245276,515.15,5.030965328216553
0.0,0.0,0.0,0.0,0.0,0.0,0.0,0.0,0.0,0.0,0.0,0.0,0.0,0.0,0.0,0.0,0.0,0.0,0.0,0.0,0.0,0.667,442.15,4.7003302574157715
0.0,0.0,0.0,0.0,0.0,0.0,0.0,0.0,0.0,0.0,0.0,0.0,0.0,0.0,0.0,0.0,0.0,0.0,0.0,0.0,0.0,0.75,377.15,4.616698741912842
0.0,0.0,0.0,0.0,0.0,0.0,0.0,0.0,0.0,0.0,0.0,0.0,0.0,0.0,0.0,0.0,0.0,0.0,0.0,0.0,0.0,0.83,336.15,4.602377414703369
0.0,0.0,0.0,0.0,0.0,0.0,0.0,0.0,0.0,0.0,0.0,0.0,0.0,0.0,0.0,0.0,0.0,0.0,0.0,0.0,0.0,0.5,491.15,5.121009349822998
0.0,0.0,0.0,0.0,0.0,0.0,0.0,0.0,0.0,0.0,0.0,0.0,0.0,0.0,0.0,0.0,0.0,0.0,0.0,0.0,0.0,0.6122,408.15,4.970252990722656
0.0,0.0,0.0,0.0,0.0,0.0,0.0,0.0,0.0,0.0,0.0,0.0,0.0,0.0,0.0,0.0,0.0,0.0,0.0,0.0,0.0,0.6953304669533046,372.15,4.818325042724609
0.0,0.0,0.0,0.0,0.0,0.0,0.0,0.0,0.0,0.0,0.0,0.0,0.0,0.0,0.0,0.0,0.0,0.0,0.0,0.0,0.0,0.75,356.15,4.759842395782471
0.0,0.0,0.0,0.0,0.0,0.0,0.0,0.0,0.0,0.0,0.0,0.0,0.0,0.0,0.0,0.0,0.0,0.0,0.0,0.0,0.0,0.647,471.15,4.660440444946289
0.0,0.0,0.0,0.0,0.0,0.0,0.0,0.0,0.0,0.0,0.0,0.0,0.0,0.0,0.0,0.0,0.0,0.0,0.0,0.0,0.0,0.44,483.15,5.240485668182373
0.0,0.0,0.0,0.0,0.0,0.0,0.0,0.0,0.0,0.0,0.0,0.0,0.0,0.0,0.0,0.0,0.0,0.0,0.0,0.0,0.0,0.4595459545954595,450.15,5.1180739402771
0.0,0.0,0.0,0.0,0.0,0.0,0.0,0.0,0.0,0.0,0.0,0.0,0.0,0.0,0.0,0.0,0.0,0.0,0.0,0.0,0.0,0.56,356.15,4.991838455200195
0.0,0.0,0.0,0.0,0.0,0.0,0.0,0.0,0.0,0.0,0.0,0.0,0.0,0.0,0.0,0.0,0.0,0.0,0.0,0.0,0.0,0.52,373.15,5.09364652633667
0.0,0.0,0.0,0.0,0.0,0.0,0.0,0.0,0.0,0.0,0.0,0.0,0.0,0.0,0.0,0.0,0.0,0.0,0.0,0.0,0.0,0.5004499550044995,397.15,4.9805755615234375
0.0,0.0,0.0,0.0,0.0,0.0,0.0,0.0,0.0,0.0,0.0,0.0,0.0,0.0,0.0,0.0,0.0,0.0,0.0,0.0,0.0,0.48,394.15,5.121769905090332
0.0,0.0,0.0,0.0,0.0,0.0,0.0,0.0,0.0,0.0,0.0,0.0,0.0,0.0,0.0,0.0,0.0,0.0,0.0,0.0,0.0,0.4595459545954596,444.15,5.248159408569336
0.0,0.0,0.0,0.0,0.0,0.0,0.0,0.0,0.0,0.0,0.0,0.0,0.0,0.0,0.0,0.0,0.0,0.0,0.0,0.0,0.0,0.48,452.15,4.981295108795166
0.0,0.0,0.0,0.0,0.0,0.0,0.0,0.0,0.0,0.0,0.0,0.0,0.0,0.0,0.0,0.0,0.0,0.0,0.0,0.0,0.0,0.54,377.15,4.974332332611084
0.0,0.0,0.0,0.0,0.0,0.0,0.0,0.0,0.0,0.0,0.0,0.0,0.0,0.0,0.0,0.0,0.0,0.0,0.0,0.0,0.0,0.6,345.15,4.932401657104492
0.0,0.0,0.0,0.0,0.0,0.0,0.0,0.0,0.0,0.0,0.0,0.0,0.0,0.0,0.0,0.0,0.0,0.0,0.0,0.0,0.0,0.51,398.15,4.939661979675293
0.0,0.0,0.0,0.0,0.0,0.0,0.0,0.0,0.0,0.0,0.0,0.0,0.0,0.0,0.0,0.0,0.0,0.0,0.0,0.0,0.0,0.75,546.15,4.413000106811523
0.0,0.0,0.0,0.0,0.0,0.0,0.0,0.0,0.0,0.0,0.0,0.0,0.0,0.0,0.0,0.0,0.0,0.0,0.0,0.0,0.0,0.75,521.15,4.421999931335449
0.0,0.0,0.0,0.0,0.0,0.0,0.0,0.0,0.0,0.0,0.0,0.0,0.0,0.0,0.0,0.0,0.0,0.0,0.0,0.0,0.0,0.75,438.15,4.433000087738037
0.0,0.0,0.0,0.0,0.0,0.0,0.0,0.0,0.0,0.0,0.0,0.0,0.0,0.0,0.0,0.0,0.0,0.0,0.0,0.0,0.0,0.75,421.15,4.48199987411499
0.0,0.0,0.0,0.0,0.0,0.0,0.0,0.0,0.0,0.0,0.0,0.0,0.0,0.0,0.0,0.0,0.0,0.0,0.0,0.0,0.0,0.86,368.15,4.4019999504089355
0.0,0.0,0.0,0.0,0.0,0.0,0.0,0.0,0.0,0.0,0.0,0.0,0.0,0.0,0.0,0.0,0.0,0.0,0.0,0.0,0.0,0.6617000000000001,630.15,4.326000213623047
0.0,0.0,0.0,0.0,0.0,0.0,0.0,0.0,0.0,0.0,0.0,0.0,0.0,0.0,0.0,0.0,0.0,0.0,0.0,0.0,0.0,0.85,373.15,4.453000068664551
0.0,0.0,0.0,0.0,0.0,0.0,0.0,0.0,0.0,0.0,0.0,0.0,0.0,0.0,0.0,0.0,0.0,0.0,0.0,0.0,0.0,0.83,363.15,4.482999801635742
0.0,0.0,0.0,0.0,0.0,0.0,0.0,0.0,0.0,0.0,0.0,0.0,0.0,0.0,0.0,0.0,0.0,0.0,0.0,0.0,0.0,0.82,377.15,4.480999946594238
0.0,0.0,0.0,0.0,0.0,0.0,0.0,0.0,0.0,0.0,0.0,0.0,0.0,0.0,0.0,0.0,0.0,0.0,0.0,0.0,0.0,0.79,415.15,4.50600004196167
0.0,0.0,0.0,0.0,0.0,0.0,0.0,0.0,0.0,0.0,0.0,0.0,0.0,0.0,0.0,0.0,0.0,0.0,0.0,0.0,0.0,0.75,463.15,4.460000038146973
0.0,0.0,0.0,0.0,0.0,0.0,0.0,0.0,0.0,0.0,0.0,0.0,0.0,0.0,0.0,0.0,0.0,0.0,0.0,0.0,0.0,0.7,533.15,4.421999931335449
0.0,0.0,0.0,0.0,0.0,0.0,0.0,0.0,0.0,0.0,0.0,0.0,0.0,0.0,0.0,0.0,0.0,0.0,0.0,0.0,0.0,0.69,553.15,4.433000087738037
0.0,0.0,0.0,0.0,0.0,0.0,0.0,0.0,0.0,0.0,0.0,0.0,0.0,0.0,0.0,0.0,0.0,0.0,0.0,0.0,0.0,0.685,556.15,4.435999870300293
0.0,0.0,0.0,0.0,0.0,0.0,0.0,0.0,0.0,0.0,0.0,0.0,0.0,0.0,0.0,0.0,0.0,0.0,0.0,0.0,0.0,0.68,563.15,4.4070000648498535
0.0,0.0,0.0,0.0,0.0,0.0,0.0,0.0,0.0,0.0,0.0,0.0,0.0,0.0,0.0,0.0,0.0,0.0,0.0,0.0,0.0,0.67,583.15,4.413000106811523
0.0,0.0,0.0,0.0,0.0,0.0,0.0,0.0,0.0,0.0,0.0,0.0,0.0,0.0,0.0,0.0,0.0,0.0,0.0,0.0,0.0,0.6583,605.15,4.374000072479248
0.0,0.0,0.0,0.0,0.0,0.0,0.0,0.0,0.0,0.0,0.0,0.0,0.0,0.0,0.0,0.0,0.0,0.0,0.0,0.0,0.0,0.655,597.15,4.422999858856201
0.0,0.0,0.0,0.0,0.0,0.0,0.0,0.0,0.0,0.0,0.0,0.0,0.0,0.0,0.0,0.0,0.0,0.0,0.0,0.0,0.0,0.65,593.15,4.447000026702881
0.0,0.0,0.0,0.0,0.0,0.0,0.0,0.0,0.0,0.0,0.0,0.0,0.0,0.0,0.0,0.0,0.0,0.0,0.0,0.0,0.0,0.63,583.15,4.482999801635742
0.0,0.0,0.0,0.0,0.0,0.0,0.0,0.0,0.0,0.0,0.0,0.0,0.0,0.0,0.0,0.0,0.0,0.0,0.0,0.0,0.0,0.6,545.15,4.558000087738037
0.0,0.0,0.0,0.0,0.0,0.0,0.0,0.0,0.0,0.0,0.0,0.0,0.0,0.0,0.0,0.0,0.0,0.0,0.0,0.0,0.0,0.78,403.15,4.580999851226807
0.0,0.0,0.0,0.0,0.0,0.0,0.0,0.0,0.0,0.0,0.0,0.0,0.0,0.0,0.0,0.0,0.0,0.0,0.0,0.0,0.0,0.755,433.15,4.566999912261963
0.0,0.0,0.0,0.0,0.0,0.0,0.0,0.0,0.0,0.0,0.0,0.0,0.0,0.0,0.0,0.0,0.0,0.0,0.0,0.0,0.0,0.73,473.15,4.519000053405762
0.0,0.0,0.0,0.0,0.0,0.0,0.0,0.0,0.0,0.0,0.0,0.0,0.0,0.0,0.0,0.0,0.0,0.0,0.0,0.0,0.0,0.715,487.15,4.525000095367432
0.0,0.0,0.0,0.0,0.0,0.0,0.0,0.0,0.0,0.0,0.0,0.0,0.0,0.0,0.0,0.0,0.0,0.0,0.0,0.0,0.0,0.705,503.15,4.559999942779541
0.0,0.0,0.0,0.0,0.0,0.0,0.0,0.0,0.0,0.0,0.0,0.0,0.0,0.0,0.0,0.0,0.0,0.0,0.0,0.0,0.0,0.695,493.15,4.5320000648498535
0.0,0.0,0.0,0.0,0.0,0.0,0.0,0.0,0.0,0.0,0.0,0.0,0.0,0.0,0.0,0.0,0.0,0.0,0.0,0.0,0.0,0.685,539.15,4.52400016784668
0.0,0.0,0.0,0.0,0.0,0.0,0.0,0.0,0.0,0.0,0.0,0.0,0.0,0.0,0.0,0.0,0.0,0.0,0.0,0.0,0.0,0.675,545.15,4.519000053405762
0.0,0.0,0.0,0.0,0.0,0.0,0.0,0.0,0.0,0.0,0.0,0.0,0.0,0.0,0.0,0.0,0.0,0.0,0.0,0.0,0.0,0.665,573.15,4.4629998207092285
0.0,0.0,0.0,0.0,0.0,0.0,0.0,0.0,0.0,0.0,0.0,0.0,0.0,0.0,0.0,0.0,0.0,0.0,0.0,0.0,0.0,0.6533,587.15,4.443999767303467
0.0,0.0,0.0,0.0,0.0,0.0,0.0,0.0,0.0,0.0,0.0,0.0,0.0,0.0,0.0,0.0,0.0,0.0,0.0,0.0,0.0,0.645,595.15,4.510000228881836
0.0,0.0,0.0,0.0,0.0,0.0,0.0,0.0,0.0,0.0,0.0,0.0,0.0,0.0,0.0,0.0,0.0,0.0,0.0,0.0,0.0,0.64,583.15,4.546000003814697
0.0,0.0,0.0,0.0,0.0,0.0,0.0,0.0,0.0,0.0,0.0,0.0,0.0,0.0,0.0,0.0,0.0,0.0,0.0,0.0,0.0,0.62,563.15,4.572999954223633
0.0,0.0,0.0,0.0,0.0,0.0,0.0,0.0,0.0,0.0,0.0,0.0,0.0,0.0,0.0,0.0,0.0,0.0,0.0,0.0,0.0,0.65,573.15,4.506999969482422
0.74,0.0,0.0,0.16,0.0,0.0,0.1,0.0,0.0,0.0,0.0,0.0,0.0,0.0,0.0,0.0,0.0,0.0,0.0,0.0,0.0,0.0,803.15,2.490000009536743
0.74,0.0,0.0,0.16,0.0,0.0,0.0,0.0,0.0,0.1,0.0,0.0,0.0,0.0,0.0,0.0,0.0,0.0,0.0,0.0,0.0,0.0,823.15,2.450000047683716
0.74,0.0,0.0,0.04,0.01,0.0,0.0,0.0,0.0,0.21,0.0,0.0,0.0,0.0,0.0,0.0,0.0,0.0,0.0,0.0,0.0,0.0,713.15,2.180000066757202
0.0,0.5,0.0,0.0,0.0,0.0,0.0,0.0,0.0,0.0,0.0,0.0,0.0,0.5,0.0,0.0,0.0,0.0,0.0,0.0,0.0,0.0,783.15,3.1500000953674316
0.0,0.0,0.0,0.0,0.0,0.0,0.0,0.0,0.0,0.0,0.0,0.0,0.0,0.0,0.0,0.0,0.0,0.0,0.0,0.0,0.0,0.3,405.15,5.067999839782715
0.0,0.0,0.0,0.0,0.0,0.0,0.0,0.0,0.0,0.0,0.0,0.0,0.0,0.0,0.0,0.0,0.0,0.0,0.0,0.0,0.0,0.2994,404.15,5.067999839782715
0.0,0.0,0.0,0.0,0.0,0.0,0.0,0.0,0.0,0.0,0.0,0.0,0.0,0.0,0.0,0.0,0.0,0.0,0.0,0.0,0.0,0.2988,404.15,5.072000026702881
0.0,0.0,0.0,0.0,0.0,0.0,0.0,0.0,0.0,0.0,0.0,0.0,0.0,0.0,0.0,0.0,0.0,0.0,0.0,0.0,0.0,0.2982,406.15,5.073999881744385
0.0,0.0,0.0,0.0,0.0,0.0,0.0,0.0,0.0,0.0,0.0,0.0,0.0,0.0,0.0,0.0,0.0,0.0,0.0,0.0,0.0,0.297,405.15,5.078999996185303
0.0,0.0,0.0,0.0,0.0,0.0,0.0,0.0,0.0,0.0,0.0,0.0,0.0,0.0,0.0,0.0,0.0,0.0,0.0,0.0,0.0,0.294,405.15,5.158999919891357
0.0,0.0,0.0,0.0,0.0,0.0,0.0,0.0,0.0,0.0,0.0,0.0,0.0,0.0,0.0,0.0,0.0,0.0,0.0,0.0,0.0,0.2895,407.15,5.203999996185303
0.0,0.0,0.0,0.0,0.0,0.0,0.0,0.0,0.0,0.0,0.0,0.0,0.0,0.0,0.0,0.0,0.0,0.0,0.0,0.0,0.0,0.285,410.15,5.245999813079834
0.0,0.0,0.0,0.0,0.0,0.0,0.0,0.0,0.0,0.0,0.0,0.0,0.0,0.0,0.0,0.0,0.0,0.0,0.0,0.0,0.0,0.27,419.15,5.377999782562256
0.0,0.0,0.0,0.0,0.0,0.0,0.0,0.0,0.0,0.0,0.0,0.0,0.0,0.0,0.0,0.0,0.0,0.0,0.0,0.0,0.0,0.255,429.15,5.513999938964844
0.0,0.0,0.0,0.0,0.0,0.0,0.0,0.0,0.0,0.0,0.0,0.0,0.0,0.0,0.0,0.0,0.0,0.0,0.0,0.0,0.0,0.24,439.15,5.6519999504089355
0.0,0.0,0.0,0.0,0.0,0.0,0.0,0.0,0.0,0.0,0.0,0.0,0.0,0.0,0.0,0.0,0.0,0.0,0.0,0.0,0.0,0.2339999999999999,443.15,5.71999979019165
0.0,0.0,0.0,0.0,0.0,0.0,0.0,0.0,0.0,0.0,0.0,0.0,0.0,0.0,0.0,0.0,0.0,0.0,0.0,0.0,0.0,0.2307230723072307,445.15,5.75
0.0,0.0,0.0,0.0,0.0,0.0,0.0,0.0,0.0,0.0,0.0,0.0,0.0,0.0,0.0,0.0,0.0,0.0,0.0,0.0,0.0,0.228,449.15,5.744999885559082
0.0,0.0,0.0,0.0,0.0,0.0,0.0,0.0,0.0,0.0,0.0,0.0,0.0,0.0,0.0,0.0,0.0,0.0,0.0,0.0,0.0,0.225,451.15,5.769999980926514
0.0,0.0,0.0,0.0,0.0,0.0,0.0,0.0,0.0,0.0,0.0,0.0,0.0,0.0,0.0,0.0,0.0,0.0,0.0,0.0,0.0,0.2205,455.15,5.804999828338623
0.0,0.0,0.0,0.0,0.0,0.0,0.0,0.0,0.0,0.0,0.0,0.0,0.0,0.0,0.0,0.0,0.0,0.0,0.0,0.0,0.0,0.2143,460.15,5.872000217437744
0.0,0.0,0.0,0.0,0.0,0.0,0.0,0.0,0.0,0.0,0.0,0.0,0.0,0.0,0.0,0.0,0.0,0.0,0.0,0.0,0.0,0.2121,461.15,5.886000156402588
0.0,0.0,0.0,0.0,0.0,0.0,0.0,0.0,0.0,0.0,0.0,0.0,0.0,0.0,0.0,0.0,0.0,0.0,0.0,0.0,0.0,0.21,463.15,5.914000034332275
0.0,0.0,0.0,0.0,0.0,0.0,0.0,0.0,0.0,0.0,0.0,0.0,0.0,0.0,0.0,0.0,0.0,0.0,0.0,0.0,0.0,0.3,646.15,3.680000066757202
0.0,0.0,0.0,0.0,0.0,0.0,0.0,0.0,0.0,0.0,0.0,0.0,0.0,0.0,0.0,0.0,0.0,0.0,0.0,0.0,0.0,0.6,583.15,4.690000057220459
