Repository: dorukdogular/vitreos

# Data

## Source

Glass property data is sourced from the [SciGlass database](https://github.com/epam/SciGlass) (EPAM Systems), made available under the [Open Database License (ODbL)](https://opendatacommons.org/licenses/odbl/1-0/). Accessed via the [glasspy](https://github.com/drcassar/glasspy) Python library.

## Files tracked in git

| File | Description |
|---|---|
| `clean.csv` | Deduplicated glass-forming ability dataset (11858 rows) |
| `tg_dataset.csv` | 76377 glasses with Tg (K) and 22 oxide mol% features |
| `tg_density_dataset.csv` | 31173 glasses with both Tg (K) and density (g/cm³) |

File: data/tg_density_dataset.csv (part 38 of 109)
SiO2,P2O5,ZrO2,Na2O,Al2O3,Fe2O3,CaO,MgO,K2O,B2O3,BaO,ZnO,Li2O,SrO,La2O3,TiO2,Nb2O5,PbO,Sb2O3,Bi2O3,TeO2,Se,Tg,density
0.0,0.0,0.0,0.0,0.0,0.0,0.0,0.0,0.0,0.0,0.0,0.0,0.0,0.0,0.0,0.0,0.0,0.0,0.0,0.0,0.0,0.6,579.15,4.384407043457031
0.0,0.0,0.0,0.0,0.0,0.0,0.0,0.0,0.0,0.0,0.0,0.0,0.0,0.0,0.0,0.0,0.0,0.0,0.0,0.0,0.0,0.5924,600.15,4.399297714233398
0.537367757934524,0.0,0.0376977381357118,0.0,0.0,0.0,0.0,0.0,0.0,0.152690838549687,0.2338859668419894,0.0,0.0,0.0,0.0376977381357118,0.0,0.0,0.0,0.0006599604023758,0.0,0.0,0.0,956.15,3.75
0.530562860599758,0.0,0.0299979001469897,0.0,0.0,0.0,0.0,0.0,0.0,0.1619886607937444,0.2319837611367204,0.0,0.0,0.0,0.0447968642195046,0.0,0.0,0.0,0.0006699531032827,0.0,0.0,0.0,956.15,3.759999990463257
0.5341626086173968,0.0,0.0236983411161218,0.0,0.0,0.0,0.0,0.0,0.0,0.1620886537942344,0.2321837471377003,0.0,0.0,0.0,0.0471966962312638,0.0,0.0,0.0,0.0006699531032827,0.0,0.0,0.0,956.15,3.7300000190734863
0.656959126321369,0.0,0.0,0.0,0.1086097748797391,0.0,0.0430038703483313,0.0840075606804612,0.0,0.0730065705913532,0.0021001890170115,0.0,0.0,0.0314028262543629,0.0,0.0,0.0,0.0,0.0,0.0,0.0,0.0,993.15,2.506999969482422
0.655678681441773,0.0,0.0,0.0,0.1087130455654678,0.0,0.0430051606192743,0.0841100932111853,0.0,0.0731087730527663,0.0021002520302436,0.0,0.0,0.0315037804536544,0.0,0.0,0.0,0.0,0.0,0.0,0.0,0.0,987.15,2.499000072479248
0.6674,0.0,0.0,0.0,0.1021,0.0,0.0801,0.0565,0.0,0.0767,0.0132,0.0,0.0,0.0031,0.0,0.0,0.0,0.0,0.0,0.0,0.0,0.0,975.15,2.4790000915527344
0.6654598913902252,0.0,0.0,0.0,0.1023092078287045,0.0,0.0803072276504885,0.0566050944585012,0.0,0.0768069126221359,0.0132011881069296,0.0,0.0,0.0031002790251122,0.0,0.0,0.0,0.0,0.0,0.0,0.0,0.0,984.15,2.4839999675750732
0.5974805038992201,0.0,0.0,0.0,0.1201759648070386,0.0,0.0824835032993401,0.0824835032993401,0.0,0.0926814637072585,0.0063987202559488,0.015996800639872,0.0,0.0,0.0,0.0,0.0,0.0,0.0,0.0,0.0,0.0,983.15,2.51200008392334
0.6841,0.0,0.0,0.0,0.1398,0.0,0.0149,0.038,0.0,0.0569,0.0227,0.0085,0.0,0.0268,0.0,0.0044,0.0,0.0,0.0,0.0,0.0,0.0,1015.15,2.549999952316284
0.6425,0.0,0.0,0.0,0.113,0.0,0.024,0.0836,0.0,0.0774,0.0144999999999999,0.0,0.0,0.039,0.0,0.0,0.0,0.0,0.0,0.0,0.0,0.0,989.15,2.563999891281128
0.7052705270527053,0.0,0.0,0.0,0.0818081808180818,0.0,0.0768076807680768,0.0086008600860086,0.0,0.0299029902990299,0.0362036203620362,0.0,0.0,0.059005900590059,0.0,0.0,0.0,0.0,0.0,0.0,0.0,0.0,988.15,2.7139999866485596
0.6527261090443617,0.0,0.0,0.0,0.1084043361734469,0.0,0.0429017160686427,0.0887035481419256,0.0,0.0729029161166446,0.0021000840033601,0.0,0.0,0.031401256050242,0.0,0.0,0.0,0.0,0.0,0.0,0.0,0.0,989.15,2.50600004196167
0.6419550631455797,0.0,0.0021998460107792,0.0,0.1119921605487615,0.0,0.0239983201175917,0.0833941624086313,0.0,0.0771945963782535,0.014498985071045,0.0,0.0,0.0388972771905966,0.0,0.0041997060205785,0.0,0.0,0.0,0.0,0.0,0.0,989.15,2.562999963760376
0.7429000000000001,0.0,0.00052,0.2362999999999999,0.0125,0.0,0.0,0.0,0.0,0.0,0.0,0.0,0.0,0.0,0.0,0.0,0.00024,0.0,0.0004399999999999,0.0,0.0,0.0,710.15,2.569999933242798
0.6956930430695693,0.0,0.0,0.1951980480195198,0.0028999710002899,0.0,0.0,0.0,0.0,0.0,0.0,0.0,0.0,0.0,0.0,0.0584994150058499,0.0,0.0,0.0004099959000409,0.0,0.0,0.0,740.15,2.5
0.7197568145911246,0.0,0.0004999700017998,0.2288862668239905,0.0121992680439173,0.0,0.0,0.0,0.0,0.0,0.0,0.0,0.0,0.0,0.0,0.0379977201367917,0.0002299862008279,0.0,0.0004299742015479,0.0,0.0,0.0,717.15,2.5199999809265137
0.7295218856565696,0.0,0.0255007650229506,0.2320069602088062,0.0123003690110703,0.0,0.0,0.0,0.0,0.0,0.0,0.0,0.0,0.0,0.0,0.0,0.000240007200216,0.0,0.000430012900387,0.0,0.0,0.0,695.15,2.5
0.0,0.0,0.0,0.05,0.0,0.0,0.0,0.0,0.0,0.0,0.0,0.2,0.0,0.0,0.0,0.0,0.0,0.0,0.0,0.0,0.75,0.0,569.15,5.1519999504089355
0.0,0.0,0.0,0.049,0.0,0.0,0.0,0.0,0.0,0.0,0.02,0.196,0.0,0.0,0.0,0.0,0.0,0.0,0.0,0.0,0.735,0.0,576.15,5.383999824523926
0.0,0.0,0.0,0.0484999999999999,0.0,0.0,0.0,0.0,0.0,0.0,0.0,0.1939999999999999,0.0,0.0,0.0,0.0,0.0,0.0,0.0,0.0,0.7275,0.0,589.15,5.51200008392334
0.0,0.0,0.0,0.049,0.0,0.0,0.0,0.0,0.0,0.0,0.0,0.196,0.0,0.0,0.02,0.0,0.0,0.0,0.0,0.0,0.735,0.0,589.15,5.396999835968018
0.0,0.0,0.0,0.1,0.0175,0.0,0.0,0.0,0.0,0.0,0.0,0.2,0.0,0.0,0.0,0.0,0.0,0.0,0.0,0.0,0.6825,0.0,574.15,5.074999809265137
0.0,0.0,0.0,0.0,0.0,0.0,0.0,0.0,0.0,0.0,0.0,0.1,0.0,0.0,0.0,0.0,0.05,0.0882,0.0,0.0,0.75,0.0,601.15,5.833000183105469
0.0,0.0,0.0,0.0,0.0,0.0,0.0,0.0,0.0,0.0,0.0,0.02,0.0,0.0,0.03,0.0,0.12,0.0327999999999999,0.0,0.0,0.75,0.0,675.15,5.500999927520752
0.0,0.0,0.0,0.0,0.0,0.0,0.0,0.0,0.0,0.0,0.0,0.1,0.0,0.0,0.0059,0.0,0.03,0.09,0.0,0.0,0.76,0.0,593.15,5.848999977111816
0.0,0.0,0.0,0.0,0.0,0.0,0.0,0.0,0.0,0.0,0.0,0.12,0.0,0.0,0.03,0.0,0.015,0.07,0.0,0.0,0.755,0.0,601.15,5.8460001945495605
0.0,0.0,0.0,0.0,0.0,0.0,0.0,0.0,0.0,0.0,0.0,0.0900999999999999,0.0,0.0,0.0149999999999999,0.0,0.0449999999999999,0.0923999999999999,0.0,0.0,0.7404,0.0,607.15,5.870999813079834
0.0,0.0,0.0,0.0,0.0,0.0,0.0,0.0,0.0,0.0,0.0,0.14,0.0,0.0,0.03,0.0,0.02,0.05,0.0,0.0,0.75,0.0,615.15,5.78000020980835
0.6727000000000002,0.0,0.0827,0.161,0.0138,0.0,0.0,0.0,0.0149,0.0182,0.0367,0.0,0.0,0.0,0.0,0.0,0.0,0.0,0.0,0.0,0.0,0.0,821.15,2.809999942779541
0.7956795679567958,0.0,0.0244024402440244,0.0516051605160516,0.0094009400940094,0.0,0.0,0.0,0.0,0.1057105710571057,0.0083008300830083,0.0,0.0,0.0,0.0,0.0,0.0,0.0,0.0,0.0,0.0,0.0,827.15,2.3399999141693115
0.5081,0.0,0.0,0.0,0.0737,0.0,0.0691,0.0942,0.0,0.0644,0.0886999999999999,0.0746,0.0,0.0,0.0,0.0,0.0,0.0272,0.0,0.0,0.0,0.0,908.15,2.700000047683716
0.6807000000000001,0.0,0.0,0.028,0.0646,0.0,0.111,0.0,0.0131,0.0468,0.0,0.0,0.0,0.0,0.0,0.0,0.0,0.0558,0.0,0.0,0.0,0.0,863.15,2.799999952316284
0.6285371462853714,0.0,0.0,0.0,0.0790920907909209,0.0,0.0,0.0,0.0,0.0,0.0,0.0,0.0,0.0,0.0,0.0,0.0,0.2233776622337766,0.0,0.0,0.0,0.0,873.15,3.4000000953674316
0.4515999999999999,0.0,0.0,0.0065,0.0315,0.0059,0.4504999999999999,0.0465,0.0075,0.0,0.0,0.0,0.0,0.0,0.0,0.0,0.0,0.0,0.0,0.0,0.0,0.0,940.15,2.7799999713897705
0.3849,0.0,0.0,0.0056999999999999,0.0268,0.005,0.5315,0.0397,0.0064,0.0,0.0,0.0,0.0,0.0,0.0,0.0,0.0,0.0,0.0,0.0,0.0,0.0,959.15,2.819999933242798
0.5633,0.0,0.0,0.0277,0.0571,0.0023,0.3251,0.0046,0.0199,0.0,0.0,0.0,0.0,0.0,0.0,0.0,0.0,0.0,0.0,0.0,0.0,0.0,965.15,2.740000009536743
0.4858999999999999,0.0,0.0,0.0238999999999999,0.0492999999999999,0.002,0.4177999999999999,0.0038999999999999,0.0171999999999999,0.0,0.0,0.0,0.0,0.0,0.0,0.0,0.0,0.0,0.0,0.0,0.0,0.0,970.15,2.799999952316284
0.403,0.0,0.0,0.0199,0.0409,0.0016,0.5173000000000001,0.0031,0.0142,0.0,0.0,0.0,0.0,0.0,0.0,0.0,0.0,0.0,0.0,0.0,0.0,0.0,993.15,2.8499999046325684
0.3136,0.0,0.0,0.0154,0.0318,0.0013,0.6244,0.0024,0.0111,0.0,0.0,0.0,0.0,0.0,0.0,0.0,0.0,0.0,0.0,0.0,0.0,0.0,1007.15,2.809999942779541
0.4697530246975303,0.0,0.0,0.0231976802319768,0.0476952304769523,0.0018998100189981,0.2211778822117788,0.2196780321967803,0.0165983401659834,0.0,0.0,0.0,0.0,0.0,0.0,0.0,0.0,0.0,0.0,0.0,0.0,0.0,940.15,2.7899999618530273
0.3864613538646135,0.0,0.0,0.0190980901909809,0.0391960803919608,0.0014998500149985,0.2706729327067294,0.2693730626937307,0.0136986301369863,0.0,0.0,0.0,0.0,0.0,0.0,0.0,0.0,0.0,0.0,0.0,0.0,0.0,979.15,2.7699999809265137
0.6407999999999999,0.0,0.0,0.0215999999999999,0.0625999999999999,0.0117999999999999,0.1858999999999999,0.0591999999999999,0.0180999999999999,0.0,0.0,0.0,0.0,0.0,0.0,0.0,0.0,0.0,0.0,0.0,0.0,0.0,865.15,2.569999933242798
0.7155,0.0,0.0,0.1378,0.0076,0.0,0.0873,0.0518,0.0,0.0,0.0,0.0,0.0,0.0,0.0,0.0,0.0,0.0,0.0,0.0,0.0,0.0,803.15,2.5
0.6679,0.0,0.1121,0.1751,0.0097,0.0,0.0352,0.0,0.0,0.0,0.0,0.0,0.0,0.0,0.0,0.0,0.0,0.0,0.0,0.0,0.0,0.0,965.15,2.740000009536743
0.6337366263373663,0.0,0.0,0.0214978502149785,0.0858914108589141,0.0,0.0802919708029197,0.0900909909009099,0.00999900009999,0.0357964203579642,0.0,0.0,0.0,0.0,0.0,0.0,0.0,0.0426957304269573,0.0,0.0,0.0,0.0,943.15,2.119999885559082
0.5924,0.0,0.0,0.0155,0.1057,0.0,0.0594,0.1632,0.0072,0.0258,0.0,0.0,0.0,0.0,0.0,0.0,0.0,0.0308,0.0,0.0,0.0,0.0,977.15,2.4800000190734863
0.572957295729573,0.0,0.0,0.0126012601260126,0.115011501150115,0.0,0.0495049504950495,0.1977197719771977,0.0059005900590059,0.0211021102110211,0.0,0.0,0.0,0.0,0.0,0.0,0.0,0.0252025202520252,0.0,0.0,0.0,0.0,991.15,2.319999933242798
0.5542,0.0,0.0,0.0098999999999999,0.124,0.0,0.04,0.2309,0.0046,0.0166,0.0,0.0,0.0,0.0,0.0,0.0,0.0,0.0197999999999999,0.0,0.0,0.0,0.0,1006.15,2.740000009536743
0.5186518651865186,0.0,0.0,0.0048004800480048,0.141014101410141,0.0,0.022002200220022,0.2938293829382938,0.0022002200220022,0.008000800080008,0.0,0.0,0.0,0.0,0.0,0.0,0.0,0.0095009500950095,0.0,0.0,0.0,0.0,1028.15,2.6700000762939453
0.6242000000000001,0.0,0.0238,0.0263,0.0,0.0,0.0,0.0,0.03,0.0,0.0,0.0,0.0,0.0,0.0,0.015,0.0,0.2791,0.0,0.0,0.0,0.0,701.15,4.369999885559082
0.6321632163216322,0.0,0.0,0.027002700270027,0.0,0.0,0.0,0.0,0.0308030803080308,0.0,0.0,0.0,0.0,0.0,0.0,0.0,0.0,0.3083308330833083,0.0,0.0,0.0,0.0,690.15,4.460000038146973
0.6035,0.0,0.0235,0.0288,0.0,0.0,0.0,0.0,0.0308,0.0,0.0,0.0,0.0,0.0,0.0,0.0154,0.0,0.2969,0.0,0.0,0.0,0.0,702.15,4.539999961853027
0.6099,0.0,0.0,0.0279,0.0,0.0,0.0,0.0,0.0306,0.0,0.0,0.0,0.0,0.0,0.0,0.0,0.0,0.3303999999999999,0.0,0.0,0.0,0.0,688.15,4.639999866485596
0.588058805880588,0.0,0.0247024702470247,0.0145014501450145,0.0,0.0,0.0,0.0,0.0227022702270227,0.0,0.0,0.0,0.0,0.0,0.0,0.0211021102110211,0.0,0.31003100310031,0.0,0.0,0.0,0.0,708.15,4.659999847412109
0.6093,0.0,0.0,0.0151999999999999,0.0,0.0,0.0,0.0,0.0250999999999999,0.0,0.0,0.0,0.0,0.0,0.0,0.0,0.0,0.3491999999999999,0.0,0.0,0.0,0.0,693.15,4.789999961853027
0.5658565856585658,0.0,0.0199019901990199,0.0099009900990099,0.0,0.0,0.0,0.0,0.013001300130013,0.0,0.0,0.0,0.0,0.0,0.0,0.02000200020002,0.0,0.3701370137013701,0.0,0.0,0.0,0.0,707.15,5.059999942779541
0.5735426457354265,0.0,0.0,0.0101989801019898,0.0,0.0,0.0,0.0,0.0133986601339866,0.0,0.0,0.0,0.0,0.0,0.0,0.0,0.0,0.4015598440155984,0.0,0.0,0.0,0.0,696.15,5.179999828338623
0.6,0.0,0.0,0.0,0.0,0.0,0.0,0.0,0.0,0.0,0.0,0.0,0.0,0.0,0.0,0.0,0.0,0.0,0.0,0.0,0.0,0.0,1363.15,4.039999961853027
0.65,0.0,0.0,0.0,0.0,0.0,0.0,0.0,0.0,0.0,0.0,0.0,0.0,0.0,0.0,0.0,0.0,0.0,0.0,0.0,0.0,0.0,1393.15,4.079999923706055
0.545,0.0,0.0,0.0,0.091,0.0,0.0,0.0,0.0,0.0,0.0,0.0,0.0,0.0,0.0,0.0,0.0,0.0,0.0,0.0,0.0,0.0,1418.15,4.130000114440918
0.2348,0.0,0.0,0.0,0.0712,0.0,0.0,0.0,0.0,0.2037,0.4403,0.0,0.0,0.0,0.0,0.05,0.0,0.0,0.0,0.0,0.0,0.0,835.15,4.034999847412109
0.3915999999999999,0.0,0.0,0.0,0.0712,0.0,0.0,0.0,0.0,0.1916,0.2956,0.0,0.0,0.0,0.0,0.0,0.05,0.0,0.0,0.0,0.0,0.0,918.15,3.677000045776367
0.1355135513551355,0.0,0.0,0.0,0.0599059905990599,0.0,0.0,0.0,0.0,0.1739173917391739,0.4306430643064306,0.0,0.0,0.0,0.0,0.0,0.2000200020002,0.0,0.0,0.0,0.0,0.0,922.15,4.499000072479248
0.371,0.0,0.0,0.0,0.0674,0.0,0.0,0.0,0.0,0.1816,0.28,0.0,0.0,0.0,0.0,0.0,0.1,0.0,0.0,0.0,0.0,0.0,915.15,3.753000020980835
0.371,0.0,0.0,0.0,0.0674,0.0,0.0,0.0,0.0,0.1816,0.28,0.0,0.0,0.0,0.1,0.0,0.0,0.0,0.0,0.0,0.0,0.0,917.15,4.10699987411499
0.371,0.0,0.0,0.0,0.0674,0.0,0.0,0.0,0.0,0.1816,0.28,0.0,0.0,0.0,0.05,0.05,0.0,0.0,0.0,0.0,0.0,0.0,918.15,3.8540000915527344
0.0,0.0,0.0,0.0,0.0,0.0,0.0,0.0,0.0,0.4495,0.0,0.0,0.0,0.0,0.2241,0.3264,0.0,0.0,0.0,0.0,0.0,0.0,935.15,4.39900016784668
0.0,0.0,0.0,0.0,0.0,0.0,0.0,0.0,0.0,0.35,0.0,0.0,0.0,0.0,0.23,0.42,0.0,0.0,0.0,0.0,0.0,0.0,941.15,4.622000217437744
0.0,0.0,0.01,0.0,0.0,0.0,0.0,0.0,0.0,0.3395,0.01,0.0,0.0,0.01,0.2231,0.4074,0.0,0.0,0.0,0.0,0.0,0.0,941.15,4.53000020980835
0.0,0.0,0.0,0.0,0.0,0.0,0.0,0.0,0.0,0.35,0.0,0.0,0.0,0.0,0.23,0.37,0.05,0.0,0.0,0.0,0.0,0.0,937.15,4.5879998207092285
0.0,0.0,0.01,0.0,0.0,0.0,0.0,0.0,0.0,0.3185,0.01,0.0,0.0,0.01,0.2092999999999999,0.3822,0.06,0.0,0.0,0.0,0.0,0.0,935.15,4.5879998207092285
0.0,0.0,0.0,0.0,0.0,0.0,0.0,0.0,0.0,0.0,0.0,0.0,0.0,0.0,0.0,0.0,0.0,0.0,0.0,0.0,0.5326,0.0,503.15,3.994999885559082
0.0,0.0,0.0,0.0,0.0,0.0,0.0,0.0,0.0,0.0,0.0,0.0,0.0,0.0,0.0,0.0,0.0,0.0,0.0,0.0187999999999999,0.5482,0.0,527.15,4.375999927520752
0.0,0.0,0.0,0.0,0.0,0.0,0.0,0.0,0.0,0.0,0.0,0.0,0.0,0.0,0.0,0.0,0.0,0.0,0.0,0.0387,0.5648,0.0,545.15,4.796000003814697
0.0,0.0,0.0,0.0,0.0,0.0,0.0,0.0,0.0,0.0,0.0,0.0,0.0,0.0,0.0,0.0,0.0,0.0,0.0,0.0598059805980598,0.5824582458245824,0.0,566.15,5.188000202178955
0.0,0.0,0.0,0.0,0.0,0.0,0.0,0.0,0.0,0.0,0.0,0.0,0.0,0.0,0.0,0.0,0.0,0.0,0.0,0.0824,0.6011,0.0,582.15,5.624000072479248
0.0,0.0,0.0,0.0,0.0,0.0,0.0,0.0,0.0,0.0,0.0,0.0,0.0,0.0,0.0,0.0,0.0,0.0,0.0,0.1064,0.6211,0.0,668.15,6.031000137329102
0.017,0.495,0.0,0.0,0.0,0.0,0.0,0.488,0.0,0.0,0.0,0.0,0.0,0.0,0.0,0.0,0.0,0.0,0.0,0.0,0.0,0.0,813.15,2.4179999828338623
0.018,0.4479999999999999,0.0,0.0,0.0,0.0,0.0,0.534,0.0,0.0,0.0,0.0,0.0,0.0,0.0,0.0,0.0,0.0,0.0,0.0,0.0,0.0,834.15,2.513000011444092
0.036,0.412,0.0,0.0,0.0,0.0,0.0,0.552,0.0,0.0,0.0,0.0,0.0,0.0,0.0,0.0,0.0,0.0,0.0,0.0,0.0,0.0,841.15,2.5799999237060547
0.015,0.396,0.0,0.0,0.0,0.0,0.0,0.589,0.0,0.0,0.0,0.0,0.0,0.0,0.0,0.0,0.0,0.0,0.0,0.0,0.0,0.0,863.15,2.6500000953674316
0.038,0.359,0.0,0.0,0.0,0.0,0.0,0.603,0.0,0.0,0.0,0.0,0.0,0.0,0.0,0.0,0.0,0.0,0.0,0.0,0.0,0.0,881.15,2.687000036239624
0.0289999999999999,0.349,0.0,0.0,0.0,0.0,0.0,0.622,0.0,0.0,0.0,0.0,0.0,0.0,0.0,0.0,0.0,0.0,0.0,0.0,0.0,0.0,891.15,2.7239999771118164
0.018,0.342,0.0,0.0,0.0,0.0,0.0,0.64,0.0,0.0,0.0,0.0,0.0,0.0,0.0,0.0,0.0,0.0,0.0,0.0,0.0,0.0,897.15,2.7679998874664307
0.0,0.0,0.0,0.0,0.0,0.0,0.0,0.0,0.0,0.0,0.0,0.0,0.0,0.0,0.0,0.0,0.0,0.0,0.0,0.0,0.0,0.838,410.15,4.400000095367432
0.0,0.0,0.0,0.0,0.0,0.0,0.0,0.0,0.0,0.0,0.0,0.0,0.0,0.0,0.0,0.0,0.0,0.0,0.0,0.0,0.0,0.82,429.15,4.440000057220459
0.0,0.0,0.0,0.0,0.0,0.0,0.0,0.0,0.0,0.0,0.0,0.0,0.0,0.0,0.0,0.0,0.0,0.0,0.0,0.0,0.0,0.803,453.15,4.380000114440918
0.0,0.0,0.0,0.0,0.0,0.0,0.0,0.0,0.0,0.0,0.0,0.0,0.0,0.0,0.0,0.0,0.0,0.0,0.0,0.0,0.0,0.8,451.15,4.559999942779541
0.0,0.0,0.0,0.0,0.0,0.0,0.0,0.0,0.0,0.0,0.0,0.0,0.0,0.0,0.0,0.0,0.0,0.0,0.0,0.0,0.0,0.7,627.15,4.329999923706055
0.0,0.0,0.0,0.0,0.0,0.0,0.0,0.0,0.0,0.0,0.0,0.0,0.0,0.0,0.0,0.0,0.0,0.0,0.0,0.0,0.0,0.7,572.15,4.420000076293945
0.0,0.0,0.0,0.0,0.0,0.0,0.0,0.0,0.0,0.0,0.0,0.0,0.0,0.0,0.0,0.0,0.0,0.0,0.0,0.0,0.0,0.7,591.15,4.5
0.0,0.0,0.0,0.0,0.0,0.0,0.0,0.0,0.0,0.0,0.0,0.0,0.0,0.0,0.0,0.0,0.0,0.0,0.0,0.0,0.0,0.7,576.15,4.559999942779541
0.0,0.0,0.0,0.0,0.0,0.0,0.0,0.0,0.0,0.0,0.0,0.0,0.0,0.0,0.0,0.0,0.0,0.0,0.0,0.0,0.0,0.9,379.15,4.389999866485596
0.0,0.0,0.0,0.0,0.0,0.0,0.0,0.0,0.0,0.0,0.0,0.0,0.0,0.0,0.0,0.0,0.0,0.0,0.0,0.0,0.0,0.95,359.15,4.159999847412109
0.0,0.0,0.0,0.0,0.0,0.0,0.0,0.0,0.0,0.0,0.0,0.0,0.0,0.0,0.0,0.0,0.0,0.0,0.0,0.0,0.0,0.935,364.15,4.210000038146973
0.0,0.0,0.0,0.0,0.0,0.0,0.0,0.0,0.0,0.0,0.0,0.0,0.0,0.0,0.0,0.0,0.0,0.0,0.0,0.0,0.0,0.7,607.15,4.179999828338623
0.0,0.0,0.0,0.0,0.0,0.0,0.0,0.0,0.0,0.0,0.0,0.0,0.0,0.0,0.0,0.0,0.0,0.0,0.0,0.0,0.0,0.6,537.15,4.789999961853027
0.0,0.0,0.0,0.0,0.0,0.0,0.0,0.0,0.0,0.0,0.0,0.0,0.0,0.0,0.0,0.0,0.0,0.0,0.0,0.0,0.0,0.6,535.15,4.570000171661377
0.0,0.0,0.0,0.0,0.0,0.0,0.0,0.0,0.0,0.0,0.0,0.0,0.0,0.0,0.0,0.0,0.0,0.0,0.0,0.0,0.0,0.6,523.15,4.559999942779541
0.0,0.0,0.0,0.0,0.0,0.0,0.0,0.0,0.0,0.0,0.0,0.0,0.0,0.0,0.0,0.0,0.0,0.0,0.0,0.0,0.0,0.6,520.15,4.75
0.0,0.0,0.0,0.0,0.0,0.0,0.0,0.0,0.0,0.0,0.0,0.0,0.0,0.0,0.0,0.0,0.0,0.0,0.0,0.0,0.0,0.6,509.15,5.050000190734863
0.0,0.0,0.0,0.0,0.0,0.0,0.0,0.0,0.0,0.0,0.0,0.0,0.0,0.0,0.0,0.0,0.0,0.0,0.0,0.0,0.0,0.6,497.15,5.210000038146973
0.0,0.0,0.0,0.0,0.0,0.0,0.0,0.0,0.0,0.0,0.0,0.0,0.0,0.0,0.0,0.0,0.0,0.0,0.0,0.0,0.0,0.6,545.15,4.559999942779541
0.0,0.0,0.0,0.0,0.0,0.0,0.0,0.0,0.0,0.0,0.0,0.0,0.0,0.0,0.0,0.0,0.0,0.0,0.0,0.0,0.0,0.55,546.15,4.809999942779541
0.0,0.0,0.0,0.0,0.0,0.0,0.0,0.0,0.0,0.0,0.0,0.0,0.0,0.0,0.0,0.0,0.0,0.0,0.0,0.0,0.0,0.6,578.15,4.550000190734863
0.0,0.0,0.0,0.0,0.0,0.0,0.0,0.0,0.0,0.0,0.0,0.0,0.0,0.0,0.0,0.0,0.0,0.0,0.0,0.0,0.0,0.58,576.15,4.610000133514404
0.0,0.0,0.0,0.0,0.0,0.0,0.0,0.0,0.0,0.0,0.0,0.0,0.0,0.0,0.0,0.0,0.0,0.0,0.0,0.0,0.0,0.65,523.15,4.789999961853027
0.0,0.0,0.0,0.0,0.0,0.0,0.0,0.0,0.0,0.0,0.0,0.0,0.0,0.0,0.0,0.0,0.0,0.0,0.0,0.0,0.0,0.6,505.15,5.079999923706055
0.0,0.0,0.0,0.0,0.0,0.0,0.0,0.0,0.0,0.0,0.0,0.0,0.0,0.0,0.0,0.0,0.0,0.0,0.0,0.0,0.0,0.55,515.15,4.889999866485596
0.0,0.0,0.0,0.0,0.0,0.0,0.0,0.0,0.0,0.0,0.0,0.0,0.0,0.0,0.0,0.0,0.0,0.0,0.0,0.0,0.0,0.68,516.15,4.71999979019165
0.0,0.0,0.0,0.0,0.0,0.0,0.0,0.0,0.0,0.0,0.0,0.0,0.0,0.0,0.0,0.0,0.0,0.0,0.0,0.0,0.0,0.8,425.15,4.53000020980835
0.0,0.0,0.0,0.0,0.0,0.0,0.0,0.0,0.0,0.0,0.0,0.0,0.0,0.0,0.0,0.0,0.0,0.0,0.0,0.0,0.0,0.8,421.15,4.460000038146973
0.0,0.0,0.0,0.0,0.0,0.0,0.0,0.0,0.0,0.0,0.0,0.0,0.0,0.0,0.0,0.0,0.0,0.0,0.0,0.0,0.0,0.6,514.15,5.130000114440918
0.0,0.0,0.0,0.0,0.0,0.0,0.0,0.0,0.0,0.0,0.0,0.0,0.0,0.0,0.0,0.0,0.0,0.0,0.0,0.0,0.0,0.7,457.15,4.71999979019165
0.0,0.0,0.0,0.0,0.0,0.0,0.0,0.0,0.0,0.0,0.0,0.0,0.0,0.0,0.0,0.0,0.0,0.0,0.0,0.0,0.0,0.7,450.15,5.190000057220459
0.0,0.0,0.0,0.0,0.0,0.0,0.0,0.0,0.0,0.0,0.0,0.0,0.0,0.0,0.0,0.0,0.0,0.0,0.0,0.0,0.0,0.55,508.15,5.039999961853027
0.0,0.0,0.0,0.0,0.0,0.0,0.0,0.0,0.0,0.0,0.0,0.0,0.0,0.0,0.0,0.0,0.0,0.0,0.0,0.0,0.0,0.85,430.15,4.53000020980835
0.0,0.0,0.0,0.0,0.0,0.0,0.0,0.0,0.0,0.0,0.0,0.0,0.0,0.0,0.0,0.0,0.0,0.0,0.0,0.0,0.0,0.75,454.15,4.679999828338623
0.0,0.0,0.0,0.0,0.0,0.0,0.0,0.0,0.0,0.0,0.0,0.0,0.0,0.0,0.0,0.0,0.0,0.0,0.0,0.0,0.0,0.82,409.15,4.630000114440918
0.0,0.0,0.0,0.0,0.0,0.0,0.0,0.0,0.0,0.0,0.0,0.0,0.0,0.0,0.0,0.0,0.0,0.0,0.0,0.0,0.0,0.77,437.15,5.070000171661377
0.0,0.0,0.0,0.0,0.0,0.0,0.0,0.0,0.0,0.0,0.0,0.0,0.0,0.0,0.0,0.0,0.0,0.0,0.0,0.0,0.0,0.785,430.15,4.760000228881836
0.0,0.0,0.0,0.0,0.0,0.0,0.0,0.0,0.0,0.0,0.0,0.0,0.0,0.0,0.0,0.0,0.0,0.0,0.0,0.0,0.0,0.735,425.15,4.920000076293945
0.0,0.0,0.0,0.0,0.0,0.0,0.0,0.0,0.0,0.0,0.0,0.0,0.0,0.0,0.0,0.0,0.0,0.0,0.0,0.0,0.0,0.625,504.15,5.019999980926514
0.0,0.0,0.0,0.0,0.0,0.0,0.0,0.0,0.0,0.0,0.0,0.0,0.0,0.0,0.0,0.0,0.0,0.0,0.0,0.0,0.0,0.77,433.15,4.449999809265137
0.0,0.0,0.0,0.0,0.0,0.0,0.0,0.0,0.0,0.0,0.0,0.0,0.0,0.0,0.0,0.0,0.0,0.0,0.0,0.0,0.0,0.525,517.15,4.96999979019165
0.0,0.0,0.0,0.0,0.0,0.0,0.0,0.0,0.0,0.0,0.0,0.0,0.0,0.0,0.0,0.0,0.0,0.0,0.0,0.0,0.0,0.65,515.15,4.880000114440918
0.0,0.0,0.0,0.0,0.0,0.0,0.0,0.0,0.0,0.0,0.0,0.0,0.0,0.0,0.0,0.0,0.0,0.0,0.0,0.0,0.0,0.6,534.15,4.710000038146973
0.0,0.0,0.0,0.0,0.0,0.0,0.0,0.0,0.0,0.0,0.0,0.0,0.0,0.0,0.0,0.0,0.0,0.0,0.0,0.0,0.0,0.6,511.15,5.019999980926514
0.0,0.0,0.0,0.0,0.0,0.0,0.0,0.0,0.0,0.0,0.0,0.0,0.0,0.0,0.0,0.0,0.0,0.0,0.0,0.0,0.0,0.58,521.15,4.929999828338623
0.0,0.0,0.0,0.0,0.0,0.0,0.0,0.0,0.0,0.0,0.0,0.0,0.0,0.0,0.0,0.0,0.0,0.0,0.0,0.0,0.0,0.7,493.15,4.710000038146973
0.0,0.0,0.0,0.0,0.0,0.0,0.0,0.0,0.0,0.0,0.0,0.0,0.0,0.0,0.0,0.0,0.0,0.0,0.0,0.0,0.0,0.7,504.15,4.650000095367432
0.0,0.0,0.0,0.0,0.0,0.0,0.0,0.0,0.0,0.0,0.0,0.0,0.0,0.0,0.0,0.0,0.0,0.0,0.0,0.0,0.0,0.575,506.15,5.079999923706055
0.0,0.0,0.0,0.0,0.0,0.0,0.0,0.0,0.0,0.3848,0.0,0.0,0.0,0.0,0.0,0.0,0.0,0.2682,0.0,0.0,0.0,0.0,753.15,6.900000095367432
0.0,0.55,0.0,0.0,0.0,0.0,0.0,0.0,0.0,0.0,0.0,0.0,0.0,0.0,0.0,0.0,0.0,0.4,0.0,0.0,0.0,0.0,605.15,4.248000144958496
0.0,0.55,0.0,0.0,0.0,0.0,0.0,0.0,0.0,0.0,0.0,0.4,0.0,0.0,0.0,0.0,0.0,0.0,0.0,0.0,0.0,0.0,778.15,3.2750000953674316
0.0,0.55,0.0,0.0,0.0,0.0,0.4,0.0,0.0,0.0,0.0,0.0,0.0,0.0,0.0,0.0,0.0,0.0,0.0,0.0,0.0,0.0,691.15,2.7249999046325684
0.0,0.3972,0.0,0.4962,0.0066,0.0,0.0,0.0,0.0,0.0,0.0,0.0,0.0,0.0,0.0,0.0,0.0,0.0,0.0,0.1,0.0,0.0,594.15,3.4600000381469727
0.0,0.4014999999999999,0.0,0.4502999999999999,0.0028999999999999,0.0,0.0,0.0,0.0,0.0,0.0,0.0,0.0,0.0,0.0,0.0,0.0,0.0,0.0,0.0986999999999999,0.0,0.0,605.15,3.549999952316284
0.0,0.4008,0.0,0.3977,0.0022,0.0,0.0,0.0,0.0,0.0,0.0,0.0,0.0,0.0,0.0,0.0,0.0,0.0,0.0,0.0993,0.0,0.0,612.15,3.619999885559082
0.0,0.3958,0.0,0.3458,0.0081,0.0,0.0,0.0,0.0,0.0,0.0,0.0,0.0,0.0,0.0,0.0,0.0,0.0,0.0,0.1002,0.0,0.0,626.15,3.7100000381469727
0.0,0.3954,0.0,0.3012,0.0053,0.0,0.0,0.0,0.0,0.0,0.0,0.0,0.0,0.0,0.0,0.0,0.0,0.0,0.0,0.0997,0.0,0.0,635.15,3.809999942779541
0.0,0.4002599740025996,0.0,0.2486751324867513,0.0044995500449955,0.0,0.0,0.0,0.0,0.0,0.0,0.0,0.0,0.0,0.0,0.0,0.0,0.0,0.0,0.1000899910008999,0.0,0.0,651.15,3.880000114440918
0.0,0.0,0.0,0.0,0.0,0.0,0.0,0.0,0.0,0.0,0.0,0.0,0.0,0.0,0.0,0.0,0.0,0.0,0.0,0.0,0.417,0.0,617.15,5.566999912261963
0.0,0.0,0.0,0.0,0.0,0.0,0.0,0.0,0.0,0.0,0.0,0.0,0.0,0.0,0.0,0.0,0.0,0.0,0.0,0.0285,0.4331,0.0,595.15,6.3379998207092285
0.0,0.0877999999999999,0.0,0.0,0.0,0.0,0.0,0.0,0.0,0.0,0.0,0.0,0.0,0.0,0.0,0.0,0.0,0.0,0.0,0.0,0.4065999999999999,0.0,625.15,4.89300012588501
0.0,0.49,0.0,0.46,0.0,0.0,0.0,0.0,0.0,0.0,0.0,0.05,0.0,0.0,0.0,0.0,0.0,0.0,0.0,0.0,0.0,0.0,555.15,2.5299999713897705
0.0,0.51,0.0,0.3429999999999999,0.0,0.0,0.0,0.0,0.0,0.0,0.1,0.047,0.0,0.0,0.0,0.0,0.0,0.0,0.0,0.0,0.0,0.0,556.15,2.7699999809265137
0.0,0.491,0.0,0.27,0.0,0.0,0.0,0.0,0.0,0.0,0.19,0.049,0.0,0.0,0.0,0.0,0.0,0.0,0.0,0.0,0.0,0.0,583.15,3.009999990463257
0.0,0.51,0.0,0.15,0.0,0.0,0.0,0.0,0.0,0.0,0.288,0.052,0.0,0.0,0.0,0.0,0.0,0.0,0.0,0.0,0.0,0.0,616.15,3.240000009536743
0.0,0.49,0.0,0.051,0.0,0.0,0.0,0.0,0.0,0.0,0.409,0.05,0.0,0.0,0.0,0.0,0.0,0.0,0.0,0.0,0.0,0.0,663.15,3.4700000286102295
0.0,0.511,0.0,0.0,0.0,0.0,0.0,0.0,0.0,0.0,0.44,0.049,0.0,0.0,0.0,0.0,0.0,0.0,0.0,0.0,0.0,0.0,716.15,3.5799999237060547
0.0,0.55,0.0,0.0,0.0,0.0,0.0,0.0,0.0,0.0,0.0,0.0,0.0,0.0,0.0,0.0,0.0,0.0,0.0,0.0,0.0,0.0,704.15,3.2100000381469727
0.0,0.55,0.0,0.0,0.0,0.0,0.0,0.0,0.0,0.0,0.0,0.0,0.0,0.0,0.0,0.0,0.0,0.0,0.0,0.0,0.0,0.0,491.15,3.1700000762939453
0.0,0.5,0.0,0.0,0.0,0.0,0.0,0.0,0.0,0.0,0.0,0.0,0.0,0.0,0.0,0.0,0.0,0.0,0.0,0.0,0.0,0.0,704.15,3.319999933242798
0.0,0.5,0.0,0.0,0.0,0.0,0.0,0.0,0.0,0.0,0.0,0.0,0.0,0.0,0.0,0.0,0.0,0.0,0.0,0.0,0.0,0.0,552.15,3.2799999713897705
0.0,0.4,0.0,0.6,0.0,0.0,0.0,0.0,0.0,0.0,0.0,0.0,0.0,0.0,0.0,0.0,0.0,0.0,0.0,0.0,0.0,0.0,542.15,2.25
0.0,0.4,0.0,0.55,0.0,0.0,0.0,0.0,0.0,0.0,0.0,0.0,0.0,0.0,0.0,0.0,0.0,0.0,0.0,0.05,0.0,0.0,658.15,2.8499999046325684
0.0,0.4,0.0,0.5,0.0,0.0,0.0,0.0,0.0,0.0,0.0,0.0,0.0,0.0,0.0,0.05,0.0,0.0,0.0,0.05,0.0,0.0,683.15,2.9100000858306885
0.0,0.4,0.0,0.45,0.0,0.0,0.0,0.0,0.0,0.0,0.0,0.0,0.0,0.0,0.0,0.1,0.0,0.0,0.0,0.05,0.0,0.0,698.15,2.9800000190734863
0.0,0.4,0.0,0.4,0.0,0.0,0.0,0.0,0.0,0.0,0.0,0.0,0.0,0.0,0.0,0.15,0.0,0.0,0.0,0.05,0.0,0.0,713.15,3.009999990463257
0.0,0.6,0.0,0.2,0.0,0.0,0.0,0.0,0.0,0.0,0.0,0.0,0.0,0.0,0.0,0.0,0.0,0.2,0.0,0.0,0.0,0.0,608.15,3.240000009536743
0.0,0.6,0.0,0.1,0.0,0.0,0.0,0.0,0.0,0.0,0.0,0.0,0.0,0.0,0.0,0.0,0.0,0.3,0.0,0.0,0.0,0.0,623.15,3.6700000762939458
0.0,0.6,0.0,0.0,0.0,0.0,0.0,0.0,0.0,0.0,0.0,0.0,0.0,0.0,0.0,0.0,0.0,0.4,0.0,0.0,0.0,0.0,657.15,4.099999904632568
0.0,0.6,0.0,0.4,0.0,0.0,0.0,0.0,0.0,0.0,0.0,0.0,0.0,0.0,0.0,0.0,0.0,0.0,0.0,0.0,0.0,0.0,571.15,2.430000066757202
0.0,0.6,0.0,0.3,0.0,0.0,0.0,0.0,0.0,0.0,0.0,0.0,0.0,0.0,0.0,0.0,0.0,0.1,0.0,0.0,0.0,0.0,578.15,2.8399999141693115
0.0,0.0,0.0,0.0,0.0,0.0,0.0,0.0,0.0,0.0,0.0,0.0,0.0,0.0,0.0,0.0,0.0256,0.0,0.0,0.0,0.9744,0.0,600.15,5.449999809265137
0.0,0.0,0.0,0.0,0.0,0.0,0.0,0.0,0.0,0.0,0.0,0.0,0.0,0.0,0.0,0.0,0.0526,0.0,0.0,0.0,0.9474,0.0,605.15,5.420000076293945
0.0,0.0,0.0,0.0,0.0,0.0,0.0,0.0,0.0,0.0,0.0,0.0,0.0,0.0,0.0,0.0,0.0810999999999999,0.0,0.0,0.0,0.9189,0.0,620.15,5.360000133514404
0.0,0.0,0.0,0.0,0.0,0.0,0.0,0.0,0.0,0.0,0.0,0.0,0.0,0.0,0.0,0.0,0.1110999999999999,0.0,0.0,0.0,0.8889,0.0,639.15,5.21999979019165
0.0,0.0,0.0,0.0,0.0,0.0,0.0,0.0,0.0,0.0,0.0,0.0,0.0,0.0,0.0,0.0,0.1429,0.0,0.0,0.0,0.8571,0.0,654.15,5.199999809265137
0.0,0.0,0.0,0.0,0.0,0.0,0.0,0.0,0.0,0.0,0.0,0.0,0.0,0.0,0.0,0.0,0.0541,0.0,0.0,0.027,0.9189,0.0,610.15,5.46999979019165
0.0,0.0,0.0,0.0,0.0,0.0,0.0,0.0,0.0,0.0,0.0,0.0,0.0,0.0,0.0,0.0,0.0833,0.0,0.0,0.0278,0.8889,0.0,631.15,5.480000019073486
0.0,0.0,0.0,0.0,0.0,0.0,0.0,0.0,0.0,0.0,0.0,0.0,0.0,0.0,0.0,0.0,0.1143,0.0,0.0,0.0286,0.8571,0.0,646.15,5.329999923706055
0.0,0.0,0.0,0.0,0.0,0.0,0.0,0.0,0.0,0.0,0.0,0.0,0.0,0.0,0.0,0.0,0.1471,0.0,0.0,0.0294,0.8234999999999999,0.0,667.15,5.130000114440918
0.0,0.0,0.0,0.0,0.0,0.0,0.0,0.0,0.0,0.0,0.0,0.0,0.0,0.0,0.0,0.0,0.0857085708570857,0.0,0.0,0.0571057105710571,0.8571857185718572,0.0,633.15,5.5
0.0,0.0,0.0,0.0,0.0,0.0,0.0,0.0,0.0,0.0,0.0,0.0,0.0,0.0,0.0,0.0,0.1176117611761176,0.0,0.0,0.0588058805880588,0.8235823582358236,0.0,649.15,5.53000020980835
0.0,0.0,0.0,0.0,0.0,0.0,0.0,0.0,0.0,0.0,0.0,0.0,0.0,0.0,0.0,0.0,0.1515,0.0,0.0,0.0605999999999999,0.7879,0.0,668.15,5.369999885559082
0.0,0.0,0.0,0.0,0.0,0.0,0.0,0.0,0.0,0.0,0.0,0.0,0.0,0.0,0.0,0.0,0.0747,0.0,0.0,0.0747,0.8506,0.0,631.15,5.610000133514404
0.0,0.0,0.0,0.0,0.0,0.0,0.0,0.0,0.0,0.0,0.0,0.0,0.0,0.0,0.0,0.0,0.1211999999999999,0.0,0.0,0.0909,0.7879,0.0,658.15,5.71999979019165
0.0,0.0,0.0,0.0,0.0,0.0,0.0,0.0,0.0,0.0,0.0,0.0,0.0,0.0,0.0,0.0,0.1562843715628437,0.0,0.0,0.0937906209379062,0.7499250074992501,0.0,677.15,5.599999904632568
0.0,0.0,0.0,0.0,0.0,0.0,0.0,0.0,0.0,0.0,0.0,0.0,0.0,0.0,0.0,0.0,0.125,0.0,0.0,0.125,0.75,0.0,664.15,5.789999961853027
0.0,0.4855,0.0,0.4895,0.0,0.0,0.0,0.0,0.0,0.0,0.0,0.0,0.0,0.0,0.0,0.0,0.0,0.0,0.0,0.025,0.0,0.0,568.15,2.819999933242798
0.0,0.4588,0.0,0.4678,0.0,0.0,0.0,0.0,0.0,0.0,0.0,0.0,0.0,0.0,0.0,0.0,0.0,0.0,0.0,0.0733999999999999,0.0,0.0,588.15,3.200000047683716
0.0,0.444,0.0,0.446,0.0,0.0,0.0,0.0,0.0,0.0,0.0,0.0,0.0,0.0,0.0,0.0,0.0,0.0,0.0,0.11,0.0,0.0,603.15,3.5299999713897705
0.0,0.43,0.0,0.425,0.0,0.0,0.0,0.0,0.0,0.0,0.0,0.0,0.0,0.0,0.0,0.0,0.0,0.0,0.0,0.145,0.0,0.0,613.15,3.839999914169311
0.0,0.422,0.0,0.4209999999999999,0.0,0.0,0.0,0.0,0.0,0.0,0.0,0.0,0.0,0.0,0.0,0.0,0.0,0.0,0.0,0.1569999999999999,0.0,0.0,624.15,3.9200000762939458
0.2,0.0,0.0,0.0,0.0,0.0,0.0,0.0,0.0,0.4,0.0,0.0,0.4,0.0,0.0,0.0,0.0,0.0,0.0,0.0,0.0,0.0,748.15,2.496000051498413
0.183,0.0,0.0,0.0,0.0,0.0,0.0,0.0,0.0,0.367,0.0,0.0,0.4,0.0,0.0,0.0,0.0,0.0,0.0,0.0,0.0,0.0,678.15,2.364000082015991
0.1669999999999999,0.0,0.0,0.0,0.0,0.0,0.0,0.0,0.0,0.3329999999999999,0.0,0.0,0.4,0.0,0.0,0.0,0.0,0.0,0.0,0.0,0.0,0.0,651.15,2.2820000648498535
0.15,0.0,0.0,0.0,0.0,0.0,0.0,0.0,0.0,0.3,0.0,0.0,0.4,0.0,0.0,0.0,0.0,0.0,0.0,0.0,0.0,0.0,616.15,2.200000047683716
0.142,0.0,0.0,0.0,0.0,0.0,0.0,0.0,0.0,0.283,0.0,0.0,0.4,0.0,0.0,0.0,0.0,0.0,0.0,0.0,0.0,0.0,608.15,2.1579999923706055
0.0,0.0,0.0,0.0,0.0,0.0,0.0,0.0,0.0,0.0,0.0,0.0,0.0,0.0,0.0,0.0,0.0,0.0,0.0,0.0,0.4172999999999999,0.0,622.15,5.392000198364258
0.0,0.0,0.0,0.0,0.0,0.0,0.0,0.0,0.0,0.0,0.0,0.0,0.0,0.0,0.0,0.0,0.0,0.0,0.0,0.0,0.4172083441668833,0.0,618.15,5.410999774932861
0.0,0.0,0.0,0.0,0.0,0.0,0.0,0.0,0.0,0.0,0.0,0.0,0.0,0.0,0.0,0.0,0.0,0.0,0.0,0.0,0.4170582941705829,0.0,610.15,5.449999809265137
0.0,0.0,0.0,0.0,0.0,0.0,0.0,0.0,0.0,0.0,0.0,0.0,0.0,0.0,0.0,0.0,0.0,0.0,0.0,0.0,0.4171,0.0,604.15,5.510000228881836
0.0,0.0,0.0,0.0,0.0,0.0,0.0,0.0,0.0,0.0,0.0,0.0,0.0,0.0,0.0,0.0,0.0,0.0,0.0,0.0,0.417,0.0,617.15,5.566999912261963
0.0,0.0,0.0,0.0,0.0,0.0,0.0,0.0,0.0,0.0,0.0,0.0,0.0,0.0,0.0,0.0,0.0,0.0,0.0,0.0,0.4169,0.0,621.15,5.620999813079834
0.0,0.0,0.0,0.0,0.0,0.0,0.0,0.0,0.0,0.0,0.0,0.0,0.0,0.0,0.0,0.0,0.0,0.0,0.0,0.0,0.4162416241624161,0.0,630.15,5.684000015258789
0.0,0.506,0.0,0.0,0.0,0.0,0.0,0.0,0.0,0.0,0.0,0.135,0.0,0.0,0.0,0.0,0.0,0.359,0.0,0.0,0.0,0.0,638.15,4.159999847412109
0.0,0.502,0.0,0.0,0.0,0.0,0.0,0.0,0.0,0.0,0.0,0.138,0.0,0.0,0.0,0.0,0.0,0.305,0.0,0.0,0.0,0.0,641.15,4.059999942779541
0.0,0.503,0.0,0.0,0.0,0.0,0.0,0.0,0.0,0.0,0.0,0.134,0.0,0.0,0.0,0.0,0.0,0.257,0.0,0.0,0.0,0.0,647.15,3.9700000286102295
0.0,0.5,0.0,0.0,0.0,0.0,0.0,0.0,0.0,0.0,0.0,0.133,0.0,0.0,0.0,0.0,0.0,0.21,0.0,0.0,0.0,0.0,654.15,3.859999895095825
0.0,0.502,0.0,0.0,0.0,0.0,0.0,0.0,0.0,0.0,0.0,0.132,0.0,0.0,0.0,0.0,0.0,0.156,0.0,0.0,0.0,0.0,662.15,3.759999990463257
0.0,0.4985,0.0,0.0,0.0,0.0,0.0,0.0,0.0,0.0,0.0,0.1369,0.0,0.0,0.0,0.0,0.0,0.1039,0.0,0.0,0.0,0.0,670.15,3.650000095367432
0.0,0.5,0.0,0.0,0.0,0.0,0.0,0.0,0.0,0.0,0.0,0.139,0.0,0.0,0.0,0.0,0.0,0.05,0.0,0.0,0.0,0.0,687.15,3.5399999618530273
0.0,0.493,0.0,0.0,0.0,0.0,0.0,0.0,0.0,0.0,0.0,0.1369999999999999,0.0,0.0,0.0,0.0,0.0,0.0,0.0,0.0,0.0,0.0,713.15,3.4600000381469727
0.0,0.501,0.0,0.0,0.018,0.0,0.0,0.0,0.0,0.0,0.0,0.128,0.0,0.0,0.0,0.0,0.0,0.149,0.0,0.0,0.0,0.0,688.15,3.7100000381469727
0.0,0.4859999999999999,0.0,0.0,0.037,0.0,0.0,0.0,0.0,0.0,0.0,0.1249999999999999,0.0,0.0,0.0,0.0,0.0,0.148,0.0,0.0,0.0,0.0,708.15,3.690000057220459
0.0,0.478,0.0,0.0,0.054,0.0,0.0,0.0,0.0,0.0,0.0,0.119,0.0,0.0,0.0,0.0,0.0,0.146,0.0,0.0,0.0,0.0,721.15,3.740000009536743
0.0,0.477,0.0,0.0,0.072,0.0,0.0,0.0,0.0,0.0,0.0,0.118,0.0,0.0,0.0,0.0,0.0,0.139,0.0,0.0,0.0,0.0,725.15,3.759999990463257
0.4495550444955505,0.0,0.0,0.0,0.1997800219978002,0.0,0.0998900109989001,0.0,0.0,0.0,0.0,0.0,0.0,0.0,0.0,0.0,0.0,0.0,0.0,0.0,0.0,0.0,913.15,2.7829999923706055
0.0,0.0,0.0,0.0,0.0,0.0,0.0,0.0,0.0,0.0,0.0,0.0,0.0,0.0,0.0,0.0,0.0,0.0,0.0,0.0,0.0,0.97,353.15,4.429999828338623
0.0,0.0,0.0,0.0,0.0,0.0,0.0,0.0,0.0,0.0,0.0,0.0,0.0,0.0,0.0,0.0,0.0,0.0,0.0,0.0,0.0,0.92,389.15,4.480000019073486
0.0,0.0,0.0,0.0,0.0,0.0,0.0,0.0,0.0,0.0,0.0,0.0,0.0,0.0,0.0,0.0,0.0,0.0,0.0,0.0,0.0,0.87,421.15,4.570000171661377
0.0,0.0,0.0,0.0,0.0,0.0,0.0,0.0,0.0,0.0,0.0,0.0,0.0,0.0,0.0,0.0,0.0,0.0,0.0,0.0,0.0,0.82,516.15,4.659999847412109
0.0,0.0,0.0,0.0,0.0,0.0,0.0,0.0,0.0,0.0,0.0,0.0,0.0,0.0,0.0,0.0,0.0,0.0,0.0,0.0,0.0,0.77,537.15,4.699999809265137
0.0,0.0,0.0,0.0,0.0,0.0,0.0,0.0,0.0,0.0,0.0,0.0,0.0,0.0,0.0,0.0,0.0,0.0,0.0,0.0,0.0,0.72,513.15,4.289999961853027
0.0,0.0,0.0,0.0,0.0,0.0,0.0,0.0,0.0,0.0,0.0,0.0,0.0,0.0,0.0,0.0,0.0,0.0,0.0,0.0,0.0,0.67,489.15,4.199999809265137
0.0,0.0,0.0,0.0,0.0,0.0,0.0,0.0,0.0,0.0,0.0,0.0,0.0,0.0,0.0,0.0,0.0,0.0,0.0,0.0,0.0,0.9,440.15,4.550000190734863
0.0,0.0,0.0,0.0,0.0,0.0,0.0,0.0,0.0,0.0,0.0,0.0,0.0,0.0,0.0,0.0,0.0,0.0,0.0,0.0,0.0,0.8,546.15,4.699999809265137
0.0,0.0,0.0,0.0,0.0,0.0,0.0,0.0,0.0,0.0,0.0,0.0,0.0,0.0,0.0,0.0,0.0,0.0,0.0,0.0,0.0,0.75,565.15,4.78000020980835
0.0,0.0,0.0,0.0,0.0,0.0,0.0,0.0,0.0,0.0,0.0,0.0,0.0,0.0,0.0,0.0,0.0,0.0,0.0,0.0,0.0,0.7,553.15,4.360000133514404
0.0,0.0,0.0,0.0,0.0,0.0,0.0,0.0,0.0,0.0,0.0,0.0,0.0,0.0,0.0,0.0,0.0,0.0,0.0,0.0,0.6667000000000001,0.0,533.15,4.400000095367432
0.0,0.0,0.0,0.0,0.0,0.0,0.0,0.0,0.0,0.0,0.0,0.0,0.0,0.0,0.0,0.0,0.0,0.0,0.0,0.0,0.6667000000000001,0.0,533.15,4.550000190734863
0.0,0.0,0.0,0.0,0.0,0.0,0.0,0.0,0.0,0.0,0.0,0.0,0.0,0.0,0.0,0.0,0.0,0.0,0.0,0.0,0.6666333366663334,0.0,528.15,4.789999961853027
0.0,0.0,0.0,0.0,0.0,0.0,0.0,0.0,0.0,0.0,0.0,0.0,0.0,0.0,0.0,0.0,0.0,0.0,0.0,0.0,0.6667000000000001,0.0,529.15,4.920000076293945
0.0,0.0,0.0,0.0,0.0,0.0,0.0,0.0,0.0,0.0,0.0,0.0,0.0,0.0,0.0,0.0,0.0,0.0,0.0,0.0,0.6667000000000001,0.0,526.15,5.150000095367432
0.0,0.0,0.0,0.0,0.0,0.0,0.0,0.0,0.0,0.0,0.0,0.0,0.0,0.0,0.0,0.0,0.0,0.0,0.0,0.0,0.6666333366663334,0.0,504.15,5.349999904632568
0.0,0.0,0.0,0.0,0.0,0.0,0.0,0.0,0.0,0.0,0.0,0.0,0.0,0.0,0.0,0.0,0.0,0.0,0.0,0.0,0.6667000000000001,0.0,499.15,5.550000190734863
0.0,0.0,0.0,0.0,0.0,0.0,0.0,0.0,0.0,0.0,0.0,0.0,0.0,0.0,0.0,0.0,0.0,0.0,0.0,0.0,0.6667000000000001,0.0,489.15,5.699999809265137
0.0,0.0,0.0,0.0,0.0,0.0,0.0,0.0,0.0,0.0,0.0,0.0,0.0,0.0,0.0,0.0,0.0,0.0,0.0,0.0,0.6666333366663334,0.0,479.15,5.980000019073486
0.0,0.0,0.0,0.0,0.0,0.0,0.0,0.0,0.0,0.0,0.0,0.0,0.0,0.0,0.0,0.0,0.0,0.0,0.0,0.0,0.6666333366663334,0.0,565.15,4.739999771118164
0.0,0.0,0.0,0.0,0.0,0.0,0.0,0.0,0.0,0.0,0.0,0.0,0.0,0.0,0.0,0.0,0.0,0.0,0.0,0.0,0.6689,0.0,563.15,4.889999866485596
0.0,0.0,0.0,0.0,0.0,0.0,0.0,0.0,0.0,0.0,0.0,0.0,0.0,0.0,0.0,0.0,0.0,0.0,0.0,0.0,0.6667000000000001,0.0,551.15,5.03000020980835
0.0,0.0,0.0,0.0,0.0,0.0,0.0,0.0,0.0,0.0,0.0,0.0,0.0,0.0,0.0,0.0,0.0,0.0,0.0,0.0,0.6666333366663334,0.0,548.15,5.25
0.0,0.0,0.0,0.0,0.0,0.0,0.0,0.0,0.0,0.0,0.0,0.0,0.0,0.0,0.0,0.0,0.0,0.0,0.0,0.0,0.6667000000000001,0.0,535.15,5.389999866485596
0.0,0.0,0.0,0.0,0.0,0.0,0.0,0.0,0.0,0.0,0.0,0.0,0.0,0.0,0.0,0.0,0.0,0.0,0.0,0.0,0.6667000000000001,0.0,523.15,5.570000171661377
0.0,0.0,0.0,0.0,0.0,0.0,0.0,0.0,0.0,0.0,0.0,0.0,0.0,0.0,0.0,0.0,0.0,0.0,0.0,0.0,0.6666333366663334,0.0,508.15,5.769999980926514
0.0,0.0,0.0,0.0,0.0,0.0,0.0,0.0,0.0,0.0,0.0,0.0,0.0,0.0,0.0,0.0,0.0,0.0,0.0,0.0,0.6667000000000001,0.0,497.15,5.920000076293945
0.0,0.0,0.0,0.0,0.0,0.0,0.0,0.0,0.0,0.0,0.0,0.0,0.0,0.0,0.0,0.0,0.0,0.0,0.0,0.0,0.6667000000000001,0.0,498.15,6.050000190734863
0.4773477347734774,0.0118011801180118,0.0,0.0716071607160716,0.0559055905590559,0.0046004600460046,0.1443144314431443,0.1849184918491849,0.0121012101210121,0.0,0.0,0.0,0.0,0.0,0.0,0.0363036303630363,0.0,0.0,0.0,0.0,0.0,0.0,938.15,2.759999990463257
0.0,0.0,0.0,0.0,0.0,0.0,0.0,0.0,0.0,0.2308769123087691,0.0,0.0,0.0,0.0,0.0,0.0,0.0,0.0,0.0,0.3846615338466153,0.0,0.0,696.15,7.170000076293945
0.0,0.0,0.0,0.0,0.0,0.0,0.0,0.0,0.0,0.2373762623737626,0.0,0.0,0.0,0.0,0.0,0.0,0.0,0.0,0.0,0.4237576242375763,0.0,0.0,681.15,7.590000152587891
0.0,0.0,0.0,0.0,0.0,0.0,0.0,0.0,0.0,0.2435999999999999,0.0,0.0,0.0,0.0,0.0,0.0,0.0,0.0,0.0,0.461,0.0,0.0,664.15,8.020000457763672
0.0,0.0,0.0,0.0,0.0,0.0,0.0,0.0,0.0,0.2527252725272527,0.0,0.0,0.0,0.0,0.0,0.0,0.0,0.0,0.0,0.5159515951595159,0.0,0.0,651.15,8.279999732971191
0.0,0.0,0.0,0.0,0.0,0.0,0.0,0.0,0.0,0.2632,0.0,0.0,0.0,0.0,0.0,0.0,0.0,0.0,0.0,0.5789,0.0,0.0,637.15,8.170000076293945
0.0,0.0,0.0,0.0,0.0,0.0,0.0,0.0,0.0,0.1473,0.0,0.0,0.0,0.0,0.0,0.0,0.0,0.0,0.0,0.4736999999999999,0.0,0.0,663.15,7.840000152587891
0.4407,0.026,0.0,0.2532999999999999,0.0,0.0,0.28,0.0,0.0,0.0,0.0,0.0,0.0,0.0,0.0,0.0,0.0,0.0,0.0,0.0,0.0,0.0,782.15,2.8350000381469727
0.4613461346134613,0.026002600260026,0.0,0.2435243524352435,0.0,0.0,0.2691269126912691,0.0,0.0,0.0,0.0,0.0,0.0,0.0,0.0,0.0,0.0,0.0,0.0,0.0,0.0,0.0,803.15,2.796999931335449
0.5131,0.0260999999999999,0.0,0.2189,0.0,0.0,0.2419,0.0,0.0,0.0,0.0,0.0,0.0,0.0,0.0,0.0,0.0,0.0,0.0,0.0,0.0,0.0,757.15,2.7320001125335693
0.565056505650565,0.0261026102610261,0.0,0.1942194219421942,0.0,0.0,0.2146214621462146,0.0,0.0,0.0,0.0,0.0,0.0,0.0,0.0,0.0,0.0,0.0,0.0,0.0,0.0,0.0,725.15,2.677999973297119
0.0,0.0,0.0,0.0,0.0,0.0,0.0,0.0,0.0,0.0,0.0,0.0,0.0,0.0,0.0,0.0,0.0,0.2,0.0,0.8,0.0,0.0,548.15,7.860000133514404
0.0,0.0,0.0,0.0,0.0,0.002,0.0,0.0,0.0,0.0,0.0,0.0,0.0,0.0,0.0,0.0,0.0,0.1996,0.0,0.7984,0.0,0.0,551.15,7.889999866485596
0.0,0.0,0.0,0.0,0.0,0.0104,0.0,0.0,0.0,0.0,0.0,0.0,0.0,0.0,0.0,0.0,0.0,0.1979,0.0,0.7917000000000001,0.0,0.0,572.15,7.739999771118164
0.0,0.0,0.0,0.0,0.0,0.0217,0.0,0.0,0.0,0.0,0.0,0.0,0.0,0.0,0.0,0.0,0.0,0.1957,0.0,0.7826000000000001,0.0,0.0,603.15,7.579999923706055
0.0,0.0,0.0,0.0,0.0,0.0475999999999999,0.0,0.0,0.0,0.0,0.0,0.0,0.0,0.0,0.0,0.0,0.0,0.1905,0.0,0.7619,0.0,0.0,653.15,7.059999942779541
0.0,0.6,0.0,0.0,0.0,0.0,0.0,0.0,0.0,0.0,0.0,0.0,0.0,0.0,0.0,0.0,0.0,0.4,0.0,0.0,0.0,0.0,624.15,3.990000009536743
0.0,0.55,0.0,0.0,0.0,0.0,0.0,0.0,0.0,0.0,0.0,0.0,0.0,0.0,0.0,0.0,0.0,0.05,0.0,0.0,0.0,0.0,617.15,4.164000034332275
0.0,0.55,0.0,0.0,0.0,0.0,0.0,0.0,0.0,0.0,0.0,0.0,0.0,0.0,0.0,0.0,0.0,0.35,0.0,0.0,0.0,0.0,629.15,4.131999969482422
0.0,0.55,0.0,0.0,0.0,0.0,0.0,0.0,0.0,0.0,0.0,0.0,0.0,0.0,0.0,0.0,0.0,0.3,0.0,0.0,0.0,0.0,638.15,4.099999904632568
0.0,0.55,0.0,0.0,0.0,0.0,0.0,0.0,0.0,0.0,0.0,0.0,0.0,0.0,0.0,0.0,0.0,0.25,0.0,0.0,0.0,0.0,645.15,4.064000129699707
0.0,0.0,0.0,0.0,0.0,0.0,0.0,0.0,0.0,0.0,0.0,0.0,0.0,0.0,0.0,0.0,0.0,0.0,0.0,0.0,0.0,0.9,352.15,4.380000114440918
0.0,0.0,0.0,0.0,0.0,0.0,0.0,0.0,0.0,0.0,0.0,0.0,0.0,0.0,0.0,0.0,0.0,0.0,0.0,0.0,0.0,0.8955,355.15,4.409999847412109
0.0,0.0,0.0,0.0,0.0,0.0,0.0,0.0,0.0,0.0,0.0,0.0,0.0,0.0,0.0,0.0,0.0,0.0,0.0,0.0,0.0,0.8911,360.15,4.440000057220459
0.7,0.0,0.0,0.2,0.1,0.0,0.0,0.0,0.0,0.0,0.0,0.0,0.0,0.0,0.0,0.0,0.0,0.0,0.0,0.0,0.0,0.0,823.15,2.430000066757202
0.5,0.0,0.0,0.25,0.25,0.0,0.0,0.0,0.0,0.0,0.0,0.0,0.0,0.0,0.0,0.0,0.0,0.0,0.0,0.0,0.0,0.0,1031.15,2.4800000190734863
0.0,0.0914,0.0,0.0,0.0,0.0,0.0,0.0,0.0,0.0,0.0,0.0,0.0,0.0,0.0,0.0,0.0,0.0,0.0,0.0,0.4065,0.0,635.15,4.75
0.0,0.0894,0.0,0.0,0.0,0.0,0.0,0.0,0.0,0.0,0.0,0.0,0.0,0.0,0.0,0.0,0.0,0.0,0.0,0.0,0.4058,0.0,632.15,4.802000045776367
0.0,0.0883999999999999,0.0,0.0,0.0,0.0,0.0,0.0,0.0,0.0,0.0,0.0,0.0,0.0,0.0,0.0,0.0,0.0,0.0,0.0,0.4054,0.0,628.15,4.822999954223633
0.0,0.0874087408740874,0.0,0.0,0.0,0.0,0.0,0.0,0.0,0.0,0.0,0.0,0.0,0.0,0.0,0.0,0.0,0.0,0.0,0.0,0.405040504050405,0.0,626.15,4.8520002365112305
0.0,0.0864913508649135,0.0,0.0,0.0,0.0,0.0,0.0,0.0,0.0,0.0,0.0,0.0,0.0,0.0,0.0,0.0,0.0,0.0,0.0,0.4046595340465954,0.0,629.15,4.88100004196167
0.0,0.0855,0.0,0.0,0.0,0.0,0.0,0.0,0.0,0.0,0.0,0.0,0.0,0.0,0.0,0.0,0.0,0.0,0.0,0.0,0.4043,0.0,634.15,4.909999847412109
0.0,0.0,0.0,0.0,0.0,0.0,0.0,0.0,0.0,0.0,0.0,0.0,0.0,0.0,0.1428857114288571,0.0,0.0,0.0,0.0,0.0,0.0,0.0,1024.15,5.159999847412109
0.0,0.0,0.0,0.0,0.0,0.0,0.0,0.0,0.0,0.0,0.0,0.0,0.0,0.0,0.1379,0.0,0.0,0.0,0.0,0.0,0.0,0.0,974.15,5.159999847412109
0.0,0.0,0.0,0.0,0.0,0.0,0.0,0.0,0.0,0.0,0.0,0.0,0.0,0.0,0.1307,0.0,0.0,0.0,0.0,0.0,0.0,0.0,1005.15,5.179999828338623
0.0,0.0,0.0,0.0,0.0,0.0,0.0,0.0,0.0,0.0,0.0,0.0,0.0,0.0,0.1176117611761176,0.0,0.0,0.0,0.0,0.0,0.0,0.0,1001.15,5.210000038146973
0.0,0.5,0.0,0.0,0.0,0.0,0.0,0.0,0.0,0.0,0.0,0.0,0.0,0.0,0.0,0.0,0.0,0.5,0.0,0.0,0.0,0.0,615.15,4.650000095367432
0.0017999280028798,0.4562817487300507,0.0,0.0259989600415983,0.0075996960121595,0.0245990160393584,0.0051997920083196,0.0,0.0,0.0,0.0,0.0,0.0010999560017599,0.0007399704011839,0.0010999560017599,0.0,0.0,0.4562817487300507,0.0,0.0,0.0,0.0,647.15,4.710000038146973
0.003500700140028,0.4159831966393277,0.0,0.0500100020004,0.014502900580116,0.0474094818963792,0.01000200040008,0.0,0.0,0.0,0.0,0.0,0.002000400080016,0.0014002800560112,0.0021004200840168,0.0,0.0,0.4161832366473293,0.0,0.0,0.0,0.0,663.15,4.730000019073486
0.005100510051005,0.3785378537853784,0.0,0.0724072407240724,0.0210021002100209,0.0684068406840684,0.0144014401440143,0.0,0.0,0.0,0.0,0.0,0.0029002900290028,0.002100210021002,0.003100310031003,0.0,0.0,0.3785378537853784,0.0,0.0,0.0,0.0,707.15,4.699999809265137
0.0064993500649935,0.3438656134386561,0.0,0.0931906809319068,0.026997300269973,0.0880911908809119,0.0185981401859814,0.0,0.0,0.0,0.0,0.0,0.0037996200379962,0.0023997600239976,0.003999600039996,0.0,0.0,0.3437656234376562,0.0,0.0,0.0,0.0,715.15,4.710000038146973
0.0,0.0,0.0,0.0,0.0,0.0,0.0,0.0,0.0,0.0,0.0,0.0,0.0,0.0,0.0,0.0,0.0,0.0,0.0,0.0,1.0,0.0,498.15,5.659999847412109
0.0,0.0,0.0,0.0,0.0,0.0,0.0,0.0,0.0,0.0,0.0,0.0,0.0,0.0,0.0,0.0,0.0,0.0,0.0,0.0,0.9,0.0,604.15,5.840000152587891
0.0,0.0,0.0,0.0,0.0,0.0,0.0,0.0,0.0,0.0,0.0,0.0,0.0,0.0,0.0,0.0,0.0,0.0,0.0,0.0,0.85,0.0,617.15,5.880000114440918
0.0,0.0,0.0,0.0,0.0,0.0,0.0,0.0,0.0,0.0,0.0,0.0,0.0,0.0,0.0,0.0,0.0,0.0,0.0,0.0,0.8,0.0,627.15,5.949999809265137
0.0,0.0,0.0,0.0,0.0,0.0,0.0,0.0,0.0,0.0,0.0,0.0,0.0,0.0,0.0,0.0,0.0,0.0,0.0,0.0,0.75,0.0,636.15,6.039999961853027
0.0,0.0,0.0,0.0,0.0,0.0,0.0,0.0,0.0,0.0,0.0,0.0,0.0,0.0,0.0,0.0,0.0,0.0,0.0,0.0,0.7,0.0,642.15,6.090000152587891
0.0,0.0,0.0,0.0,0.0,0.0,0.0,0.0,0.0,0.0,0.0,0.0,0.0,0.0,0.0,0.0,0.0,0.0,0.0,0.0256,0.9026,0.0,599.15,5.900000095367432
0.0,0.0,0.0,0.0,0.0,0.0,0.0,0.0,0.0,0.0,0.0,0.0,0.0,0.0,0.0,0.0,0.0,0.0,0.0,0.0256,0.8923000000000001,0.0,602.15,5.909999847412109
0.0,0.0,0.0,0.0,0.0,0.0,0.0,0.0,0.0,0.0,0.0,0.0,0.0,0.0,0.0,0.0,0.0,0.0,0.0,0.0256,0.8718,0.0,608.15,5.920000076293945
0.0,0.0,0.0,0.0,0.0,0.0,0.0,0.0,0.0,0.0,0.0,0.0,0.0,0.0,0.0,0.0,0.0,0.0,0.0,0.0256025602560256,0.7692769276927692,0.0,632.15,6.090000152587891
0.0,0.0,0.0,0.0,0.0,0.0,0.0,0.0,0.0,0.0,0.0,0.0,0.0,0.0,0.0,0.0,0.0,0.0,0.0,0.0256025602560256,0.7179717971797179,0.0,642.15,6.170000076293945
0.0,0.0,0.0,0.0,0.0,0.0,0.0,0.0,0.0,0.0,0.0,0.0,0.0,0.0,0.0,0.0,0.0,0.0,0.0,0.0256,0.6667000000000001,0.0,656.15,6.239999771118164
0.0,0.0,0.0,0.0,0.0,0.0,0.0,0.0,0.0,0.0,0.0,0.0,0.0,0.0,0.0,0.0,0.0,0.0,0.0,0.0526,0.8210999999999999,0.0,617.15,6.159999847412109
0.0,0.0,0.0,0.0,0.0,0.0,0.0,0.0,0.0,0.0,0.0,0.0,0.0,0.0,0.0,0.0,0.0,0.0,0.0,0.0526,0.7895,0.0,626.15,6.199999809265137
0.0,0.0,0.0,0.0,0.0,0.0,0.0,0.0,0.0,0.0,0.0,0.0,0.0,0.0,0.0,0.0,0.0,0.0,0.0,0.0526052605260526,0.7368736873687369,0.0,640.15,6.28000020980835
0.0,0.0,0.0,0.0,0.0,0.0,0.0,0.0,0.0,0.0,0.0,0.0,0.0,0.0,0.0,0.0,0.0,0.0,0.0,0.0526,0.6737000000000001,0.0,652.15,6.329999923706055
