Repository: dorukdogular/vitreos

# Data

## Source

Glass property data is sourced from the [SciGlass database](https://github.com/epam/SciGlass) (EPAM Systems), made available under the [Open Database License (ODbL)](https://opendatacommons.org/licenses/odbl/1-0/). Accessed via the [glasspy](https://github.com/drcassar/glasspy) Python library.

## Files tracked in git

| File | Description |
|---|---|
| `clean.csv` | Deduplicated glass-forming ability dataset (11858 rows) |
| `tg_dataset.csv` | 76377 glasses with Tg (K) and 22 oxide mol% features |
| `tg_density_dataset.csv` | 31173 glasses with both Tg (K) and density (g/cm³) |

File: data/tg_density_dataset.csv (part 39 of 109)
SiO2,P2O5,ZrO2,Na2O,Al2O3,Fe2O3,CaO,MgO,K2O,B2O3,BaO,ZnO,Li2O,SrO,La2O3,TiO2,Nb2O5,PbO,Sb2O3,Bi2O3,TeO2,Se,Tg,density
0.0,0.0,0.0,0.0,0.0,0.0,0.0,0.0,0.0,0.0,0.0,0.0,0.0,0.0,0.0,0.0,0.0,0.0,0.0,0.0526,0.6315999999999999,0.0,664.15,6.449999809265137
0.0,0.0,0.0,0.0,0.0,0.0,0.0,0.0,0.0,0.0,0.0,0.0,0.0,0.0,0.0,0.0,0.0,0.0,0.0,0.0526052605260526,0.6105610561056105,0.0,678.15,6.460000038146973
0.0,0.0,0.0,0.0,0.0,0.0,0.0,0.0,0.0,0.0,0.0,0.0,0.0,0.0,0.0,0.0,0.0,0.0,0.0,0.0810918908109189,0.7567243275672433,0.0,626.15,6.329999923706055
0.0,0.0,0.0,0.0,0.0,0.0,0.0,0.0,0.0,0.0,0.0,0.0,0.0,0.0,0.0,0.0,0.0,0.0,0.0,0.0810999999999999,0.7351000000000001,0.0,637.15,6.409999847412109
0.0,0.0,0.0,0.0,0.0,0.0,0.0,0.0,0.0,0.0,0.0,0.0,0.0,0.0,0.0,0.0,0.0,0.0,0.0,0.0810999999999999,0.6162,0.0,664.15,6.570000171661377
0.0,0.0,0.0,0.0,0.0,0.0,0.0,0.0,0.0,0.0,0.0,0.0,0.0,0.0,0.0,0.0,0.0,0.0,0.0,0.0810999999999999,0.573,0.0,673.15,6.610000133514404
0.0,0.0,0.0,0.0,0.0,0.0,0.0,0.0,0.0,0.0,0.0,0.0,0.0,0.0,0.0,0.0,0.0,0.0,0.0,0.1110999999999999,0.6889,0.0,645.15,6.550000190734863
0.0,0.0,0.0,0.0,0.0,0.0,0.0,0.0,0.0,0.0,0.0,0.0,0.0,0.0,0.0,0.0,0.0,0.0,0.0,0.1110999999999999,0.6667000000000001,0.0,652.15,6.599999904632568
0.0,0.0,0.0,0.0,0.0,0.0,0.0,0.0,0.0,0.0,0.0,0.0,0.0,0.0,0.0,0.0,0.0,0.0,0.0,0.1110999999999999,0.5556,0.0,690.15,6.769999980926514
0.0,0.0,0.0,0.0,0.0,0.0,0.0,0.0,0.0,0.0,0.0,0.0,0.0,0.0,0.0,0.0,0.0,0.0,0.0,0.1110999999999999,0.5,0.0,687.15,6.840000152587891
0.0,0.0,0.0,0.0,0.0,0.0,0.0,0.0,0.0,0.0,0.0,0.0,0.0,0.0,0.0,0.0,0.0,0.0,0.0,0.1429,0.5714,0.0,670.15,6.900000095367432
0.0,0.0,0.0,0.0,0.0,0.0,0.0,0.0,0.0,0.0,0.0,0.0,0.0,0.0,0.0,0.0,0.0,0.0,0.0,0.1428857114288571,0.4685531446855315,0.0,689.15,7.03000020980835
0.0,0.0,0.0,0.0,0.0,0.0,0.0,0.0,0.0,0.0,0.0,0.0,0.0,0.0,0.0,0.0,0.0,0.0,0.0,0.1428857114288571,0.4228577142285771,0.0,700.15,7.079999923706055
0.0,0.0,0.0,0.0,0.0,0.0,0.0,0.0,0.0,0.0,0.0,0.0,0.0,0.0,0.0,0.0,0.0,0.0,0.0,0.1765,0.5176,0.0,677.15,7.059999942779541
0.0,0.0,0.0,0.0,0.0,0.0,0.0,0.0,0.0,0.0,0.0,0.0,0.0,0.0,0.0,0.0,0.0,0.0,0.0,0.1765,0.4706,0.0,692.15,7.190000057220459
0.0,0.0,0.0,0.0,0.0,0.0,0.0,0.0,0.0,0.0,0.0,0.0,0.0,0.0,0.0,0.0,0.0,0.0,0.0,0.1765,0.3529,0.0,710.15,7.309999942779541
0.0,0.0,0.0,0.0,0.0,0.0,0.0,0.0,0.0,0.0,0.0,0.0,0.0,0.0,0.0,0.0,0.0,0.0,0.0,0.2121212121212121,0.4242424242424242,0.0,694.15,7.340000152587891
0.0,0.0,0.0,0.0,0.0,0.0,0.0,0.0,0.0,0.0,0.0,0.0,0.0,0.0,0.0,0.0,0.0,0.0,0.0,0.2121,0.3878999999999999,0.0,701.15,7.400000095367432
0.0,0.0,0.0,0.0,0.0,0.0,0.0,0.0,0.0,0.0,0.0,0.0,0.0,0.0,0.0,0.0,0.0,0.0,0.0,0.0695,0.0,0.0,727.15,4.420000076293945
0.0,0.0,0.0,0.0,0.0,0.0,0.0,0.0,0.0,0.0,0.0,0.0,0.0,0.0,0.0,0.0,0.0,0.0,0.0,0.1299,0.0,0.0,747.15,5.019999980926514
0.0,0.0,0.0,0.0,0.0,0.0,0.0,0.0,0.0,0.0,0.0,0.0,0.0,0.0,0.0,0.0,0.0,0.0,0.0,0.1976,0.0,0.0,736.15,5.769999980926514
0.0,0.0,0.0,0.0,0.0,0.0,0.0,0.0,0.0,0.0,0.0,0.0,0.0,0.0,0.0,0.0,0.0,0.0,0.0,0.3072,0.0,0.0,732.15,6.409999847412109
0.6928,0.0,0.0,0.0,0.0,0.0,0.0,0.0,0.0,0.0,0.0,0.0,0.0,0.0,0.0,0.0,0.0,0.0,0.0,0.3072,0.0,0.0,720.15,5.849999904632568
0.6014,0.0,0.0,0.0,0.0,0.0,0.0,0.0,0.0,0.0,0.0,0.0,0.0,0.0,0.0,0.0,0.0,0.0,0.0,0.3986,0.0,0.0,706.15,6.460000038146973
0.4962,0.0,0.0,0.0,0.0,0.0,0.0,0.0,0.0,0.0,0.0,0.0,0.0,0.0,0.0,0.0,0.0,0.0,0.0,0.5038,0.0,0.0,702.15,7.070000171661377
0.0,0.0,0.0,0.0,0.0,0.0,0.0,0.0,0.0,0.0,0.0,0.0,0.0,0.0,0.0,0.0,0.0,0.0,0.0,0.0,0.0,0.6,423.15,4.6189374923706055
0.0,0.0,0.0,0.0,0.0,0.0,0.0,0.0,0.0,0.0,0.0,0.0,0.0,0.0,0.0,0.0,0.0,0.0,0.0,0.0,0.0,0.825,414.15,4.353504657745361
0.0,0.0,0.0,0.0,0.0,0.0,0.0,0.0,0.0,0.0,0.0,0.0,0.0,0.0,0.0,0.0,0.0,0.0,0.0,0.0,0.0,0.75,363.15,4.486316680908203
0.0,0.0,0.0,0.0,0.0,0.0,0.0,0.0,0.0,0.0,0.0,0.0,0.0,0.0,0.0,0.0,0.0,0.0,0.0,0.0,0.0,0.6333,593.15,4.451000213623047
0.0,0.0,0.0,0.0,0.0,0.0,0.0,0.0,0.0,0.0,0.0,0.0,0.0,0.0,0.0,0.0,0.0,0.0,0.0,0.0,0.0,0.7054705470547055,513.15,4.451000213623047
0.0,0.0,0.0,0.0,0.0,0.0,0.0,0.0,0.0,0.0,0.0,0.0,0.0,0.0,0.0,0.0,0.0,0.0,0.0,0.0,0.0,0.675,543.15,4.583000183105469
0.0,0.0,0.0,0.0,0.0,0.0,0.0,0.0,0.0,0.0,0.0,0.0,0.0,0.0,0.0,0.0,0.0,0.0,0.0,0.0,0.0,0.76,483.15,4.46999979019165
0.0,0.0,0.0,0.0,0.0,0.0,0.0,0.0,0.0,0.0,0.0,0.0,0.0,0.0,0.0,0.0,0.0,0.0,0.0,0.0,0.0,0.72,493.15,4.623000144958496
0.0,0.0,0.0,0.0,0.0,0.0,0.0,0.0,0.0,0.0,0.0,0.0,0.0,0.0,0.0,0.0,0.0,0.0,0.0,0.0,0.0,0.68,503.15,4.730999946594238
0.0,0.0,0.0,0.0,0.0,0.0,0.0,0.0,0.0,0.0,0.0,0.0,0.0,0.0,0.0,0.0,0.0,0.0,0.0,0.0,0.0,0.7917000000000001,498.15,4.478000164031982
0.0,0.0,0.0,0.0,0.0,0.0,0.0,0.0,0.0,0.0,0.0,0.0,0.0,0.0,0.0,0.0,0.0,0.0,0.0,0.0,0.0,0.7334999999999999,473.15,4.671999931335449
0.0,0.0,0.0,0.0,0.0,0.0,0.0,0.0,0.0,0.0,0.0,0.0,0.0,0.0,0.0,0.0,0.0,0.0,0.0,0.0,0.0,0.6667000000000001,518.15,4.909999847412109
0.0,0.0458999999999999,0.0,0.0,0.0,0.0,0.0,0.0,0.0,0.0,0.0,0.0,0.0,0.0,0.0,0.0,0.0,0.0,0.0,0.0,0.4495,0.0,620.15,4.949999809265137
0.0,0.0914,0.0,0.0,0.0,0.0,0.0,0.0,0.0,0.0,0.0,0.0,0.0,0.0,0.0,0.0,0.0,0.0,0.0,0.0,0.4065,0.0,635.15,4.75
0.0,0.1094999999999999,0.0,0.0,0.0,0.0,0.0,0.0,0.0,0.0,0.0,0.0,0.0,0.0,0.0,0.0,0.0,0.0,0.0,0.0,0.3895,0.0,640.15,4.619999885559082
0.0,0.1364136413641364,0.0,0.0,0.0,0.0,0.0,0.0,0.0,0.0,0.0,0.0,0.0,0.0,0.0,0.0,0.0,0.0,0.0,0.0,0.364036403640364,0.0,630.15,4.519999980926514
0.0,0.181,0.0,0.0,0.0,0.0,0.0,0.0,0.0,0.0,0.0,0.0,0.0,0.0,0.0,0.0,0.0,0.0,0.0,0.0,0.322,0.0,616.15,4.360000133514404
0.0,0.0,0.0,0.0,0.0,0.0,0.0,0.0,0.0,0.0,0.0,0.0,0.0,0.0,0.0,0.0,0.0,0.0,0.0,0.0,0.0,0.5820000000000001,519.15,4.880000114440918
0.0,0.0,0.0,0.0,0.0,0.0,0.0,0.0,0.0,0.0,0.0,0.0,0.0,0.0,0.0,0.0,0.0,0.0,0.0,0.0,0.0,0.48,410.15,6.619999885559082
0.0,0.0,0.0,0.0,0.0,0.0,0.0,0.0,0.0,0.0,0.0,0.0,0.0,0.0,0.0,0.0,0.0,0.0,0.0,0.0,0.0,0.57,469.15,5.60099983215332
0.0,0.0,0.0,0.0,0.0,0.0,0.0,0.0,0.0,0.0,0.0,0.0,0.0,0.0,0.0,0.0,0.0,0.0,0.0,0.0,0.0,0.55,470.15,6.328000068664551
0.0,0.0,0.0,0.0,0.0,0.0,0.0,0.0,0.0,0.0,0.0,0.0,0.0,0.0,0.0,0.0,0.0,0.0,0.0,0.0,0.0,0.5329999999999999,363.15,7.0370001792907715
0.0,0.0,0.0,0.0,0.0,0.0,0.0,0.0,0.0,0.0,0.0,0.0,0.0,0.0,0.0,0.0,0.0,0.0,0.0,0.0,0.0,0.52,328.15,7.447999954223633
0.0,0.0,0.0,0.0,0.0,0.0,0.0,0.0,0.0,0.0,0.0,0.0,0.0,0.0,0.0,0.0,0.0,0.0,0.0,0.0,0.0,0.612,503.15,4.607999801635742
0.0,0.0,0.0,0.0,0.0,0.0,0.0,0.0,0.0,0.0,0.0,0.0,0.0,0.0,0.0,0.0,0.0,0.0,0.0,0.0,0.0,0.64,429.15,5.419000148773193
0.0,0.0,0.0,0.0,0.0,0.0,0.0,0.0,0.0,0.0,0.0,0.0,0.0,0.0,0.0,0.0,0.0,0.0,0.0,0.0,0.0,0.66,373.15,5.88100004196167
0.0,0.0,0.0,0.0,0.0,0.0,0.0,0.0,0.0,0.0,0.0,0.0,0.0,0.0,0.0,0.0,0.0,0.0,0.0,0.0,0.0,0.672,308.15,6.171000003814697
0.0,0.0,0.0,0.0,0.0,0.0,0.0,0.0,0.0,0.0,0.0,0.0,0.0,0.0,0.0,0.0,0.0,0.0,0.0,0.0,0.0,0.69,301.15,6.510000228881836
0.0,0.0,0.0,0.0,0.0,0.0,0.0,0.0,0.0,0.0,0.0,0.0,0.0,0.0,0.0,0.0,0.0,0.0,0.0,0.0,0.0,1.0,308.15,4.281000137329102
0.0,0.0,0.0,0.0,0.0,0.0,0.0,0.0,0.0,0.0,0.0,0.0,0.0,0.0,0.0,0.0,0.0,0.0,0.0,0.0,0.0,0.98,318.15,4.241000175476074
0.0,0.0,0.0,0.0,0.0,0.0,0.0,0.0,0.0,0.0,0.0,0.0,0.0,0.0,0.0,0.0,0.0,0.0,0.0,0.0,0.0,0.95,323.15,4.2210001945495605
0.0,0.0,0.0,0.0,0.0,0.0,0.0,0.0,0.0,0.0,0.0,0.0,0.0,0.0,0.0,0.0,0.0,0.0,0.0,0.0,0.0,0.9,343.15,4.145999908447266
0.0,0.0,0.0,0.0,0.0,0.0,0.0,0.0,0.0,0.0,0.0,0.0,0.0,0.0,0.0,0.0,0.0,0.0,0.0,0.0,0.0,0.85,343.15,4.058000087738037
0.0,0.0,0.0,0.0,0.0,0.0,0.0,0.0,0.0,0.0,0.0,0.0,0.0,0.0,0.0,0.0,0.0,0.0,0.0,0.0,0.0,0.8,348.15,3.984999895095825
0.0,0.0,0.0,0.0,0.0,0.0,0.0,0.0,0.0,0.0,0.0,0.0,0.0,0.0,0.0,0.0,0.0,0.0,0.0,0.0,0.0,0.75,353.15,3.878999948501587
0.0,0.0,0.0,0.0,0.0,0.0,0.0,0.0,0.0,0.0,0.0,0.0,0.0,0.0,0.0,0.0,0.0,0.0,0.0,0.0,0.0,0.7143,353.15,3.7950000762939458
0.0,0.0,0.0,0.0,0.0,0.0,0.0,0.0,0.0,0.0,0.0,0.0,0.0,0.0,0.0,0.0,0.0,0.0,0.0,0.0,0.0,0.7,358.15,3.785000085830689
0.0,0.0,0.0,0.0,0.0,0.0,0.0,0.0,0.0,0.0,0.0,0.0,0.0,0.0,0.0,0.0,0.0,0.0,0.0,0.0,0.0,0.65,358.15,3.66100001335144
0.0,0.0,0.0,0.0,0.0,0.0,0.0,0.0,0.0,0.0,0.0,0.0,0.0,0.0,0.0,0.0,0.0,0.0,0.0,0.0,0.0,0.6364,363.15,3.624000072479248
0.0,0.0,0.0,0.0,0.0,0.0,0.0,0.0,0.0,0.0,0.0,0.0,0.0,0.0,0.0,0.0,0.0,0.0,0.0,0.0,0.0,0.6,363.15,3.5510001182556152
0.0,0.0,0.0,0.0,0.0,0.0,0.0,0.0,0.0,0.0,0.0,0.0,0.0,0.0,0.0,0.0,0.0,0.0,0.0,0.0,0.0,0.57,373.15,3.4690001010894775
0.0,0.0,0.0,0.0,0.0,0.0,0.0,0.0,0.0,0.0,0.0,0.0,0.0,0.0,0.0,0.0,0.0,0.0,0.0,0.0,0.0,0.5556,393.15,3.430000066757202
0.0,0.0,0.0,0.0,0.0,0.0,0.0,0.0,0.0,0.0,0.0,0.0,0.0,0.0,0.0,0.0,0.0,0.0,0.0,0.0,0.0,0.55,433.15,3.4089999198913574
0.0,0.0,0.0,0.0,0.0,0.0,0.0,0.0,0.0,0.0,0.0,0.0,0.0,0.0,0.0,0.0,0.0,0.0,0.0,0.0,0.0,0.53,438.15,3.367000102996826
0.0,0.0,0.0,0.0,0.0,0.0,0.0,0.0,0.0,0.0,0.0,0.0,0.0,0.0,0.0,0.0,0.0,0.0,0.0,0.0,0.0,0.5,453.15,3.2739999294281006
0.0,0.0,0.0,0.0,0.0,0.0,0.0,0.0,0.0,0.0,0.0,0.0,0.0,0.0,0.0,0.0,0.0,0.0,0.0,0.0,0.0,0.48,438.15,3.194999933242798
0.0,0.0,0.0,0.0,0.0,0.0,0.0,0.0,0.0,0.0,0.0,0.0,0.0,0.0,0.0,0.0,0.0,0.0,0.0,0.0,0.0,0.6333,523.15,4.324999809265137
0.0,0.0,0.0,0.0,0.0,0.0,0.0,0.0,0.0,0.0,0.0,0.0,0.0,0.0,0.0,0.0,0.0,0.0,0.0,0.0,0.0,0.7125,595.15,4.406000137329102
0.0,0.0,0.0,0.0,0.0,0.0,0.0,0.0,0.0,0.0,0.0,0.0,0.0,0.0,0.0,0.0,0.0,0.0,0.0,0.0,0.0,0.76,528.15,4.35099983215332
0.0,0.0,0.0,0.0,0.0,0.0,0.0,0.0,0.0,0.0,0.0,0.0,0.0,0.0,0.0,0.0,0.0,0.0,0.0,0.0,0.0,0.8312,533.15,4.376999855041504
0.0,0.0,0.0,0.0,0.0,0.0,0.0,0.0,0.0,0.0,0.0,0.0,0.0,0.0,0.0,0.0,0.0,0.0,0.0,0.0,0.0,0.8443999999999999,518.15,4.368000030517578
0.0,0.0,0.0,0.0,0.0,0.0,0.0,0.0,0.0,0.0,0.0,0.0,0.0,0.0,0.0,0.0,0.0,0.0,0.0,0.0,0.0,0.8637,433.15,4.369999885559082
0.0,0.0,0.0,0.0,0.0,0.0,0.0,0.0,0.0,0.0,0.0,0.0,0.0,0.0,0.0,0.0,0.0,0.0,0.0,0.0,0.0,0.6,533.15,4.504000186920166
0.0,0.0,0.0,0.0,0.0,0.0,0.0,0.0,0.0,0.0,0.0,0.0,0.0,0.0,0.0,0.0,0.0,0.0,0.0,0.0,0.0,0.565,528.15,4.732999801635742
0.0,0.0,0.0,0.0,0.0,0.0,0.0,0.0,0.0,0.0,0.0,0.0,0.0,0.0,0.0,0.0,0.0,0.0,0.0,0.0,0.0,0.6375,533.15,4.572999954223633
0.0,0.0,0.0,0.0,0.0,0.0,0.0,0.0,0.0,0.0,0.0,0.0,0.0,0.0,0.0,0.0,0.0,0.0,0.0,0.0,0.0,0.6,413.15,4.697000026702881
0.0,0.0,0.0,0.0,0.0,0.0,0.0,0.0,0.0,0.0,0.0,0.0,0.0,0.0,0.0,0.0,0.0,0.0,0.0,0.0,0.0,0.624,458.15,4.565999984741211
0.0,0.0,0.0,0.0,0.0,0.0,0.0,0.0,0.0,0.0,0.0,0.0,0.0,0.0,0.0,0.0,0.0,0.0,0.0,0.0,0.0,0.6507999999999999,623.15,4.590000152587891
0.0,0.0,0.0,0.0,0.0,0.0,0.0,0.0,0.0,0.0,0.0,0.0,0.0,0.0,0.0,0.0,0.0,0.0,0.0,0.0,0.0,0.8,513.15,4.432000160217285
0.0,0.0,0.0,0.0,0.0,0.0,0.0,0.0,0.0,0.0,0.0,0.0,0.0,0.0,0.0,0.0,0.0,0.0,0.0,0.0,0.0,0.6224000000000001,673.15,4.375
0.0,0.0,0.0,0.0,0.0,0.0,0.0,0.0,0.0,0.0,0.0,0.0,0.0,0.0,0.0,0.0,0.0,0.0,0.0,0.0,0.0,0.855,518.15,4.370999813079834
0.0,0.0,0.0,0.0,0.0,0.0,0.0,0.0,0.0,0.0,0.0,0.0,0.0,0.0,0.0,0.0,0.0,0.0,0.0,0.0,0.0,0.68,483.15,4.489999771118164
0.0,0.0,0.0,0.0,0.0,0.0,0.0,0.0,0.0,0.0,0.0,0.0,0.0,0.0,0.0,0.0,0.0,0.0,0.0,0.0,0.0,0.76,598.15,4.436999797821045
0.0,0.0,0.0,0.0,0.0,0.0,0.0,0.0,0.0,0.0,0.0,0.0,0.0,0.0,0.0,0.0,0.0,0.0,0.0,0.0,0.0,0.64,448.15,4.504000186920166
0.0,0.0,0.0,0.0,0.0,0.0,0.0,0.0,0.0,0.3,0.0,0.0,0.0,0.0,0.0,0.0,0.0,0.5,0.0,0.0,0.0,0.0,767.15,4.584000110626221
0.0,0.0,0.0,0.0,0.0,0.0,0.0,0.0,0.0,0.5,0.0,0.0,0.0,0.0,0.0,0.0,0.0,0.3,0.0,0.0,0.0,0.0,785.15,4.0980000495910645
0.0,0.0,0.0,0.0,0.0,0.0,0.0,0.0,0.0,0.3,0.0,0.0,0.0,0.0,0.0,0.0,0.0,0.5,0.0,0.2,0.0,0.0,737.15,5.079999923706055
0.0,0.0,0.0,0.0,0.0,0.0,0.0,0.0,0.0,0.5,0.0,0.0,0.0,0.0,0.0,0.0,0.0,0.3,0.0,0.2,0.0,0.0,722.15,5.321000099182129
0.0,0.0,0.0,0.0,0.0,0.0,0.0,0.0,0.0,0.1,0.0,0.0,0.0,0.0,0.0,0.0,0.0,0.5,0.0,0.2,0.0,0.0,780.15,5.425000190734863
0.0,0.0,0.0,0.0,0.0,0.0,0.0,0.0,0.0,0.2985,0.0,0.0,0.0,0.0,0.0,0.0,0.0,0.6965,0.0,0.0,0.0,0.0,585.15,6.309999942779541
0.0,0.0,0.0,0.0,0.0,0.0,0.0,0.0,0.0,0.3979999999999999,0.0,0.0,0.0,0.0,0.0,0.0,0.0,0.597,0.0,0.0,0.0,0.0,629.15,6.02400016784668
0.0,0.0,0.0,0.0,0.0,0.0,0.0,0.0,0.0,0.4975,0.0,0.0,0.0,0.0,0.0,0.0,0.0,0.4975,0.0,0.0,0.0,0.0,681.15,5.158999919891357
0.0,0.0,0.0,0.0,0.0,0.0,0.0,0.0,0.0,0.6965,0.0,0.0,0.0,0.0,0.0,0.0,0.0,0.2985,0.0,0.0,0.0,0.0,759.15,3.838000059127808
0.0,0.0,0.0,0.0,0.0,0.0,0.0,0.0,0.0,0.2985,0.0,0.0,0.0,0.0,0.0,0.0,0.0,0.4975,0.0,0.0,0.0,0.0,755.15,4.736999988555908
0.0,0.0,0.0,0.0,0.0,0.0,0.0,0.0,0.0,0.4975,0.0,0.0,0.0,0.0,0.0,0.0,0.0,0.2985,0.0,0.0,0.0,0.0,797.15,4.040999889373779
0.0,0.0,0.0,0.0,0.0,0.0,0.0,0.0,0.0,0.2985,0.0,0.0,0.0,0.0,0.0,0.0,0.0,0.4975,0.0,0.1989999999999999,0.0,0.0,698.15,5.7870001792907715
0.0,0.0,0.0,0.0,0.0,0.0,0.0,0.0,0.0,0.0994999999999999,0.0,0.0,0.0,0.0,0.0,0.0,0.0,0.4975,0.0,0.1989999999999999,0.0,0.0,782.15,5.438000202178955
0.0,0.0,0.0,0.0,0.0,0.0,0.0,0.0,0.0,0.7,0.0,0.0,0.0,0.0,0.0,0.0,0.0,0.3,0.0,0.0,0.0,0.0,740.15,3.89299988746643
0.0,0.0,0.0,0.0,0.0,0.0,0.0,0.0,0.0,0.5,0.0,0.0,0.0,0.0,0.0,0.0,0.0,0.5,0.0,0.0,0.0,0.0,691.15,5.210999965667725
0.0,0.0,0.0,0.0,0.0,0.0,0.0,0.0,0.0,0.4,0.0,0.0,0.0,0.0,0.0,0.0,0.0,0.6,0.0,0.0,0.0,0.0,659.15,5.540999889373779
0.0,0.0,0.0,0.0,0.0,0.0,0.0,0.0,0.0,0.3,0.0,0.0,0.0,0.0,0.0,0.0,0.0,0.7,0.0,0.0,0.0,0.0,655.15,6.191999912261963
0.0,0.0,0.0,0.0,0.0,0.0,0.0,0.0,0.0,0.1,0.0,0.0,0.0,0.0,0.0,0.0,0.0,0.9,0.0,0.0,0.0,0.0,586.15,6.995999813079834
0.0,0.0,0.0,0.0,0.0,0.0,0.0,0.0,0.0,0.1,0.0,0.0,0.0,0.0,0.0,0.0,0.0,0.7,0.0,0.0,0.0,0.0,727.15,5.318999767303467
0.0,0.0,0.0,0.1471,0.0,0.0,0.0,0.0,0.0,0.0,0.0,0.0,0.0,0.0,0.0,0.0,0.0,0.0,0.0,0.0,0.8333000000000002,0.0,541.15,5.025000095367432
0.0,0.0,0.0,0.1392,0.049,0.0,0.0,0.0,0.0,0.0,0.0,0.0,0.0,0.0,0.0,0.0,0.0,0.0,0.0,0.0,0.7922000000000001,0.0,565.15,4.849999904632568
0.0,0.0,0.0,0.1324,0.098,0.0,0.0,0.0,0.0,0.0,0.0,0.0,0.0,0.0,0.0,0.0,0.0,0.0,0.0,0.0,0.7500000000000001,0.0,593.15,4.693999767303467
0.0,0.0,0.0,0.1392,0.0,0.0,0.0,0.0,0.0,0.0,0.0,0.0,0.0,0.0,0.0,0.0,0.0,0.0,0.0,0.0,0.7922000000000001,0.0,549.15,4.947999954223633
0.0,0.0,0.0,0.1324,0.0,0.0,0.0,0.0,0.0,0.0,0.0,0.0,0.0,0.0,0.0,0.0,0.0,0.0,0.0,0.0,0.7500000000000001,0.0,562.15,4.938000202178955
0.0,0.0,0.0,0.1245,0.0,0.0,0.0,0.0,0.0,0.0,0.0,0.0,0.0,0.0,0.0,0.0,0.0,0.0,0.0,0.0,0.7088000000000001,0.0,575.15,4.922999858856201
0.0,0.0,0.0,0.1392,0.0,0.0,0.0,0.0,0.0,0.0,0.0,0.0,0.0,0.0,0.0,0.049,0.0,0.0,0.0,0.0,0.7922000000000001,0.0,554.15,4.889999866485596
0.0,0.0,0.0,0.1324,0.0,0.0,0.0,0.0,0.0,0.0,0.0,0.0,0.0,0.0,0.0,0.098,0.0,0.0,0.0,0.0,0.7500000000000001,0.0,573.15,4.8470001220703125
0.0,0.0,0.0,0.0,0.0,0.0,0.0,0.0,0.0,0.0,0.0,0.1,0.0,0.0,0.0,0.0,0.0,0.0,0.0,0.0,0.8,0.0,591.15,4.379000186920166
0.0,0.0,0.0,0.0,0.0,0.0,0.0,0.0,0.0,0.0,0.0,0.1,0.0,0.0,0.0,0.0,0.0,0.0,0.0,0.0,0.6,0.0,557.15,4.3979997634887695
0.0,0.0,0.0,0.0,0.0,0.0,0.0,0.0,0.0,0.0,0.0,0.1,0.0,0.0,0.0,0.0,0.0,0.0,0.0,0.0,0.5,0.0,543.15,4.330999851226807
0.0,0.0,0.0,0.0,0.0,0.0,0.0,0.0,0.0,0.0,0.0,0.1,0.0,0.0,0.0,0.0,0.0,0.0,0.0,0.0,0.4,0.0,527.15,4.460000038146973
0.0,0.0,0.0,0.0,0.0,0.0,0.0,0.0,0.0,0.0,0.0,0.2,0.0,0.0,0.0,0.0,0.0,0.0,0.0,0.0,0.8,0.0,587.15,4.810999870300293
0.0,0.0,0.0,0.0,0.0,0.0,0.0,0.0,0.0,0.0,0.0,0.2,0.0,0.0,0.0,0.0,0.0,0.0,0.0,0.0,0.7,0.0,564.15,4.831999778747559
0.0,0.0,0.0,0.0,0.0,0.0,0.0,0.0,0.0,0.0,0.0,0.2,0.0,0.0,0.0,0.0,0.0,0.0,0.0,0.0,0.6,0.0,546.15,4.4679999351501465
0.0,0.0,0.0,0.0,0.0,0.0,0.0,0.0,0.0,0.0,0.0,0.2,0.0,0.0,0.0,0.0,0.0,0.0,0.0,0.0,0.5,0.0,527.15,4.329999923706055
0.0,0.0,0.0,0.0,0.0,0.0,0.0,0.0,0.0,0.0,0.0,0.2,0.0,0.0,0.0,0.0,0.0,0.0,0.0,0.0,0.4,0.0,505.15,4.116000175476074
0.0,0.0,0.0,0.0,0.0,0.0,0.0,0.0,0.0,0.0,0.0,0.2,0.0,0.0,0.0,0.0,0.0,0.0,0.0,0.0,0.3,0.0,546.15,3.839999914169311
0.0,0.0,0.0,0.0,0.0,0.0,0.0,0.0,0.0,0.0,0.0,0.4,0.0,0.0,0.0,0.0,0.0,0.0,0.0,0.0,0.6,0.0,614.15,4.949999809265137
0.0,0.0,0.0,0.0,0.0,0.0,0.0,0.0,0.0,0.0,0.0,0.4,0.0,0.0,0.0,0.0,0.0,0.0,0.0,0.0,0.5,0.0,582.15,4.638000011444092
0.0,0.0,0.0,0.0,0.0,0.0,0.0,0.0,0.0,0.0,0.0,0.4,0.0,0.0,0.0,0.0,0.0,0.0,0.0,0.0,0.4,0.0,505.15,4.572000026702881
0.0,0.0,0.0,0.0,0.0,0.0,0.0,0.0,0.0,0.0,0.0,0.4,0.0,0.0,0.0,0.0,0.0,0.0,0.0,0.0,0.3,0.0,526.15,4.178999900817871
0.0,0.0,0.0,0.0,0.0,0.0,0.0,0.0,0.0,0.0,0.0,0.5,0.0,0.0,0.0,0.0,0.0,0.0,0.0,0.0,0.5,0.0,612.15,4.609000205993652
0.0,0.0,0.0,0.0,0.0,0.0,0.0,0.0,0.0,0.0,0.0,0.5,0.0,0.0,0.0,0.0,0.0,0.0,0.0,0.0,0.4,0.0,592.15,4.671999931335449
0.0,0.0,0.0,0.0,0.0,0.0,0.0,0.0,0.0,0.0,0.0,0.5,0.0,0.0,0.0,0.0,0.0,0.0,0.0,0.0,0.3,0.0,551.15,4.388000011444092
0.0,0.0,0.0,0.0,0.0,0.0,0.0,0.0,0.0,0.0,0.0,0.5,0.0,0.0,0.0,0.0,0.0,0.0,0.0,0.0,0.2,0.0,501.15,4.4629998207092285
0.0,0.0,0.0,0.0,0.0,0.0,0.0,0.0,0.0,0.0,0.0,0.6,0.0,0.0,0.0,0.0,0.0,0.0,0.0,0.0,0.4,0.0,499.15,4.4730000495910645
0.0,0.0,0.0,0.0,0.0,0.0,0.0,0.0,0.0,0.0,0.0,0.0,0.0,0.0,0.0,0.0,0.0,0.1,0.0,0.0,0.8,0.0,590.15,5.109000205993652
0.0,0.0,0.0,0.0,0.0,0.0,0.0,0.0,0.0,0.0,0.0,0.0,0.0,0.0,0.0,0.0,0.0,0.1,0.0,0.0,0.6,0.0,542.15,5.26200008392334
0.0,0.0,0.0,0.0,0.0,0.0,0.0,0.0,0.0,0.0,0.0,0.0,0.0,0.0,0.0,0.0,0.0,0.1,0.0,0.0,0.5,0.0,508.15,5.539000034332275
0.0,0.0,0.0,0.0,0.0,0.0,0.0,0.0,0.0,0.0,0.0,0.0,0.0,0.0,0.0,0.0,0.0,0.1,0.0,0.0,0.4,0.0,623.15,5.508999824523926
0.0,0.0,0.0,0.0,0.0,0.0,0.0,0.0,0.0,0.0,0.0,0.0,0.0,0.0,0.0,0.0,0.0,0.2,0.0,0.0,0.7,0.0,562.15,5.244999885559082
0.0,0.0,0.0,0.0,0.0,0.0,0.0,0.0,0.0,0.0,0.0,0.0,0.0,0.0,0.0,0.0,0.0,0.2,0.0,0.0,0.6,0.0,537.15,5.478000164031982
0.0,0.0,0.0,0.0,0.0,0.0,0.0,0.0,0.0,0.0,0.0,0.0,0.0,0.0,0.0,0.0,0.0,0.2,0.0,0.0,0.5,0.0,525.15,5.703000068664551
0.0,0.0,0.0,0.0,0.0,0.0,0.0,0.0,0.0,0.0,0.0,0.0,0.0,0.0,0.0,0.0,0.0,0.2,0.0,0.0,0.4,0.0,501.15,5.3480000495910645
0.0,0.0,0.0,0.0,0.0,0.0,0.0,0.0,0.0,0.0,0.0,0.0,0.0,0.0,0.0,0.0,0.0,0.3,0.0,0.0,0.5,0.0,521.15,5.751999855041504
0.0,0.0,0.0,0.0,0.0,0.0,0.0,0.0,0.0,0.0,0.1,0.0,0.0,0.0,0.0,0.0,0.0,0.0,0.0,0.0,0.8,0.0,677.15,5.815999984741211
0.0,0.0,0.0,0.0,0.0,0.0,0.0,0.0,0.0,0.0,0.1,0.0,0.0,0.0,0.02,0.0,0.0,0.0,0.0,0.0,0.8,0.0,684.15,5.75600004196167
0.0,0.0,0.0,0.0,0.0,0.0,0.0,0.0,0.0,0.0,0.1,0.0,0.0,0.0,0.05,0.0,0.0,0.0,0.0,0.0,0.8,0.0,680.15,5.763000011444092
0.0,0.0,0.0,0.0,0.0,0.0,0.0,0.0,0.0,0.0,0.1,0.0,0.0,0.0,0.0,0.0,0.0,0.0,0.0,0.0,0.8,0.0,688.15,5.821000099182129
0.0,0.0,0.0,0.0,0.0,0.0,0.0,0.0,0.0,0.0,0.1,0.0,0.0,0.0,0.0,0.0,0.0,0.0,0.0,0.0,0.8,0.0,697.15,5.896999835968018
0.0,0.6,0.0,0.0,0.0,0.4,0.0,0.0,0.0,0.0,0.0,0.0,0.0,0.0,0.0,0.0,0.0,0.0,0.0,0.0,0.0,0.0,763.15,3.0
0.0,0.57,0.0,0.0,0.0,0.38,0.0,0.0,0.0,0.0,0.0,0.0,0.0,0.0,0.0,0.0,0.0,0.0,0.0,0.0,0.0,0.0,762.15,2.890000104904175
0.0,0.54,0.0,0.0,0.0,0.36,0.0,0.0,0.0,0.0,0.0,0.0,0.0,0.0,0.0,0.0,0.0,0.0,0.0,0.0,0.0,0.0,733.15,3.140000104904175
0.0,0.51,0.0,0.0,0.0,0.34,0.0,0.0,0.0,0.0,0.0,0.0,0.0,0.0,0.0,0.0,0.0,0.0,0.0,0.0,0.0,0.0,724.15,3.140000104904175
0.0,0.48,0.0,0.0,0.0,0.32,0.0,0.0,0.0,0.0,0.0,0.0,0.0,0.0,0.0,0.0,0.0,0.0,0.0,0.0,0.0,0.0,711.15,3.059999942779541
0.0,0.6,0.0,0.0,0.0,0.35,0.0,0.0,0.0,0.0,0.0,0.0,0.0,0.0,0.0,0.0,0.0,0.0,0.0,0.0,0.0,0.0,760.15,3.009999990463257
0.0,0.6,0.0,0.0,0.0,0.3,0.0,0.0,0.0,0.0,0.0,0.0,0.0,0.0,0.0,0.0,0.0,0.0,0.0,0.0,0.0,0.0,736.15,2.9700000286102295
0.0,0.6,0.0,0.0,0.0,0.25,0.0,0.0,0.0,0.0,0.0,0.0,0.0,0.0,0.0,0.0,0.0,0.0,0.0,0.0,0.0,0.0,742.15,2.940000057220459
0.0,0.55,0.0,0.0,0.0,0.4,0.0,0.0,0.0,0.0,0.0,0.0,0.0,0.0,0.0,0.0,0.0,0.0,0.0,0.0,0.0,0.0,748.15,3.0
0.0,0.5,0.0,0.0,0.0,0.4,0.0,0.0,0.0,0.0,0.0,0.0,0.0,0.0,0.0,0.0,0.0,0.0,0.0,0.0,0.0,0.0,733.15,3.140000104904175
0.0,0.45,0.0,0.0,0.0,0.4,0.0,0.0,0.0,0.0,0.0,0.0,0.0,0.0,0.0,0.0,0.0,0.0,0.0,0.0,0.0,0.0,717.15,3.2899999618530273
0.0,0.0,0.0,0.0,0.0,0.0,0.0,0.0,0.0,0.0,0.0,0.25,0.0,0.0,0.0,0.0,0.0,0.0,0.0,0.0,0.75,0.0,588.15,5.53000020980835
0.0,0.0,0.0,0.0,0.0,0.0,0.0,0.0,0.0,0.0,0.0,0.18,0.0,0.0,0.0,0.0,0.0,0.0,0.0,0.0,0.75,0.0,551.15,5.489999771118164
0.0,0.0,0.0,0.0,0.0,0.0,0.0,0.0,0.0,0.0,0.0,0.09,0.0,0.0,0.0,0.0,0.0,0.0,0.0,0.0,0.75,0.0,534.15,5.449999809265137
0.0,0.0,0.0,0.0,0.0,0.0,0.0,0.0,0.0,0.0,0.0,0.09,0.0,0.0,0.0,0.0,0.0,0.0,0.0,0.0,0.69,0.0,531.15,5.429999828338623
0.0,0.0,0.0,0.0,0.0,0.0,0.0,0.0,0.0,0.0,0.0,0.12,0.0,0.0,0.0,0.0,0.0,0.0,0.0,0.0,0.61,0.0,530.15,5.369999885559082
0.0,0.0,0.0,0.0,0.0,0.0,0.0,0.0,0.0,0.0,0.0,0.18,0.0,0.0,0.0,0.0,0.0,0.0,0.0,0.0,0.47,0.0,529.15,5.329999923706055
0.4443999999999999,0.0,0.0,0.0,0.1667,0.0,0.0,0.2221999999999999,0.0,0.0,0.0556,0.0,0.0,0.0,0.0,0.0,0.0,0.0,0.0,0.0,0.0,0.0,952.15,2.9100000858306885
0.4443999999999999,0.0,0.0,0.0,0.1667,0.0,0.0,0.2221999999999999,0.0139,0.0,0.0417,0.0,0.0,0.0,0.0,0.0,0.0,0.0,0.0,0.0,0.0,0.0,944.15,2.8399999141693115
0.4443999999999999,0.0,0.0,0.0,0.1667,0.0,0.0,0.2221999999999999,0.0278,0.0,0.0278,0.0,0.0,0.0,0.0,0.0,0.0,0.0,0.0,0.0,0.0,0.0,938.15,2.759999990463257
0.4443999999999999,0.0,0.0,0.0,0.1667,0.0,0.0,0.2221999999999999,0.0417,0.0,0.0139,0.0,0.0,0.0,0.0,0.0,0.0,0.0,0.0,0.0,0.0,0.0,933.15,2.7100000381469727
0.4443999999999999,0.0,0.0,0.0,0.1667,0.0,0.0,0.2221999999999999,0.0556,0.0,0.0,0.0,0.0,0.0,0.0,0.0,0.0,0.0,0.0,0.0,0.0,0.0,926.15,2.640000104904175
0.4443999999999999,0.0,0.0,0.0,0.1667,0.0,0.0,0.1944,0.0,0.0,0.0556,0.0,0.0,0.0,0.0,0.0,0.0,0.0,0.0,0.0,0.0,0.0,926.15,2.9000000953674316
0.4443999999999999,0.0,0.0,0.0,0.1667,0.0,0.0,0.1944,0.0139,0.0,0.0417,0.0,0.0,0.0,0.0,0.0,0.0,0.0,0.0,0.0,0.0,0.0,923.15,2.8399999141693115
0.4443999999999999,0.0,0.0,0.0,0.1667,0.0,0.0,0.1944,0.0278,0.0,0.0278,0.0,0.0,0.0,0.0,0.0,0.0,0.0,0.0,0.0,0.0,0.0,918.15,2.7699999809265137
0.4443999999999999,0.0,0.0,0.0,0.1667,0.0,0.0,0.1944,0.0417,0.0,0.0139,0.0,0.0,0.0,0.0,0.0,0.0,0.0,0.0,0.0,0.0,0.0,915.15,2.690000057220459
0.4443999999999999,0.0,0.0,0.0,0.1667,0.0,0.0,0.1944,0.0556,0.0,0.0,0.0,0.0,0.0,0.0,0.0,0.0,0.0,0.0,0.0,0.0,0.0,908.15,2.630000114440918
0.4443555644435556,0.0,0.0,0.0,0.1666833316668333,0.0,0.0,0.1666833316668333,0.0,0.0,0.0555944405559444,0.0,0.0,0.0,0.0,0.0,0.0,0.0,0.0,0.0,0.0,0.0,911.15,2.9000000953674316
0.4443555644435556,0.0,0.0,0.0,0.1666833316668333,0.0,0.0,0.1666833316668333,0.0138986101389861,0.0,0.0416958304169583,0.0,0.0,0.0,0.0,0.0,0.0,0.0,0.0,0.0,0.0,0.0,911.15,2.8299999237060547
0.4443555644435556,0.0,0.0,0.0,0.1666833316668333,0.0,0.0,0.1666833316668333,0.0277972202779722,0.0,0.0277972202779722,0.0,0.0,0.0,0.0,0.0,0.0,0.0,0.0,0.0,0.0,0.0,912.15,2.7699999809265137
0.4443555644435556,0.0,0.0,0.0,0.1666833316668333,0.0,0.0,0.1666833316668333,0.0416958304169583,0.0,0.0138986101389861,0.0,0.0,0.0,0.0,0.0,0.0,0.0,0.0,0.0,0.0,0.0,909.15,2.690000057220459
0.4443555644435556,0.0,0.0,0.0,0.1666833316668333,0.0,0.0,0.1666833316668333,0.0555944405559444,0.0,0.0,0.0,0.0,0.0,0.0,0.0,0.0,0.0,0.0,0.0,0.0,0.0,893.15,2.630000114440918
0.4443999999999999,0.0,0.0,0.0,0.1389,0.0,0.0,0.1944,0.0,0.0278,0.0556,0.0,0.0,0.0,0.0,0.0,0.0,0.0,0.0,0.0,0.0,0.0,900.15,2.869999885559082
0.4443999999999999,0.0,0.0,0.0,0.1389,0.0,0.0,0.1944,0.0139,0.0278,0.0417,0.0,0.0,0.0,0.0,0.0,0.0,0.0,0.0,0.0,0.0,0.0,895.15,2.799999952316284
0.4443999999999999,0.0,0.0,0.0,0.1389,0.0,0.0,0.1944,0.0278,0.0278,0.0278,0.0,0.0,0.0,0.0,0.0,0.0,0.0,0.0,0.0,0.0,0.0,897.15,2.7200000286102295
0.4443999999999999,0.0,0.0,0.0,0.1389,0.0,0.0,0.1944,0.0417,0.0278,0.0139,0.0,0.0,0.0,0.0,0.0,0.0,0.0,0.0,0.0,0.0,0.0,897.15,2.6700000762939453
0.4443999999999999,0.0,0.0,0.0,0.1389,0.0,0.0,0.1944,0.0556,0.0278,0.0,0.0,0.0,0.0,0.0,0.0,0.0,0.0,0.0,0.0,0.0,0.0,883.15,2.609999895095825
0.4443999999999999,0.0,0.0,0.0,0.1110999999999999,0.0,0.0,0.1944,0.0,0.0556,0.0556,0.0,0.0,0.0,0.0,0.0,0.0,0.0,0.0,0.0,0.0,0.0,887.15,2.8499999046325684
0.4443999999999999,0.0,0.0,0.0,0.1110999999999999,0.0,0.0,0.1944,0.0139,0.0556,0.0417,0.0,0.0,0.0,0.0,0.0,0.0,0.0,0.0,0.0,0.0,0.0,884.15,2.759999990463257
0.4443999999999999,0.0,0.0,0.0,0.1110999999999999,0.0,0.0,0.1944,0.0278,0.0556,0.0278,0.0,0.0,0.0,0.0,0.0,0.0,0.0,0.0,0.0,0.0,0.0,879.15,2.690000057220459
0.4443999999999999,0.0,0.0,0.0,0.1110999999999999,0.0,0.0,0.1944,0.0417,0.0556,0.0139,0.0,0.0,0.0,0.0,0.0,0.0,0.0,0.0,0.0,0.0,0.0,873.15,2.640000104904175
0.4443999999999999,0.0,0.0,0.0,0.1110999999999999,0.0,0.0,0.1944,0.0556,0.0556,0.0,0.0,0.0,0.0,0.0,0.0,0.0,0.0,0.0,0.0,0.0,0.0,854.15,2.5799999237060547
0.0,0.4,0.0,0.5,0.0,0.0,0.0,0.0,0.0,0.0,0.0,0.0,0.0,0.0,0.0,0.0,0.0,0.1,0.0,0.0,0.0,0.0,568.15,2.75
0.0,0.4,0.0,0.4,0.0,0.0,0.0,0.0,0.0,0.0,0.0,0.0,0.0,0.0,0.0,0.0,0.0,0.2,0.0,0.0,0.0,0.0,597.15,3.2899999618530273
0.0,0.4,0.0,0.3,0.0,0.0,0.0,0.0,0.0,0.0,0.0,0.0,0.0,0.0,0.0,0.0,0.0,0.3,0.0,0.0,0.0,0.0,641.15,3.839999914169311
0.0,0.4,0.0,0.2,0.0,0.0,0.0,0.0,0.0,0.0,0.0,0.0,0.0,0.0,0.0,0.0,0.0,0.4,0.0,0.0,0.0,0.0,668.15,4.440000057220459
0.0,0.4,0.0,0.1,0.0,0.0,0.0,0.0,0.0,0.0,0.0,0.0,0.0,0.0,0.0,0.0,0.0,0.5,0.0,0.0,0.0,0.0,703.15,4.940000057220459
0.0,0.45,0.0,0.0,0.0,0.0,0.0,0.0,0.0,0.0,0.0,0.0,0.5,0.0,0.0,0.05,0.0,0.0,0.0,0.0,0.0,0.0,643.15,2.507999897003174
0.0,0.4,0.0,0.0,0.0,0.0,0.0,0.0,0.0,0.0,0.0,0.0,0.5,0.0,0.0,0.1,0.0,0.0,0.0,0.0,0.0,0.0,693.15,2.565999984741211
0.0,0.35,0.0,0.0,0.0,0.0,0.0,0.0,0.0,0.0,0.0,0.0,0.5,0.0,0.0,0.15,0.0,0.0,0.0,0.0,0.0,0.0,713.15,2.625999927520752
0.0,0.3,0.0,0.0,0.0,0.0,0.0,0.0,0.0,0.0,0.0,0.0,0.5,0.0,0.0,0.2,0.0,0.0,0.0,0.0,0.0,0.0,723.15,2.630000114440918
0.0,0.0,0.0,0.0,0.0,0.0,0.0,0.0,0.0,0.0,0.0,0.0,0.0,0.0,0.0,0.0,0.0,0.0,0.0,0.0,0.0,0.5832999999999999,601.15,4.442999839782715
0.0,0.0,0.0,0.0,0.0,0.0,0.0,0.0,0.0,0.0,0.0,0.0,0.0,0.0,0.0,0.0,0.0,0.0,0.0,0.0,0.0,0.6,601.15,4.38100004196167
0.0,0.0,0.0,0.0,0.0,0.0,0.0,0.0,0.0,0.0,0.0,0.0,0.0,0.0,0.0,0.0,0.0,0.0,0.0,0.0,0.0,0.7,565.15,4.310999870300293
0.0,0.0,0.0,0.0,0.0,0.0,0.0,0.0,0.0,0.0,0.0,0.0,0.0,0.0,0.0,0.0,0.0,0.0,0.0,0.0,0.0,0.75,447.15,4.349999904632568
0.0,0.0,0.0,0.0,0.0,0.0,0.0,0.0,0.0,0.0,0.0,0.0,0.0,0.0,0.0,0.0,0.0,0.0,0.0,0.0,0.0,0.8332999999999999,391.15,4.361000061035156
0.7765000000000001,0.0,0.0,0.1288,0.003,0.0019,0.0766,0.0076,0.0033,0.0,0.0,0.0,0.0,0.0,0.0,0.0,0.0,0.0,0.0,0.0,0.0,0.0,799.15,2.4590001106262207
0.7105289471052895,0.0,0.0,0.1551844815518448,0.0176982301769823,0.0018998100189981,0.0750924907509249,0.0372962703729627,0.0,0.0,0.0,0.0,0.0,0.0,0.0,0.0,0.0,0.0,0.0,0.0,0.0,0.0,794.15,2.490999937057495
0.7003140062801256,0.0,0.0,0.1520030400608012,0.00290005800116,0.000180003600072,0.0735014700294005,0.0658013160263205,0.00310006200124,0.0,0.0,0.0,0.0,0.0,0.0,0.0,0.0,0.0,0.0,0.0,0.0,0.0,787.15,2.49399995803833
0.7154071540715408,0.0,0.0,0.1244012440124401,0.01750017500175,0.000190001900019,0.07410074100741,0.06620066200662,0.0,0.0,0.0,0.0,0.0,0.0,0.0,0.0,0.0,0.0,0.0,0.0,0.0,0.0,808.15,2.4749999046325684
0.7439074390743907,0.0,0.0,0.1243012430124301,0.00290002900029,0.000190001900019,0.08980089800898,0.03670036700367,0.0,0.0,0.0,0.0,0.0,0.0,0.0,0.0,0.0,0.0,0.0,0.0,0.0,0.0,803.15,2.4690001010894775
0.6936069360693609,0.0,0.0,0.1549015490154902,0.01770017700177,0.000190001900019,0.0910009100091001,0.03720037200372,0.00320003200032,0.0,0.0,0.0,0.0,0.0,0.0,0.0,0.0,0.0,0.0,0.0,0.0,0.0,799.15,2.506999969482422
0.6860686068606859,0.0,0.0,0.152015201520152,0.0029002900290028,0.0018001800180017,0.0893089308930892,0.0657065706570657,0.0,0.0,0.0,0.0,0.0,0.0,0.0,0.0,0.0,0.0,0.0,0.0,0.0,0.0,798.15,2.5209999084472656
0.6936000000000001,0.0,0.0,0.1249,0.0175,0.0019,0.0902,0.0665,0.0032,0.0,0.0,0.0,0.0,0.0,0.0,0.0,0.0,0.0,0.0,0.0,0.0,0.0,820.15,2.506999969482422
0.0,0.0,0.0,0.0,0.0,0.0,0.0,0.0,0.0,0.0,0.0,0.0,0.0,0.0,0.0,0.0,0.0,0.0,0.0,0.0,0.0,1.0,316.15,4.288000106811523
0.0,0.0,0.0,0.0,0.0,0.0,0.0,0.0,0.0,0.0,0.0,0.0,0.0,0.0,0.0,0.0,0.0,0.0,0.0,0.0,0.0,0.952,327.15,4.223999977111816
0.0,0.0,0.0,0.0,0.0,0.0,0.0,0.0,0.0,0.0,0.0,0.0,0.0,0.0,0.0,0.0,0.0,0.0,0.0,0.0,0.0,0.923,334.15,4.183000087738037
0.0,0.0,0.0,0.0,0.0,0.0,0.0,0.0,0.0,0.0,0.0,0.0,0.0,0.0,0.0,0.0,0.0,0.0,0.0,0.0,0.0,0.909,336.15,4.164999961853027
0.0,0.0,0.0,0.0,0.0,0.0,0.0,0.0,0.0,0.0,0.0,0.0,0.0,0.0,0.0,0.0,0.0,0.0,0.0,0.0,0.0,0.9,338.15,4.146999835968018
0.0,0.0,0.0,0.0,0.0,0.0,0.0,0.0,0.0,0.0,0.0,0.0,0.0,0.0,0.0,0.0,0.0,0.0,0.0,0.0,0.0,0.8,345.15,3.9679999351501465
0.0,0.0,0.0,0.0,0.0,0.0,0.0,0.0,0.0,0.0,0.0,0.0,0.0,0.0,0.0,0.0,0.0,0.0,0.0,0.0,0.0,0.7140000000000001,345.15,3.7799999713897705
0.0,0.0,0.0,0.0,0.0,0.0,0.0,0.0,0.0,0.0,0.0,0.0,0.0,0.0,0.0,0.0,0.0,0.0,0.0,0.0,0.0,0.6,363.15,3.549999952316284
0.0,0.0,0.0,0.0,0.0,0.0,0.0,0.0,0.0,0.0,0.0,0.0,0.0,0.0,0.0,0.0,0.0,0.0,0.0,0.0,0.0,0.5,455.15,3.309999942779541
0.7508999999999999,0.0,0.0,0.0750999999999999,0.0530999999999999,0.0,0.0302999999999999,0.0155999999999999,0.0,0.0749999999999999,0.0,0.0,0.0,0.0,0.0,0.0,0.0,0.0,0.0,0.0,0.0,0.0,848.15,2.359999895095825
0.0,0.0,0.0,0.0,0.0,0.0,0.0,0.0,0.0,0.0,0.0,0.0,0.0,0.0,0.0,0.0,0.0,0.0,0.0,0.0,0.0,0.5455,446.15,4.564000129699707
0.0,0.0,0.0,0.0,0.0,0.0,0.0,0.0,0.0,0.0,0.0,0.0,0.0,0.0,0.0,0.0,0.0,0.0,0.0,0.0,0.0,0.5444,446.15,4.564000129699707
0.0,0.0,0.0,0.0,0.0,0.0,0.0,0.0,0.0,0.0,0.0,0.0,0.0,0.0,0.0,0.0,0.0,0.0,0.0,0.0,0.0,0.5427000000000001,446.15,4.593999862670898
0.0,0.0,0.0,0.0,0.0,0.0,0.0,0.0,0.0,0.0,0.0,0.0,0.0,0.0,0.0,0.0,0.0,0.0,0.0,0.0,0.0,0.4782521747825218,426.15,4.723999977111816
0.0,0.0,0.0,0.0,0.0,0.0,0.0,0.0,0.0,0.0,0.0,0.0,0.0,0.0,0.0,0.0,0.0,0.0,0.0,0.0,0.0,0.4772999999999999,426.15,4.732999801635742
0.0,0.0,0.0,0.0,0.0,0.0,0.0,0.0,0.0,0.0,0.0,0.0,0.0,0.0,0.0,0.0,0.0,0.0,0.0,0.0,0.0,0.4758,426.15,4.747000217437744
0.0,0.0,0.0,0.0,0.0,0.0,0.0,0.0,0.0,0.0,0.0,0.0,0.0,0.0,0.0,0.0,0.0,0.0,0.0,0.0,0.0,0.6002600260026002,543.15,4.703000068664551
0.0,0.0,0.0,0.0,0.0,0.0,0.0,0.0,0.0,0.0,0.0,0.0,0.0,0.0,0.0,0.0,0.0,0.0,0.0,0.0,0.0,0.5991,533.15,4.7129998207092285
0.0,0.0,0.0,0.0,0.0,0.0,0.0,0.0,0.0,0.0,0.0,0.0,0.0,0.0,0.0,0.0,0.0,0.0,0.0,0.0,0.0,0.5973402659734026,528.15,4.718999862670898
0.0,0.0,0.0,0.0,0.0,0.0,0.0,0.0,0.0,0.0,0.0,0.0,0.0,0.0,0.0,0.0,0.0,0.0,0.0,0.0,0.0,0.5944999999999999,526.15,4.744999885559082
0.0,0.0,0.0,0.0,0.0,0.0,0.0,0.0,0.0,0.0,0.0,0.0,0.0,0.0,0.0,0.0,0.0,0.0,0.0,0.0,0.0,0.5889588958895889,523.15,4.784999847412109
0.0,0.0,0.0,0.0,0.0,0.0,0.0,0.0,0.0,0.0,0.0,0.0,0.0,0.0,0.0,0.0,0.0,0.0,0.0,0.0,0.0,0.5827417258274173,523.15,4.947999954223633
0.0,0.0,0.0,0.0,0.0,0.0,0.0,0.0,0.0,1.0,0.0,0.0,0.0,0.0,0.0,0.0,0.0,0.0,0.0,0.0,0.0,0.0,533.15,1.809999942779541
0.0,0.0,0.0,0.0,0.0,0.0,0.0,0.0,0.0,0.8332999999999999,0.1667,0.0,0.0,0.0,0.0,0.0,0.0,0.0,0.0,0.0,0.0,0.0,799.15,2.680000066757202
0.0,0.0,0.0,0.0,0.0,0.0,0.0,0.0,0.0,0.7143,0.2857,0.0,0.0,0.0,0.0,0.0,0.0,0.0,0.0,0.0,0.0,0.0,876.15,3.3499999046325684
0.0,0.0,0.0,0.0,0.0,0.0,0.0,0.0,0.0,0.625,0.375,0.0,0.0,0.0,0.0,0.0,0.0,0.0,0.0,0.0,0.0,0.0,876.15,3.7100000381469727
0.0,0.0,0.0,0.0,0.0,0.0,0.0,0.0,0.0,0.5556,0.4443999999999999,0.0,0.0,0.0,0.0,0.0,0.0,0.0,0.0,0.0,0.0,0.0,849.15,3.950000047683716
0.0,0.0,0.0,0.0,0.0,0.0,0.0,0.0,0.0,0.5263,0.4736999999999999,0.0,0.0,0.0,0.0,0.0,0.0,0.0,0.0,0.0,0.0,0.0,832.15,4.090000152587891
0.0,0.0,0.0,0.0,0.0,0.0,0.0,0.0,0.0,0.4545,0.5455,0.0,0.0,0.0,0.0,0.0,0.0,0.0,0.0,0.0,0.0,0.0,785.15,4.21999979019165
0.0,0.0,0.0,0.0,0.0,0.0,0.0,0.0,0.0,0.4,0.6,0.0,0.0,0.0,0.0,0.0,0.0,0.0,0.0,0.0,0.0,0.0,758.15,4.400000095367432
0.0,0.0,0.0,0.0,0.0,0.0,0.0,0.0,0.0,0.3704,0.6296,0.0,0.0,0.0,0.0,0.0,0.0,0.0,0.0,0.0,0.0,0.0,757.15,4.5
0.0,0.0,0.0,0.0,0.0,0.0,0.0,0.0,0.0,0.3333,0.6667000000000001,0.0,0.0,0.0,0.0,0.0,0.0,0.0,0.0,0.0,0.0,0.0,757.15,4.53000020980835
0.2380999999999999,0.0,0.0,0.0,0.0,0.0,0.0,0.0,0.0,0.4761999999999999,0.2857,0.0,0.0,0.0,0.0,0.0,0.0,0.0,0.0,0.0,0.0,0.0,903.15,3.5399999618530273
0.2173999999999999,0.0,0.0,0.0,0.0,0.0,0.0,0.0,0.0,0.4347999999999999,0.3478,0.0,0.0,0.0,0.0,0.0,0.0,0.0,0.0,0.0,0.0,0.0,902.15,3.7300000190734863
0.2,0.0,0.0,0.0,0.0,0.0,0.0,0.0,0.0,0.4,0.4,0.0,0.0,0.0,0.0,0.0,0.0,0.0,0.0,0.0,0.0,0.0,878.15,3.890000104904175
0.1724,0.0,0.0,0.0,0.0,0.0,0.0,0.0,0.0,0.3448,0.4828,0.0,0.0,0.0,0.0,0.0,0.0,0.0,0.0,0.0,0.0,0.0,835.15,4.119999885559082
0.1613,0.0,0.0,0.0,0.0,0.0,0.0,0.0,0.0,0.3226,0.5161,0.0,0.0,0.0,0.0,0.0,0.0,0.0,0.0,0.0,0.0,0.0,811.15,4.210000038146973
0.1429,0.0,0.0,0.0,0.0,0.0,0.0,0.0,0.0,0.2857,0.5714,0.0,0.0,0.0,0.0,0.0,0.0,0.0,0.0,0.0,0.0,0.0,779.15,4.380000114440918
0.3571357135713571,0.0,0.0,0.0,0.0,0.0,0.0,0.0,0.0,0.3571357135713571,0.2857285728572857,0.0,0.0,0.0,0.0,0.0,0.0,0.0,0.0,0.0,0.0,0.0,915.15,3.5399999618530273
0.3333333333333333,0.0,0.0,0.0,0.0,0.0,0.0,0.0,0.0,0.3333333333333333,0.3333333333333333,0.0,0.0,0.0,0.0,0.0,0.0,0.0,0.0,0.0,0.0,0.0,908.15,3.7300000190734863
0.2941,0.0,0.0,0.0,0.0,0.0,0.0,0.0,0.0,0.2941,0.4118,0.0,0.0,0.0,0.0,0.0,0.0,0.0,0.0,0.0,0.0,0.0,891.15,3.990000009536743
0.2778,0.0,0.0,0.0,0.0,0.0,0.0,0.0,0.0,0.2778,0.4443999999999999,0.0,0.0,0.0,0.0,0.0,0.0,0.0,0.0,0.0,0.0,0.0,870.15,4.079999923706055
0.25,0.0,0.0,0.0,0.0,0.0,0.0,0.0,0.0,0.25,0.5,0.0,0.0,0.0,0.0,0.0,0.0,0.0,0.0,0.0,0.0,0.0,836.15,4.230000019073486
0.2221999999999999,0.0,0.0,0.0,0.0,0.0,0.0,0.0,0.0,0.2221999999999999,0.5556,0.0,0.0,0.0,0.0,0.0,0.0,0.0,0.0,0.0,0.0,0.0,802.15,4.380000114440918
0.2,0.0,0.0,0.0,0.0,0.0,0.0,0.0,0.0,0.2,0.6,0.0,0.0,0.0,0.0,0.0,0.0,0.0,0.0,0.0,0.0,0.0,785.15,4.449999809265137
0.5,0.0,0.0,0.0,0.0,0.0,0.0,0.0,0.0,0.25,0.25,0.0,0.0,0.0,0.0,0.0,0.0,0.0,0.0,0.0,0.0,0.0,938.15,3.4200000762939453
0.4761999999999999,0.0,0.0,0.0,0.0,0.0,0.0,0.0,0.0,0.2380999999999999,0.2857,0.0,0.0,0.0,0.0,0.0,0.0,0.0,0.0,0.0,0.0,0.0,942.15,3.559999942779541
0.4444444444444444,0.0,0.0,0.0,0.0,0.0,0.0,0.0,0.0,0.2222222222222222,0.3333333333333333,0.0,0.0,0.0,0.0,0.0,0.0,0.0,0.0,0.0,0.0,0.0,933.15,3.75
0.4,0.0,0.0,0.0,0.0,0.0,0.0,0.0,0.0,0.2,0.4,0.0,0.0,0.0,0.0,0.0,0.0,0.0,0.0,0.0,0.0,0.0,888.15,3.9700000286102295
0.3636363636363636,0.0,0.0,0.0,0.0,0.0,0.0,0.0,0.0,0.1818181818181818,0.4545454545454545,0.0,0.0,0.0,0.0,0.0,0.0,0.0,0.0,0.0,0.0,0.0,859.15,4.150000095367432
0.3333,0.0,0.0,0.0,0.0,0.0,0.0,0.0,0.0,0.1667,0.5,0.0,0.0,0.0,0.0,0.0,0.0,0.0,0.0,0.0,0.0,0.0,837.15,4.28000020980835
0.0,0.0,0.0,0.0,0.0,0.0,0.0,0.0,0.23,0.77,0.0,0.0,0.0,0.0,0.0,0.0,0.0,0.0,0.0,0.0,0.0,0.0,704.15,2.1700000762939453
0.0,0.0,0.0,0.0,0.0,0.0,0.0,0.0,0.33,0.67,0.0,0.0,0.0,0.0,0.0,0.0,0.0,0.0,0.0,0.0,0.0,0.0,711.15,2.2799999713897705
0.0,0.0,0.0,0.0,0.0,0.0,0.0,0.0,0.75,0.25,0.0,0.0,0.0,0.0,0.0,0.0,0.0,0.0,0.0,0.0,0.0,0.0,488.15,2.2699999809265137
0.0,0.0,0.0,0.0,0.0,0.0,0.0,0.0,0.78,0.22,0.0,0.0,0.0,0.0,0.0,0.0,0.0,0.0,0.0,0.0,0.0,0.0,485.15,2.259999990463257
0.0,0.0,0.0,0.0,0.0,0.0,0.0,0.0,0.8,0.2,0.0,0.0,0.0,0.0,0.0,0.0,0.0,0.0,0.0,0.0,0.0,0.0,487.15,2.2200000286102295
0.0,0.0,0.0,0.0,0.0,0.0,0.0,0.0,0.82,0.18,0.0,0.0,0.0,0.0,0.0,0.0,0.0,0.0,0.0,0.0,0.0,0.0,485.15,2.2100000381469727
0.0,0.0,0.0,0.0,0.0,0.0,0.0,0.0,0.83,0.17,0.0,0.0,0.0,0.0,0.0,0.0,0.0,0.0,0.0,0.0,0.0,0.0,486.15,2.2200000286102295
0.0,0.6,0.0,0.0,0.0,0.0,0.0,0.0,0.0,0.0,0.0,0.0,0.4,0.0,0.0,0.0,0.0,0.0,0.0,0.0,0.0,0.0,498.15,1.6210240125656128
0.0,0.55,0.0,0.0,0.0,0.0,0.0,0.0,0.0,0.0,0.0,0.0,0.45,0.0,0.0,0.0,0.0,0.0,0.0,0.0,0.0,0.0,533.15,2.337579250335694
0.0,0.5,0.0,0.0,0.0,0.0,0.0,0.0,0.0,0.0,0.0,0.0,0.5,0.0,0.0,0.0,0.0,0.0,0.0,0.0,0.0,0.0,608.15,2.357656478881836
0.0,0.45,0.0,0.0,0.0,0.0,0.0,0.0,0.0,0.0,0.0,0.0,0.55,0.0,0.0,0.0,0.0,0.0,0.0,0.0,0.0,0.0,593.15,2.357200860977173
0.0,0.475,0.0,0.0,0.0,0.0,0.0,0.0,0.0,0.0,0.0,0.0,0.475,0.0,0.0,0.0,0.0,0.0,0.0,0.0,0.0,0.0,593.15,2.348851442337036
0.0,0.45,0.0,0.0,0.0,0.0,0.0,0.0,0.0,0.0,0.0,0.0,0.45,0.0,0.0,0.0,0.0,0.0,0.0,0.0,0.0,0.0,588.15,2.356006860733032
0.0,0.425,0.0,0.0,0.0,0.0,0.0,0.0,0.0,0.0,0.0,0.0,0.425,0.0,0.0,0.0,0.0,0.0,0.0,0.0,0.0,0.0,583.15,2.361593008041382
0.0,0.4,0.0,0.0,0.0,0.0,0.0,0.0,0.0,0.0,0.0,0.0,0.4,0.0,0.0,0.0,0.0,0.0,0.0,0.0,0.0,0.0,572.15,2.362362861633301
0.0,0.375,0.0,0.0,0.0,0.0,0.0,0.0,0.0,0.0,0.0,0.0,0.375,0.0,0.0,0.0,0.0,0.0,0.0,0.0,0.0,0.0,564.15,2.365565061569214
0.0,0.35,0.0,0.0,0.0,0.0,0.0,0.0,0.0,0.0,0.0,0.0,0.35,0.0,0.0,0.0,0.0,0.0,0.0,0.0,0.0,0.0,553.15,2.364938497543335
0.0,0.475,0.0,0.0,0.0,0.0,0.0,0.0,0.0,0.0,0.0,0.0,0.475,0.0,0.0,0.0,0.0,0.0,0.0,0.0,0.0,0.0,866.15,2.3499999046325684
0.0,0.45,0.0,0.0,0.0,0.0,0.0,0.0,0.0,0.0,0.0,0.0,0.45,0.0,0.0,0.0,0.0,0.0,0.0,0.0,0.0,0.0,853.15,2.3299999237060547
0.0,0.425,0.0,0.0,0.0,0.0,0.0,0.0,0.0,0.0,0.0,0.0,0.425,0.0,0.0,0.0,0.0,0.0,0.0,0.0,0.0,0.0,848.15,2.3299999237060547
0.0,0.4,0.0,0.0,0.0,0.0,0.0,0.0,0.0,0.0,0.0,0.0,0.4,0.0,0.0,0.0,0.0,0.0,0.0,0.0,0.0,0.0,846.15,2.319999933242798
0.0,0.375,0.0,0.0,0.0,0.0,0.0,0.0,0.0,0.0,0.0,0.0,0.375,0.0,0.0,0.0,0.0,0.0,0.0,0.0,0.0,0.0,842.15,2.309999942779541
0.0,0.6,0.0,0.0,0.0,0.0,0.0,0.0,0.0,0.0,0.0,0.1,0.0,0.0,0.0,0.0,0.0,0.3,0.0,0.0,0.0,0.0,588.15,3.869999885559082
0.0,0.6,0.0,0.0,0.05,0.0,0.0,0.0,0.0,0.0,0.0,0.1,0.0,0.0,0.0,0.0,0.0,0.25,0.0,0.0,0.0,0.0,687.15,3.650000095367432
0.0,0.6,0.0,0.0,0.1,0.0,0.0,0.0,0.0,0.0,0.0,0.1,0.0,0.0,0.0,0.0,0.0,0.2,0.0,0.0,0.0,0.0,719.15,3.430000066757202
0.0,0.6,0.0,0.0,0.15,0.0,0.0,0.0,0.0,0.0,0.0,0.1,0.0,0.0,0.0,0.0,0.0,0.15,0.0,0.0,0.0,0.0,752.15,3.259999990463257
0.0,0.6,0.0,0.0,0.2,0.0,0.0,0.0,0.0,0.0,0.0,0.1,0.0,0.0,0.0,0.0,0.0,0.1,0.0,0.0,0.0,0.0,764.15,2.950000047683716
0.0,0.0,0.0,0.0,0.0,0.0,0.0,0.0291,0.0,0.0,0.0,0.0,0.0,0.0,0.0,0.0,0.0,0.0,0.0,0.0,0.0,0.0,491.15,3.0
0.0,0.0,0.0,0.0,0.0,0.0,0.0,0.1667,0.0,0.0,0.0,0.0,0.0,0.0,0.0,0.0,0.0,0.0,0.0,0.0,0.0,0.0,527.15,2.9200000762939453
0.0,0.0,0.0,0.0,0.0,0.0,0.0,0.2857,0.0,0.0,0.0,0.0,0.0,0.0,0.0,0.0,0.0,0.0,0.0,0.0,0.0,0.0,559.15,2.930000066757202
0.0,0.0,0.0,0.0,0.0,0.0,0.0475999999999999,0.0,0.0,0.0,0.0,0.0,0.0,0.0,0.0,0.0,0.0,0.0,0.0,0.0,0.0,0.0,498.15,2.950000047683716
0.0,0.0,0.0,0.0,0.0,0.0,0.0,0.0,0.0,0.0,0.0,0.0,0.0,0.0291,0.0,0.0,0.0,0.0,0.0,0.0,0.0,0.0,493.15,2.9700000286102295
0.0,0.0,0.0,0.0,0.0,0.0,0.0,0.0,0.0,0.0,0.0,0.0,0.0,0.0909,0.0,0.0,0.0,0.0,0.0,0.0,0.0,0.0,513.15,3.049999952316284
0.0,0.0,0.0,0.0,0.0,0.0,0.0,0.0,0.0,0.0,0.0,0.0,0.0,0.1667,0.0,0.0,0.0,0.0,0.0,0.0,0.0,0.0,524.15,3.0999999046325684
0.0,0.0,0.0,0.0,0.0,0.0,0.0,0.0,0.0,0.0,0.0,0.0,0.0,0.2307999999999999,0.0,0.0,0.0,0.0,0.0,0.0,0.0,0.0,535.15,3.180000066757202
0.0,0.0,0.0,0.0,0.0,0.0,0.0,0.0,0.0,0.0,0.0,0.0,0.0,0.2857,0.0,0.0,0.0,0.0,0.0,0.0,0.0,0.0,544.15,3.2699999809265137
0.0,0.0,0.0,0.0,0.0,0.0,0.0,0.0,0.0,0.0,0.0,0.0,0.0,0.3333,0.0,0.0,0.0,0.0,0.0,0.0,0.0,0.0,554.15,3.359999895095825
0.0,0.0,0.0,0.0,0.0,0.0,0.0,0.0,0.0,0.0,0.0,0.0,0.0,0.375,0.0,0.0,0.0,0.0,0.0,0.0,0.0,0.0,564.15,3.4100000858306885
0.0,0.0,0.0,0.0,0.0,0.0,0.0,0.0,0.0,0.0,0.0,0.0,0.0,0.4118,0.0,0.0,0.0,0.0,0.0,0.0,0.0,0.0,575.15,3.4600000381469727
0.0,0.0,0.0,0.0,0.0,0.0,0.0,0.0,0.0,0.0,0.0,0.0,0.0,0.4443999999999999,0.0,0.0,0.0,0.0,0.0,0.0,0.0,0.0,586.15,3.509999990463257
0.0,0.0,0.0,0.0,0.0,0.0,0.0,0.0,0.0,0.0,0.0,0.0,0.0,0.4736999999999999,0.0,0.0,0.0,0.0,0.0,0.0,0.0,0.0,598.15,3.5299999713897705
0.0,0.0,0.0,0.0,0.0,0.0,0.0,0.0,0.0,0.0,0.0,0.0,0.0,0.5,0.0,0.0,0.0,0.0,0.0,0.0,0.0,0.0,611.15,3.509999990463257
0.0,0.0,0.0,0.0,0.0,0.0,0.0,0.0,0.0,0.0,0.4118,0.0,0.0,0.0,0.0,0.0,0.0,0.0,0.0,0.0,0.0,0.0,569.15,3.8299999237060542
0.0,0.0,0.0,0.0,0.0,0.0,0.0,0.0,0.0,0.0,0.5,0.0,0.0,0.0,0.0,0.0,0.0,0.0,0.0,0.0,0.0,0.0,609.15,3.910000085830689
0.0,0.0,0.0,0.0,0.0,0.0,0.0,0.0,0.0,0.0,0.0,0.0,0.0,0.0,0.0,0.0,0.0,0.0991,0.0,0.0,0.0,0.0,498.15,3.1700000762939453
0.0,0.0,0.0,0.0,0.0,0.0,0.0,0.0,0.0,0.0,0.0,0.0,0.0,0.0,0.0,0.0,0.0,0.2,0.0,0.0,0.0,0.0,505.15,3.75
0.0,0.0,0.0,0.0,0.0,0.0,0.0,0.0,0.0,0.0,0.0,0.0,0.0,0.0,0.0,0.0,0.0,0.3975999999999999,0.0,0.0,0.0,0.0,519.15,4.829999923706055
0.0,0.0,0.0,0.0,0.0,0.0,0.0,0.0,0.0,0.0,0.0,0.0,0.0,0.0,0.0,0.0,0.0,0.5495,0.0,0.0,0.0,0.0,526.15,5.099999904632568
0.0,0.0,0.0,0.0,0.0,0.0,0.0,0.0,0.0,0.0,0.0,0.0,0.0,0.0,0.0,0.0,0.0,0.0,0.0,0.0475999999999999,0.0,0.0,531.15,2.940000057220459
0.0,0.0,0.0,0.0,0.0,0.0,0.0,0.0,0.0,0.0,0.0,0.0,0.0,0.0,0.0,0.0,0.0,0.0,0.0,0.0991,0.0,0.0,532.15,3.180000066757202
0.0,0.0,0.0,0.0,0.0,0.0,0.0,0.0,0.0,0.0,0.0,0.0,0.0,0.0,0.0,0.0,0.0,0.0,0.0,0.1452999999999999,0.0,0.0,535.15,3.25
0.0,0.0,0.0,0.0,0.0,0.0,0.0,0.0,0.0,0.0,0.0,0.0,0.0,0.0,0.0,0.0,0.0,0.0,0.0,0.2,0.0,0.0,533.15,3.309999942779541
0.0,0.0,0.0,0.0,0.0,0.0,0.0,0.0,0.0,0.0,0.0,0.0,0.0,0.0,0.0,0.0,0.0,0.0,0.0,0.2481,0.0,0.0,536.15,3.369999885559082
0.0,0.0,0.0,0.0,0.0,0.0,0.0,0.0,0.0,0.0,0.0,0.0,0.0,0.0,0.0,0.0,0.0,0.0,0.0,0.3007,0.0,0.0,537.15,3.5
0.0,0.0,0.0,0.0,0.0,0.0,0.0,0.0,0.0,0.0,0.0,0.0,0.0,0.0,0.0,0.0,0.0,0.0,0.0,0.0,0.0,0.9,351.15,4.138999938964844
0.0,0.0,0.0,0.0,0.0,0.0,0.0,0.0,0.0,0.0,0.0,0.0,0.0,0.0,0.0,0.0,0.0,0.0,0.0,0.0,0.0,0.8101,353.15,4.376999855041504
0.0,0.0,0.0,0.0,0.0,0.0,0.0,0.0,0.0,0.0,0.0,0.0,0.0,0.0,0.0,0.0,0.0,0.0,0.0,0.0,0.0,0.72,351.15,4.579999923706055
0.0,0.0,0.0,0.0,0.0,0.0,0.0,0.0,0.0,0.0,0.0,0.0,0.0,0.0,0.0,0.0,0.0,0.0,0.0,0.0,0.0,0.6303,352.15,4.7820000648498535
0.0,0.0,0.0,0.0,0.0,0.0,0.0,0.0,0.0,0.0,0.0,0.0,0.0,0.0,0.0,0.0,0.0,0.0,0.0,0.0,0.0,0.5399,349.15,4.979000091552734
