Repository: dorukdogular/vitreos

# Data

## Source

Glass property data is sourced from the [SciGlass database](https://github.com/epam/SciGlass) (EPAM Systems), made available under the [Open Database License (ODbL)](https://opendatacommons.org/licenses/odbl/1-0/). Accessed via the [glasspy](https://github.com/drcassar/glasspy) Python library.

## Files tracked in git

| File | Description |
|---|---|
| `clean.csv` | Deduplicated glass-forming ability dataset (11858 rows) |
| `tg_dataset.csv` | 76377 glasses with Tg (K) and 22 oxide mol% features |
| `tg_density_dataset.csv` | 31173 glasses with both Tg (K) and density (g/cm³) |

File: data/tg_density_dataset.csv (part 40 of 109)
SiO2,P2O5,ZrO2,Na2O,Al2O3,Fe2O3,CaO,MgO,K2O,B2O3,BaO,ZnO,Li2O,SrO,La2O3,TiO2,Nb2O5,PbO,Sb2O3,Bi2O3,TeO2,Se,Tg,density
0.0,0.0,0.0,0.0,0.0,0.0,0.0,0.0,0.0,0.0,0.0,0.0,0.0,0.0,0.0,0.0,0.0,0.0,0.0,0.0,0.0,0.8,354.15,3.9709999561309814
0.0,0.0,0.0,0.0,0.0,0.0,0.0,0.0,0.0,0.0,0.0,0.0,0.0,0.0,0.0,0.0,0.0,0.0,0.0,0.0,0.0,0.7207,364.15,4.208000183105469
0.0,0.0,0.0,0.0,0.0,0.0,0.0,0.0,0.0,0.0,0.0,0.0,0.0,0.0,0.0,0.0,0.0,0.0,0.0,0.0,0.0,0.64,374.15,4.479000091552734
0.0,0.0,0.0,0.0,0.0,0.0,0.0,0.0,0.0,0.0,0.0,0.0,0.0,0.0,0.0,0.0,0.0,0.0,0.0,0.0,0.0,0.5602,375.15,4.703999996185303
0.0,0.0,0.0,0.0,0.0,0.0,0.0,0.0,0.0,0.0,0.0,0.0,0.0,0.0,0.0,0.0,0.0,0.0,0.0,0.0,0.0,0.4802,363.15,4.89300012588501
0.0,0.0,0.0,0.0,0.0,0.0,0.0,0.0,0.0,0.0,0.0,0.0,0.0,0.0,0.0,0.0,0.0,0.0,0.0,0.0,0.0,0.7143,353.15,3.809999942779541
0.0,0.0,0.0,0.0,0.0,0.0,0.0,0.0,0.0,0.0,0.0,0.0,0.0,0.0,0.0,0.0,0.0,0.0,0.0,0.0,0.0,0.6409999999999999,362.15,4.086999893188477
0.0,0.0,0.0,0.0,0.0,0.0,0.0,0.0,0.0,0.0,0.0,0.0,0.0,0.0,0.0,0.0,0.0,0.0,0.0,0.0,0.0,0.5721,372.15,4.339000225067139
0.0,0.0,0.0,0.0,0.0,0.0,0.0,0.0,0.0,0.0,0.0,0.0,0.0,0.0,0.0,0.0,0.0,0.0,0.0,0.0,0.0,0.5,372.15,4.557000160217285
0.0,0.0,0.0,0.0,0.0,0.0,0.0,0.0,0.0,0.0,0.0,0.0,0.0,0.0,0.0,0.0,0.0,0.0,0.0,0.0,0.0,0.4288,353.15,4.755000114440918
0.0,0.0,0.0,0.0,0.0,0.0,0.0,0.0,0.0,0.0,0.0,0.0,0.0,0.0,0.0,0.0,0.0,0.0,0.0,0.0,0.0,0.6,370.15,3.546999931335449
0.0,0.0,0.0,0.0,0.0,0.0,0.0,0.0,0.0,0.0,0.0,0.0,0.0,0.0,0.0,0.0,0.0,0.0,0.0,0.0,0.0,0.5396,374.15,3.8329999446868896
0.0,0.0,0.0,0.0,0.0,0.0,0.0,0.0,0.0,0.0,0.0,0.0,0.0,0.0,0.0,0.0,0.0,0.0,0.0,0.0,0.0,0.4792,361.15,4.113999843597412
0.0,0.0,0.0,0.0,0.0,0.0,0.0,0.0,0.0,0.0,0.0,0.0,0.0,0.0,0.0,0.0,0.0,0.0,0.0,0.0,0.0,0.4202,355.15,4.425000190734863
0.0,0.0,0.0,0.0,0.0,0.0,0.0,0.0,0.0,0.05,0.0,0.0,0.0,0.0,0.0,0.0,0.0,0.0,0.0,0.0,0.0,0.0,557.15,1.6950000524520874
0.0,0.0,0.0,0.0,0.0,0.0,0.0,0.0,0.0,0.1,0.0,0.0,0.0,0.0,0.0,0.0,0.0,0.0,0.0,0.0,0.0,0.0,561.15,1.7009999752044678
0.0,0.0,0.0,0.0,0.0,0.0,0.0,0.0,0.0,0.15,0.0,0.0,0.0,0.0,0.0,0.0,0.0,0.0,0.0,0.0,0.0,0.0,558.15,1.6480000019073486
0.0,0.0,0.0,0.0,0.0,0.0,0.0,0.0,0.0,0.2,0.0,0.0,0.0,0.0,0.0,0.0,0.0,0.0,0.0,0.0,0.0,0.0,562.15,1.6440000534057615
0.0,0.0,0.0,0.0,0.0,0.0,0.0,0.0,0.0,0.25,0.0,0.0,0.0,0.0,0.0,0.0,0.0,0.0,0.0,0.0,0.0,0.0,558.15,1.6510000228881836
0.0,0.0,0.0,0.0,0.0,0.0,0.0,0.0,0.0,0.3,0.0,0.0,0.0,0.0,0.0,0.0,0.0,0.0,0.0,0.0,0.0,0.0,548.15,1.6540000438690186
0.0,0.0,0.0,0.0,0.0,0.0,0.0,0.0,0.0,0.35,0.0,0.0,0.0,0.0,0.0,0.0,0.0,0.0,0.0,0.0,0.0,0.0,551.15,1.6260000467300415
0.0,0.0,0.0,0.0,0.0,0.0,0.0,0.0,0.0,0.4,0.0,0.0,0.0,0.0,0.0,0.0,0.0,0.0,0.0,0.0,0.0,0.0,551.15,1.621000051498413
0.0,0.0,0.0,0.0,0.0,0.0,0.0,0.0,0.0,0.45,0.0,0.0,0.0,0.0,0.0,0.0,0.0,0.0,0.0,0.0,0.0,0.0,558.15,1.659000039100647
0.0,0.0,0.0,0.0,0.0,0.0,0.0,0.0,0.0,0.5,0.0,0.0,0.0,0.0,0.0,0.0,0.0,0.0,0.0,0.0,0.0,0.0,563.15,1.6390000581741333
0.0,0.0,0.0,0.0,0.0,0.0,0.0,0.0,0.0,0.55,0.0,0.0,0.0,0.0,0.0,0.0,0.0,0.0,0.0,0.0,0.0,0.0,555.15,1.6440000534057615
0.0,0.0,0.0,0.0,0.0,0.0,0.0,0.0,0.0,0.6,0.0,0.0,0.0,0.0,0.0,0.0,0.0,0.0,0.0,0.0,0.0,0.0,569.15,1.6579999923706057
0.0,0.0,0.0,0.0,0.0,0.0,0.0,0.0,0.0,0.65,0.0,0.0,0.0,0.0,0.0,0.0,0.0,0.0,0.0,0.0,0.0,0.0,566.15,1.6740000247955322
0.0,0.0,0.0,0.0,0.0,0.0,0.0,0.0,0.0,0.7,0.0,0.0,0.0,0.0,0.0,0.0,0.0,0.0,0.0,0.0,0.0,0.0,554.15,1.6480000019073486
0.0,0.0,0.0,0.0,0.0,0.0,0.0,0.0,0.0,0.75,0.0,0.0,0.0,0.0,0.0,0.0,0.0,0.0,0.0,0.0,0.0,0.0,565.15,1.680999994277954
0.0,0.0,0.0,0.0,0.0,0.0,0.0,0.0,0.0,0.8,0.0,0.0,0.0,0.0,0.0,0.0,0.0,0.0,0.0,0.0,0.0,0.0,564.15,1.6740000247955322
0.0,0.0,0.0,0.0,0.0,0.0,0.0,0.0,0.0,1.0,0.0,0.0,0.0,0.0,0.0,0.0,0.0,0.0,0.0,0.0,0.0,0.0,521.15,1.809999942779541
0.0,0.0,0.0,0.0,0.0,0.0,0.0,0.0,0.0,0.4,0.4,0.2,0.0,0.0,0.0,0.0,0.0,0.0,0.0,0.0,0.0,0.0,749.15,4.230000019073486
0.0,0.0,0.0,0.0,0.0,0.0,0.0,0.0,0.0,0.4,0.3,0.3,0.0,0.0,0.0,0.0,0.0,0.0,0.0,0.0,0.0,0.0,756.15,4.139999866485596
0.0,0.0,0.0,0.0,0.0,0.0,0.0,0.0,0.0,0.4,0.2,0.4,0.0,0.0,0.0,0.0,0.0,0.0,0.0,0.0,0.0,0.0,766.15,4.039999961853027
0.0,0.0,0.0,0.0,0.0,0.0,0.0,0.0,0.0,0.4,0.1,0.5,0.0,0.0,0.0,0.0,0.0,0.0,0.0,0.0,0.0,0.0,788.15,3.890000104904175
0.0,0.0,0.0,0.0,0.0,0.0,0.0,0.0,0.0,0.4,0.0,0.6,0.0,0.0,0.0,0.0,0.0,0.0,0.0,0.0,0.0,0.0,807.15,3.6700000762939458
0.0,0.4,0.0,0.55,0.0,0.0,0.0,0.0,0.0,0.0,0.0,0.0,0.0,0.0,0.0,0.05,0.0,0.0,0.0,0.0,0.0,0.0,677.15,2.5899999141693115
0.0,0.4,0.0,0.5,0.0,0.0,0.0,0.0,0.0,0.0,0.0,0.0,0.0,0.0,0.0,0.05,0.0,0.0,0.0,0.05,0.0,0.0,683.15,3.180000066757202
0.0,0.4,0.0,0.45,0.0,0.0,0.0,0.0,0.0,0.0,0.0,0.0,0.0,0.0,0.0,0.05,0.0,0.0,0.0,0.1,0.0,0.0,688.15,3.799999952316284
0.0,0.4,0.0,0.4,0.0,0.0,0.0,0.0,0.0,0.0,0.0,0.0,0.0,0.0,0.0,0.05,0.0,0.0,0.0,0.15,0.0,0.0,693.15,4.28000020980835
0.0,0.4,0.0,0.35,0.0,0.0,0.0,0.0,0.0,0.0,0.0,0.0,0.0,0.0,0.0,0.05,0.0,0.0,0.0,0.2,0.0,0.0,701.15,4.989999771118164
0.0,0.4,0.0,0.3,0.0,0.0,0.0,0.0,0.0,0.0,0.0,0.0,0.0,0.0,0.0,0.05,0.0,0.0,0.0,0.25,0.0,0.0,708.15,5.599999904632568
0.0,0.4,0.0,0.55,0.0,0.0,0.0,0.0,0.0,0.0,0.0,0.0,0.0,0.0,0.0,0.0,0.0,0.0,0.0,0.05,0.0,0.0,658.15,2.930000066757202
0.0,0.4,0.0,0.5,0.0,0.0,0.0,0.0,0.0,0.0,0.0,0.0,0.0,0.0,0.0,0.05,0.0,0.0,0.0,0.05,0.0,0.0,683.15,3.180000066757202
0.0,0.4,0.0,0.45,0.0,0.0,0.0,0.0,0.0,0.0,0.0,0.0,0.0,0.0,0.0,0.1,0.0,0.0,0.0,0.05,0.0,0.0,698.15,3.4200000762939453
0.0,0.4,0.0,0.4,0.0,0.0,0.0,0.0,0.0,0.0,0.0,0.0,0.0,0.0,0.0,0.15,0.0,0.0,0.0,0.05,0.0,0.0,713.15,3.680000066757202
0.0,0.0,0.0,0.0,0.0,0.0,0.0,0.0,0.0,0.0,0.0,0.0,0.0,0.0,0.0,0.0,0.0,0.0,0.0,0.0,0.0,0.6,613.15,4.479000091552734
0.0,0.0,0.0,0.0,0.0,0.0,0.0,0.0,0.0,0.0,0.0,0.0,0.0,0.0,0.0,0.0,0.0,0.0,0.0,0.0,0.0,0.6,573.15,4.301000118255615
0.0,0.0,0.0,0.0,0.0,0.0,0.0,0.0,0.0,0.0,0.0,0.0,0.0,0.0,0.0,0.0,0.0,0.0,0.0,0.0,0.0,0.65,561.15,4.452000141143799
0.0,0.0,0.0,0.0,0.0,0.0,0.0,0.0,0.0,0.0,0.0,0.0,0.0,0.0,0.0,0.0,0.0,0.0,0.0,0.0,0.0,0.7,566.15,4.60699987411499
0.0,0.0,0.0,0.0,0.0,0.0,0.0,0.0,0.0,0.0,0.0,0.0,0.0,0.0,0.0,0.0,0.0,0.0,0.0,0.0,0.0,0.7,544.15,4.500999927520752
0.0,0.0,0.0,0.0,0.0,0.0,0.0,0.0,0.0,0.0,0.0,0.0,0.0,0.0,0.0,0.0,0.0,0.0,0.0,0.0,0.0,0.5,495.15,4.489999771118164
0.0,0.0,0.0,0.0,0.0,0.0,0.0,0.0,0.0,0.0,0.0,0.0,0.0,0.0,0.0,0.0,0.0,0.0,0.0,0.0,0.0,0.45,494.15,4.619999885559082
0.0,0.0,0.0,0.0,0.0,0.0,0.0,0.0,0.0,0.0,0.0,0.0,0.0,0.0,0.0,0.0,0.0,0.0,0.0,0.0,0.0,0.35,473.15,4.800000190734863
0.0,0.0,0.0,0.0,0.0,0.0,0.0,0.0,0.0,0.0,0.0,0.0,0.0,0.0,0.0,0.0,0.0,0.0,0.0,0.0,0.0,0.2,445.15,5.079999923706055
0.0,0.0,0.0,0.0,0.0,0.0,0.0,0.0,0.0,0.0,0.0,0.0,0.0,0.0,0.0,0.0,0.0,0.0,0.0,0.0,0.0,0.5,563.15,4.46999979019165
0.0,0.0,0.0,0.0,0.0,0.0,0.0,0.0,0.0,0.0,0.0,0.0,0.0,0.0,0.0,0.0,0.0,0.0,0.0,0.0,0.0,0.45,547.15,4.579999923706055
0.0,0.0,0.0,0.0,0.0,0.0,0.0,0.0,0.0,0.0,0.0,0.0,0.0,0.0,0.0,0.0,0.0,0.0,0.0,0.0,0.0,0.4,529.15,4.670000076293945
0.0,0.0,0.0,0.0,0.0,0.0,0.0,0.0,0.0,0.0,0.0,0.0,0.0,0.0,0.0,0.0,0.0,0.0,0.0,0.0,0.0,0.35,513.15,4.760000228881836
0.0,0.0,0.0,0.0,0.0,0.0,0.0,0.0,0.0,0.0,0.0,0.0,0.0,0.0,0.0,0.0,0.0,0.0,0.0,0.0,0.0,0.3,505.15,4.860000133514404
0.0,0.0,0.0,0.0,0.0,0.0,0.0,0.0,0.0,0.0,0.0,0.0,0.0,0.0,0.0,0.0,0.0,0.0,0.0,0.0,0.0,0.2,487.15,5.050000190734863
0.0,0.0,0.0,0.0,0.0,0.0,0.0,0.0,0.0,0.0,0.0,0.0,0.0,0.0,0.0,0.0,0.0,0.0,0.0,0.0,0.0,0.5,599.15,4.46999979019165
0.0,0.0,0.0,0.0,0.0,0.0,0.0,0.0,0.0,0.0,0.0,0.0,0.0,0.0,0.0,0.0,0.0,0.0,0.0,0.0,0.0,0.45,583.15,4.570000171661377
0.0,0.0,0.0,0.0,0.0,0.0,0.0,0.0,0.0,0.0,0.0,0.0,0.0,0.0,0.0,0.0,0.0,0.0,0.0,0.0,0.0,0.35,558.15,4.760000228881836
0.0,0.0,0.0,0.0,0.0,0.0,0.0,0.0,0.0,0.0,0.0,0.0,0.0,0.0,0.0,0.0,0.0,0.0,0.0,0.0,0.0,0.2,516.15,5.010000228881836
0.0,0.0,0.0,0.0,0.0,0.0,0.0,0.0,0.0,0.0,0.0,0.0,0.0,0.0,0.0,0.0,0.0,0.0,0.0,0.0,0.0,0.5,634.15,4.46999979019165
0.0,0.0,0.0,0.0,0.0,0.0,0.0,0.0,0.0,0.0,0.0,0.0,0.0,0.0,0.0,0.0,0.0,0.0,0.0,0.0,0.0,0.5,646.15,4.489999771118164
0.0,0.0,0.0,0.0,0.0,0.0,0.0,0.0,0.0,0.0,0.0,0.0,0.0,0.0,0.0,0.0,0.0,0.0,0.0,0.0,0.0,0.55,624.15,4.420000076293945
0.0,0.0,0.0,0.0,0.0,0.0,0.0,0.0,0.0,0.0,0.0,0.0,0.0,0.0,0.0,0.0,0.0,0.0,0.0,0.0,0.0,0.5,608.15,4.510000228881836
0.0,0.0,0.0,0.0,0.0,0.0,0.0,0.0,0.0,0.0,0.0,0.0,0.0,0.0,0.0,0.0,0.0,0.0,0.0,0.0,0.0,0.4,568.15,4.690000057220459
0.0,0.0,0.0,0.0,0.0,0.0,0.0,0.0,0.0,0.0,0.0,0.0,0.0,0.0,0.0,0.0,0.0,0.0,0.0,0.0,0.0,0.25,543.15,4.949999809265137
0.0,0.0,0.0,0.0,0.0,0.0,0.0,0.0,0.0,0.0,0.0,0.0,0.0,0.0,0.0,0.0,0.0,0.0,0.0,0.0,0.0,0.29,523.15,4.920000076293945
0.0,0.0,0.0,0.0,0.0,0.0,0.0,0.0,0.0,0.0,0.0,0.0,0.0,0.0,0.0,0.0,0.0,0.0,0.0,0.0,0.0,0.27,524.15,4.940000057220459
0.0,0.0,0.0,0.0,0.0,0.0,0.0,0.0,0.0,0.0,0.0,0.0,0.0,0.0,0.0,0.0,0.0,0.0,0.0,0.0,0.0,0.25,527.15,4.949999809265137
0.0,0.0,0.0,0.0,0.0,0.0,0.0,0.0,0.0,0.0,0.0,0.0,0.0,0.0,0.0,0.0,0.0,0.0,0.0,0.0,0.0,0.27,543.15,4.920000076293945
0.0,0.0,0.0,0.0,0.0,0.0,0.0,0.0,0.0,0.0,0.0,0.0,0.0,0.0,0.0,0.0,0.0,0.0,0.0,0.0,0.0,0.25,545.15,4.940000057220459
0.0,0.0,0.0,0.0,0.0,0.0,0.0,0.0,0.0,0.0,0.0,0.0,0.0,0.0,0.0,0.0,0.0,0.0,0.0,0.0,0.0,0.23,547.15,4.960000038146973
0.0,0.0,0.0,0.0,0.0,0.0,0.0,0.0,0.0,0.0,0.0,0.0,0.0,0.0,0.0,0.0,0.0,0.0,0.0,0.0,0.0,0.29,533.15,4.900000095367432
0.0,0.0,0.0,0.0,0.0,0.0,0.0,0.0,0.0,0.0,0.0,0.0,0.0,0.0,0.0,0.0,0.0,0.0,0.0,0.0,0.0,0.23,543.15,4.96999979019165
0.0,0.0,0.0,0.0,0.0,0.0,0.0,0.0,0.0,0.0,0.0,0.0,0.0,0.0,0.0,0.0,0.0,0.0,0.0,0.0,0.0,0.57,615.15,4.400000095367432
0.0,0.0,0.0,0.0,0.0,0.0,0.0,0.0,0.0,0.0,0.0,0.0,0.0,0.0,0.0,0.0,0.0,0.0,0.0,0.0,0.0,0.47,581.15,4.559999942779541
0.0,0.0,0.0,0.0,0.0,0.0,0.0,0.0,0.0,0.0,0.0,0.0,0.0,0.0,0.0,0.0,0.0,0.0,0.0,0.0,0.0,0.37,558.15,4.769999980926514
0.0,0.0,0.0,0.0,0.0,0.0,0.0,0.0,0.0,0.0,0.0,0.0,0.0,0.0,0.0,0.0,0.0,0.0,0.0,0.0,0.0,0.27,535.15,4.909999847412109
0.0,0.45,0.0,0.0,0.0,0.0,0.45,0.05,0.05,0.0,0.0,0.0,0.0,0.0,0.0,0.0,0.0,0.0,0.0,0.0,0.0,0.0,807.15,2.5999999046325684
0.0018,0.4022,0.0,0.3948,0.0353,0.1141,0.0,0.0,0.0,0.0,0.0,0.0,0.0,0.0,0.0,0.0,0.0,0.0,0.0,0.0,0.0,0.0,756.15,2.880000114440918
0.00170005100153,0.3792113763412903,0.0,0.36981109433283,0.1365040951228537,0.0602018060541816,0.0,0.0,0.0,0.0,0.0,0.0,0.0,0.0,0.0,0.0,0.0,0.0,0.0,0.0,0.0,0.0,726.15,2.7699999809265137
0.0018001800180018,0.404940494049405,0.0,0.3864386438643865,0.0313031303130313,0.102010201020102,0.0,0.0,0.0,0.0,0.0,0.0,0.0,0.0,0.0,0.0,0.0,0.0,0.0,0.0,0.0,0.0,760.15,2.869999885559082
0.0,0.0,0.0,0.0,0.0,0.0,0.0,0.0,0.0,1.0,0.0,0.0,0.0,0.0,0.0,0.0,0.0,0.0,0.0,0.0,0.0,0.0,531.15,1.809999942779541
0.0,0.0,0.0,0.0,0.0,0.0,0.0,0.0,0.0,0.8,0.0,0.0,0.0,0.0,0.0,0.0,0.0,0.0,0.0,0.0,0.0,0.0,601.15,2.440000057220459
0.0,0.0,0.0,0.0,0.0,0.0,0.0,0.0,0.0,0.7069,0.0,0.0,0.0,0.0,0.0,0.0,0.0,0.0,0.0,0.0,0.0,0.0,636.15,2.7200000286102295
0.0,0.0,0.0,0.0,0.0,0.0,0.0,0.0,0.0,0.6032,0.0,0.0,0.0,0.0,0.0,0.0,0.0,0.0,0.0,0.0,0.0,0.0,646.15,3.119999885559082
0.0,0.0,0.0,0.0,0.0,0.0,0.0,0.0,0.0,0.4925,0.0,0.0,0.0,0.0,0.0,0.0,0.0,0.0,0.0,0.0,0.0,0.0,646.15,3.690000057220459
0.0,0.0,0.0,0.0,0.0,0.0,0.0,0.0,0.0,0.3944,0.0,0.0,0.0,0.0,0.0,0.0,0.0,0.0,0.0,0.0,0.0,0.0,642.15,3.7899999618530273
0.0,0.0,0.0,0.0,0.0,0.0,0.0,0.0,0.0,0.2987,0.0,0.0,0.0,0.0,0.0,0.0,0.0,0.0,0.0,0.0,0.0,0.0,632.15,4.070000171661377
0.74,0.0,0.0,0.16,0.0,0.0,0.0,0.0,0.0,0.1,0.0,0.0,0.0,0.0,0.0,0.0,0.0,0.0,0.0,0.0,0.0,0.0,826.15,2.453000068664551
0.74,0.0,0.0,0.04,0.01,0.0,0.0,0.0,0.0,0.21,0.0,0.0,0.0,0.0,0.0,0.0,0.0,0.0,0.0,0.0,0.0,0.0,715.15,2.1710000038146973
0.0,0.0,0.0,0.0,0.0,0.0,0.0,0.0,0.0,0.0,0.0,0.0,0.0,0.0,0.0,0.0,0.0,0.0,0.0,0.0,0.0,0.2,481.15,2.880000114440918
0.0,0.0,0.0,0.0,0.0,0.0,0.0,0.0,0.0,0.0,0.0,0.0,0.0,0.0,0.0,0.0,0.0,0.0,0.0,0.0,0.0,0.2,465.15,3.259999990463257
0.0,0.0,0.0,0.0,0.0,0.0,0.0,0.0,0.0,0.0,0.0,0.0,0.0,0.0,0.0,0.0,0.0,0.0,0.0,0.0,0.0,0.2,453.15,3.5899999141693115
0.0,0.0,0.0,0.0,0.0,0.0,0.0,0.0,0.0,0.0,0.0,0.0,0.0,0.0,0.0,0.0,0.0,0.0,0.0,0.0,0.0,0.6431,433.15,4.577000141143799
0.0,0.0,0.0,0.0,0.0,0.0,0.0,0.0,0.0,0.0,0.0,0.0,0.0,0.0,0.0,0.0,0.0,0.0,0.0,0.0,0.0,0.6,596.15,4.320000171661377
0.0,0.0,0.0,0.0,0.0,0.0,0.0,0.0,0.0,0.0,0.0,0.0,0.0,0.0,0.0,0.0,0.0,0.0,0.0,0.0,0.0,0.594,573.15,4.400000095367432
0.0,0.0,0.0,0.0,0.0,0.0,0.0,0.0,0.0,0.0,0.0,0.0,0.0,0.0,0.0,0.0,0.0,0.0,0.0,0.0,0.0,0.5820000000000001,543.15,4.579999923706055
0.0,0.0,0.0,0.0,0.0,0.0,0.0,0.0,0.0,0.0,0.0,0.0,0.0,0.0,0.0,0.0,0.0,0.0,0.0,0.0,0.0,0.57,518.15,4.75
0.0,0.0,0.0,0.0,0.0,0.0,0.0,0.0,0.0,0.0,0.0,0.0,0.0,0.0,0.0,0.0,0.0,0.0,0.0,0.0,0.0,0.54,503.15,5.050000190734863
0.0,0.0,0.0,0.0,0.0,0.0,0.0,0.0,0.0,0.0,0.0,0.0,0.0,0.0,0.0,0.0,0.0,0.0,0.0,0.0,0.0,0.739,504.15,4.409999847412109
0.0,0.0,0.0,0.0,0.0,0.0,0.0,0.0,0.0,0.0,0.0,0.0,0.0,0.0,0.0,0.0,0.0,0.0,0.0,0.0,0.0,0.724,486.15,4.519999980926514
0.0,0.0,0.0,0.0,0.0,0.0,0.0,0.0,0.0,0.0,0.0,0.0,0.0,0.0,0.0,0.0,0.0,0.0,0.0,0.0,0.0,0.711,495.15,4.650000095367432
0.0,0.0,0.0,0.0,0.0,0.0,0.0,0.0,0.0,0.0,0.0,0.0,0.0,0.0,0.0,0.0,0.0,0.0,0.0,0.0,0.0,0.675,478.15,4.860000133514404
0.0,0.0,0.0,0.0,0.0,0.0,0.0,0.0,0.0,0.0,0.0,0.0,0.0,0.0,0.0,0.0,0.0,0.0,0.0,0.0,0.0,0.637,479.15,5.050000190734863
0.0,0.0,0.0,0.0,0.0,0.0,0.0,0.0,0.0,0.0,0.0,0.0,0.0,0.0,0.0,0.0,0.0,0.0,0.0,0.0,0.0,0.6,479.15,5.369999885559082
0.0,0.0,0.0,0.0,0.0,0.0,0.0,0.0,0.0,0.0,0.0,0.0,0.0,0.0,0.0,0.0,0.0,0.0,0.0,0.0,0.0,0.563,483.15,5.610000133514404
0.6059,0.0,0.0,0.1055,0.0,0.0,0.0,0.0,0.0,0.1856,0.0,0.0,0.103,0.0,0.0,0.0,0.0,0.0,0.0,0.0,0.0,0.0,773.15,2.4639999866485596
0.5914,0.0,0.0,0.103,0.0,0.0,0.0,0.0,0.0,0.1810999999999999,0.0,0.0,0.1005,0.0,0.024,0.0,0.0,0.0,0.0,0.0,0.0,0.0,786.15,2.683000087738037
0.5837,0.0,0.0,0.1016,0.0,0.0,0.0,0.0,0.0,0.1792,0.0,0.0,0.0993,0.0,0.0362,0.0,0.0,0.0,0.0,0.0,0.0,0.0,793.15,2.7820000648498535
0.5766,0.0,0.0,0.1004,0.0,0.0,0.0,0.0,0.0,0.1767,0.0,0.0,0.098,0.0,0.0483,0.0,0.0,0.0,0.0,0.0,0.0,0.0,799.15,2.881999969482422
0.5621437856214379,0.0,0.0,0.0974902509749025,0.0,0.0,0.0,0.0,0.0,0.1721827817218278,0.0,0.0,0.0955904409559044,0.0,0.0725927407259274,0.0,0.0,0.0,0.0,0.0,0.0,0.0,805.15,3.1010000705718994
0.5473,0.0,0.0,0.0953,0.0,0.0,0.0,0.0,0.0,0.1677,0.0,0.0,0.093,0.0,0.0967,0.0,0.0,0.0,0.0,0.0,0.0,0.0,813.15,3.2739999294281006
0.5333,0.0,0.0,0.0928,0.0,0.0,0.0,0.0,0.0,0.1634,0.0,0.0,0.0906,0.0,0.1199,0.0,0.0,0.0,0.0,0.0,0.0,0.0,825.15,3.4739999771118164
0.5914,0.0,0.0,0.103,0.0,0.024,0.0,0.0,0.0,0.1810999999999999,0.0,0.0,0.1005,0.0,0.0,0.0,0.0,0.0,0.0,0.0,0.0,0.0,752.15,2.505000114440918
0.5837,0.0,0.0,0.1016,0.0,0.0362,0.0,0.0,0.0,0.1792,0.0,0.0,0.0993,0.0,0.0,0.0,0.0,0.0,0.0,0.0,0.0,0.0,749.15,2.5329999923706055
0.5766,0.0,0.0,0.1004,0.0,0.0483,0.0,0.0,0.0,0.1767,0.0,0.0,0.098,0.0,0.0,0.0,0.0,0.0,0.0,0.0,0.0,0.0,755.15,2.572999954223633
0.5621437856214379,0.0,0.0,0.0974902509749025,0.0,0.0725927407259274,0.0,0.0,0.0,0.1721827817218278,0.0,0.0,0.0955904409559044,0.0,0.0,0.0,0.0,0.0,0.0,0.0,0.0,0.0,743.15,2.6429998874664307
0.5473,0.0,0.0,0.0953,0.0,0.0967,0.0,0.0,0.0,0.1677,0.0,0.0,0.093,0.0,0.0,0.0,0.0,0.0,0.0,0.0,0.0,0.0,741.15,2.684000015258789
0.5333,0.0,0.0,0.0928,0.0,0.1199,0.0,0.0,0.0,0.1634,0.0,0.0,0.0906,0.0,0.0,0.0,0.0,0.0,0.0,0.0,0.0,0.0,741.15,2.74399995803833
0.5914,0.0,0.0,0.103,0.024,0.0,0.0,0.0,0.0,0.1810999999999999,0.0,0.0,0.1005,0.0,0.0,0.0,0.0,0.0,0.0,0.0,0.0,0.0,783.15,2.4630000591278076
0.5837,0.0,0.0,0.1016,0.0362,0.0,0.0,0.0,0.0,0.1792,0.0,0.0,0.0993,0.0,0.0,0.0,0.0,0.0,0.0,0.0,0.0,0.0,773.15,2.440000057220459
0.5766,0.0,0.0,0.1004,0.0483,0.0,0.0,0.0,0.0,0.1767,0.0,0.0,0.098,0.0,0.0,0.0,0.0,0.0,0.0,0.0,0.0,0.0,778.15,2.431999921798706
0.5621437856214379,0.0,0.0,0.0974902509749025,0.0725927407259274,0.0,0.0,0.0,0.0,0.1721827817218278,0.0,0.0,0.0955904409559044,0.0,0.0,0.0,0.0,0.0,0.0,0.0,0.0,0.0,770.15,2.4089999198913574
0.5473,0.0,0.0,0.0953,0.0967,0.0,0.0,0.0,0.0,0.1677,0.0,0.0,0.093,0.0,0.0,0.0,0.0,0.0,0.0,0.0,0.0,0.0,777.15,2.3980000019073486
0.5333,0.0,0.0,0.0928,0.1199,0.0,0.0,0.0,0.0,0.1634,0.0,0.0,0.0906,0.0,0.0,0.0,0.0,0.0,0.0,0.0,0.0,0.0,787.15,2.382999897003174
0.5914,0.0,0.0,0.103,0.0,0.0,0.0,0.0,0.0,0.1810999999999999,0.0,0.0,0.1005,0.0,0.0,0.0,0.0,0.0,0.0,0.024,0.0,0.0,755.15,2.815000057220459
0.5837,0.0,0.0,0.1016,0.0,0.0,0.0,0.0,0.0,0.1792,0.0,0.0,0.0993,0.0,0.0,0.0,0.0,0.0,0.0,0.0362,0.0,0.0,747.15,2.9700000286102295
0.5766,0.0,0.0,0.1004,0.0,0.0,0.0,0.0,0.0,0.1767,0.0,0.0,0.098,0.0,0.0,0.0,0.0,0.0,0.0,0.0483,0.0,0.0,734.15,3.1459999084472656
0.5621437856214379,0.0,0.0,0.0974902509749025,0.0,0.0,0.0,0.0,0.0,0.1721827817218278,0.0,0.0,0.0955904409559044,0.0,0.0,0.0,0.0,0.0,0.0,0.0725927407259274,0.0,0.0,721.15,3.4570000171661377
0.5473,0.0,0.0,0.0953,0.0,0.0,0.0,0.0,0.0,0.1677,0.0,0.0,0.093,0.0,0.0,0.0,0.0,0.0,0.0,0.0967,0.0,0.0,716.15,3.7839999198913574
0.5333,0.0,0.0,0.0928,0.0,0.0,0.0,0.0,0.0,0.1634,0.0,0.0,0.0906,0.0,0.0,0.0,0.0,0.0,0.0,0.1199,0.0,0.0,704.15,4.046999931335449
0.5832999999999999,0.0,0.0,0.0,0.0,0.0,0.4167,0.0,0.0,0.0,0.0,0.0,0.0,0.0,0.0,0.0,0.0,0.0,0.0,0.0,0.0,0.0,1009.15,2.799999952316284
0.5698,0.0,0.0231,0.0,0.0,0.0,0.4071,0.0,0.0,0.0,0.0,0.0,0.0,0.0,0.0,0.0,0.0,0.0,0.0,0.0,0.0,0.0,1023.15,2.869999885559082
0.557,0.0,0.0452,0.0,0.0,0.0,0.3978,0.0,0.0,0.0,0.0,0.0,0.0,0.0,0.0,0.0,0.0,0.0,0.0,0.0,0.0,0.0,1037.15,2.990000009536743
0.5446,0.0,0.0664,0.0,0.0,0.0,0.389,0.0,0.0,0.0,0.0,0.0,0.0,0.0,0.0,0.0,0.0,0.0,0.0,0.0,0.0,0.0,1043.15,3.0
0.5328,0.0,0.0866,0.0,0.0,0.0,0.3806,0.0,0.0,0.0,0.0,0.0,0.0,0.0,0.0,0.0,0.0,0.0,0.0,0.0,0.0,0.0,1075.15,3.059999942779541
0.0,0.0,0.0,0.01,0.0,0.0,0.0,0.0,0.0,0.0,0.0,0.0,0.0,0.0,0.0,0.0,0.0,0.0,0.0,0.0,0.0,0.0,729.15,3.7200000286102295
0.0,0.0,0.0,0.02,0.0,0.0,0.0,0.0,0.0,0.0,0.0,0.0,0.0,0.0,0.0,0.0,0.0,0.0,0.0,0.0,0.0,0.0,726.15,3.759999990463257
0.0,0.0,0.0,0.05,0.0,0.0,0.0,0.0,0.0,0.0,0.0,0.0,0.0,0.0,0.0,0.0,0.0,0.0,0.0,0.0,0.0,0.0,742.15,3.880000114440918
0.0,0.0,0.0,0.1,0.0,0.0,0.0,0.0,0.0,0.0,0.0,0.0,0.0,0.0,0.0,0.0,0.0,0.0,0.0,0.0,0.0,0.0,772.15,3.9700000286102295
0.0,0.0,0.0,0.15,0.0,0.0,0.0,0.0,0.0,0.0,0.0,0.0,0.0,0.0,0.0,0.0,0.0,0.0,0.0,0.0,0.0,0.0,824.15,4.050000190734863
0.0,0.0,0.0,0.18,0.0,0.0,0.0,0.0,0.0,0.0,0.0,0.0,0.0,0.0,0.0,0.0,0.0,0.0,0.0,0.0,0.0,0.0,822.15,4.019999980926514
0.0,0.0,0.0,0.2,0.0,0.0,0.0,0.0,0.0,0.0,0.0,0.0,0.0,0.0,0.0,0.0,0.0,0.0,0.0,0.0,0.0,0.0,820.15,4.010000228881836
0.0,0.0,0.0,0.25,0.0,0.0,0.0,0.0,0.0,0.0,0.0,0.0,0.0,0.0,0.0,0.0,0.0,0.0,0.0,0.0,0.0,0.0,791.15,3.869999885559082
0.0,0.0,0.0,0.3,0.0,0.0,0.0,0.0,0.0,0.0,0.0,0.0,0.0,0.0,0.0,0.0,0.0,0.0,0.0,0.0,0.0,0.0,744.15,3.700000047683716
0.0,0.0,0.0,0.0,0.0,0.0,0.0,0.0,0.0,0.0,0.0,0.0,0.0,0.0,0.0,0.0,0.0,0.0,0.0,0.0,0.0,0.3,509.15,4.880000114440918
0.0,0.0,0.0,0.0,0.0,0.0,0.0,0.0,0.0,0.0,0.0,0.0,0.0,0.0,0.0,0.0,0.0,0.0,0.0,0.0,0.0,0.25,485.15,4.989999771118164
0.0,0.0,0.0,0.0,0.0,0.0,0.0,0.0,0.0,0.0,0.0,0.0,0.0,0.0,0.0,0.0,0.0,0.0,0.0,0.0,0.0,0.1,447.15,5.349999904632568
0.0,0.0,0.0,0.0,0.0,0.0,0.0,0.0,0.0,0.0,0.0,0.0,0.0,0.0,0.0,0.0,0.0,0.0,0.0,0.0,0.0,0.565,513.15,5.455999851226807
0.0,0.0,0.0,0.0,0.0,0.0,0.0,0.0,0.0,0.0,0.0,0.0,0.0,0.0,0.0,0.0,0.0,0.0,0.0,0.0,0.0,0.5085000000000001,513.15,5.540999889373779
0.0,0.0,0.0,0.0,0.0,0.0,0.0,0.0,0.0,0.0,0.0,0.0,0.0,0.0,0.0,0.0,0.0,0.0,0.0,0.0,0.0,0.452,503.15,5.584000110626221
0.0,0.0,0.0,0.0,0.0,0.0,0.0,0.0,0.0,0.0,0.0,0.0,0.0,0.0,0.0,0.0,0.0,0.0,0.0,0.0,0.0,0.3954999999999999,494.15,5.650000095367432
0.0,0.0,0.0,0.0,0.0,0.0,0.0,0.0,0.0,0.0,0.0,0.0,0.0,0.0,0.0,0.0,0.0,0.0,0.0,0.0,0.0,0.565,508.15,5.866000175476074
0.0,0.0,0.0,0.0,0.0,0.0,0.0,0.0,0.0,0.0,0.0,0.0,0.0,0.0,0.0,0.0,0.0,0.0,0.0,0.0,0.0,0.5085,502.15,5.940999984741211
0.0,0.0,0.0,0.0,0.0,0.0,0.0,0.0,0.0,0.0,0.0,0.0,0.0,0.0,0.0,0.0,0.0,0.0,0.0,0.0,0.0,0.452,498.15,5.986000061035156
0.0,0.0,0.0,0.0,0.0,0.0,0.0,0.0,0.0,0.0,0.0,0.0,0.0,0.0,0.0,0.0,0.0,0.0,0.0,0.0,0.0,0.3954999999999999,491.15,6.047999858856201
0.0,0.0,0.0,0.0,0.0,0.0,0.0,0.0,0.0,0.0,0.0,0.0,0.0,0.0,0.0,0.0,0.0,0.0,0.0,0.0,0.0,0.565,523.15,6.138000011444092
0.0,0.0,0.0,0.0,0.0,0.0,0.0,0.0,0.0,0.0,0.0,0.0,0.0,0.0,0.0,0.0,0.0,0.0,0.0,0.0,0.0,0.5085,510.15,6.183000087738037
0.0,0.0,0.0,0.0,0.0,0.0,0.0,0.0,0.0,0.0,0.0,0.0,0.0,0.0,0.0,0.0,0.0,0.0,0.0,0.0,0.0,0.452,503.15,6.251999855041504
0.0,0.0,0.0,0.0,0.0,0.0,0.0,0.0,0.0,0.0,0.0,0.0,0.0,0.0,0.0,0.0,0.0,0.0,0.0,0.0,0.0,0.5385,588.15,4.491000175476074
0.0,0.0,0.0,0.0,0.0,0.0,0.0,0.0,0.0,0.0,0.0,0.0,0.0,0.0,0.0,0.0,0.0,0.0,0.0,0.0,0.0,0.482,584.15,4.581999778747559
0.0,0.0,0.0,0.0,0.0,0.0,0.0,0.0,0.0,0.0,0.0,0.0,0.0,0.0,0.0,0.0,0.0,0.0,0.0,0.0,0.0,0.4255,569.15,4.677999973297119
0.0,0.0,0.0,0.0,0.0,0.0,0.0,0.0,0.0,0.0,0.0,0.0,0.0,0.0,0.0,0.0,0.0,0.0,0.0,0.0,0.0,0.369,562.15,4.771999835968018
0.0,0.0,0.0,0.0,0.0,0.0,0.0,0.0,0.0,0.0,0.0,0.0,0.0,0.0,0.0,0.0,0.0,0.0,0.0,0.0,0.0,0.5385,507.15,4.945000171661377
0.0,0.0,0.0,0.0,0.0,0.0,0.0,0.0,0.0,0.0,0.0,0.0,0.0,0.0,0.0,0.0,0.0,0.0,0.0,0.0,0.0,0.482,507.15,5.031000137329102
0.0,0.0,0.0,0.0,0.0,0.0,0.0,0.0,0.0,0.0,0.0,0.0,0.0,0.0,0.0,0.0,0.0,0.0,0.0,0.0,0.0,0.4255,497.15,5.120999813079834
0.0,0.0,0.0,0.0,0.0,0.0,0.0,0.0,0.0,0.0,0.0,0.0,0.0,0.0,0.0,0.0,0.0,0.0,0.0,0.0,0.0,0.369,498.15,5.223999977111816
0.0,0.0,0.0,0.0,0.0,0.0,0.0,0.0,0.0,0.0,0.0,0.0,0.0,0.0,0.0,0.0,0.0,0.0,0.0,0.0,0.0,0.5385,510.15,5.375999927520752
0.0,0.0,0.0,0.0,0.0,0.0,0.0,0.0,0.0,0.0,0.0,0.0,0.0,0.0,0.0,0.0,0.0,0.0,0.0,0.0,0.0,0.482,509.15,5.453000068664551
0.0,0.0,0.0,0.0,0.0,0.0,0.0,0.0,0.0,0.0,0.0,0.0,0.0,0.0,0.0,0.0,0.0,0.0,0.0,0.0,0.0,0.4255,505.15,5.546999931335449
0.0,0.0,0.0,0.0,0.0,0.0,0.0,0.0,0.0,0.0,0.0,0.0,0.0,0.0,0.0,0.0,0.0,0.0,0.0,0.0,0.0,0.369,503.15,5.635000228881836
0.0,0.0,0.0,0.0,0.0,0.0,0.0,0.0,0.0,0.0,0.0,0.0,0.0,0.0,0.0,0.0,0.0,0.0,0.0,0.0,0.0,0.5385,525.15,5.7769999504089355
0.0,0.0,0.0,0.0,0.0,0.0,0.0,0.0,0.0,0.0,0.0,0.0,0.0,0.0,0.0,0.0,0.0,0.0,0.0,0.0,0.0,0.482,509.15,5.867000102996826
0.0,0.0,0.0,0.0,0.0,0.0,0.0,0.0,0.0,0.0,0.0,0.0,0.0,0.0,0.0,0.0,0.0,0.0,0.0,0.0,0.0,0.4255,503.15,5.941999912261963
0.0,0.0,0.0,0.0,0.0,0.0,0.0,0.0,0.0,0.0,0.0,0.0,0.0,0.0,0.0,0.0,0.0,0.0,0.0,0.0,0.0,0.369,494.15,6.025000095367432
0.0,0.0,0.0,0.0,0.0,0.0,0.0,0.0,0.0,0.0,0.0,0.0,0.0,0.0,0.0,0.0,0.0,0.0,0.0,0.0,0.0,0.482,517.15,6.190999984741211
0.0,0.0,0.0,0.0,0.0,0.0,0.0,0.0,0.0,0.0,0.0,0.0,0.0,0.0,0.0,0.0,0.0,0.0,0.0,0.0,0.0,0.4255,491.15,6.242000102996826
0.0,0.0,0.0,0.0,0.0,0.0,0.0,0.0,0.0,0.0,0.0,0.0,0.0,0.0,0.0,0.0,0.0,0.0,0.0,0.0,0.0,0.45,578.15,4.663000106811523
0.0,0.0,0.0,0.0,0.0,0.0,0.0,0.0,0.0,0.0,0.0,0.0,0.0,0.0,0.0,0.0,0.0,0.0,0.0,0.0,0.0,0.35,550.15,4.802000045776367
0.0,0.0,0.0,0.0,0.0,0.0,0.0,0.0,0.0,0.0,0.0,0.0,0.0,0.0,0.0,0.0,0.0,0.0,0.0,0.0,0.0,0.25,530.15,4.960999965667725
0.0,0.0,0.0,0.0,0.0,0.0,0.0,0.0,0.0,0.0,0.0,0.0,0.0,0.0,0.0,0.0,0.0,0.0,0.0,0.0,0.0,0.537,484.15,5.40500020980835
0.0,0.0,0.0,0.0,0.0,0.0,0.0,0.0,0.0,0.0,0.0,0.0,0.0,0.0,0.0,0.0,0.0,0.0,0.0,0.0,0.0,0.424,479.15,5.564000129699707
0.0,0.0,0.0,0.0,0.0,0.0,0.0,0.0,0.0,0.0,0.0,0.0,0.0,0.0,0.0,0.0,0.0,0.0,0.0,0.0,0.0,0.35,478.15,5.666999816894531
0.0,0.0,0.0,0.0,0.0,0.0,0.0,0.0,0.0,0.0,0.0,0.0,0.0,0.0,0.0,0.0,0.0,0.0,0.0,0.0,0.0,0.25,465.15,5.789000034332275
0.0,0.0,0.0,0.0,0.0,0.0,0.0,0.0,0.0,0.0,0.0,0.0,0.0,0.0,0.0,0.0,0.0,0.0,0.0,0.0,0.0,0.15,457.15,5.935999870300293
0.0,0.0,0.0,0.0,0.0,0.0,0.0,0.0,0.0,0.0,0.0,0.0,0.0,0.0,0.0,0.0,0.0,0.0,0.0,0.0,0.0,0.4805,485.15,5.934999942779541
0.0,0.0,0.0,0.0,0.0,0.0,0.0,0.0,0.0,0.0,0.0,0.0,0.0,0.0,0.0,0.0,0.0,0.0,0.0,0.0,0.0,0.35,464.15,6.105000019073486
0.0,0.0,0.0,0.0,0.0,0.0,0.0,0.0,0.0,0.0,0.0,0.0,0.0,0.0,0.0,0.0,0.0,0.0,0.0,0.0,0.0,0.25,448.15,6.228000164031982
0.0,0.0,0.0,0.0,0.0,0.0,0.0,0.0,0.0,0.0,0.0,0.0,0.0,0.0,0.0,0.0,0.0,0.0,0.0,0.0,0.0,0.35,453.15,6.447999954223633
0.0,0.0,0.0,0.2,0.0,0.0,0.0,0.0,0.0,0.8,0.0,0.0,0.0,0.0,0.0,0.0,0.0,0.0,0.0,0.0,0.0,0.0,719.15,2.2249999046325684
0.0,0.0,0.0,0.16,0.0,0.0,0.0,0.0,0.0,0.8,0.0,0.0,0.0,0.0,0.0,0.0,0.0,0.0,0.0,0.0,0.0,0.0,692.15,2.2890000343322754
0.0,0.0,0.0,0.12,0.0,0.0,0.0,0.0,0.0,0.8,0.0,0.0,0.0,0.0,0.0,0.0,0.0,0.0,0.0,0.0,0.0,0.0,675.15,2.384999990463257
0.0,0.0,0.0,0.08,0.0,0.0,0.0,0.0,0.0,0.8,0.0,0.0,0.0,0.0,0.0,0.0,0.0,0.0,0.0,0.0,0.0,0.0,665.15,2.4489998817443848
0.0,0.0,0.0,0.04,0.0,0.0,0.0,0.0,0.0,0.8,0.0,0.0,0.0,0.0,0.0,0.0,0.0,0.0,0.0,0.0,0.0,0.0,653.15,2.513000011444092
0.0,0.0,0.0,0.0,0.0,0.0,0.0,0.0,0.0,0.8,0.0,0.0,0.0,0.0,0.0,0.0,0.0,0.0,0.0,0.0,0.0,0.0,668.15,2.5429999828338623
0.016,0.484,0.0,0.0,0.0,0.0,0.0,0.0,0.0,0.0,0.0,0.5,0.0,0.0,0.0,0.0,0.0,0.0,0.0,0.0,0.0,0.0,724.15,2.8410000801086426
0.016,0.447,0.0,0.0,0.0,0.0,0.0,0.0,0.0,0.0,0.0,0.537,0.0,0.0,0.0,0.0,0.0,0.0,0.0,0.0,0.0,0.0,717.15,2.9709999561309814
0.0,0.396,0.0,0.0,0.0,0.0,0.0,0.0,0.0,0.0,0.0,0.604,0.0,0.0,0.0,0.0,0.0,0.0,0.0,0.0,0.0,0.0,688.15,3.2730000019073486
0.017,0.344,0.0,0.0,0.0,0.0,0.0,0.0,0.0,0.0,0.0,0.639,0.0,0.0,0.0,0.0,0.0,0.0,0.0,0.0,0.0,0.0,701.15,3.441999912261963
0.0,0.294,0.0,0.0,0.0,0.0,0.0,0.0,0.0,0.0,0.0,0.706,0.0,0.0,0.0,0.0,0.0,0.0,0.0,0.0,0.0,0.0,747.15,3.815999984741211
0.006,0.287,0.0,0.0,0.0,0.0,0.0,0.0,0.0,0.0,0.0,0.7070000000000001,0.0,0.0,0.0,0.0,0.0,0.0,0.0,0.0,0.0,0.0,751.15,3.8510000705718994
0.017,0.282,0.0,0.0,0.0,0.0,0.0,0.0,0.0,0.0,0.0,0.701,0.0,0.0,0.0,0.0,0.0,0.0,0.0,0.0,0.0,0.0,749.15,3.7790000438690186
0.5714,0.0,0.0,0.0,0.0,0.0,0.2857,0.0,0.0,0.0,0.0,0.0,0.0,0.0,0.0,0.0,0.0,0.0,0.0,0.0,0.0,0.0,987.15,3.3399999141693115
0.5714,0.0,0.0,0.0,0.0,0.0,0.2857,0.0,0.1429,0.0,0.0,0.0,0.0,0.0,0.0,0.0,0.0,0.0,0.0,0.0,0.0,0.0,944.15,2.6600000858306885
0.5714,0.0,0.0,0.0,0.0,0.0,0.2857,0.0,0.0,0.0,0.0,0.0,0.1429,0.0,0.0,0.0,0.0,0.0,0.0,0.0,0.0,0.0,839.15,2.680000066757202
0.5714,0.0,0.0,0.0,0.0,0.0,0.0,0.0,0.1429,0.0,0.2857,0.0,0.0,0.0,0.0,0.0,0.0,0.0,0.0,0.0,0.0,0.0,833.15,3.509999990463257
0.0,0.0,0.0,0.0,0.0,0.0,0.0,0.0,0.0,0.75,0.0,0.0,0.0,0.0,0.25,0.0,0.0,0.0,0.0,0.0,0.0,0.0,931.15,3.6700000762939458
0.0,0.0,0.0,0.0,0.0,0.0,0.0,0.0,0.0,0.625,0.0,0.0,0.0,0.0,0.1458,0.0,0.0,0.0,0.0,0.0,0.0,0.0,978.15,4.320000171661377
0.0,0.0,0.0,0.0,0.0,0.0,0.0,0.0,0.0,0.0,0.0,0.0,0.0,0.0,0.0,0.0,0.0,0.0,0.0,0.0,0.0,0.6,612.15,4.369999885559082
0.0,0.0,0.0,0.0,0.0,0.0,0.0,0.0,0.0,0.0,0.0,0.0,0.0,0.0,0.0,0.0,0.0,0.0,0.0,0.0,0.0,0.5993999999999999,606.15,4.420000076293945
0.0,0.0,0.0,0.0,0.0,0.0,0.0,0.0,0.0,0.0,0.0,0.0,0.0,0.0,0.0,0.0,0.0,0.0,0.0,0.0,0.0,0.597,589.15,4.449999809265137
0.0,0.0,0.0,0.0,0.0,0.0,0.0,0.0,0.0,0.0,0.0,0.0,0.0,0.0,0.0,0.0,0.0,0.0,0.0,0.0,0.0,0.594,576.15,4.53000020980835
0.0,0.0,0.0,0.0,0.0,0.0,0.0,0.0,0.0,0.0,0.0,0.0,0.0,0.0,0.0,0.0,0.0,0.0,0.0,0.0,0.0,0.5820000000000001,537.15,4.760000228881836
0.0,0.0,0.0,0.0,0.0,0.0,0.0,0.0,0.0,0.0,0.0,0.0,0.0,0.0,0.0,0.0,0.0,0.0,0.0,0.0,0.0,0.5760000000000001,528.15,4.889999866485596
0.0,0.0,0.0,0.0,0.0,0.0,0.0,0.0,0.0,0.0,0.0,0.0,0.0,0.0,0.0,0.0,0.0,0.0,0.0,0.0,0.0,0.57,531.15,5.079999923706055
0.0,0.0,0.0,0.0,0.0,0.0,0.0,0.0,0.0,0.0,0.0,0.0,0.0,0.0,0.0,0.0,0.0,0.0,0.0,0.0,0.0,0.564,532.15,5.139999866485596
0.0,0.0,0.0,0.0,0.0,0.0,0.0,0.0,0.0,0.0,0.0,0.0,0.0,0.0,0.0,0.0,0.0,0.0,0.0,0.0,0.0,0.594,551.15,4.699999809265137
0.0,0.0,0.0,0.0,0.0,0.0,0.0,0.0,0.0,0.0,0.0,0.0,0.0,0.0,0.0,0.0,0.0,0.0,0.0,0.0,0.0,0.59,525.15,4.889999866485596
0.0,0.0,0.0,0.0,0.0,0.0,0.0,0.0,0.0,0.0,0.0,0.0,0.0,0.0,0.0,0.0,0.0,0.0,0.0,0.0,0.0,0.586,521.15,5.170000076293945
0.0,0.0,0.0,0.0,0.0,0.0,0.0,0.0,0.0,0.0,0.0,0.0,0.0,0.0,0.0,0.0,0.0,0.0,0.0,0.0,0.0,0.58,525.15,5.320000171661377
0.0,0.0,0.0,0.0,0.0,0.0,0.0,0.0,0.0,0.0,0.0,0.0,0.0,0.0,0.0,0.0,0.0,0.0,0.0,0.0,0.0,0.5732,527.15,5.670000076293945
0.0,0.0,0.0,0.0,0.0,0.0,0.0,0.0,0.0,0.0,0.0,0.0,0.0,0.0,0.0,0.0,0.0,0.0,0.0,0.0,0.0,0.57,527.15,5.889999866485596
0.0,0.0,0.0,0.0,0.0,0.0,0.0,0.0,0.0,0.0,0.0,0.0,0.0,0.0,0.0,0.0,0.0,0.0,0.0,0.0,0.0,0.5660000000000001,528.15,5.96999979019165
0.0,0.0,0.0,0.0,0.0,0.0,0.0,0.0,0.0,0.0,0.0,0.0,0.0,0.0,0.0,0.0,0.0,0.0,0.0,0.0,0.0,0.56,523.15,6.25
0.0,0.0,0.0,0.0,0.0,0.0,0.0,0.0,0.0,0.0,0.0,0.0,0.0,0.0,0.0,0.0,0.0,0.0,0.0,0.0,0.0,0.5867,526.15,5.610000133514404
0.0,0.0,0.0,0.0,0.0,0.0,0.0,0.0,0.0,0.0,0.0,0.0,0.0,0.0,0.0,0.0,0.0,0.0,0.0,0.0,0.0,0.5772999999999999,527.15,5.71999979019165
0.0,0.0,0.0,0.0,0.0,0.0,0.0,0.0,0.0,0.0,0.0,0.0,0.0,0.0,0.0,0.0,0.0,0.0,0.0,0.0,0.0,0.5667,528.15,5.889999866485596
0.0,0.0,0.0,0.0,0.0,0.0,0.0,0.0,0.0,0.0,0.0,0.0,0.0,0.0,0.0,0.0,0.0,0.0,0.0,0.0,0.0,0.5533,522.15,6.050000190734863
0.0,0.0,0.0,0.0,0.0,0.0,0.0,0.0,0.0,0.0,0.0,0.0,0.0,0.0,0.0,0.0,0.0,0.0,0.0,0.0,0.0,0.75,443.15,4.389999866485596
0.0,0.0,0.0,0.0,0.0,0.0,0.0,0.0,0.0,0.0,0.0,0.0,0.0,0.0,0.0,0.0,0.0,0.0,0.0,0.0,0.0,0.7275,500.15,4.619999885559082
0.0,0.0,0.0,0.0,0.0,0.0,0.0,0.0,0.0,0.0,0.0,0.0,0.0,0.0,0.0,0.0,0.0,0.0,0.0,0.0,0.0,0.705,501.15,4.880000114440918
0.0,0.0,0.0,0.0,0.0,0.0,0.0,0.0,0.0,0.0,0.0,0.0,0.0,0.0,0.0,0.0,0.0,0.0,0.0,0.0,0.0,0.69,508.15,5.019999980926514
0.0,0.0,0.0,0.0,0.0,0.0,0.0,0.0,0.0,0.0,0.0,0.0,0.0,0.0,0.0,0.0,0.0,0.0,0.0,0.0,0.0,0.675,518.15,5.239999771118164
0.0,0.0,0.0,0.0,0.0,0.0,0.0,0.0,0.0,0.0,0.0,0.0,0.0,0.0,0.0,0.0,0.0,0.0,0.0,0.0,0.0,0.66,514.15,5.429999828338623
0.0,0.0,0.0,0.0,0.0,0.0,0.0,0.0,0.0,0.0,0.0,0.0,0.0,0.0,0.0,0.0,0.0,0.0,0.0,0.0,0.0,0.6,560.15,6.130000114440918
0.0,0.0,0.0,0.0,0.0,0.0,0.0,0.0,0.0,0.0,0.0,0.0,0.0,0.0,0.0,0.0,0.0,0.0,0.0,0.0,0.0,0.585,553.15,6.300000190734863
0.0,0.0,0.0,0.0,0.0,0.0,0.0,0.0,0.0,0.0,0.0,0.0,0.0,0.0,0.0,0.0,0.0,0.0,0.0,0.0,0.0,0.57,536.15,6.559999942779541
0.9,0.0,0.0,0.0,0.0,0.0,0.0,0.0,0.0,0.0,0.1,0.0,0.0,0.0,0.0,0.0,0.0,0.0,0.0,0.0,0.0,0.0,984.15,2.5799999237060547
0.85,0.0,0.0,0.0,0.0,0.0,0.0,0.0,0.0,0.0,0.15,0.0,0.0,0.0,0.0,0.0,0.0,0.0,0.0,0.0,0.0,0.0,988.15,2.859999895095825
0.8,0.0,0.0,0.0,0.0,0.0,0.0,0.0,0.0,0.0,0.2,0.0,0.0,0.0,0.0,0.0,0.0,0.0,0.0,0.0,0.0,0.0,987.15,3.0899999141693115
0.75,0.0,0.0,0.0,0.0,0.0,0.0,0.0,0.0,0.0,0.25,0.0,0.0,0.0,0.0,0.0,0.0,0.0,0.0,0.0,0.0,0.0,978.15,3.369999885559082
0.7,0.0,0.0,0.0,0.0,0.0,0.0,0.0,0.0,0.0,0.3,0.0,0.0,0.0,0.0,0.0,0.0,0.0,0.0,0.0,0.0,0.0,982.15,3.569999933242798
0.65,0.0,0.0,0.0,0.0,0.0,0.0,0.0,0.0,0.0,0.35,0.0,0.0,0.0,0.0,0.0,0.0,0.0,0.0,0.0,0.0,0.0,970.15,3.809999942779541
0.6,0.0,0.0,0.0,0.0,0.0,0.0,0.0,0.0,0.0,0.4,0.0,0.0,0.0,0.0,0.0,0.0,0.0,0.0,0.0,0.0,0.0,986.15,4.03000020980835
0.85,0.0,0.0,0.0,0.0,0.0,0.0,0.0,0.0,0.0,0.12,0.0,0.03,0.0,0.0,0.0,0.0,0.0,0.0,0.0,0.0,0.0,839.15,2.7699999809265137
0.8,0.0,0.0,0.0,0.0,0.0,0.0,0.0,0.0,0.0,0.16,0.0,0.04,0.0,0.0,0.0,0.0,0.0,0.0,0.0,0.0,0.0,847.15,3.009999990463257
0.75,0.0,0.0,0.0,0.0,0.0,0.0,0.0,0.0,0.0,0.2,0.0,0.05,0.0,0.0,0.0,0.0,0.0,0.0,0.0,0.0,0.0,838.15,3.25
0.7,0.0,0.0,0.0,0.0,0.0,0.0,0.0,0.0,0.0,0.24,0.0,0.06,0.0,0.0,0.0,0.0,0.0,0.0,0.0,0.0,0.0,847.15,3.4000000953674316
0.65,0.0,0.0,0.0,0.0,0.0,0.0,0.0,0.0,0.0,0.28,0.0,0.07,0.0,0.0,0.0,0.0,0.0,0.0,0.0,0.0,0.0,843.15,3.549999952316284
0.6,0.0,0.0,0.0,0.0,0.0,0.0,0.0,0.0,0.0,0.32,0.0,0.08,0.0,0.0,0.0,0.0,0.0,0.0,0.0,0.0,0.0,836.15,3.809999942779541
0.9,0.0,0.0,0.0,0.0,0.0,0.0,0.0,0.0,0.0,0.05,0.0,0.05,0.0,0.0,0.0,0.0,0.0,0.0,0.0,0.0,0.0,771.15,2.4700000286102295
0.85,0.0,0.0,0.0,0.0,0.0,0.0,0.0,0.0,0.0,0.075,0.0,0.075,0.0,0.0,0.0,0.0,0.0,0.0,0.0,0.0,0.0,766.15,2.5899999141693115
0.8,0.0,0.0,0.0,0.0,0.0,0.0,0.0,0.0,0.0,0.1,0.0,0.1,0.0,0.0,0.0,0.0,0.0,0.0,0.0,0.0,0.0,774.15,2.7200000286102295
0.75,0.0,0.0,0.0,0.0,0.0,0.0,0.0,0.0,0.0,0.125,0.0,0.125,0.0,0.0,0.0,0.0,0.0,0.0,0.0,0.0,0.0,769.15,2.950000047683716
0.7,0.0,0.0,0.0,0.0,0.0,0.0,0.0,0.0,0.0,0.15,0.0,0.15,0.0,0.0,0.0,0.0,0.0,0.0,0.0,0.0,0.0,772.15,3.0899999141693115
0.65,0.0,0.0,0.0,0.0,0.0,0.0,0.0,0.0,0.0,0.175,0.0,0.175,0.0,0.0,0.0,0.0,0.0,0.0,0.0,0.0,0.0,771.15,3.1700000762939453
0.6,0.0,0.0,0.0,0.0,0.0,0.0,0.0,0.0,0.0,0.2,0.0,0.2,0.0,0.0,0.0,0.0,0.0,0.0,0.0,0.0,0.0,767.15,3.2699999809265137
0.85,0.0,0.0,0.0,0.0,0.0,0.0,0.0,0.0,0.0,0.03,0.0,0.12,0.0,0.0,0.0,0.0,0.0,0.0,0.0,0.0,0.0,745.15,2.390000104904175
0.8,0.0,0.0,0.0,0.0,0.0,0.0,0.0,0.0,0.0,0.04,0.0,0.16,0.0,0.0,0.0,0.0,0.0,0.0,0.0,0.0,0.0,744.15,2.5199999809265137
0.75,0.0,0.0,0.0,0.0,0.0,0.0,0.0,0.0,0.0,0.05,0.0,0.2,0.0,0.0,0.0,0.0,0.0,0.0,0.0,0.0,0.0,742.15,2.559999942779541
0.7,0.0,0.0,0.0,0.0,0.0,0.0,0.0,0.0,0.0,0.06,0.0,0.24,0.0,0.0,0.0,0.0,0.0,0.0,0.0,0.0,0.0,742.15,2.6600000858306885
0.65,0.0,0.0,0.0,0.0,0.0,0.0,0.0,0.0,0.0,0.07,0.0,0.28,0.0,0.0,0.0,0.0,0.0,0.0,0.0,0.0,0.0,740.15,2.700000047683716
0.6,0.0,0.0,0.0,0.0,0.0,0.0,0.0,0.0,0.0,0.08,0.0,0.32,0.0,0.0,0.0,0.0,0.0,0.0,0.0,0.0,0.0,729.15,2.75
0.9,0.0,0.0,0.0,0.0,0.0,0.0,0.0,0.0,0.0,0.0,0.0,0.1,0.0,0.0,0.0,0.0,0.0,0.0,0.0,0.0,0.0,732.15,2.2300000190734863
0.85,0.0,0.0,0.0,0.0,0.0,0.0,0.0,0.0,0.0,0.0,0.0,0.15,0.0,0.0,0.0,0.0,0.0,0.0,0.0,0.0,0.0,731.15,2.25
0.8,0.0,0.0,0.0,0.0,0.0,0.0,0.0,0.0,0.0,0.0,0.0,0.2,0.0,0.0,0.0,0.0,0.0,0.0,0.0,0.0,0.0,731.15,2.2799999713897705
0.75,0.0,0.0,0.0,0.0,0.0,0.0,0.0,0.0,0.0,0.0,0.0,0.25,0.0,0.0,0.0,0.0,0.0,0.0,0.0,0.0,0.0,730.15,2.299999952316284
0.7,0.0,0.0,0.0,0.0,0.0,0.0,0.0,0.0,0.0,0.0,0.0,0.3,0.0,0.0,0.0,0.0,0.0,0.0,0.0,0.0,0.0,730.15,2.319999933242798
0.65,0.0,0.0,0.0,0.0,0.0,0.0,0.0,0.0,0.0,0.0,0.0,0.35,0.0,0.0,0.0,0.0,0.0,0.0,0.0,0.0,0.0,727.15,2.3399999141693115
0.0,0.0,0.0,0.1,0.0,0.0,0.0,0.0,0.0,0.9,0.0,0.0,0.0,0.0,0.0,0.0,0.0,0.0,0.0,0.0,0.0,0.0,634.15,2.049999952316284
0.0,0.0,0.0,0.08,0.0,0.0,0.0,0.0,0.0,0.9,0.0,0.0,0.02,0.0,0.0,0.0,0.0,0.0,0.0,0.0,0.0,0.0,628.15,2.0299999713897705
0.0,0.0,0.0,0.06,0.0,0.0,0.0,0.0,0.0,0.9,0.0,0.0,0.04,0.0,0.0,0.0,0.0,0.0,0.0,0.0,0.0,0.0,628.15,2.0199999809265137
0.0,0.0,0.0,0.04,0.0,0.0,0.0,0.0,0.0,0.9,0.0,0.0,0.06,0.0,0.0,0.0,0.0,0.0,0.0,0.0,0.0,0.0,627.15,2.0
0.0,0.0,0.0,0.02,0.0,0.0,0.0,0.0,0.0,0.9,0.0,0.0,0.08,0.0,0.0,0.0,0.0,0.0,0.0,0.0,0.0,0.0,628.15,1.9900000095367432
0.0,0.0,0.0,0.0,0.0,0.0,0.0,0.0,0.0,0.9,0.0,0.0,0.1,0.0,0.0,0.0,0.0,0.0,0.0,0.0,0.0,0.0,628.15,1.9700000286102295
0.0,0.0,0.0,0.2,0.0,0.0,0.0,0.0,0.0,0.8,0.0,0.0,0.0,0.0,0.0,0.0,0.0,0.0,0.0,0.0,0.0,0.0,737.15,2.1700000762939453
0.0,0.0,0.0,0.16,0.0,0.0,0.0,0.0,0.0,0.8,0.0,0.0,0.04,0.0,0.0,0.0,0.0,0.0,0.0,0.0,0.0,0.0,723.15,2.1600000858306885
0.0,0.0,0.0,0.12,0.0,0.0,0.0,0.0,0.0,0.8,0.0,0.0,0.08,0.0,0.0,0.0,0.0,0.0,0.0,0.0,0.0,0.0,725.15,2.1600000858306885
0.0,0.0,0.0,0.08,0.0,0.0,0.0,0.0,0.0,0.8,0.0,0.0,0.12,0.0,0.0,0.0,0.0,0.0,0.0,0.0,0.0,0.0,728.15,2.1500000953674316
0.0,0.0,0.0,0.04,0.0,0.0,0.0,0.0,0.0,0.8,0.0,0.0,0.16,0.0,0.0,0.0,0.0,0.0,0.0,0.0,0.0,0.0,735.15,2.130000114440918
0.0,0.0,0.0,0.0,0.0,0.0,0.0,0.0,0.0,0.8,0.0,0.0,0.2,0.0,0.0,0.0,0.0,0.0,0.0,0.0,0.0,0.0,749.15,2.109999895095825
0.0,0.5,0.0,0.4,0.0,0.0,0.0,0.0,0.0,0.0,0.0,0.0,0.0,0.0,0.0,0.0,0.0,0.0,0.0,0.0,0.0,0.0,587.15,2.7899999618530273
0.0,0.5,0.0,0.3,0.0,0.0,0.0,0.0,0.0,0.0,0.0,0.0,0.0,0.0,0.0,0.0,0.0,0.1,0.0,0.0,0.0,0.0,579.15,3.25
0.0,0.5,0.0,0.2,0.0,0.0,0.0,0.0,0.0,0.0,0.0,0.0,0.0,0.0,0.0,0.0,0.0,0.2,0.0,0.0,0.0,0.0,591.15,3.700000047683716
0.0,0.5,0.0,0.1,0.0,0.0,0.0,0.0,0.0,0.0,0.0,0.0,0.0,0.0,0.0,0.0,0.0,0.3,0.0,0.0,0.0,0.0,609.15,4.139999866485596
0.0,0.5,0.0,0.0,0.0,0.0,0.0,0.0,0.0,0.0,0.0,0.0,0.0,0.0,0.0,0.0,0.0,0.4,0.0,0.0,0.0,0.0,630.15,4.579999923706055
0.0,0.5,0.0,0.4,0.0,0.0,0.0,0.0,0.0,0.0,0.0,0.0,0.0,0.0,0.0,0.0,0.0,0.1,0.0,0.0,0.0,0.0,565.15,2.9200000762939453
0.0,0.5,0.0,0.3,0.0,0.0,0.0,0.0,0.0,0.0,0.0,0.0,0.0,0.0,0.0,0.0,0.0,0.1,0.0,0.0,0.0,0.0,579.15,3.25
0.0,0.5,0.0,0.2,0.0,0.0,0.0,0.0,0.0,0.0,0.0,0.0,0.0,0.0,0.0,0.0,0.0,0.1,0.0,0.0,0.0,0.0,604.15,3.5399999618530273
0.0,0.5,0.0,0.1,0.0,0.0,0.0,0.0,0.0,0.0,0.0,0.0,0.0,0.0,0.0,0.0,0.0,0.1,0.0,0.0,0.0,0.0,644.15,3.849999904632568
0.0,0.5,0.0,0.0,0.0,0.0,0.0,0.0,0.0,0.0,0.0,0.0,0.0,0.0,0.0,0.0,0.0,0.1,0.0,0.0,0.0,0.0,692.15,4.139999866485596
0.0,0.0,0.0,0.0,0.0,0.0,0.0,0.0,0.0,0.0,0.0,0.0,0.0,0.0,0.0,0.0,0.0,0.0,0.0,0.0,0.7381261873812619,0.0,439.15,6.75
0.0,0.0,0.0,0.0,0.0,0.0,0.0,0.0,0.0,0.0,0.0,0.0,0.0,0.0,0.0,0.0,0.0,0.0,0.0,0.0,0.7261726172617261,0.0,450.15,6.710000038146973
0.0,0.0,0.0,0.0,0.0,0.0,0.0,0.0,0.0,0.0,0.0,0.0,0.0,0.0,0.0,0.0,0.0,0.0,0.0,0.0,0.7013,0.0,473.15,6.639999866485596
0.0,0.0,0.0,0.0,0.0,0.0,0.0,0.0,0.0,0.0,0.0,0.0,0.0,0.0,0.0,0.0,0.0,0.0,0.0,0.0,0.6911,0.0,483.15,6.599999904632568
0.0,0.0,0.0,0.0,0.0,0.0,0.0,0.0,0.0,0.0,0.0,0.0,0.0,0.0,0.0,0.0,0.0,0.0,0.0,0.0,0.6755000000000001,0.0,495.15,6.559999942779541
0.0,0.0,0.0,0.0,0.0,0.0,0.0,0.0,0.0,0.0,0.0,0.0,0.0,0.0,0.0,0.0,0.0,0.0311,0.0,0.0,0.7267,0.0,431.15,6.739999771118164
0.0,0.0,0.0,0.0,0.0,0.0,0.0,0.0,0.0,0.0,0.0,0.0,0.0,0.0,0.0,0.0,0.0,0.0617,0.0,0.0,0.7037,0.0,432.15,6.800000190734863
0.0,0.0,0.0,0.0,0.0,0.0,0.0,0.0,0.0,0.0,0.0,0.0,0.0,0.0,0.0,0.0,0.0,0.122,0.0,0.0,0.6585,0.0,431.15,6.900000095367432
0.0,0.0,0.0,0.0,0.0,0.0,0.0,0.0,0.0,0.0,0.0,0.0,0.0,0.0,0.0,0.0,0.0,0.1456,0.0,0.0,0.6408,0.0,430.15,6.960000038146973
0.0,0.0,0.0,0.0,0.0,0.0,0.0,0.0,0.0,0.0,0.0,0.0,0.0,0.0,0.0,0.0,0.0,0.1806999999999999,0.0,0.0,0.6144999999999999,0.0,433.15,7.03000020980835
0.0,0.0,0.0,0.0,0.0,0.0,0.0,0.0,0.0,0.0,0.0,0.0,0.0,0.0,0.0,0.0,0.0,0.0,0.0,0.0157984201579842,0.7381261873812619,0.0,429.15,6.809999942779541
0.0,0.0,0.0,0.0,0.0,0.0,0.0,0.0,0.0,0.0,0.0,0.0,0.0,0.0,0.0,0.0,0.0,0.0,0.0,0.0318031803180318,0.7261726172617261,0.0,436.15,6.840000152587891
0.0,0.0,0.0,0.0,0.0,0.0,0.0,0.0,0.0,0.0,0.0,0.0,0.0,0.0,0.0,0.0,0.0,0.0,0.0,0.0649,0.7013,0.0,453.15,6.949999809265137
0.0,0.0,0.0,0.0,0.0,0.0,0.0,0.0,0.0,0.0,0.0,0.0,0.0,0.0,0.0,0.0,0.0,0.0,0.0,0.0785,0.6911,0.0,455.15,7.090000152587891
0.0,0.0,0.0,0.0,0.0,0.0,0.0,0.0,0.0,0.0,0.0,0.0,0.0,0.0,0.0,0.0,0.0,0.0,0.0,0.0,0.75,0.0,441.15,6.710000038146973
0.0,0.0,0.0,0.3,0.0,0.0,0.0,0.0,0.0,0.34,0.0,0.35,0.0,0.0,0.0,0.0,0.0,0.0,0.0,0.0,0.0,0.0,698.15,3.2200000286102295
0.0,0.4,0.0,0.0,0.0,0.0,0.0,0.0,0.0,0.1,0.0,0.0,0.0,0.0,0.0,0.0,0.0,0.5,0.0,0.0,0.0,0.0,664.15,4.920000076293945
0.0,0.3922,0.0,0.0,0.0,0.0,0.0,0.0,0.0,0.098,0.0,0.0,0.0,0.0,0.0,0.0196,0.0,0.4902,0.0,0.0,0.0,0.0,671.15,4.909999847412109
0.0,0.3845615438456154,0.0,0.0,0.0,0.0,0.0,0.0,0.0,0.0961903809619038,0.0,0.0,0.0,0.0,0.0,0.0384961503849615,0.0,0.4807519248075192,0.0,0.0,0.0,0.0,691.15,4.900000095367432
0.0,0.3774,0.0,0.0,0.0,0.0,0.0,0.0,0.0,0.0943,0.0,0.0,0.0,0.0,0.0,0.0566,0.0,0.4717,0.0,0.0,0.0,0.0,714.15,4.869999885559082
0.0,0.3703629637036296,0.0,0.0,0.0,0.0,0.0,0.0,0.0,0.0925907409259074,0.0,0.0,0.0,0.0,0.0,0.0740925907409259,0.0,0.462953704629537,0.0,0.0,0.0,0.0,730.15,4.849999904632568
0.0,0.3571357135713571,0.0,0.0,0.0,0.0,0.0,0.0,0.0,0.0893089308930892,0.0,0.0,0.0,0.0,0.0,0.1071107110711071,0.0,0.4464446444644464,0.0,0.0,0.0,0.0,764.15,4.820000171661377
0.0,0.3448344834483448,0.0,0.0,0.0,0.0,0.0,0.0,0.0,0.0862086208620862,0.0,0.0,0.0,0.0,0.0,0.1379137913791379,0.0,0.4310431043104311,0.0,0.0,0.0,0.0,786.15,4.809999942779541
0.0,0.0,0.0,0.0,0.0,0.0,0.0,0.0,0.0,0.65,0.0,0.0,0.0,0.0,0.0,0.0,0.0,0.0,0.0,0.0,0.0,0.0,948.15,4.539999961853027
0.0,0.0,0.0,0.0,0.0,0.0,0.0,0.0,0.0,0.55,0.0,0.0,0.0,0.0,0.0,0.0,0.0,0.0,0.0,0.0,0.0,0.0,939.15,4.699999809265137
0.0,0.0,0.0,0.0,0.0,0.0,0.0,0.0,0.0,0.45,0.0,0.0,0.0,0.0,0.0,0.0,0.0,0.0,0.0,0.0,0.0,0.0,944.15,4.989999771118164
0.0,0.0,0.0,0.0,0.0,0.0,0.0,0.0,0.0,0.4,0.0,0.0,0.0,0.0,0.0,0.0,0.0,0.0,0.0,0.0,0.0,0.0,947.15,5.110000133514404
0.0,0.0,0.0,0.0,0.0,0.0,0.0,0.0,0.0,0.6,0.0,0.0,0.0,0.0,0.0,0.0,0.0,0.0,0.0,0.0,0.0,0.0,934.15,4.389999866485596
0.0,0.0,0.0,0.0,0.0,0.0,0.0,0.0,0.0,0.5,0.0,0.0,0.0,0.0,0.0,0.0,0.0,0.0,0.0,0.0,0.0,0.0,932.15,4.650000095367432
0.0,0.0,0.0,0.0,0.0,0.0,0.0,0.0,0.0,0.45,0.0,0.0,0.0,0.0,0.0,0.0,0.0,0.0,0.0,0.0,0.0,0.0,938.15,4.769999980926514
0.0,0.0,0.0,0.0,0.0,0.0,0.0,0.0,0.0,0.55,0.0,0.0,0.0,0.0,0.0,0.0,0.0,0.0,0.0,0.0,0.0,0.0,931.15,4.309999942779541
0.0,0.0,0.0,0.0,0.0,0.0,0.0,0.0,0.0,0.5,0.0,0.0,0.0,0.0,0.0,0.0,0.0,0.0,0.0,0.0,0.0,0.0,935.15,4.449999809265137
0.0,0.0,0.0,0.0,0.0,0.0,0.0,0.0,0.0,0.55,0.0,0.0,0.0,0.0,0.0,0.0,0.0,0.0,0.0,0.0,0.0,0.0,928.15,4.110000133514404
0.0,0.0,0.0,0.0,0.1,0.0,0.0,0.0,0.0,0.65,0.0,0.0,0.0,0.0,0.0,0.0,0.0,0.0,0.0,0.0,0.0,0.0,965.15,4.309999942779541
0.0,0.0,0.0,0.0,0.15,0.0,0.0,0.0,0.0,0.6,0.0,0.0,0.0,0.0,0.0,0.0,0.0,0.0,0.0,0.0,0.0,0.0,966.15,4.269999980926514
0.0,0.0,0.0,0.0,0.2,0.0,0.0,0.0,0.0,0.55,0.0,0.0,0.0,0.0,0.0,0.0,0.0,0.0,0.0,0.0,0.0,0.0,967.15,4.320000171661377
0.0,0.0,0.0,0.0,0.3,0.0,0.0,0.0,0.0,0.45,0.0,0.0,0.0,0.0,0.0,0.0,0.0,0.0,0.0,0.0,0.0,0.0,983.15,4.349999904632568
0.0,0.0,0.0,0.0,0.35,0.0,0.0,0.0,0.0,0.4,0.0,0.0,0.0,0.0,0.0,0.0,0.0,0.0,0.0,0.0,0.0,0.0,996.15,4.320000171661377
0.0,0.0,0.0,0.0,0.15,0.0,0.0,0.0,0.0,0.65,0.0,0.0,0.0,0.0,0.0,0.0,0.0,0.0,0.0,0.0,0.0,0.0,964.15,3.859999895095825
0.0,0.0,0.0,0.0,0.2,0.0,0.0,0.0,0.0,0.6,0.0,0.0,0.0,0.0,0.0,0.0,0.0,0.0,0.0,0.0,0.0,0.0,962.15,3.910000085830689
