Repository: dorukdogular/vitreos

# Data

## Source

Glass property data is sourced from the [SciGlass database](https://github.com/epam/SciGlass) (EPAM Systems), made available under the [Open Database License (ODbL)](https://opendatacommons.org/licenses/odbl/1-0/). Accessed via the [glasspy](https://github.com/drcassar/glasspy) Python library.

## Files tracked in git

| File | Description |
|---|---|
| `clean.csv` | Deduplicated glass-forming ability dataset (11858 rows) |
| `tg_dataset.csv` | 76377 glasses with Tg (K) and 22 oxide mol% features |
| `tg_density_dataset.csv` | 31173 glasses with both Tg (K) and density (g/cm³) |

File: data/tg_density_dataset.csv (part 41 of 109)
SiO2,P2O5,ZrO2,Na2O,Al2O3,Fe2O3,CaO,MgO,K2O,B2O3,BaO,ZnO,Li2O,SrO,La2O3,TiO2,Nb2O5,PbO,Sb2O3,Bi2O3,TeO2,Se,Tg,density
0.0,0.0,0.0,0.0,0.25,0.0,0.0,0.0,0.0,0.55,0.0,0.0,0.0,0.0,0.0,0.0,0.0,0.0,0.0,0.0,0.0,0.0,972.15,3.880000114440918
0.0,0.0,0.0,0.0,0.3,0.0,0.0,0.0,0.0,0.5,0.0,0.0,0.0,0.0,0.0,0.0,0.0,0.0,0.0,0.0,0.0,0.0,976.15,3.950000047683716
0.0,0.0,0.0,0.0,0.35,0.0,0.0,0.0,0.0,0.45,0.0,0.0,0.0,0.0,0.0,0.0,0.0,0.0,0.0,0.0,0.0,0.0,990.15,3.9600000381469727
0.0,0.0,0.0,0.0,0.4,0.0,0.0,0.0,0.0,0.4,0.0,0.0,0.0,0.0,0.0,0.0,0.0,0.0,0.0,0.0,0.0,0.0,1002.15,4.010000228881836
0.0,0.0,0.0,0.0,0.25,0.0,0.0,0.0,0.0,0.6,0.0,0.0,0.0,0.0,0.0,0.0,0.0,0.0,0.0,0.0,0.0,0.0,969.15,3.569999933242798
0.0,0.0,0.0,0.0,0.3,0.0,0.0,0.0,0.0,0.55,0.0,0.0,0.0,0.0,0.0,0.0,0.0,0.0,0.0,0.0,0.0,0.0,978.15,3.559999942779541
0.0,0.0,0.0,0.0,0.35,0.0,0.0,0.0,0.0,0.5,0.0,0.0,0.0,0.0,0.0,0.0,0.0,0.0,0.0,0.0,0.0,0.0,992.15,3.619999885559082
0.0,0.0,0.0,0.0,0.4,0.0,0.0,0.0,0.0,0.45,0.0,0.0,0.0,0.0,0.0,0.0,0.0,0.0,0.0,0.0,0.0,0.0,1007.15,3.630000114440918
0.0,0.0,0.0,0.0,0.3,0.0,0.0,0.0,0.0,0.6,0.0,0.0,0.0,0.0,0.0,0.0,0.0,0.0,0.0,0.0,0.0,0.0,982.15,3.200000047683716
0.0,0.0,0.0,0.0,0.35,0.0,0.0,0.0,0.0,0.55,0.0,0.0,0.0,0.0,0.0,0.0,0.0,0.0,0.0,0.0,0.0,0.0,993.15,3.240000009536743
0.0,0.0,0.0,0.1,0.0,0.0,0.0,0.0,0.0,0.0,0.0,0.0,0.0,0.0,0.0,0.0,0.0,0.0,0.9,0.0,0.0,0.0,527.15,4.920000076293945
0.0,0.0,0.0,0.2,0.0,0.0,0.0,0.0,0.0,0.0,0.0,0.0,0.0,0.0,0.0,0.0,0.0,0.0,0.8,0.0,0.0,0.0,543.15,4.840000152587891
0.0,0.0,0.0,0.0,0.0,0.0,0.0,0.0,0.0,0.6875,0.25,0.0,0.0,0.0,0.0625,0.0,0.0,0.0,0.0,0.0,0.0,0.0,903.15,3.4100000858306885
0.0,0.0,0.0,0.0,0.0,0.0,0.0,0.0,0.0,0.7221,0.1110999999999999,0.0,0.0,0.0,0.1668,0.0,0.0,0.0,0.0,0.0,0.0,0.0,923.15,3.4700000286102295
0.0,0.0,0.0,0.0,0.0,0.0,0.0,0.0,0.0,0.7436,0.0256,0.0,0.0,0.0,0.2307999999999999,0.0,0.0,0.0,0.0,0.0,0.0,0.0,943.15,3.5299999713897705
0.0,0.0,0.0,0.0,0.0,0.0,0.0,0.0,0.0,0.0,0.0,0.0,0.0,0.0,0.0,0.0,0.0,0.0,0.0,0.0,0.0,0.58,565.15,4.400000095367432
0.0,0.0,0.0,0.0,0.0,0.0,0.0,0.0,0.0,0.0,0.0,0.0,0.0,0.0,0.0,0.0,0.0,0.0,0.0,0.0,0.0,0.65,537.15,4.699999809265137
0.5784,0.0,0.0,0.0,0.2271999999999999,0.0,0.0,0.0,0.0,0.0,0.0,0.0,0.0,0.0,0.0,0.0,0.0,0.0,0.0044,0.0,0.0,0.0,1153.15,3.299999952316284
0.3332666733326667,0.0,0.0,0.0,0.0,0.0,0.0,0.0,0.1166883311668833,0.1666833316668333,0.04999500049995,0.0,0.0,0.1666833316668333,0.0,0.1666833316668333,0.0,0.0,0.0,0.0,0.0,0.0,953.15,3.430000066757202
0.3333,0.0,0.0,0.0,0.0,0.0,0.0,0.0,0.0833,0.1667,0.0833,0.0,0.0,0.1667,0.0,0.1667,0.0,0.0,0.0,0.0,0.0,0.0,963.15,3.3399999141693115
0.3332666733326667,0.0,0.0,0.0,0.0,0.0,0.0,0.0,0.04999500049995,0.1666833316668333,0.1166883311668833,0.0,0.0,0.1666833316668333,0.0,0.1666833316668333,0.0,0.0,0.0,0.0,0.0,0.0,943.15,3.619999885559082
0.3332666733326667,0.0,0.0,0.0,0.0,0.0,0.0,0.0,0.0,0.1666833316668333,0.1666833316668333,0.0,0.0,0.1666833316668333,0.0,0.1666833316668333,0.0,0.0,0.0,0.0,0.0,0.0,953.15,3.910000085830689
0.0,0.0,0.0,0.0,0.0,0.0,0.0,0.0,0.0,0.5,0.0,0.5,0.0,0.0,0.0,0.0,0.0,0.0,0.0,0.0,0.0,0.0,818.15,3.3589999675750732
0.0,0.0025,0.0,0.0025,0.0,0.0,0.0,0.0,0.0,0.4975,0.0,0.4975,0.0,0.0,0.0,0.0,0.0,0.0,0.0,0.0,0.0,0.0,813.15,3.3510000705718994
0.0,0.0263,0.0,0.0263,0.0,0.0,0.0,0.0,0.0,0.4736999999999999,0.0,0.4736999999999999,0.0,0.0,0.0,0.0,0.0,0.0,0.0,0.0,0.0,0.0,798.15,3.2820000648498535
0.0,0.0556,0.0,0.0556,0.0,0.0,0.0,0.0,0.0,0.4443999999999999,0.0,0.4443999999999999,0.0,0.0,0.0,0.0,0.0,0.0,0.0,0.0,0.0,0.0,795.15,3.1679999828338623
0.0,0.0882,0.0,0.0882,0.0,0.0,0.0,0.0,0.0,0.4118,0.0,0.4118,0.0,0.0,0.0,0.0,0.0,0.0,0.0,0.0,0.0,0.0,764.15,3.059999942779541
0.0,0.0988,0.0,0.0988,0.0,0.0,0.0,0.0,0.0,0.4012,0.0,0.4012,0.0,0.0,0.0,0.0,0.0,0.0,0.0,0.0,0.0,0.0,743.15,3.0
0.0,0.2143,0.0,0.2143,0.0,0.0,0.0,0.0,0.0,0.2857,0.0,0.2857,0.0,0.0,0.0,0.0,0.0,0.0,0.0,0.0,0.0,0.0,696.15,2.9200000762939453
0.0,0.2692,0.0,0.2692,0.0,0.0,0.0,0.0,0.0,0.2307999999999999,0.0,0.2307999999999999,0.0,0.0,0.0,0.0,0.0,0.0,0.0,0.0,0.0,0.0,691.15,2.859999895095825
0.0,0.3333,0.0,0.3333,0.0,0.0,0.0,0.0,0.0,0.1667,0.0,0.1667,0.0,0.0,0.0,0.0,0.0,0.0,0.0,0.0,0.0,0.0,653.15,2.796999931335449
0.0,0.0,0.0,0.0,0.0,0.0,0.0,0.0,0.0,0.2,0.0,0.0,0.0,0.0,0.0,0.0,0.0,0.0,0.0,0.0,0.75,0.0,648.15,5.559999942779541
0.0,0.0,0.0,0.0,0.0,0.0,0.0,0.0,0.0,0.2,0.0,0.0,0.0,0.0,0.0,0.0,0.0,0.0,0.0,0.0,0.7,0.0,649.15,5.510000228881836
0.0,0.0,0.0,0.0,0.0,0.0,0.0,0.0,0.0,0.2,0.0,0.0,0.0,0.0,0.0,0.0,0.0,0.0,0.0,0.0,0.65,0.0,651.15,5.380000114440918
0.0,0.0,0.0,0.0,0.0,0.0,0.0,0.0,0.0,0.2,0.0,0.0,0.0,0.0,0.0,0.0,0.0,0.0,0.0,0.0,0.6,0.0,650.15,5.28000020980835
1.0,0.0,0.0,0.0,0.0,0.0,0.0,0.0,0.0,0.0,0.0,0.0,0.0,0.0,0.0,0.0,0.0,0.0,0.0,0.0,0.0,0.0,1423.15,2.2079999446868896
0.0,0.0,0.0,0.0,0.0,0.0,0.0,0.0,0.0,1.0,0.0,0.0,0.0,0.0,0.0,0.0,0.0,0.0,0.0,0.0,0.0,0.0,513.15,1.7999999523162842
0.0,0.0,0.0,0.0,0.0,0.0,0.0,0.0,0.0,0.0,0.0,0.0,0.0,0.0,0.0,0.0,0.0,0.0,0.0,0.0,0.0,0.6,453.15,4.61899995803833
0.0,0.0,0.0,0.0,0.0,0.0,0.0,0.0,0.0,0.0,0.0,0.0,0.0,0.0,0.0,0.0,0.0,0.0,0.0,0.0,0.0,0.8,354.15,4.420000076293945
0.0,0.0,0.0,0.0,0.0,0.0,0.0,0.0,0.0,0.0,0.0,0.0,0.0,0.0,0.0,0.0,0.0,0.0,0.0,0.0,0.0,0.85,344.15,4.380000114440918
0.0,0.0,0.0,0.0,0.0,0.0,0.0,0.0,0.0,0.0,0.0,0.0,0.0,0.0,0.0,0.0,0.0,0.0,0.0,0.0,0.0,1.0,303.15,4.28000020980835
0.494,0.0,0.0,0.0,0.083,0.0,0.423,0.0,0.0,0.0,0.0,0.0,0.0,0.0,0.0,0.0,0.0,0.0,0.0,0.0,0.0,0.0,1043.15,2.8320000171661377
0.456,0.0,0.0,0.0,0.105,0.0,0.439,0.0,0.0,0.0,0.0,0.0,0.0,0.0,0.0,0.0,0.0,0.0,0.0,0.0,0.0,0.0,1057.15,2.8499999046325684
0.4125999999999999,0.0,0.0,0.0,0.1268999999999999,0.0,0.4604999999999999,0.0,0.0,0.0,0.0,0.0,0.0,0.0,0.0,0.0,0.0,0.0,0.0,0.0,0.0,0.0,1065.15,2.868000030517578
0.3734,0.0,0.0,0.0,0.1471,0.0,0.4795,0.0,0.0,0.0,0.0,0.0,0.0,0.0,0.0,0.0,0.0,0.0,0.0,0.0,0.0,0.0,1075.15,2.884999990463257
0.3303,0.0,0.0,0.0,0.1642,0.0,0.5055,0.0,0.0,0.0,0.0,0.0,0.0,0.0,0.0,0.0,0.0,0.0,0.0,0.0,0.0,0.0,1084.15,2.9059998989105225
0.498,0.0,0.0,0.0,0.151,0.0,0.351,0.0,0.0,0.0,0.0,0.0,0.0,0.0,0.0,0.0,0.0,0.0,0.0,0.0,0.0,0.0,1066.15,2.76200008392334
0.441,0.0,0.0,0.0,0.174,0.0,0.385,0.0,0.0,0.0,0.0,0.0,0.0,0.0,0.0,0.0,0.0,0.0,0.0,0.0,0.0,0.0,1075.15,2.796999931335449
0.3954,0.0,0.0,0.0,0.1992,0.0,0.4054,0.0,0.0,0.0,0.0,0.0,0.0,0.0,0.0,0.0,0.0,0.0,0.0,0.0,0.0,0.0,1082.15,2.818000078201294
0.348,0.0,0.0,0.0,0.225,0.0,0.427,0.0,0.0,0.0,0.0,0.0,0.0,0.0,0.0,0.0,0.0,0.0,0.0,0.0,0.0,0.0,1093.15,2.8389999866485596
0.0,0.0,0.0783999999999999,0.0,0.0,0.0,0.0,0.0,0.0,0.6277999999999999,0.0,0.0836999999999999,0.0,0.0,0.1417,0.0014999999999999,0.0358999999999999,0.0104999999999999,0.0,0.0,0.0,0.0,916.15,4.119999885559082
0.0,0.0,0.0286999999999999,0.0,0.0578,0.0,0.0,0.0,0.0124999999999999,0.5415999999999999,0.0,0.1157999999999999,0.0,0.0,0.1156999999999999,0.0663999999999999,0.0221999999999999,0.0026,0.0,0.0,0.0,0.0,908.15,4.139999866485596
0.0,0.0,0.0297,0.0,0.0,0.0,0.0,0.0,0.0,0.7005,0.0,0.0599,0.0,0.0,0.1572,0.0,0.0206,0.0219,0.0,0.0,0.0,0.0,901.15,4.150000095367432
0.0,0.0,0.0254999999999999,0.0,0.0,0.0,0.0237,0.0209999999999999,0.0,0.6021,0.011,0.0147999999999999,0.0,0.0116999999999999,0.1579999999999999,0.0,0.0218,0.0,0.0,0.0,0.0,0.0,929.15,4.050000190734863
0.0,0.0,0.0047001880075203,0.0,0.0,0.0,0.0021000840033601,0.0116004640185607,0.0,0.672226889075563,0.000760030401216,0.0058002320092803,0.0,0.0,0.1616064642585703,0.0,0.0044001760070402,0.0,0.0,0.0,0.0,0.0,921.15,3.9700000286102295
0.0428957104289571,0.0,0.0083991600839916,0.0664933506649335,0.0403959604039596,0.0,0.0917908209179082,0.0510948905109489,0.0,0.4437556244375562,0.0301969803019698,0.037996200379962,0.0,0.0,0.0947905209479052,0.0,0.0193980601939806,0.0,0.0,0.0,0.0,0.0,909.15,4.019999980926514
0.1088,0.0,0.0177,0.0,0.0,0.0,0.0583,0.0405,0.0,0.5476,0.0213,0.0401,0.0,0.0,0.1336999999999999,0.0,0.0123,0.0,0.0,0.0,0.0,0.0,921.15,3.910000085830689
0.0,0.0,0.0459999999999999,0.0,0.0,0.0,0.0100999999999999,0.0562999999999999,0.0,0.6513999999999999,0.0036999999999999,0.0417999999999999,0.0,0.0,0.1461999999999999,0.0,0.0127999999999999,0.0,0.0,0.0,0.0,0.0,917.15,3.880000114440918
0.0,0.0,0.040491901619676,0.0,0.0,0.0,0.0222955408918216,0.0,0.0,0.6451709658068387,0.0162967406518696,0.0,0.0,0.0240951809638072,0.1646670665866826,0.0,0.0281943611277744,0.0,0.0,0.0,0.0,0.0,928.15,3.9600000381469727
0.6227,0.0,0.0,0.0816,0.0,0.0,0.0,0.0,0.0688,0.0197,0.0098,0.0810999999999999,0.0896,0.0,0.0247,0.0,0.0013,0.0,0.0,0.0,0.0,0.0,717.15,2.869999885559082
0.5757539396848254,0.0,0.0,0.1771858251339893,0.007699384049276,0.0,0.0,0.0,0.1007919366450684,0.0562954963602911,0.0204983601311895,0.0,0.0,0.0,0.0363970882329413,0.0245980321574274,0.0,0.0,0.0,0.0,0.0,0.0,750.15,2.880000114440918
0.576328816440822,0.0,0.0,0.1782089104455222,0.008100405020251,0.0,0.0,0.0,0.0506025301265063,0.056802840142007,0.0142007100355017,0.0394019700985049,0.0254012700635031,0.0,0.0336016800840041,0.016600830041502,0.0,0.0,0.0,0.0,0.0,0.0,745.15,2.9100000858306885
0.6516283208847027,0.0,0.0053994060653328,0.1038885722570517,0.034496205417404,0.0,0.0,0.0,0.057793642699303,0.0800911899691033,0.0,0.0399956004839467,0.0,0.0,0.0,0.0257971623121456,0.0,0.0,0.0009098999110097,0.0,0.0,0.0,830.15,2.509999990463257
0.6497350264973503,0.0,0.003999600039996,0.1132886711328867,0.0346965303469653,0.0,0.0,0.0,0.045995400459954,0.1083891610838916,0.0,0.0080991900809919,0.0,0.0,0.0,0.0348965103489651,0.0,0.0,0.0008999100089991,0.0,0.0,0.0,831.15,2.5399999618530273
0.6563590723165086,0.0,0.0119010710963986,0.1161104499404946,0.0575051754657919,0.0,0.0,0.0,0.0424038163434709,0.0842075786820814,0.0,0.0106009540858677,0.0,0.0,0.0,0.0200018001620145,0.0,0.0,0.0009100819073716,0.0,0.0,0.0,832.15,2.5199999809265137
0.6507934920650794,0.0,0.0047999520004799,0.1059989400105999,0.0338996610033899,0.0,0.0,0.0,0.0584994150058499,0.0800991990080099,0.0,0.0391996080039199,0.0,0.0,0.0,0.0257997420025799,0.0,0.0,0.0009099909000909,0.0,0.0,0.0,828.15,2.509999990463257
0.6179876402471951,0.0,0.0026999460010799,0.0759984800303994,0.0533989320213595,0.0,0.0059998800023999,0.0,0.0649987000259994,0.1071978560428791,0.0,0.0454990900181996,0.0,0.0,0.0,0.0252994940101197,0.0,0.0,0.0009199816003679,0.0,0.0,0.0,816.15,2.5899999141693115
0.6543327166358319,0.0,0.00054002700135,0.0954047702385119,0.0586029301465073,0.0,0.0059002950147507,0.0,0.0592029601480074,0.0763038151907595,0.0,0.0122006100305015,0.0,0.0,0.0,0.0366018300915045,0.0,0.0,0.0009100455022751,0.0,0.0,0.0,834.15,2.5299999713897705
0.6417871642567149,0.0,0.0010999780004399,0.0648987020259594,0.0367992640147197,0.0,0.0047999040019199,0.0,0.0846983060338793,0.1107977840443191,0.0,0.0205995880082398,0.0,0.0,0.0,0.0335993280134397,0.0,0.0,0.0009199816003679,0.0,0.0,0.0,821.15,2.549999952316284
0.6598340165983402,0.0,0.0280971902809719,0.0995900409959004,0.0811918808119188,0.0,0.0,0.0,0.0,0.0,0.0,0.0,0.1301869813018698,0.0,0.0,0.0,0.0,0.0,0.0010998900109989,0.0,0.0,0.0,751.15,2.5199999809265137
0.6446064460644604,0.0,0.0,0.09870098700987,0.09840098400984,0.0,0.04040040400404,0.02430024300243,0.000650006500065,0.0,0.0,0.0,0.09210092100921,0.0,0.0,0.0,0.0,0.0,0.000840008400084,0.0,0.0,0.0,754.15,2.509999990463257
0.6283628362836283,0.0,0.0,0.0753075307530753,0.0358035803580358,0.0,0.0,0.0,0.0761076107610761,0.0845084508450844,0.0,0.059005900590059,0.0,0.0,0.0,0.039003900390039,0.0,0.0,0.0019001900190019,0.0,0.0,0.0,805.15,2.5799999237060547
0.6422385343120586,0.0,0.0,0.0967058023481408,0.0906054363261795,0.0,0.0,0.0015000900054003,0.0,0.0228013680820849,0.0,0.0225013500810048,0.1228073684421065,0.0,0.0,0.0,0.0,0.0,0.0008400504030241,0.0,0.0,0.0,747.15,2.4700000286102295
0.6560065600656007,0.0,0.0,0.0956009560095601,0.08930089300893,0.0,0.0,0.0,0.000650006500065,0.0,0.0,0.03080030800308,0.1268012680126801,0.0,0.0,0.0,0.0,0.0,0.000840008400084,0.0,0.0,0.0,742.15,2.4800000190734863
0.6545345465453455,0.0,0.00999900009999,0.0991900809919008,0.0843915608439156,0.0,0.0,0.0,0.0,0.0,0.0,0.0226977302269773,0.1274872512748725,0.0,0.0,0.0,0.0,0.0,0.0016998300169983,0.0,0.0,0.0,749.15,2.509999990463257
0.6478647864786479,0.0,0.015001500150015,0.0897089708970897,0.0757075707570757,0.0,0.0,0.0,0.0,0.0,0.0,0.0418041804180418,0.1282128212821282,0.0,0.0,0.0,0.0,0.0,0.0017001700170017,0.0,0.0,0.0,736.15,2.559999942779541
0.6522999999999999,0.0,0.0099999999999999,0.0979999999999999,0.0847999999999999,0.0,0.0,0.0014999999999999,0.0,0.0,0.0,0.0225999999999999,0.1292999999999999,0.0,0.0,0.0,0.0,0.0,0.0014999999999999,0.0,0.0,0.0,741.15,2.509999990463257
0.6570000000000001,0.0,0.0,0.091,0.0902,0.0,0.0,0.0,0.0013,0.0,0.0,0.0316,0.1272,0.0,0.0,0.0,0.0,0.0,0.0017,0.0,0.0,0.0,747.15,2.4700000286102295
0.6534411902928736,0.0,0.0,0.0955913967742903,0.0891919727224549,0.0,0.0010999010089091,0.0,0.0006499415052645,0.0,0.0,0.023297903188713,0.1266885980261776,0.0,0.0,0.0091991720745132,0.0,0.0,0.0008399244068033,0.0,0.0,0.0,748.15,2.4600000381469727
0.6661666916654168,0.0,0.0102994850257487,0.1127943602819858,0.0,0.0,0.0,0.0630968451577421,0.0674966251687415,0.0245987700614969,0.0,0.0389980500974951,0.0,0.0,0.0,0.015899205039748,0.0,0.0,0.0006499675016249,0.0,0.0,0.0,778.15,2.569999933242798
0.5806522587032833,0.0,0.0144012961166504,0.1350121510935984,0.0012001080097208,0.0,0.0730065705913532,0.1428128531567841,0.0,0.0085007650688561,0.0,0.0364032762948665,0.0,0.0,0.0,0.0074006660599453,0.0,0.0,0.0006100549049414,0.0,0.0,0.0,832.15,2.700000047683716
0.6337366263373662,0.0,0.0055994400559944,0.1030896910308969,0.0092990700929907,0.0,0.0349965003499649,0.0627937206279372,0.0483951604839515,0.0344965503449655,0.0,0.0450954904509548,0.0,0.0,0.0,0.0213978602139786,0.0,0.0,0.0010998900109989,0.0,0.0,0.0,872.15,2.740000009536743
0.4875804967801287,0.0,0.0,0.0821967121315147,0.0124995000199991,0.0,0.0113995440182392,0.0,0.0269989200431982,0.1829926802927882,0.0082996680132794,0.0703971841126354,0.0852965881364745,0.0,0.0,0.0318987240510379,0.0,0.0,0.0004399824007039,0.0,0.0,0.0,739.15,2.6679999828338623
0.484680612775489,0.0,0.0,0.0801967921283148,0.0124995000199992,0.0,0.0113995440182392,0.0,0.0270989160433582,0.187692492300308,0.0082996680132794,0.0704971801127954,0.0852965881364745,0.0,0.0,0.0318987240510379,0.0,0.0,0.0004399824007039,0.0,0.0,0.0,737.15,2.6610000133514404
0.0,0.0,0.0,0.0247975202479752,0.0,0.0,0.0,0.0,0.0247975202479752,0.0,0.0,0.197980201979802,0.0,0.0,0.0494950504949505,0.0,0.0,0.0,0.0,0.0,0.6930306969303069,0.0,609.15,5.392000198364258
0.0,0.0,0.0,0.0247975202479752,0.0,0.0,0.0,0.0,0.0247975202479752,0.0,0.0,0.1484851514848515,0.0,0.0,0.0494950504949505,0.0,0.0,0.0494950504949505,0.0,0.0,0.693030696930307,0.0,590.15,5.480999946594238
0.0,0.0,0.0,0.0247975202479752,0.0,0.0,0.0,0.0,0.0247975202479752,0.0,0.0,0.098990100989901,0.0,0.0,0.0494950504949505,0.0,0.0,0.098990100989901,0.0,0.0,0.6930306969303069,0.0,582.15,5.566999912261963
0.0,0.0,0.0,0.0247975202479752,0.0,0.0,0.0,0.0,0.0247975202479752,0.0,0.0,0.0494950504949505,0.0,0.0,0.0494950504949505,0.0,0.0,0.1484851514848515,0.0,0.0,0.6930306969303069,0.0,565.15,5.6529998779296875
0.5976,0.0,0.0,0.047,0.2086,0.0,0.1413,0.0,0.0036,0.0,0.0,0.0,0.0,0.0,0.0,0.0,0.0,0.0,0.0,0.0,0.0,0.0,1038.15,2.575000047683716
0.5980700964951754,0.0,0.0,0.0415979201039948,0.2098895055247238,0.0,0.1404929753512324,0.0016999150042497,0.0035998200089995,0.0,0.0,0.0,0.0,0.0,0.0,0.0008499575021248,0.0,0.0,0.0,0.0,0.0,0.0,1043.15,2.552000045776367
0.6191380861913808,0.0,0.0,0.0525947405259473,0.1950804919508049,0.0,0.1331866813318667,0.0,0.0,0.0,0.0,0.0,0.0,0.0,0.0,0.0,0.0,0.0,0.0,0.0,0.0,0.0,1063.15,2.549000024795532
0.5,0.0,0.0,0.0,0.0,0.0,0.25,0.25,0.0,0.0,0.0,0.0,0.0,0.0,0.0,0.0,0.0,0.0,0.0,0.0,0.0,0.0,1053.15,2.8499999046325684
0.4999499949994999,0.0,0.0,0.0,0.0,0.0,0.25002500250025,0.0,0.0,0.0,0.0,0.0,0.0,0.0,0.0,0.0,0.0,0.0,0.0,0.0,0.0,0.0,983.15,3.1600000858306885
0.4586,0.0,0.0,0.0,0.0,0.0,0.2556,0.0,0.0,0.0,0.0,0.0,0.0,0.0,0.0,0.0,0.0,0.0,0.0,0.0,0.0,0.0,904.15,3.2799999713897705
0.4152584741525846,0.0,0.0,0.0,0.0,0.0,0.2614738526147385,0.0,0.0,0.0,0.0,0.0,0.0,0.0,0.0,0.0,0.0,0.0,0.0,0.0,0.0,0.0,912.15,3.369999885559082
0.3699999999999999,0.0,0.0,0.0,0.0,0.0,0.2676,0.0,0.0,0.0,0.0,0.0,0.0,0.0,0.0,0.0,0.0,0.0,0.0,0.0,0.0,0.0,916.15,3.4600000381469727
0.3225,0.0,0.0,0.0,0.0,0.0,0.2739999999999999,0.0,0.0,0.0,0.0,0.0,0.0,0.0,0.0,0.0,0.0,0.0,0.0,0.0,0.0,0.0,890.15,3.5299999713897705
0.4660533946605339,0.0,0.0,0.001999800019998,0.0524947505249475,0.0,0.0943905609439056,0.1618838116188381,0.0,0.0,0.0,0.0,0.0,0.0,0.0,0.0192980701929807,0.0,0.0,0.0,0.0,0.0,0.0,890.15,3.1510000228881836
0.4961503849615039,0.0,0.0,0.0010998900109989,0.2240775922407759,0.0,0.2257774222577742,0.0315968403159684,0.0,0.0,0.0,0.0,0.0,0.0,0.0,0.0016998300169983,0.0,0.0,0.0,0.0,0.0,0.0,1033.15,2.7290000915527344
0.3660512471746044,0.0,0.0,0.1958274158382173,0.0446062448742824,0.0,0.0270037805292741,0.0188026323685315,0.0805112715780209,0.0,0.0148020722901206,0.0,0.0,0.0073010221431,0.0,0.218330566279279,0.0200028003920548,0.0,0.0002600364050967,0.0,0.0,0.0,781.15,2.9600000381469727
0.4947752612369382,0.0,0.0,0.1078946052697365,0.0,0.0,0.0132993350332483,0.0,0.023698815059247,0.0,0.0144992750362481,0.0,0.0,0.0,0.0,0.3163841807909605,0.0195990200489975,0.0,0.0002499875006249,0.0,0.0,0.0,879.15,3.0399999618530273
0.4723622110231181,0.0,0.0,0.1177905767538596,0.0,0.0,0.0433965282777377,0.0,0.0429965602751779,0.0,0.0263978881689464,0.0,0.0,0.0,0.0,0.2334813214942804,0.0457963362930965,0.0,0.0002799776017918,0.0,0.0,0.0,882.15,3.2100000381469727
0.4555225611646019,0.0,0.0,0.1509743343631582,0.0,0.0,0.0069988102022656,0.0,0.0247957847165981,0.0044992351300278,0.0508913484707599,0.0,0.0,0.0,0.0,0.2733535298999169,0.029295019846626,0.0,0.0002699541078016,0.0,0.0,0.0,872.15,3.190000057220459
0.4338173526941078,0.0,0.0,0.1373054922196888,0.0,0.0,0.0301012040481619,0.0,0.0488019520780831,0.0044001760070402,0.032501300052002,0.0,0.0,0.0,0.0,0.2831113244529781,0.0274010960438417,0.0,0.000260010400416,0.0,0.0,0.0,854.15,3.0799999237060547
0.4355609785369952,0.0,0.0,0.1568219550737103,0.0183025623587302,0.0,0.0133018622607165,0.0,0.0635088912447742,0.0,0.0195027303822535,0.0,0.0,0.0,0.0,0.2714380013201848,0.019702758386174,0.0,0.0002600364050967,0.0,0.0,0.0,833.15,2.990000009536743
0.4929000000000001,0.0,0.0181,0.1477,0.0438,0.0,0.0066,0.0,0.0395,0.0021,0.0146,0.0,0.0,0.0,0.0,0.2142,0.0196,0.0,0.00026,0.0,0.0,0.0,868.15,2.9200000762939453
0.588564686118833,0.0,0.0,0.0440973541587504,0.0053996760194388,0.0,0.0974941503509789,0.1084934903905765,0.0,0.0,0.0,0.0,0.1279923204607723,0.0,0.0,0.027398356098634,0.0,0.0,0.0005599664020158,0.0,0.0,0.0,764.15,2.619999885559082
0.5963522918166546,0.0,0.0,0.0453963682905367,0.0054995600351971,0.0,0.0,0.1116910647148228,0.0,0.0241980641548676,0.0,0.0,0.1317894568434525,0.0,0.0,0.0844932405407567,0.0,0.0,0.0005799536037117,0.0,0.0,0.0,784.15,2.5999999046325684
0.5170534651881331,0.0,0.0,0.0027997480226779,0.0447959683628473,0.0,0.1017908388245057,0.1133897949184573,0.0,0.0,0.0,0.0,0.1337879590836825,0.0,0.0,0.0857922786949174,0.0,0.0,0.0005899469047785,0.0,0.0,0.0,821.15,2.7200000286102295
0.49,0.0,0.0,0.0,0.21,0.0,0.05,0.25,0.0,0.0,0.0,0.0,0.0,0.0,0.0,0.0,0.0,0.0,0.0,0.0,0.0,0.0,1051.15,2.7200000286102295
0.45,0.0,0.0,0.0,0.2,0.0,0.1,0.25,0.0,0.0,0.0,0.0,0.0,0.0,0.0,0.0,0.0,0.0,0.0,0.0,0.0,0.0,1042.15,2.7200000286102295
0.44,0.0,0.0,0.0,0.17,0.0,0.14,0.21,0.0,0.0,0.0,0.0,0.0,0.0,0.0,0.04,0.0,0.0,0.0,0.0,0.0,0.0,1011.15,2.819999933242798
0.45,0.0,0.0,0.0,0.125,0.0,0.05,0.3,0.0,0.0,0.0,0.0,0.0,0.0,0.0,0.0,0.0,0.0,0.0,0.0,0.0,0.0,1030.15,3.1700000762939453
0.4,0.0,0.0,0.0,0.125,0.0,0.05,0.3,0.0,0.0,0.0,0.0,0.0,0.0,0.0,0.05,0.0,0.0,0.0,0.0,0.0,0.0,1025.15,3.259999990463257
0.45,0.0,0.0,0.0,0.1,0.0,0.05,0.3,0.0,0.0,0.0,0.0,0.0,0.0,0.0,0.05,0.0,0.0,0.0,0.0,0.0,0.0,1023.15,3.109999895095825
0.45,0.0,0.05,0.0,0.075,0.0,0.05,0.3,0.0,0.0,0.0,0.0,0.0,0.0,0.0,0.0,0.0,0.0,0.0,0.0,0.0,0.0,1037.15,3.430000066757202
0.34,0.0,0.0,0.0,0.17,0.0,0.2,0.15,0.0,0.0,0.0,0.0,0.0,0.0,0.0,0.14,0.0,0.0,0.0,0.0,0.0,0.0,995.15,2.9700000286102295
0.3,0.0,0.0,0.0,0.15,0.0,0.2,0.15,0.0,0.0,0.0,0.0,0.0,0.0,0.0,0.2,0.0,0.0,0.0,0.0,0.0,0.0,982.15,3.109999895095825
0.35,0.0,0.0,0.0,0.15,0.0,0.15,0.15,0.0,0.0,0.0,0.0,0.0,0.0,0.0,0.2,0.0,0.0,0.0,0.0,0.0,0.0,998.15,3.0399999618530273
0.35,0.0,0.0,0.0,0.17,0.0,0.13,0.2,0.0,0.0,0.0,0.0,0.0,0.0,0.0,0.15,0.0,0.0,0.0,0.0,0.0,0.0,990.15,2.9700000286102295
0.35,0.0,0.0,0.0,0.15,0.0,0.1,0.2,0.0,0.0,0.0,0.0,0.0,0.0,0.0,0.15,0.0,0.0,0.0,0.0,0.0,0.0,1010.15,3.2300000190734863
0.4,0.0,0.0,0.0,0.2,0.0,0.0,0.3,0.0,0.0,0.0,0.0,0.0,0.0,0.0,0.05,0.0,0.0,0.0,0.0,0.0,0.0,1033.15,3.0999999046325684
0.4,0.0,0.0,0.0,0.25,0.0,0.1,0.15,0.0,0.0,0.0,0.0,0.0,0.0,0.0,0.05,0.0,0.0,0.0,0.0,0.0,0.0,1040.15,3.059999942779541
0.35,0.0,0.0,0.0,0.15,0.0,0.2,0.15,0.0,0.0,0.0,0.0,0.0,0.0,0.0,0.15,0.0,0.0,0.0,0.0,0.0,0.0,997.15,2.990000009536743
0.4,0.0,0.0,0.0,0.15,0.0,0.2,0.15,0.0,0.0,0.0,0.0,0.0,0.0,0.0,0.1,0.0,0.0,0.0,0.0,0.0,0.0,1003.15,2.9100000858306885
0.5625,0.0,0.0,0.0,0.1875,0.0,0.0,0.1875,0.0,0.0,0.0,0.0,0.0,0.0,0.0,0.0625,0.0,0.0,0.0,0.0,0.0,0.0,1015.15,2.8299999237060547
0.5,0.0,0.0,0.0,0.15,0.0,0.2,0.15,0.0,0.0,0.0,0.0,0.0,0.0,0.0,0.0,0.0,0.0,0.0,0.0,0.0,0.0,1026.15,2.75
0.3181681831816819,0.0,0.0,0.0,0.2272772722727727,0.0,0.1817818218178182,0.1363863613638636,0.0,0.0,0.0,0.0,0.0,0.0,0.0,0.0908909109089091,0.0,0.0,0.0,0.0,0.0,0.0,1034.15,3.1500000953674316
0.4,0.0,0.0,0.0,0.15,0.0,0.1,0.25,0.0,0.0,0.0,0.0,0.0,0.0,0.0,0.05,0.0,0.0,0.0,0.0,0.0,0.0,1024.15,3.140000104904175
0.4,0.0,0.0,0.0,0.2,0.0,0.05,0.25,0.0,0.0,0.0,0.0,0.0,0.0,0.0,0.05,0.0,0.0,0.0,0.0,0.0,0.0,1030.15,3.0999999046325684
0.4,0.0,0.0,0.0,0.2,0.0,0.1,0.2,0.0,0.0,0.0,0.0,0.0,0.0,0.0,0.05,0.0,0.0,0.0,0.0,0.0,0.0,1036.15,3.109999895095825
0.4,0.0,0.0,0.0,0.2,0.0,0.15,0.15,0.0,0.0,0.0,0.0,0.0,0.0,0.0,0.05,0.0,0.0,0.0,0.0,0.0,0.0,1060.15,3.119999885559082
0.35,0.0,0.0,0.0,0.33,0.0,0.18,0.07,0.0,0.0,0.0,0.0,0.0,0.0,0.0,0.02,0.0,0.0,0.0,0.0,0.0,0.0,1076.15,3.0450000762939453
0.4,0.0,0.0,0.0,0.3,0.0,0.13,0.07,0.0,0.0,0.0,0.0,0.0,0.0,0.0,0.05,0.0,0.0,0.0,0.0,0.0,0.0,1068.15,3.0399999618530273
0.45,0.0,0.0,0.0,0.25,0.0,0.1,0.15,0.0,0.0,0.0,0.0,0.0,0.0,0.0,0.05,0.0,0.0,0.0,0.0,0.0,0.0,1048.15,2.7799999713897705
0.45,0.0,0.0,0.0,0.25,0.0,0.1,0.12,0.0,0.0,0.0,0.0,0.0,0.0,0.0,0.08,0.0,0.0,0.0,0.0,0.0,0.0,1033.15,2.7950000762939453
0.45,0.0,0.0,0.0,0.25,0.0,0.1,0.1,0.0,0.0,0.0,0.0,0.05,0.0,0.0,0.05,0.0,0.0,0.0,0.0,0.0,0.0,973.15,2.7239999771118164
0.42,0.0,0.0,0.0,0.28,0.0,0.15,0.08,0.0,0.0,0.0,0.0,0.0,0.0,0.0,0.035,0.0,0.0,0.0,0.0,0.0,0.0,1059.15,2.9519999027252197
0.43,0.0,0.02,0.0,0.25,0.0,0.1,0.15,0.0,0.0,0.0,0.0,0.0,0.0,0.0,0.05,0.0,0.0,0.0,0.0,0.0,0.0,1040.15,2.8410000801086426
0.45,0.0,0.0,0.0,0.25,0.0,0.0,0.22,0.0,0.0,0.0,0.0,0.0,0.0,0.0,0.07,0.0,0.0,0.0,0.0,0.0,0.0,1042.15,2.8359999656677246
0.41,0.0,0.0,0.0,0.27,0.0,0.0,0.2,0.0,0.0,0.0,0.0,0.0,0.0,0.0,0.08,0.0,0.0,0.0,0.0,0.0,0.0,1051.15,3.0239999294281006
0.4,0.0,0.0,0.0,0.27,0.0,0.0,0.17,0.0,0.0,0.0,0.0,0.0,0.0,0.0,0.08,0.0,0.0,0.0,0.0,0.0,0.0,1051.15,3.2179999351501465
0.4,0.0,0.0,0.0,0.32,0.0,0.0,0.17,0.0,0.0,0.0,0.0,0.0,0.0,0.0,0.03,0.0,0.0,0.0,0.0,0.0,0.0,1075.15,3.1670000553131104
0.35,0.0,0.0,0.0,0.33,0.0,0.25,0.0,0.0,0.0,0.0,0.0,0.0,0.0,0.0,0.02,0.0,0.0,0.0,0.0,0.0,0.0,1101.15,3.0280001163482666
0.4,0.0,0.0,0.0,0.32,0.0,0.2,0.0,0.0,0.0,0.0,0.0,0.0,0.0,0.0,0.0,0.0,0.0,0.0,0.0,0.0,0.0,1117.15,3.114000082015991
0.37,0.0,0.0,0.0,0.35,0.0,0.16,0.0,0.0,0.0,0.0,0.0,0.07,0.0,0.0,0.0,0.0,0.0,0.0,0.0,0.0,0.0,1015.15,2.933000087738037
0.36,0.0,0.0,0.0,0.35,0.0,0.19,0.0,0.0,0.0,0.0,0.0,0.05,0.0,0.0,0.0,0.0,0.0,0.0,0.0,0.0,0.0,1031.15,2.9630000591278076
0.365,0.0,0.0,0.0,0.33,0.0,0.22,0.0,0.0,0.0,0.0,0.0,0.025,0.0,0.0,0.02,0.0,0.0,0.0,0.0,0.0,0.0,1044.15,2.9519999027252197
0.38,0.0,0.0,0.0,0.32,0.0,0.15,0.0,0.0,0.0,0.0,0.0,0.1,0.0,0.0,0.0,0.0,0.0,0.0,0.0,0.0,0.0,983.15,2.9049999713897705
0.35,0.0,0.0,0.0,0.37,0.0,0.1,0.0,0.0,0.0,0.0,0.0,0.1,0.0,0.0,0.0,0.0,0.0,0.0,0.0,0.0,0.0,1000.15,3.0220000743865967
0.43,0.0,0.0,0.0,0.3,0.0,0.0,0.17,0.0,0.0,0.0,0.0,0.0,0.0,0.0,0.04,0.0,0.0,0.0,0.0,0.0,0.0,1064.15,3.071000099182129
0.41,0.0,0.0,0.0,0.3,0.0,0.0,0.18,0.0,0.0,0.0,0.0,0.0,0.0,0.0,0.04,0.0,0.0,0.0,0.0,0.0,0.0,1072.15,3.140000104904175
0.4,0.0,0.0,0.0,0.25,0.0,0.0,0.25,0.0,0.0,0.0,0.0,0.0,0.0,0.0,0.05,0.0,0.0,0.0,0.0,0.0,0.0,1051.15,3.062999963760376
0.4,0.0,0.0,0.0,0.3,0.0,0.0,0.2,0.0,0.0,0.0,0.0,0.0,0.0,0.0,0.05,0.0,0.0,0.0,0.0,0.0,0.0,1058.15,3.056999921798706
0.44,0.0,0.0,0.0,0.25,0.0,0.0,0.25,0.0,0.0,0.0,0.0,0.0,0.0,0.0,0.05,0.0,0.0,0.0,0.0,0.0,0.0,1041.15,2.8329999446868896
0.4,0.0,0.0,0.0,0.15,0.0,0.0,0.3,0.0,0.0,0.0,0.0,0.0,0.0,0.0,0.05,0.0,0.0,0.0,0.0,0.0,0.0,1046.15,3.385999917984009
0.4,0.0,0.0,0.0,0.125,0.0,0.0,0.3,0.0,0.0,0.0,0.0,0.0,0.0,0.0,0.05,0.0,0.0,0.0,0.0,0.0,0.0,1051.15,3.515000104904175
0.44,0.0,0.0,0.0,0.2,0.0,0.0,0.3,0.0,0.0,0.0,0.0,0.0,0.0,0.0,0.05,0.0,0.0,0.0,0.0,0.0,0.0,1031.15,2.8499999046325684
0.44,0.0,0.0,0.0,0.15,0.0,0.0,0.35,0.0,0.0,0.0,0.0,0.0,0.0,0.0,0.05,0.0,0.0,0.0,0.0,0.0,0.0,1016.15,2.869999885559082
0.44,0.0,0.0,0.0,0.1,0.0,0.0,0.4,0.0,0.0,0.0,0.0,0.0,0.0,0.0,0.05,0.0,0.0,0.0,0.0,0.0,0.0,1009.15,2.890000104904175
0.4,0.0,0.0,0.0,0.15,0.0,0.0,0.35,0.0,0.0,0.0,0.0,0.0,0.0,0.0,0.05,0.0,0.0,0.0,0.0,0.0,0.0,1024.15,3.11899995803833
0.4,0.0,0.0,0.0,0.1,0.0,0.0,0.4,0.0,0.0,0.0,0.0,0.0,0.0,0.0,0.05,0.0,0.0,0.0,0.0,0.0,0.0,1025.15,3.1659998893737793
0.4,0.0,0.0,0.0,0.1,0.0,0.0,0.35,0.0,0.0,0.0,0.0,0.0,0.0,0.0,0.05,0.0,0.0,0.0,0.0,0.0,0.0,1038.15,3.4110000133514404
0.4,0.0,0.0,0.0,0.075,0.0,0.0,0.4,0.0,0.0,0.0,0.0,0.0,0.0,0.0,0.05,0.0,0.0,0.0,0.0,0.0,0.0,1028.15,3.3499999046325684
0.4,0.0,0.0,0.0,0.15,0.0,0.0,0.25,0.0,0.0,0.0,0.0,0.0,0.0,0.0,0.05,0.0,0.0,0.0,0.0,0.0,0.0,1063.15,3.6040000915527344
0.35,0.0,0.0,0.0,0.15,0.0,0.0,0.35,0.0,0.0,0.0,0.0,0.0,0.0,0.0,0.1,0.0,0.0,0.0,0.0,0.0,0.0,1019.15,3.2249999046325684
0.43,0.0,0.05,0.0,0.21,0.0,0.0,0.3,0.0,0.0,0.0,0.0,0.0,0.0,0.0,0.0,0.0,0.0,0.0,0.0,0.0,0.0,1044.15,2.9519999027252197
0.4,0.0,0.05,0.0,0.25,0.0,0.0,0.25,0.0,0.0,0.0,0.0,0.0,0.0,0.0,0.0,0.0,0.0,0.0,0.0,0.0,0.0,1052.15,3.1519999504089355
0.4,0.0,0.05,0.0,0.17,0.0,0.0,0.35,0.0,0.0,0.0,0.0,0.0,0.0,0.0,0.0,0.0,0.0,0.0,0.0,0.0,0.0,1036.15,3.109999895095825
0.4477552244775523,0.0,0.0198980101989801,0.0,0.2536746325367464,0.0,0.0,0.2288771122887711,0.0,0.0,0.0,0.0,0.0,0.0,0.0,0.0198980101989801,0.0,0.0,0.0,0.0,0.0,0.0,1064.15,2.9700000286102295
0.7242000000000001,0.0,0.0,0.0892999999999999,0.006,0.0,0.0694,0.0,0.0892999999999999,0.0,0.0,0.0197999999999999,0.0,0.0,0.0,0.0,0.0,0.0,0.0,0.0,0.0,0.0,827.15,2.5999999046325684
0.7697230276972302,0.0,0.0,0.0805919408059194,0.0348965103489651,0.0,0.0155984401559844,0.0,0.0,0.094990500949905,0.0,0.0,0.0041995800419958,0.0,0.0,0.0,0.0,0.0,0.0,0.0,0.0,0.0,835.15,2.3499999046325684
0.7686000000000001,0.0,0.0,0.0649,0.0352,0.0,0.0155,0.0,0.0,0.0951,0.0,0.0,0.0207,0.0,0.0,0.0,0.0,0.0,0.0,0.0,0.0,0.0,803.15,2.3399999141693115
0.7704229577042295,0.0,0.0,0.0847915208479152,0.034996500349965,0.0,0.0144985501449855,0.0,0.0,0.0952904709529047,0.0,0.0,0.0,0.0,0.0,0.0,0.0,0.0,0.0,0.0,0.0,0.0,847.15,2.359999895095825
0.7853,0.0,0.0,0.0836,0.0385999999999999,0.0,0.015,0.0,0.0,0.0744,0.0,0.0,0.0031,0.0,0.0,0.0,0.0,0.0,0.0,0.0,0.0,0.0,835.15,2.361000061035156
0.7899,0.0,0.0,0.085,0.0349,0.0,0.015,0.0,0.0,0.0752,0.0,0.0,0.0,0.0,0.0,0.0,0.0,0.0,0.0,0.0,0.0,0.0,858.15,2.359999895095825
0.7701770177017702,0.0,0.0,0.0511051105110511,0.0348034803480348,0.0,0.0147014701470147,0.0,0.0303030303030302,0.0947094709470947,0.0,0.0,0.0042004200420042,0.0,0.0,0.0,0.0,0.0,0.0,0.0,0.0,0.0,829.15,2.359999895095825
0.7623771286861395,0.0,0.0009999700008999,0.0708978730638081,0.0424987250382488,0.0,0.0055998320050398,0.0077997660070197,0.0132996010119696,0.0810975670729878,0.0,0.0,0.0146995590132296,0.0,0.0,0.0,0.0,0.0,0.0,0.0,0.0,0.0,818.15,2.361999988555908
0.7959,0.0,0.0,0.0507,0.0425,0.0,0.0,0.0,0.0266999999999999,0.0632,0.0,0.0,0.021,0.0,0.0,0.0,0.0,0.0,0.0,0.0,0.0,0.0,803.15,2.3529999256134033
0.7558244175582443,0.0,0.0,0.0515948405159484,0.0501949805019498,0.0,0.0,0.0,0.0305969403059694,0.1010898910108989,0.0,0.0,0.0106989301069893,0.0,0.0,0.0,0.0,0.0,0.0,0.0,0.0,0.0,804.15,2.328000068664551
0.7469000000000001,0.0,0.0,0.0867,0.0496,0.0,0.0169,0.0,0.0,0.0999,0.0,0.0,0.0,0.0,0.0,0.0,0.0,0.0,0.0,0.0,0.0,0.0,852.15,2.321000099182129
0.7998000000000001,0.0,0.0,0.0509,0.0248,0.0,0.0,0.0,0.0302,0.0943,0.0,0.0,0.0,0.0,0.0,0.0,0.0,0.0,0.0,0.0,0.0,0.0,841.15,2.3429999351501465
0.7396739673967396,0.0,0.0,0.0858085808580858,0.0491049104910491,0.0,0.0056005600560056,0.0,0.0,0.0989098909890989,0.0,0.0,0.0209020902090209,0.0,0.0,0.0,0.0,0.0,0.0,0.0,0.0,0.0,806.15,2.36299991607666
0.7635763576357636,0.0,0.0,0.0559055905590559,0.0216021602160216,0.0,0.0247024702470247,0.0,0.0301030103010301,0.1041104110411041,0.0,0.0,0.0,0.0,0.0,0.0,0.0,0.0,0.0,0.0,0.0,0.0,841.15,2.38100004196167
0.7487251274872513,0.0,0.0,0.0841915808419158,0.0210978902109789,0.0,0.0240975902409759,0.0,0.0,0.1013898610138986,0.0,0.0,0.0204979502049795,0.0,0.0,0.0,0.0,0.0,0.0,0.0,0.0,0.0,813.15,2.3940000534057617
0.7522247775222478,0.0,0.0101989801019898,0.0557944205579442,0.0431956804319568,0.0,0.0201979802019798,0.0,0.0106989301069893,0.0803919608039196,0.0,0.0,0.0272972702729727,0.0,0.0,0.0,0.0,0.0,0.0,0.0,0.0,0.0,813.15,2.380000114440918
0.6408,0.0,0.0,0.0,0.1058,0.0,0.0564,0.1538,0.0,0.0356,0.0,0.0,0.0,0.006,0.0,0.0,0.0,0.0,0.0,0.0,0.0,0.0,1018.15,2.5199999809265137
0.6368363163683632,0.0,0.0,0.0,0.10998900109989,0.0,0.0624937506249375,0.1398860113988601,0.0,0.044995500449955,0.0040995900409959,0.0,0.0,0.0,0.0,0.0,0.0,0.0,0.0,0.0,0.0,0.0,1012.15,2.513000011444092
0.6366636663666366,0.0,0.0,0.0,0.1111111111111111,0.0,0.056005600560056,0.1681168116811681,0.0,0.0265026502650265,0.0,0.0,0.0,0.0,0.0,0.0,0.0,0.0,0.0,0.0,0.0,0.0,1022.15,2.5299999713897705
0.6359508760700856,0.0,0.0,0.0,0.1098087847027762,0.0,0.0624049923993919,0.1396111688935115,0.0,0.0449035922873829,0.0008200656052484,0.0,0.0,0.0048003840307224,0.0,0.0,0.0,0.0,0.0,0.0,0.0,0.0,1012.15,2.509999990463257
0.6539280679125297,0.0,0.0,0.0,0.0972892981772005,0.0,0.062293147753747,0.125386207517173,0.0,0.0537940826509084,0.0008099109097999,0.0,0.0,0.0047994720580736,0.0,0.0,0.0,0.0,0.0,0.0,0.0,0.0,998.15,2.486000061035156
0.6844863102737947,0.0,0.0,0.0,0.1009979800403992,0.0,0.0223995520089598,0.1323973520529589,0.0,0.0450990980180396,0.0008199836003279,0.0,0.0,0.0120997580048399,0.0,0.0,0.0,0.0,0.0,0.0,0.0,0.0,1011.15,2.4679999351501465
0.6427357264273572,0.0,0.0,0.0,0.1001899810018998,0.0,0.04999500049995,0.1390860913908609,0.0,0.0581941805819418,0.0,0.0068993100689931,0.0,0.0,0.0,0.0,0.0,0.0,0.0,0.0,0.0,0.0,994.15,2.447000026702881
0.6710865782684347,0.0,0.0,0.0,0.0991980160396792,0.0,0.0769984600307994,0.1299974000519989,0.0,0.0220995580088398,0.0,0.0,0.0,0.0,0.0,0.0,0.0,0.0,0.0,0.0,0.0,0.0,1021.15,2.502000093460083
0.6616,0.0,0.0,0.0,0.094,0.0,0.0513,0.1015,0.0,0.0578,0.0,0.0,0.0,0.0321,0.0,0.0,0.0,0.0,0.0,0.0,0.0,0.0,987.15,2.5209999084472656
0.0,0.0,0.0,0.0,0.0,0.0,0.0,0.0,0.0,0.0,0.0,0.0,0.2,0.0,0.0,0.0,0.0,0.0,0.0,0.8,0.0,0.0,538.15,8.279999732971191
0.0,0.0,0.0,0.0,0.0,0.0,0.0,0.0,0.0,0.0,0.0,0.0,0.25,0.0,0.0,0.0,0.0,0.0,0.0,0.75,0.0,0.0,533.15,8.140000343322754
0.0,0.0,0.0,0.0,0.0,0.0,0.0,0.0,0.0,0.0,0.0,0.0,0.3,0.0,0.0,0.0,0.0,0.0,0.0,0.7,0.0,0.0,533.15,8.029999732971191
0.0,0.0,0.0,0.0,0.0,0.0,0.0,0.0,0.0,0.0,0.0,0.0,0.35,0.0,0.0,0.0,0.0,0.0,0.0,0.65,0.0,0.0,528.15,7.980000019073486
0.0,0.0,0.0,0.0,0.0,0.0,0.0,0.0,0.0,0.0,0.0,0.0,0.0,0.0,0.0,0.0,0.0,0.0,0.0,0.0,0.0,0.9,311.15,4.079999923706055
0.0,0.0,0.0,0.0,0.0,0.0,0.0,0.0,0.0,0.0,0.0,0.0,0.0,0.0,0.0,0.0,0.0,0.0,0.0,0.0,0.0,0.8,321.15,4.25
0.0,0.0,0.0,0.0,0.0,0.0,0.0,0.0,0.0,0.0,0.0,0.0,0.0,0.0,0.0,0.0,0.0,0.0,0.0,0.0,0.0,0.8,333.15,4.639999866485596
0.0,0.0,0.0,0.0,0.0,0.0,0.0,0.0,0.0,0.0,0.0,0.0,0.0,0.0,0.0,0.0,0.0,0.0,0.0,0.0,0.0,0.7,315.15,4.039999961853027
0.0,0.0,0.0,0.0,0.0,0.0,0.0,0.0,0.0,0.0,0.0,0.0,0.0,0.0,0.0,0.0,0.0,0.0,0.0,0.0,0.0,0.6,307.15,3.809999942779541
0.0,0.0,0.0,0.0,0.0,0.0,0.0,0.0,0.0,0.0,0.0,0.0,0.0,0.0,0.0,0.0,0.0,0.0,0.0,0.0,0.0,0.5,317.15,4.0
0.0,0.0,0.0,0.0,0.0,0.0,0.0,0.0,0.0,0.0,0.0,0.0,0.0,0.0,0.0,0.0,0.0,0.0,0.0,0.0,0.0,0.6,323.15,4.21999979019165
0.0,0.0,0.0,0.0,0.0,0.0,0.0,0.0,0.0,0.0,0.0,0.0,0.0,0.0,0.0,0.0,0.0,0.0,0.0,0.0,0.0,0.7,331.15,4.429999828338623
0.0,0.0,0.0,0.0,0.0,0.0,0.0,0.0,0.0,0.0,0.0,0.0,0.0,0.0,0.0,0.0,0.0,0.0,0.0,0.0,0.0,0.5,331.15,4.420000076293945
0.0,0.0,0.0,0.0,0.0,0.0,0.0,0.0,0.0,0.0,0.0,0.0,0.0,0.0,0.0,0.0,0.0,0.0,0.0,0.0,0.0,0.4,329.15,4.21999979019165
0.0,0.0,0.0,0.0,0.0,0.0,0.0,0.0,0.0,0.0,0.0,0.0,0.0,0.0,0.0,0.0,0.0,0.0,0.0,0.0,0.0,0.3,333.15,4.420000076293945
0.0,0.0,0.0,0.0,0.0,0.0,0.0,0.0,0.0,0.0,0.0,0.0,0.0,0.0,0.0,0.0,0.0,0.0,0.0,0.0,0.0,0.4,336.15,4.639999866485596
0.0,0.0,0.0,0.0,0.0,0.0,0.0,0.0,0.0,0.0,0.0,0.0,0.0,0.0,0.0,0.0,0.0,0.0,0.0,0.0,0.0,0.5,338.15,4.860000133514404
0.0,0.0,0.0,0.0,0.0,0.0,0.0,0.0,0.0,0.0,0.0,0.0,0.0,0.0,0.0,0.0,0.0,0.0,0.0,0.0,0.0,0.5980000000000001,394.15,5.650000095367432
0.0,0.0,0.0,0.0,0.0,0.0,0.0,0.0,0.0,0.0,0.0,0.0,0.0,0.0,0.0,0.0,0.0,0.0,0.0,0.0,0.0,0.8,351.15,3.990000009536743
0.0,0.0,0.0,0.0,0.0,0.0,0.0,0.0,0.0,0.0,0.0,0.0,0.0,0.0,0.0,0.0,0.0,0.0,0.0,0.0,0.0,0.7829999999999999,357.15,4.179999828338623
0.0,0.0,0.0,0.0,0.0,0.0,0.0,0.0,0.0,0.0,0.0,0.0,0.0,0.0,0.0,0.0,0.0,0.0,0.0,0.0,0.0,0.755,360.15,4.5
0.0,0.0,0.0,0.0,0.0,0.0,0.0,0.0,0.0,0.0,0.0,0.0,0.0,0.0,0.0,0.0,0.0,0.0,0.0,0.0,0.0,0.727,366.15,4.730000019073486
0.0,0.0,0.0,0.0,0.0,0.0,0.0,0.0,0.0,0.0,0.0,0.0,0.0,0.0,0.0,0.0,0.0,0.0,0.0,0.0,0.0,0.69,381.15,5.110000133514404
0.0,0.0,0.0,0.0,0.0,0.0,0.0,0.0,0.0,0.0,0.0,0.0,0.0,0.0,0.0,0.0,0.0,0.0,0.0,0.0,0.0,0.6663666366636662,390.15,5.380000114440918
0.0,0.0,0.0,0.0,0.0,0.0,0.0,0.0,0.0,0.0,0.0,0.0,0.0,0.0,0.0,0.0,0.0,0.0,0.0,0.0,0.0,0.615,386.15,5.809999942779541
0.0,0.0,0.0,0.0,0.0,0.0,0.0,0.0,0.0,0.0,0.0,0.0,0.0,0.0,0.0,0.0,0.0,0.0,0.0,0.0,0.0,0.5716,388.15,6.230000019073486
0.0,0.0,0.0,0.0,0.0,0.0,0.0,0.0,0.0,0.0,0.0,0.0,0.0,0.0,0.0,0.0,0.0,0.0,0.0,0.0,0.0,0.555,375.15,6.369999885559082
0.0,0.0,0.0,0.0,0.0,0.0,0.0,0.0,0.0,0.0,0.0,0.0,0.0,0.0,0.0,0.0,0.0,0.0,0.0,0.0,0.0,0.8440000000000001,350.15,4.260000228881836
0.0,0.0,0.0,0.0,0.0,0.0,0.0,0.0,0.0,0.0,0.0,0.0,0.0,0.0,0.0,0.0,0.0,0.0,0.0,0.0,0.0,0.8220000000000001,355.15,4.440000057220459
0.0,0.0,0.0,0.0,0.0,0.0,0.0,0.0,0.0,0.0,0.0,0.0,0.0,0.0,0.0,0.0,0.0,0.0,0.0,0.0,0.0,0.8,360.15,4.659999847412109
0.0,0.0,0.0,0.0,0.0,0.0,0.0,0.0,0.0,0.0,0.0,0.0,0.0,0.0,0.0,0.0,0.0,0.0,0.0,0.0,0.0,0.769,365.15,4.96999979019165
0.0,0.0,0.0,0.0,0.0,0.0,0.0,0.0,0.0,0.0,0.0,0.0,0.0,0.0,0.0,0.0,0.0,0.0,0.0,0.0,0.0,0.75,362.15,5.070000171661377
0.0,0.0,0.0,0.0,0.0,0.0,0.0,0.0,0.0,0.0,0.0,0.0,0.0,0.0,0.0,0.0,0.0,0.0,0.0,0.0,0.0,0.706,354.15,5.460000038146973
0.0,0.0,0.0,0.0,0.0,0.0,0.0,0.0,0.0,0.0,0.0,0.0,0.0,0.0,0.0,0.0,0.0,0.0,0.0,0.0,0.0,0.6871687168716871,358.15,4.059999942779541
0.0,0.0,0.0,0.0,0.0,0.0,0.0,0.0,0.0,0.0,0.0,0.0,0.0,0.0,0.0,0.0,0.0,0.0,0.0,0.0,0.0,0.6759999999999999,359.15,4.320000171661377
0.0,0.0,0.0,0.0,0.0,0.0,0.0,0.0,0.0,0.0,0.0,0.0,0.0,0.0,0.0,0.0,0.0,0.0,0.0,0.0,0.0,0.6579999999999999,365.15,4.489999771118164
0.0,0.0,0.0,0.0,0.0,0.0,0.0,0.0,0.0,0.0,0.0,0.0,0.0,0.0,0.0,0.0,0.0,0.0,0.0,0.0,0.0,0.7345,355.15,4.130000114440918
0.0,0.0,0.0,0.0,0.0,0.0,0.0,0.0,0.0,0.0,0.0,0.0,0.0,0.0,0.0,0.0,0.0,0.0,0.0,0.0,0.0,0.698,370.15,4.53000020980835
0.0,0.0,0.0,0.0,0.0,0.0,0.0,0.0,0.0,0.0,0.0,0.0,0.0,0.0,0.0,0.0,0.0,0.0,0.0,0.0,0.0,0.667,382.15,4.849999904632568
0.0,0.0,0.0,0.0,0.0,0.0,0.0,0.0,0.0,0.0,0.0,0.0,0.0,0.0,0.0,0.0,0.0,0.0,0.0,0.0,0.0,0.625,386.15,5.320000171661377
0.0,0.0,0.0,0.0,0.0,0.0,0.0,0.0,0.0,0.0,0.0,0.0,0.0,0.0,0.0,0.0,0.0,0.0,0.0,0.0,0.0,0.9,328.15,4.420000076293945
0.0,0.0,0.0,0.0,0.0,0.0,0.0,0.0,0.0,0.0,0.0,0.0,0.0,0.0,0.0,0.0,0.0,0.0,0.0,0.0,0.0,0.85,338.15,4.460000038146973
0.0,0.0,0.0,0.0,0.0,0.0,0.0,0.0,0.0,0.0,0.0,0.0,0.0,0.0,0.0,0.0,0.0,0.0,0.0,0.0,0.0,0.8,333.15,4.5
0.0,0.0,0.0,0.0,0.0,0.0,0.0,0.0,0.0,0.0,0.0,0.0,0.0,0.0,0.0,0.0,0.0,0.0,0.0,0.0,0.0,0.75,353.15,4.550000190734863
0.0,0.0,0.0,0.0,0.0,0.0,0.0,0.0,0.0,0.0,0.0,0.0,0.0,0.0,0.0,0.0,0.0,0.0,0.0,0.0,0.0,0.7,348.15,4.519999980926514
0.0,0.0,0.0,0.0,0.0,0.0,0.0,0.0,0.0,0.0,0.0,0.0,0.0,0.0,0.0,0.0,0.0,0.0,0.0,0.0,0.0,0.65,343.15,4.480000019073486
0.0,0.0,0.0,0.0,0.0,0.0,0.0,0.0,0.0,0.0,0.0,0.0,0.0,0.0,0.0,0.0,0.0,0.0,0.0,0.0,0.0,0.7,368.15,4.559999942779541
0.0,0.0,0.0,0.0,0.0,0.0,0.0,0.0,0.0,0.0,0.0,0.0,0.0,0.0,0.0,0.0,0.0,0.0,0.0,0.0,0.0,0.65,363.15,4.539999961853027
0.0,0.0,0.0,0.0,0.0,0.0,0.0,0.0,0.0,0.0,0.0,0.0,0.0,0.0,0.0,0.0,0.0,0.0,0.0,0.0,0.0,0.6,358.15,4.519999980926514
0.0,0.0,0.0,0.0,0.0,0.0,0.0,0.0,0.0,0.0,0.0,0.0,0.0,0.0,0.0,0.0,0.0,0.0,0.0,0.0,0.0,0.6,393.15,4.699999809265137
0.0,0.0,0.0,0.0,0.0,0.0,0.0,0.0,0.0,0.0,0.0,0.0,0.0,0.0,0.0,0.0,0.0,0.0,0.0,0.0,0.0,0.53,388.15,4.71999979019165
0.0,0.0,0.0,0.0,0.0,0.0,0.0,0.0,0.0,0.0,0.0,0.0,0.0,0.0,0.0,0.0,0.0,0.0,0.0,0.0,0.0,0.8,342.15,4.440000057220459
0.0,0.0,0.0,0.0,0.0,0.0,0.0,0.0,0.0,0.0,0.0,0.0,0.0,0.0,0.0,0.0,0.0,0.0,0.0,0.0,0.0,0.7518248175182483,367.15,4.599999904632568
0.0,0.0,0.0,0.0,0.0,0.0,0.0,0.0,0.0,0.0,0.0,0.0,0.0,0.0,0.0,0.0,0.0,0.0,0.0,0.0,0.0,0.7365999999999999,375.15,4.769999980926514
0.0,0.0,0.0,0.0,0.0,0.0,0.0,0.0,0.0,0.0,0.0,0.0,0.0,0.0,0.0,0.0,0.0,0.0,0.0,0.0,0.0,0.7194,388.15,4.889999866485596
0.0,0.0,0.0,0.0,0.0,0.0,0.0,0.0,0.0,0.0,0.0,0.0,0.0,0.0,0.0,0.0,0.0,0.0,0.0,0.0,0.0,0.6802319768023197,388.15,5.170000076293945
0.0,0.0,0.0,0.0,0.0,0.0,0.0,0.0,0.0,0.0,0.0,0.0,0.0,0.0,0.0,0.0,0.0,0.0,0.0,0.0,0.0,0.64,388.15,5.369999885559082
0.0,0.0,0.0,0.0,0.0,0.0,0.0,0.0,0.0,0.0,0.0,0.0,0.0,0.0,0.0,0.0,0.0,0.0,0.0,0.0,0.0,0.5997000000000001,388.15,5.650000095367432
0.0,0.0,0.0,0.0,0.0,0.0,0.0,0.0,0.0,0.0,0.0,0.0,0.0,0.0,0.0,0.0,0.0,0.0,0.0,0.0,0.0,0.5601999999999999,388.15,5.880000114440918
0.0,0.0,0.0,0.0,0.0,0.0,0.0,0.0,0.0,0.0,0.0,0.0,0.0,0.0,0.0,0.0,0.0,0.0,0.0,0.0,0.0,0.5202,383.15,6.139999866485596
0.0,0.0,0.0,0.0,0.0,0.0,0.0,0.0,0.0,0.0,0.0,0.0,0.0,0.0,0.0,0.0,0.0,0.0,0.0,0.0,0.0,0.7143,362.15,4.539999961853027
0.0,0.0,0.0,0.0,0.0,0.0,0.0,0.0,0.0,0.0,0.0,0.0,0.0,0.0,0.0,0.0,0.0,0.0,0.0,0.0,0.0,0.6720672067206721,393.15,4.769999980926514
0.0,0.0,0.0,0.0,0.0,0.0,0.0,0.0,0.0,0.0,0.0,0.0,0.0,0.0,0.0,0.0,0.0,0.0,0.0,0.0,0.0,0.6579,393.15,4.829999923706055
0.0,0.0,0.0,0.0,0.0,0.0,0.0,0.0,0.0,0.0,0.0,0.0,0.0,0.0,0.0,0.0,0.0,0.0,0.0,0.0,0.0,0.6426357364263574,394.15,4.989999771118164
0.0,0.0,0.0,0.0,0.0,0.0,0.0,0.0,0.0,0.0,0.0,0.0,0.0,0.0,0.0,0.0,0.0,0.0,0.0,0.0,0.0,0.6068,398.15,5.25
0.0,0.0,0.0,0.0,0.0,0.0,0.0,0.0,0.0,0.0,0.0,0.0,0.0,0.0,0.0,0.0,0.0,0.0,0.0,0.0,0.0,0.5714,398.15,5.480000019073486
0.0,0.0,0.0,0.0,0.0,0.0,0.0,0.0,0.0,0.0,0.0,0.0,0.0,0.0,0.0,0.0,0.0,0.0,0.0,0.0,0.0,0.5353535353535354,394.15,5.730000019073486
0.0,0.048,0.0,0.0,0.0,0.0,0.0,0.0,0.0,0.0,0.0,0.0,0.0,0.0,0.0,0.0,0.0,0.0,0.0,0.0,0.0,0.0,493.15,2.9519999027252197
0.0,0.098,0.0,0.0,0.0,0.0,0.0,0.0,0.0,0.0,0.0,0.0,0.0,0.0,0.0,0.0,0.0,0.0,0.0,0.0,0.0,0.0,503.15,2.931999921798706
0.0,0.225,0.0,0.0,0.0,0.0,0.0,0.0,0.0,0.0,0.0,0.0,0.0,0.0,0.0,0.0,0.0,0.0,0.0,0.0,0.0,0.0,653.15,2.882999897003174
0.0,0.309,0.0,0.0,0.0,0.0,0.0,0.0,0.0,0.0,0.0,0.0,0.0,0.0,0.0,0.0,0.0,0.0,0.0,0.0,0.0,0.0,623.15,2.8289999961853027
0.0,0.42,0.0,0.0,0.0,0.0,0.0,0.0,0.0,0.0,0.0,0.0,0.0,0.0,0.0,0.0,0.0,0.0,0.0,0.0,0.0,0.0,611.15,2.8420000076293945
0.0,0.0,0.0,0.0,0.0,0.0,0.25,0.0,0.0,0.0,0.0,0.0,0.0,0.25,0.0,0.0,0.0,0.0,0.0,0.1667,0.0,0.0,669.15,5.699999809265137
0.0,0.0,0.0,0.0,0.0,0.0,0.2142785721427857,0.0,0.0,0.0,0.0,0.0,0.0,0.2142785721427857,0.0,0.0,0.0,0.0,0.0,0.1428857114288571,0.0,0.0,675.15,5.300000190734863
0.0,0.0,0.0,0.0,0.0,0.0,0.3333,0.0,0.0,0.0,0.0,0.0,0.0,0.1667,0.0,0.0,0.0,0.0,0.0,0.1667,0.0,0.0,695.15,5.099999904632568
0.0,0.0,0.0,0.0,0.0,0.0,0.2856714328567143,0.0,0.0,0.0,0.0,0.0,0.0,0.1428857114288571,0.0,0.0,0.0,0.0,0.0,0.1428857114288571,0.0,0.0,672.15,5.300000190734863
0.0,0.0,0.0,0.0,0.0,0.0,0.2069,0.0,0.0,0.0,0.0,0.0,0.0,0.2069,0.0,0.0,0.0,0.0,0.0,0.1724,0.0,0.0,691.15,5.900000095367432
