Repository: dorukdogular/vitreos

# Data

## Source

Glass property data is sourced from the [SciGlass database](https://github.com/epam/SciGlass) (EPAM Systems), made available under the [Open Database License (ODbL)](https://opendatacommons.org/licenses/odbl/1-0/). Accessed via the [glasspy](https://github.com/drcassar/glasspy) Python library.

## Files tracked in git

| File | Description |
|---|---|
| `clean.csv` | Deduplicated glass-forming ability dataset (11858 rows) |
| `tg_dataset.csv` | 76377 glasses with Tg (K) and 22 oxide mol% features |
| `tg_density_dataset.csv` | 31173 glasses with both Tg (K) and density (g/cm³) |

File: data/tg_density_dataset.csv (part 42 of 109)
SiO2,P2O5,ZrO2,Na2O,Al2O3,Fe2O3,CaO,MgO,K2O,B2O3,BaO,ZnO,Li2O,SrO,La2O3,TiO2,Nb2O5,PbO,Sb2O3,Bi2O3,TeO2,Se,Tg,density
0.0,0.0,0.0,0.0,0.0,0.0,0.25,0.0,0.0,0.0,0.0,0.0,0.0,0.25,0.0,0.0,0.0,0.0,0.0,0.125,0.0,0.0,681.15,5.400000095367432
0.0,0.0,0.0,0.3,0.0,0.0,0.0,0.0,0.0,0.7,0.0,0.0,0.0,0.0,0.0,0.0,0.0,0.0,0.0,0.0,0.0,0.0,750.15,2.299999952316284
0.0,0.0,0.0,0.24,0.0,0.0,0.0,0.0,0.0,0.7,0.0,0.0,0.06,0.0,0.0,0.0,0.0,0.0,0.0,0.0,0.0,0.0,725.15,2.2799999713897705
0.0,0.0,0.0,0.18,0.0,0.0,0.0,0.0,0.0,0.7,0.0,0.0,0.12,0.0,0.0,0.0,0.0,0.0,0.0,0.0,0.0,0.0,718.15,2.2699999809265137
0.0,0.0,0.0,0.12,0.0,0.0,0.0,0.0,0.0,0.7,0.0,0.0,0.18,0.0,0.0,0.0,0.0,0.0,0.0,0.0,0.0,0.0,725.15,2.259999990463257
0.0,0.0,0.0,0.06,0.0,0.0,0.0,0.0,0.0,0.7,0.0,0.0,0.24,0.0,0.0,0.0,0.0,0.0,0.0,0.0,0.0,0.0,742.15,2.240000009536743
0.0,0.0,0.0,0.0,0.0,0.0,0.0,0.0,0.0,0.7,0.0,0.0,0.3,0.0,0.0,0.0,0.0,0.0,0.0,0.0,0.0,0.0,771.15,2.200000047683716
0.0,0.0,0.0,0.0,0.0,0.0,0.0,0.0,0.0,0.0,0.0,0.0,0.0,0.0,0.0,0.0,0.0,0.0,0.0,0.0,0.0,0.75,358.15,3.6700000762939458
0.0,0.0,0.0,0.0,0.0,0.0,0.0,0.0,0.0,0.0,0.0,0.0,0.0,0.0,0.0,0.0,0.0,0.0,0.0,0.0,0.0,0.9,378.15,4.190000057220459
0.0,0.0,0.0,0.0,0.0,0.0,0.0,0.0,0.0,0.0,0.0,0.0,0.0,0.0,0.0,0.0,0.0,0.0,0.0,0.0,0.0,0.71,363.15,3.690000057220459
0.0,0.0,0.0,0.0,0.0,0.0,0.0,0.0,0.0,0.0,0.0,0.0,0.0,0.0,0.0,0.0,0.0,0.0,0.0,0.0,0.0,0.8,366.15,4.050000190734863
0.0,0.0,0.0,0.0,0.0,0.0,0.0,0.0,0.0,0.0,0.0,0.0,0.0,0.0,0.0,0.0,0.0,0.0,0.0,0.0,0.0,0.7,353.15,3.7899999618530273
0.0,0.0,0.0,0.0,0.0,0.0,0.0,0.0,0.0,0.0,0.0,0.0,0.0,0.0,0.0,0.0,0.0,0.0,0.0,0.0,0.0,0.55,349.15,3.490000009536743
0.0,0.0,0.0,0.0,0.0,0.0,0.0,0.0,0.0,0.0,0.0,0.0,0.0,0.0,0.0,0.0,0.0,0.0,0.0,0.0,0.0,0.4,343.15,3.4100000858306885
0.0,0.0,0.0,0.0,0.0,0.0,0.0,0.0,0.0,0.0,0.0,0.0,0.0,0.0,0.0,0.0,0.0,0.0,0.0,0.0,0.0,0.64,371.15,4.010000228881836
0.0,0.0,0.0,0.0,0.0,0.0,0.0,0.0,0.0,0.0,0.0,0.0,0.0,0.0,0.0,0.0,0.0,0.0,0.0,0.0,0.0,0.6,384.15,4.159999847412109
0.5,0.0,0.0,0.0,0.25,0.0,0.0,0.0,0.0,0.0,0.0,0.0,0.0,0.0,0.0,0.0,0.0,0.0,0.0,0.0,0.0,0.0,1164.15,4.5340576171875
0.5,0.0,0.0,0.0,0.25,0.0,0.0,0.0,0.0,0.0,0.0,0.0,0.0,0.0,0.25,0.0,0.0,0.0,0.0,0.0,0.0,0.0,1143.15,4.280785083770752
0.5,0.0,0.0,0.0,0.25,0.0,0.0,0.0,0.0,0.0,0.0,0.0,0.0,0.0,0.0,0.0,0.0,0.0,0.0,0.0,0.0,0.0,1140.15,4.440457820892334
0.5,0.0,0.0,0.0,0.25,0.0,0.0,0.0,0.0,0.0,0.0,0.0,0.0,0.0,0.0,0.0,0.0,0.0,0.0,0.0,0.0,0.0,1151.15,4.6146321296691895
0.5,0.0,0.0,0.0,0.25,0.0,0.0,0.0,0.0,0.0,0.0,0.0,0.0,0.0,0.0,0.0,0.0,0.0,0.0,0.0,0.0,0.0,1181.15,5.33051872253418
0.5,0.0,0.0,0.0,0.3125,0.0,0.0,0.0,0.0,0.0,0.0,0.0,0.0,0.0,0.0,0.0,0.0,0.0,0.0,0.0,0.0,0.0,1173.15,3.4690423011779785
0.5,0.0,0.0,0.0,0.3125,0.0,0.0,0.0,0.0,0.0,0.0,0.0,0.0,0.0,0.1875,0.0,0.0,0.0,0.0,0.0,0.0,0.0,1149.15,3.9548044204711914
0.5,0.0,0.0,0.0,0.3125,0.0,0.0,0.0,0.0,0.0,0.0,0.0,0.0,0.0,0.0,0.0,0.0,0.0,0.0,0.0,0.0,0.0,1153.15,4.038609027862549
0.5,0.0,0.0,0.0,0.3125,0.0,0.0,0.0,0.0,0.0,0.0,0.0,0.0,0.0,0.0,0.0,0.0,0.0,0.0,0.0,0.0,0.0,1155.15,4.152341365814209
0.5,0.0,0.0,0.0,0.3125,0.0,0.0,0.0,0.0,0.0,0.0,0.0,0.0,0.0,0.0,0.0,0.0,0.0,0.0,0.0,0.0,0.0,1178.15,4.564542770385742
0.74,0.0,0.0,0.16,0.0,0.0,0.1,0.0,0.0,0.0,0.0,0.0,0.0,0.0,0.0,0.0,0.0,0.0,0.0,0.0,0.0,0.0,823.15,2.4820001125335693
0.7245,0.0,0.0,0.1632999999999999,0.0,0.0,0.102,0.0,0.0,0.0,0.0,0.0,0.0,0.0,0.0,0.0,0.0,0.0,0.0,0.0,0.0,0.0,861.15,2.500999927520752
0.721,0.0,0.0,0.1639999999999999,0.0,0.0,0.1025,0.0,0.0,0.0,0.0,0.0,0.0,0.0,0.0,0.0,0.0,0.0,0.0,0.0,0.0,0.0,858.15,2.496999979019165
0.709,0.0,0.0,0.1664999999999999,0.0,0.0,0.1040999999999999,0.0,0.0,0.0,0.0,0.0,0.0,0.0,0.0,0.0,0.0,0.0,0.0,0.0,0.0,0.0,884.15,2.515000104904175
0.6927692769276927,0.0,0.0,0.1699169916991699,0.0,0.0,0.1062106210621062,0.0,0.0,0.0,0.0,0.0,0.0,0.0,0.0,0.0,0.0,0.0,0.0,0.0,0.0,0.0,908.15,2.5309998989105225
0.0,0.0,0.0,0.0,0.4,0.0,0.0,0.0,0.0,0.5,0.0,0.0,0.0,0.0,0.0,0.0,0.0,0.0,0.0,0.0,0.0,0.0,1013.15,3.5
0.0,0.0,0.0,0.0,0.3,0.0,0.0,0.0,0.0,0.6,0.0,0.0,0.0,0.0,0.0,0.0,0.0,0.0,0.0,0.0,0.0,0.0,986.15,3.299999952316284
0.0,0.0,0.0,0.0,0.4,0.0,0.0,0.0,0.0,0.45,0.0,0.0,0.0,0.0,0.0,0.0,0.0,0.0,0.0,0.0,0.0,0.0,1022.15,3.9200000762939458
0.0,0.0,0.0,0.0,0.3,0.0,0.0,0.0,0.0,0.55,0.0,0.0,0.0,0.0,0.0,0.0,0.0,0.0,0.0,0.0,0.0,0.0,1004.15,3.8299999237060542
0.0,0.0,0.0,0.0,0.4,0.0,0.0,0.0,0.0,0.4,0.0,0.0,0.0,0.0,0.0,0.0,0.0,0.0,0.0,0.0,0.0,0.0,1031.15,4.389999866485596
0.0,0.0,0.0,0.0,0.3,0.0,0.0,0.0,0.0,0.5,0.0,0.0,0.0,0.0,0.0,0.0,0.0,0.0,0.0,0.0,0.0,0.0,1019.15,4.400000095367432
0.0,0.0,0.0,0.0,0.2,0.0,0.0,0.0,0.0,0.6,0.0,0.0,0.0,0.0,0.0,0.0,0.0,0.0,0.0,0.0,0.0,0.0,998.15,4.21999979019165
0.0,0.0,0.0,0.0,0.4,0.0,0.0,0.0,0.0,0.35,0.0,0.0,0.0,0.0,0.0,0.0,0.0,0.0,0.0,0.0,0.0,0.0,1042.15,4.789999961853027
0.0,0.0,0.0,0.0,0.3,0.0,0.0,0.0,0.0,0.45,0.0,0.0,0.0,0.0,0.0,0.0,0.0,0.0,0.0,0.0,0.0,0.0,1026.15,4.739999771118164
0.0,0.3982,0.0,0.4972000000000001,0.0046,0.0,0.0,0.0,0.0,0.0,0.0,0.0,0.0,0.0,0.0,0.0,0.0,0.0,0.0,0.0,0.0,0.0,610.15,2.759999990463257
0.0,0.3942,0.0,0.4481,0.0103,0.0,0.0,0.0,0.0,0.0,0.0,0.0,0.0,0.0,0.0,0.0,0.0,0.0,0.0,0.0472,0.0,0.0,629.15,3.1500000953674316
0.0,0.3899,0.0,0.4003,0.0111,0.0,0.0,0.0,0.0,0.0,0.0,0.0,0.0,0.0,0.0,0.0,0.0,0.0,0.0,0.0996,0.0,0.0,660.15,3.5
0.0,0.3928,0.0,0.3486999999999999,0.0121,0.0,0.0,0.0,0.0,0.0,0.0,0.0,0.0,0.0,0.0,0.0,0.0,0.0,0.0,0.1475,0.0,0.0,677.15,3.819999933242798
0.0,0.3964,0.0,0.3001,0.0122999999999999,0.0,0.0,0.0,0.0,0.0,0.0,0.0,0.0,0.0,0.0,0.0,0.0,0.0,0.0,0.1924999999999999,0.0,0.0,692.15,4.170000076293945
0.0,0.3902,0.0,0.2488,0.0163,0.0,0.0,0.0,0.0,0.0,0.0,0.0,0.0,0.0,0.0,0.0,0.0,0.0,0.0,0.2457,0.0,0.0,699.15,4.590000152587891
0.78,0.0,0.0,0.15,0.02,0.0,0.05,0.0,0.0,0.0,0.0,0.0,0.0,0.0,0.0,0.0,0.0,0.0,0.0,0.0,0.0,0.0,785.15,2.436000108718872
0.78,0.0,0.0,0.15,0.02,0.0,0.025,0.025,0.0,0.0,0.0,0.0,0.0,0.0,0.0,0.0,0.0,0.0,0.0,0.0,0.0,0.0,773.15,2.4179999828338623
0.78,0.0,0.0,0.15,0.02,0.0,0.0,0.05,0.0,0.0,0.0,0.0,0.0,0.0,0.0,0.0,0.0,0.0,0.0,0.0,0.0,0.0,763.15,2.3959999084472656
0.75,0.0,0.0,0.17,0.02,0.0,0.0,0.06,0.0,0.0,0.0,0.0,0.0,0.0,0.0,0.0,0.0,0.0,0.0,0.0,0.0,0.0,793.15,2.430000066757202
0.75,0.0,0.0,0.17,0.06,0.0,0.0,0.02,0.0,0.0,0.0,0.0,0.0,0.0,0.0,0.0,0.0,0.0,0.0,0.0,0.0,0.0,795.15,2.427999973297119
0.79,0.0,0.0,0.13,0.02,0.0,0.01,0.04,0.01,0.0,0.0,0.0,0.0,0.0,0.0,0.0,0.0,0.0,0.0,0.0,0.0,0.0,792.15,2.3980000019073486
0.775,0.0,0.0,0.13,0.02,0.0,0.025,0.04,0.01,0.0,0.0,0.0,0.0,0.0,0.0,0.0,0.0,0.0,0.0,0.0,0.0,0.0,807.15,2.413000106811523
0.76,0.0,0.0,0.13,0.02,0.0,0.04,0.04,0.01,0.0,0.0,0.0,0.0,0.0,0.0,0.0,0.0,0.0,0.0,0.0,0.0,0.0,811.15,2.436000108718872
0.71,0.0,0.0,0.175,0.0,0.0,0.115,0.0,0.0,0.0,0.0,0.0,0.0,0.0,0.0,0.0,0.0,0.0,0.0,0.0,0.0,0.0,831.15,2.5320000648498535
0.74,0.0,0.0,0.157,0.0,0.0,0.103,0.0,0.0,0.0,0.0,0.0,0.0,0.0,0.0,0.0,0.0,0.0,0.0,0.0,0.0,0.0,832.15,2.500999927520752
0.77,0.0,0.0,0.139,0.0,0.0,0.091,0.0,0.0,0.0,0.0,0.0,0.0,0.0,0.0,0.0,0.0,0.0,0.0,0.0,0.0,0.0,833.15,2.4690001010894775
0.8,0.0,0.0,0.121,0.0,0.0,0.079,0.0,0.0,0.0,0.0,0.0,0.0,0.0,0.0,0.0,0.0,0.0,0.0,0.0,0.0,0.0,834.15,2.431999921798706
0.8,0.0,0.0,0.14,0.0,0.0,0.0,0.06,0.0,0.0,0.0,0.0,0.0,0.0,0.0,0.0,0.0,0.0,0.0,0.0,0.0,0.0,771.15,2.3959999084472656
0.76,0.0,0.0,0.14,0.0,0.0,0.0,0.1,0.0,0.0,0.0,0.0,0.0,0.0,0.0,0.0,0.0,0.0,0.0,0.0,0.0,0.0,798.15,2.4210000038146973
0.72,0.0,0.0,0.14,0.0,0.0,0.0,0.14,0.0,0.0,0.0,0.0,0.0,0.0,0.0,0.0,0.0,0.0,0.0,0.0,0.0,0.0,824.15,2.4539999961853027
0.0,0.0651934806519348,0.0,0.0,0.0,0.0,0.0,0.0,0.0,0.6521347865213478,0.0,0.0,0.1956804319568043,0.0,0.0,0.086991300869913,0.0,0.0,0.0,0.0,0.0,0.0,729.15,2.2669999599456787
0.0,0.0833083308330833,0.0,0.0,0.0,0.0,0.0,0.0,0.0,0.5833583358335833,0.0,0.0,0.25002500250025,0.0,0.0,0.0833083308330833,0.0,0.0,0.0,0.0,0.0,0.0,751.15,2.325999975204468
0.0,0.1,0.0,0.0,0.0,0.0,0.0,0.0,0.0,0.52,0.0,0.0,0.3,0.0,0.0,0.08,0.0,0.0,0.0,0.0,0.0,0.0,748.15,2.36299991607666
0.0,0.1153999999999999,0.0,0.0,0.0,0.0,0.0,0.0,0.0,0.4614999999999999,0.0,0.0,0.3461999999999999,0.0,0.0,0.0769,0.0,0.0,0.0,0.0,0.0,0.0,739.15,2.4049999713897705
0.0,0.1296,0.0,0.0,0.0,0.0,0.0,0.0,0.0,0.4074,0.0,0.0,0.3889,0.0,0.0,0.0741,0.0,0.0,0.0,0.0,0.0,0.0,731.15,2.444999933242798
0.0,0.1429,0.0,0.0,0.0,0.0,0.0,0.0,0.0,0.3571,0.0,0.0,0.4286,0.0,0.0,0.0713999999999999,0.0,0.0,0.0,0.0,0.0,0.0,725.15,2.4830000400543213
0.0,0.1552,0.0,0.0,0.0,0.0,0.0,0.0,0.0,0.3103,0.0,0.0,0.4654999999999999,0.0,0.0,0.069,0.0,0.0,0.0,0.0,0.0,0.0,720.15,2.51200008392334
0.0,0.1153884611538846,0.0,0.0,0.0,0.0,0.0,0.0,0.0,0.4999500049995001,0.0,0.0,0.3461653834616538,0.0,0.0,0.0384961503849615,0.0,0.0,0.0,0.0,0.0,0.0,735.15,2.309000015258789
0.0,0.1153999999999999,0.0,0.0,0.0,0.0,0.0,0.0,0.0,0.4614999999999999,0.0,0.0,0.3461999999999999,0.0,0.0,0.0769,0.0,0.0,0.0,0.0,0.0,0.0,739.15,2.3580000400543213
0.0,0.1153884611538846,0.0,0.0,0.0,0.0,0.0,0.0,0.0,0.423057694230577,0.0,0.0,0.3461653834616538,0.0,0.0,0.1153884611538846,0.0,0.0,0.0,0.0,0.0,0.0,744.15,2.4119999408721924
0.0,0.1153999999999999,0.0,0.0,0.0,0.0,0.0,0.0,0.0,0.3846,0.0,0.0,0.3461999999999999,0.0,0.0,0.1538,0.0,0.0,0.0,0.0,0.0,0.0,747.15,2.4539999961853027
0.0,0.1153884611538846,0.0,0.0,0.0,0.0,0.0,0.0,0.0,0.3461653834616537,0.0,0.0,0.3461653834616537,0.0,0.0,0.1922807719228077,0.0,0.0,0.0,0.0,0.0,0.0,750.15,2.496999979019165
0.0,0.1153884611538846,0.0,0.0,0.0,0.0,0.0,0.0,0.0,0.3076692330766923,0.0,0.0,0.3461653834616537,0.0,0.0,0.2307769223077692,0.0,0.0,0.0,0.0,0.0,0.0,754.15,2.561000108718872
0.0,0.475,0.0,0.475,0.05,0.0,0.0,0.0,0.0,0.0,0.0,0.0,0.0,0.0,0.0,0.0,0.0,0.0,0.0,0.0,0.0,0.0,573.15,2.490000009536743
0.0,0.45,0.0,0.45,0.1,0.0,0.0,0.0,0.0,0.0,0.0,0.0,0.0,0.0,0.0,0.0,0.0,0.0,0.0,0.0,0.0,0.0,656.15,2.609999895095825
0.0,0.425,0.0,0.425,0.15,0.0,0.0,0.0,0.0,0.0,0.0,0.0,0.0,0.0,0.0,0.0,0.0,0.0,0.0,0.0,0.0,0.0,718.15,2.690000057220459
0.0,0.4,0.0,0.4,0.2,0.0,0.0,0.0,0.0,0.0,0.0,0.0,0.0,0.0,0.0,0.0,0.0,0.0,0.0,0.0,0.0,0.0,678.15,2.5199999809265137
0.5,0.0,0.0,0.0,0.0,0.0,0.5,0.0,0.0,0.0,0.0,0.0,0.0,0.0,0.0,0.0,0.0,0.0,0.0,0.0,0.0,0.0,1032.15,2.8989999294281006
0.4690530946905309,0.0,0.0,0.0,0.0,0.0,0.5154484551544846,0.0,0.0,0.0,0.0,0.0,0.0,0.0,0.0,0.0,0.0,0.0,0.0,0.0,0.0,0.0,1071.15,2.938999891281128
0.4010598940105989,0.0,0.0,0.0,0.0,0.0,0.5494450554944506,0.0,0.0,0.0,0.0,0.0,0.0,0.0,0.0,0.0,0.0,0.0,0.0,0.0,0.0,0.0,1131.15,2.9749999046325684
0.3327,0.0,0.0,0.0,0.0,0.0,0.5836,0.0,0.0,0.0,0.0,0.0,0.0,0.0,0.0,0.0,0.0,0.0,0.0,0.0,0.0,0.0,1195.15,3.007999897003174
0.2552,0.0,0.0,0.0,0.0,0.0,0.6224000000000001,0.0,0.0,0.0,0.0,0.0,0.0,0.0,0.0,0.0,0.0,0.0,0.0,0.0,0.0,0.0,1208.15,3.0209999084472656
0.0,0.0,0.0,0.0,0.0,0.0,0.0,0.0,0.0,0.0,0.0,0.0,0.0,0.0,0.0,0.0,0.0,0.4,0.0,0.0,0.0,0.0,497.15,5.125
0.0,0.0,0.0,0.0,0.0,0.0,0.0,0.0,0.0,0.0,0.0,0.0,0.0,0.0,0.0,0.0,0.0,0.4,0.0,0.0,0.0,0.0,501.15,5.169000148773193
0.0,0.0,0.0,0.0,0.0,0.0,0.0,0.0,0.0,0.0,0.0,0.0,0.0,0.0,0.0,0.0,0.0,0.4,0.0,0.0,0.0,0.0,501.15,5.211999893188477
0.0,0.0,0.0,0.0,0.0,0.0,0.0,0.0,0.0,0.0,0.0,0.0,0.0,0.0,0.0,0.0,0.0,0.4,0.0,0.0,0.0,0.0,500.15,5.3480000495910645
0.0,0.0,0.0,0.0,0.0,0.0,0.0,0.0,0.0,0.0,0.0,0.0,0.0,0.0,0.0,0.0,0.0,0.4,0.0,0.0,0.0,0.0,498.15,5.452000141143799
0.0,0.0,0.0,0.0,0.0,0.0,0.0,0.0,0.0,0.0,0.0,0.0,0.0,0.0,0.0,0.0,0.0,0.4,0.0,0.0,0.0,0.0,496.15,5.568999767303467
0.0,0.5,0.0,0.0,0.0,0.0,0.0,0.0,0.0,0.0,0.0,0.0,0.0,0.0,0.0,0.0,0.0,0.0,0.0,0.0,0.0,0.0,445.15,4.480000019073486
0.0,0.45,0.0,0.0,0.0,0.0,0.0,0.0,0.0,0.0,0.0,0.0,0.0,0.0,0.0,0.0,0.0,0.0,0.0,0.0,0.0,0.0,431.15,4.659999847412109
0.0,0.4,0.0,0.0,0.0,0.0,0.0,0.0,0.0,0.0,0.0,0.0,0.0,0.0,0.0,0.0,0.0,0.0,0.0,0.0,0.0,0.0,429.15,4.900000095367432
0.0,0.35,0.0,0.0,0.0,0.0,0.0,0.0,0.0,0.0,0.0,0.0,0.0,0.0,0.0,0.0,0.0,0.0,0.0,0.0,0.0,0.0,394.15,5.059999942779541
0.0,0.3,0.0,0.0,0.0,0.0,0.0,0.0,0.0,0.0,0.0,0.0,0.0,0.0,0.0,0.0,0.0,0.0,0.0,0.0,0.0,0.0,378.15,5.210000038146973
0.0,0.25,0.0,0.0,0.0,0.0,0.0,0.0,0.0,0.0,0.0,0.0,0.0,0.0,0.0,0.0,0.0,0.0,0.0,0.0,0.0,0.0,359.15,5.429999828338623
0.0,0.2,0.0,0.0,0.0,0.0,0.0,0.0,0.0,0.0,0.0,0.0,0.0,0.0,0.0,0.0,0.0,0.0,0.0,0.0,0.0,0.0,338.15,5.599999904632568
0.0,0.5,0.0,0.0,0.0,0.0,0.0,0.0,0.0,0.0,0.0,0.0,0.5,0.0,0.0,0.0,0.0,0.0,0.0,0.0,0.0,0.0,592.15,2.3499999046325684
0.0,0.5,0.0,0.5,0.0,0.0,0.0,0.0,0.0,0.0,0.0,0.0,0.0,0.0,0.0,0.0,0.0,0.0,0.0,0.0,0.0,0.0,553.15,2.5299999713897705
0.0,0.5,0.0,0.0,0.0,0.0,0.0,0.0,0.5,0.0,0.0,0.0,0.0,0.0,0.0,0.0,0.0,0.0,0.0,0.0,0.0,0.0,533.15,2.4200000762939453
0.0,0.5,0.0,0.0,0.0,0.0,0.0,0.0,0.0,0.0,0.0,0.0,0.0,0.0,0.0,0.0,0.0,0.0,0.0,0.0,0.0,0.0,493.15,3.059999942779541
0.0,0.5,0.0,0.0,0.0,0.0,0.0,0.0,0.0,0.0,0.0,0.0,0.0,0.0,0.0,0.0,0.0,0.0,0.0,0.0,0.0,0.0,513.15,3.5399999618530273
0.0,0.475,0.0,0.475,0.0,0.0,0.0,0.0,0.0,0.0,0.0,0.0,0.0,0.0,0.0,0.0,0.0,0.0,0.0,0.0,0.0,0.0,552.15,2.569999933242798
0.0,0.45,0.0,0.45,0.0,0.0,0.0,0.0,0.0,0.0,0.0,0.0,0.0,0.0,0.0,0.0,0.0,0.0,0.0,0.0,0.0,0.0,560.15,2.6500000953674316
0.0,0.425,0.0,0.425,0.0,0.0,0.0,0.0,0.0,0.0,0.0,0.0,0.0,0.0,0.0,0.0,0.0,0.0,0.0,0.0,0.0,0.0,569.15,2.740000009536743
0.0,0.4,0.0,0.4,0.0,0.0,0.0,0.0,0.0,0.0,0.0,0.0,0.0,0.0,0.0,0.0,0.0,0.0,0.0,0.0,0.0,0.0,583.15,2.8499999046325684
0.0,0.375,0.0,0.375,0.0,0.0,0.0,0.0,0.0,0.0,0.0,0.0,0.0,0.0,0.0,0.0,0.0,0.0,0.0,0.0,0.0,0.0,591.15,2.9200000762939453
0.0,0.35,0.0,0.35,0.0,0.0,0.0,0.0,0.0,0.0,0.0,0.0,0.0,0.0,0.0,0.0,0.0,0.0,0.0,0.0,0.0,0.0,607.15,3.069999933242798
0.0,0.3333333333333333,0.0,0.3333333333333333,0.0,0.0,0.0,0.0,0.0,0.0,0.0,0.0,0.0,0.0,0.0,0.0,0.0,0.0,0.0,0.0,0.0,0.0,645.15,3.109999895095825
0.4946505349465053,0.0,0.0,0.0,0.0,0.0,0.2505749425057494,0.2547745225477452,0.0,0.0,0.0,0.0,0.0,0.0,0.0,0.0,0.0,0.0,0.0,0.0,0.0,0.0,983.15,2.759000062942505
0.502,0.0,0.0,0.0,0.0626,0.0,0.2483,0.1871,0.0,0.0,0.0,0.0,0.0,0.0,0.0,0.0,0.0,0.0,0.0,0.0,0.0,0.0,1000.15,2.7200000286102295
0.4987,0.0,0.0,0.0,0.2528,0.0,0.2485,0.0,0.0,0.0,0.0,0.0,0.0,0.0,0.0,0.0,0.0,0.0,0.0,0.0,0.0,0.0,1103.15,2.694000005722046
0.0,0.6,0.0,0.4,0.0,0.0,0.0,0.0,0.0,0.0,0.0,0.0,0.0,0.0,0.0,0.0,0.0,0.0,0.0,0.0,0.0,0.0,485.15,2.450000047683716
0.0,0.6,0.0,0.39,0.0,0.0,0.0,0.0,0.0,0.0,0.0,0.0,0.0,0.0,0.0,0.0,0.0,0.0,0.0,0.0,0.0,0.0,509.15,2.559999942779541
0.0,0.6,0.0,0.38,0.0,0.0,0.0,0.0,0.0,0.0,0.0,0.0,0.0,0.0,0.0,0.0,0.0,0.0,0.0,0.0,0.0,0.0,534.15,2.5799999237060547
0.0,0.6,0.0,0.36,0.0,0.0,0.0,0.0,0.0,0.0,0.0,0.0,0.0,0.0,0.0,0.0,0.0,0.0,0.0,0.0,0.0,0.0,551.15,2.7100000381469727
0.0,0.6,0.0,0.34,0.0,0.0,0.0,0.0,0.0,0.0,0.0,0.0,0.0,0.0,0.0,0.0,0.0,0.0,0.0,0.0,0.0,0.0,583.15,2.809999942779541
0.0,0.4,0.0,0.5,0.0,0.0,0.0,0.0,0.0,0.1,0.0,0.0,0.0,0.0,0.0,0.0,0.0,0.0,0.0,0.0,0.0,0.0,605.15,2.5160000324249268
0.0,0.33,0.0,0.5,0.0,0.0,0.0,0.0,0.0,0.17,0.0,0.0,0.0,0.0,0.0,0.0,0.0,0.0,0.0,0.0,0.0,0.0,632.15,2.5390000343322754
0.0,0.25,0.0,0.5,0.0,0.0,0.0,0.0,0.0,0.25,0.0,0.0,0.0,0.0,0.0,0.0,0.0,0.0,0.0,0.0,0.0,0.0,685.15,2.549999952316284
0.0,0.2,0.0,0.5,0.0,0.0,0.0,0.0,0.0,0.3,0.0,0.0,0.0,0.0,0.0,0.0,0.0,0.0,0.0,0.0,0.0,0.0,695.15,2.5480000972747803
0.0,0.1,0.0,0.5,0.0,0.0,0.0,0.0,0.0,0.4,0.0,0.0,0.0,0.0,0.0,0.0,0.0,0.0,0.0,0.0,0.0,0.0,717.15,2.5239999294281006
0.0,0.5,0.0,0.5,0.0,0.0,0.0,0.0,0.0,0.0,0.0,0.0,0.0,0.0,0.0,0.0,0.0,0.0,0.0,0.0,0.0,0.0,557.15,2.505000114440918
0.0,0.0,0.0,0.0,0.0,0.0,0.0,0.0,0.0,0.0,0.0,0.0,0.0,0.0,0.0,0.0,0.0,0.0,0.0,0.0,0.0,1.0,318.15,4.25
0.0,0.498,0.0,0.0,0.0091,0.0,0.0,0.0,0.0,0.0,0.4929,0.0,0.0,0.0,0.0,0.0,0.0,0.0,0.0,0.0,0.0,0.0,733.15,3.619999885559082
0.0,0.493,0.0,0.0,0.009,0.0,0.0,0.0,0.0,0.0,0.447,0.051,0.0,0.0,0.0,0.0,0.0,0.0,0.0,0.0,0.0,0.0,716.15,3.569999933242798
0.0,0.489,0.0,0.0,0.009,0.0,0.0,0.0,0.0,0.0,0.392,0.11,0.0,0.0,0.0,0.0,0.0,0.0,0.0,0.0,0.0,0.0,698.15,3.509999990463257
0.0,0.4884999999999999,0.0,0.0,0.011,0.0,0.0,0.0,0.0,0.0,0.3028999999999999,0.1976,0.0,0.0,0.0,0.0,0.0,0.0,0.0,0.0,0.0,0.0,662.15,3.380000114440918
0.0,0.485,0.0,0.0,0.022,0.0,0.0,0.0,0.0,0.0,0.2,0.293,0.0,0.0,0.0,0.0,0.0,0.0,0.0,0.0,0.0,0.0,656.15,3.2200000286102295
0.0,0.4372,0.0,0.0,0.0233,0.0,0.0,0.0,0.0,0.0,0.1813,0.3582,0.0,0.0,0.0,0.0,0.0,0.0,0.0,0.0,0.0,0.0,695.15,3.0199999809265137
0.0,0.498,0.0,0.0,0.0091,0.0,0.0,0.0,0.0,0.0,0.0,0.4929,0.0,0.0,0.0,0.0,0.0,0.0,0.0,0.0,0.0,0.0,710.15,2.759999990463257
0.0,0.43,0.0,0.0,0.0,0.287,0.0,0.0,0.0,0.0,0.0,0.0,0.0,0.0,0.0,0.0,0.0,0.283,0.0,0.0,0.0,0.0,804.15,4.400000095367432
0.0,0.4086,0.0,0.05,0.0,0.2727,0.0,0.0,0.0,0.0,0.0,0.0,0.0,0.0,0.0,0.0,0.0,0.2687,0.0,0.0,0.0,0.0,791.15,4.400000095367432
0.0,0.387,0.0,0.1,0.0,0.258,0.0,0.0,0.0,0.0,0.0,0.0,0.0,0.0,0.0,0.0,0.0,0.255,0.0,0.0,0.0,0.0,794.15,4.400000095367432
0.0,0.344,0.0,0.2,0.0,0.226,0.0,0.0,0.0,0.0,0.0,0.0,0.0,0.0,0.0,0.0,0.0,0.23,0.0,0.0,0.0,0.0,777.15,4.199999809265137
0.0,0.0,0.0,0.0,0.0,0.0,0.0,0.0,0.0,0.05,0.0,0.0,0.0,0.0,0.0,0.0,0.0,0.3,0.0,0.0,0.65,0.0,622.15,6.010000228881836
0.0,0.0,0.0,0.0,0.0,0.0,0.0,0.0,0.0,0.05,0.0,0.0,0.0,0.0,0.0,0.0,0.0,0.2,0.0,0.0,0.65,0.0,625.15,6.050000190734863
0.0,0.0,0.0,0.25,0.0,0.0,0.0,0.0,0.0,0.49,0.0,0.0,0.0,0.0,0.0,0.0,0.0,0.0,0.0,0.0,0.0,0.0,718.15,2.63100004196167
0.0,0.0,0.0,0.0,0.0,0.0,0.0,0.0,0.0,0.0,0.0,0.0,0.0,0.0,0.0,0.0,0.05,0.0,0.0,0.0,0.95,0.0,599.15,5.519999980926514
0.0,0.0,0.0,0.0,0.0,0.0,0.0,0.0,0.0,0.0,0.0,0.0,0.0,0.0,0.0,0.0,0.08,0.0,0.0,0.0,0.92,0.0,624.15,5.449999809265137
0.0,0.0,0.0,0.0,0.0,0.0,0.0,0.0,0.0,0.0,0.0,0.0,0.0,0.0,0.0,0.0,0.1,0.0,0.0,0.0,0.9,0.0,630.15,5.400000095367432
0.0,0.0,0.0,0.0,0.0,0.0,0.0,0.0,0.0,0.0,0.0,0.0,0.0,0.0,0.0,0.0,0.15,0.0,0.0,0.0,0.85,0.0,665.15,5.340000152587891
0.0,0.0,0.0,0.0,0.0,0.0,0.0,0.0,0.0,0.0,0.0,0.0,0.0,0.0,0.0,0.0,0.2,0.0,0.0,0.0,0.8,0.0,700.15,5.199999809265137
0.0,0.0,0.0,0.0,0.0,0.0,0.0,0.0,0.0,0.0,0.0,0.0,0.1,0.0,0.0,0.0,0.05,0.0,0.0,0.0,0.85,0.0,581.15,5.289999961853027
0.0,0.0,0.0,0.0,0.0,0.0,0.0,0.0,0.0,0.0,0.0,0.0,0.15,0.0,0.0,0.0,0.05,0.0,0.0,0.0,0.8,0.0,569.15,5.25
0.0,0.0,0.0,0.0,0.0,0.0,0.0,0.0,0.0,0.0,0.0,0.0,0.1,0.0,0.0,0.0,0.1,0.0,0.0,0.0,0.8,0.0,603.15,5.239999771118164
0.0,0.0,0.0,0.0,0.0,0.0,0.0,0.0,0.1,0.0,0.0,0.0,0.0,0.0,0.0,0.0,0.1,0.0,0.0,0.0,0.8,0.0,626.15,5.159999847412109
0.0,0.0,0.0,0.0,0.0,0.0,0.0,0.0,0.15,0.0,0.0,0.0,0.0,0.0,0.0,0.0,0.05,0.0,0.0,0.0,0.8,0.0,571.15,4.849999904632568
0.0,0.0,0.0,0.0,0.0,0.0,0.0,0.0,0.0,0.0,0.0,0.25,0.0,0.0,0.0,0.0,0.0,0.0,0.0,0.0,0.75,0.0,599.15,5.510000228881836
0.0,0.0,0.0,0.0,0.0,0.0,0.0,0.0,0.0,0.0,0.0,0.3,0.0,0.0,0.0,0.0,0.0,0.0,0.0,0.0,0.7,0.0,602.15,5.5
0.7982,0.0,0.0,0.1299,0.0,0.0,0.0,0.0,0.0,0.0719,0.0,0.0,0.0,0.0,0.0,0.0,0.0,0.0,0.0,0.0,0.0,0.0,851.15,2.4100000858306885
0.8284,0.0,0.0,0.0902999999999999,0.0,0.0,0.0,0.0,0.0,0.0813,0.0,0.0,0.0,0.0,0.0,0.0,0.0,0.0,0.0,0.0,0.0,0.0,880.15,2.380000114440918
0.8284171582841717,0.0,0.0,0.034996500349965,0.0145985401459854,0.0,0.0,0.0,0.0045995400459954,0.1173882611738826,0.0,0.0,0.0,0.0,0.0,0.0,0.0,0.0,0.0,0.0,0.0,0.0,830.15,2.2300000190734863
0.0,1.0,0.0,0.0,0.0,0.0,0.0,0.0,0.0,0.0,0.0,0.0,0.0,0.0,0.0,0.0,0.0,0.0,0.0,0.0,0.0,0.0,648.15,2.3970000743865967
0.0,0.95,0.0,0.0,0.0,0.0,0.0,0.0,0.0,0.0,0.0,0.0,0.0,0.0,0.0,0.0,0.0,0.0,0.0,0.0,0.0,0.0,616.15,2.437000036239624
0.0,0.9,0.0,0.0,0.0,0.0,0.0,0.0,0.0,0.0,0.0,0.0,0.0,0.0,0.0,0.0,0.0,0.0,0.0,0.0,0.0,0.0,622.15,2.4560000896453857
0.0,0.85,0.0,0.0,0.0,0.0,0.0,0.0,0.0,0.0,0.0,0.0,0.0,0.0,0.0,0.0,0.0,0.0,0.0,0.0,0.0,0.0,629.15,2.5820000171661377
0.0,0.8,0.0,0.0,0.0,0.0,0.0,0.0,0.0,0.0,0.0,0.0,0.0,0.0,0.0,0.0,0.0,0.0,0.0,0.0,0.0,0.0,658.15,2.687000036239624
0.0,0.75,0.0,0.0,0.0,0.0,0.0,0.0,0.0,0.0,0.0,0.0,0.0,0.0,0.0,0.0,0.0,0.0,0.0,0.0,0.0,0.0,662.15,2.7339999675750732
0.0,0.7,0.0,0.0,0.0,0.0,0.0,0.0,0.0,0.0,0.0,0.0,0.0,0.0,0.0,0.0,0.0,0.0,0.0,0.0,0.0,0.0,679.15,2.740000009536743
0.0,0.65,0.0,0.0,0.0,0.0,0.0,0.0,0.0,0.0,0.0,0.0,0.0,0.0,0.0,0.0,0.0,0.0,0.0,0.0,0.0,0.0,689.15,2.806999921798706
0.0,0.6,0.0,0.0,0.0,0.0,0.0,0.0,0.0,0.0,0.0,0.0,0.0,0.0,0.0,0.0,0.0,0.0,0.0,0.0,0.0,0.0,712.15,2.884999990463257
0.0,0.55,0.0,0.0,0.0,0.0,0.0,0.0,0.0,0.0,0.0,0.0,0.0,0.0,0.0,0.0,0.0,0.0,0.0,0.0,0.0,0.0,718.15,2.990999937057495
0.0,0.5,0.0,0.0,0.0,0.0,0.0,0.0,0.0,0.0,0.0,0.0,0.0,0.0,0.0,0.0,0.0,0.0,0.0,0.0,0.0,0.0,732.15,3.1500000953674316
0.0,0.0,0.0,0.0,0.0,0.0,0.0,0.0,0.0,0.0,0.0,0.0461,0.0,0.0,0.0,0.0,0.0,0.0,0.0,0.0472,0.9067,0.0,580.15,5.869999885559082
0.0,0.0,0.0,0.0,0.0,0.0,0.0,0.0,0.0,0.0,0.0,0.0894,0.0,0.0,0.0,0.0,0.0,0.0,0.0,0.0956,0.815,0.0,590.15,6.130000114440918
0.0,0.0,0.0,0.0,0.0,0.0,0.0,0.0,0.0,0.0,0.0,0.1477,0.0,0.0,0.0,0.0,0.0,0.0,0.0,0.1397,0.7126,0.0,590.15,6.449999809265137
0.3969999999999999,0.0,0.0,0.0,0.0,0.0,0.0,0.4009999999999999,0.0,0.0,0.0,0.0,0.0,0.0,0.0,0.0,0.0,0.0,0.0,0.0,0.0,0.0,1130.15,3.0959999561309814
0.3969999999999999,0.0,0.0,0.0,0.0,0.0,0.0,0.4009999999999999,0.0,0.0,0.0,0.0,0.0,0.0,0.0,0.0,0.0,0.0,0.0,0.0,0.0,0.0,1139.15,3.5450000762939453
0.3664,0.0,0.0,0.0,0.0,0.0,0.0,0.4124,0.0,0.0,0.0,0.0,0.0,0.0,0.0,0.0,0.0,0.0,0.0,0.0,0.0,0.0,1145.15,3.565000057220459
0.529,0.0,0.0,0.0,0.0,0.0,0.0,0.353,0.0,0.0,0.0,0.0,0.0,0.0,0.118,0.0,0.0,0.0,0.0,0.0,0.0,0.0,1044.15,3.813999891281128
0.4675,0.0,0.0,0.0,0.0,0.0,0.0,0.3754,0.0,0.0,0.0,0.0,0.0,0.0,0.1251,0.0,0.0,0.0,0.0,0.0,0.0,0.0,1082.15,3.8910000324249263
0.3969999999999999,0.0,0.0,0.0,0.0,0.0,0.0,0.4009999999999999,0.0,0.0,0.0,0.0,0.0,0.0,0.1339999999999999,0.0,0.0,0.0,0.0,0.0,0.0,0.0,1112.15,3.9719998836517334
0.3824,0.0,0.0,0.0,0.0,0.0,0.0,0.4064,0.0,0.0,0.0,0.0,0.0,0.0,0.1351,0.0,0.0,0.0,0.0,0.0,0.0,0.0,1120.15,3.9719998836517334
0.3664,0.0,0.0,0.0,0.0,0.0,0.0,0.4124,0.0,0.0,0.0,0.0,0.0,0.0,0.1371,0.0,0.0,0.0,0.0,0.0,0.0,0.0,1120.15,4.013000011444092
0.3333333333333333,0.0,0.0,0.0,0.0,0.0,0.0,0.4244424442444244,0.0,0.0,0.0,0.0,0.0,0.0,0.1411141114111411,0.0,0.0,0.0,0.0,0.0,0.0,0.0,1138.15,4.046000003814697
0.3969999999999999,0.0,0.0,0.0,0.0,0.0,0.0,0.4009999999999999,0.0,0.0,0.0,0.0,0.0,0.0,0.0,0.0,0.0,0.0,0.0,0.0,0.0,0.0,1116.15,4.0980000495910645
0.3664,0.0,0.0,0.0,0.0,0.0,0.0,0.4124,0.0,0.0,0.0,0.0,0.0,0.0,0.0,0.0,0.0,0.0,0.0,0.0,0.0,0.0,1126.15,4.126999855041504
0.3969999999999999,0.0,0.0,0.0,0.0,0.0,0.0,0.4009999999999999,0.0,0.0,0.0,0.0,0.0,0.0,0.0,0.0,0.0,0.0,0.0,0.0,0.0,0.0,1103.15,4.189000129699707
0.3969999999999999,0.0,0.0,0.0,0.0,0.0,0.0,0.4009999999999999,0.0,0.0,0.0,0.0,0.0,0.0,0.0,0.0,0.0,0.0,0.0,0.0,0.0,0.0,1131.15,4.335000038146973
0.3664,0.0,0.0,0.0,0.0,0.0,0.0,0.4124,0.0,0.0,0.0,0.0,0.0,0.0,0.0,0.0,0.0,0.0,0.0,0.0,0.0,0.0,1146.15,4.389999866485596
0.3969999999999999,0.0,0.0,0.0,0.0,0.0,0.0,0.4009999999999999,0.0,0.0,0.0,0.0,0.0,0.0,0.0,0.0,0.0,0.0,0.0,0.0,0.0,0.0,1107.15,4.617000102996826
0.3664,0.0,0.0,0.0,0.0,0.0,0.0,0.4124,0.0,0.0,0.0,0.0,0.0,0.0,0.0,0.0,0.0,0.0,0.0,0.0,0.0,0.0,1116.15,4.640999794006348
0.3969999999999999,0.0,0.0,0.0,0.0,0.0,0.0,0.4009999999999999,0.0,0.0,0.0,0.0,0.0,0.0,0.0,0.0,0.0,0.0,0.0,0.0,0.0,0.0,1143.15,4.638999938964844
0.3664,0.0,0.0,0.0,0.0,0.0,0.0,0.4124,0.0,0.0,0.0,0.0,0.0,0.0,0.0,0.0,0.0,0.0,0.0,0.0,0.0,0.0,1155.15,4.693999767303467
0.0,0.5195000000000001,0.0,0.2532999999999999,0.0,0.0,0.0,0.0,0.0,0.0,0.0,0.0,0.2271999999999999,0.0,0.0,0.0,0.0,0.0,0.0,0.0,0.0,0.0,501.15,2.5
0.0,0.52,0.0,0.203,0.0,0.0,0.0,0.0,0.0,0.0,0.0,0.0,0.178,0.0,0.0,0.0,0.0,0.099,0.0,0.0,0.0,0.0,502.15,3.0
0.0,0.5015,0.0,0.1562,0.0,0.0,0.0,0.0,0.0,0.0,0.0,0.0,0.1361,0.0,0.0,0.0,0.0,0.2062,0.0,0.0,0.0,0.0,518.15,3.4000000953674316
0.0,0.512,0.0,0.122,0.0,0.0,0.0,0.0,0.0,0.0,0.0,0.0,0.105,0.0,0.0,0.0,0.0,0.261,0.0,0.0,0.0,0.0,529.15,3.700000047683716
0.0,0.491,0.0,0.106,0.0,0.0,0.0,0.0,0.0,0.0,0.0,0.0,0.093,0.0,0.0,0.0,0.0,0.31,0.0,0.0,0.0,0.0,535.15,3.900000095367432
0.0,0.4995,0.0,0.0530999999999999,0.0,0.0,0.0,0.0,0.0,0.0,0.0,0.0,0.045,0.0,0.0,0.0,0.0,0.4024,0.0,0.0,0.0,0.0,549.15,4.300000190734863
0.0,0.498,0.0,0.0,0.0,0.0,0.0,0.0,0.0,0.0,0.0,0.0,0.0,0.0,0.0,0.0,0.0,0.502,0.0,0.0,0.0,0.0,588.15,4.900000095367432
0.45,0.0,0.0,0.2,0.225,0.0,0.0,0.0,0.0,0.125,0.0,0.0,0.0,0.0,0.0,0.0,0.0,0.0,0.0,0.0,0.0,0.0,842.15,2.4079999923706055
0.375,0.0,0.0,0.25,0.25,0.0,0.0,0.0,0.0,0.125,0.0,0.0,0.0,0.0,0.0,0.0,0.0,0.0,0.0,0.0,0.0,0.0,842.15,2.443000078201294
0.35,0.0,0.0,0.25,0.25,0.0,0.0,0.0,0.0,0.15,0.0,0.0,0.0,0.0,0.0,0.0,0.0,0.0,0.0,0.0,0.0,0.0,808.15,2.4179999828338623
0.325,0.0,0.0,0.25,0.25,0.0,0.0,0.0,0.0,0.175,0.0,0.0,0.0,0.0,0.0,0.0,0.0,0.0,0.0,0.0,0.0,0.0,799.15,2.4059998989105225
0.3,0.0,0.0,0.25,0.25,0.0,0.0,0.0,0.0,0.2,0.0,0.0,0.0,0.0,0.0,0.0,0.0,0.0,0.0,0.0,0.0,0.0,783.15,2.3919999599456787
0.35,0.0,0.0,0.25,0.275,0.0,0.0,0.0,0.0,0.125,0.0,0.0,0.0,0.0,0.0,0.0,0.0,0.0,0.0,0.0,0.0,0.0,867.15,2.450000047683716
0.3,0.0,0.0,0.3,0.3,0.0,0.0,0.0,0.0,0.1,0.0,0.0,0.0,0.0,0.0,0.0,0.0,0.0,0.0,0.0,0.0,0.0,873.15,2.4800000190734863
0.275,0.0,0.0,0.3,0.3,0.0,0.0,0.0,0.0,0.125,0.0,0.0,0.0,0.0,0.0,0.0,0.0,0.0,0.0,0.0,0.0,0.0,840.15,2.4630000591278076
0.25,0.0,0.0,0.3,0.3,0.0,0.0,0.0,0.0,0.15,0.0,0.0,0.0,0.0,0.0,0.0,0.0,0.0,0.0,0.0,0.0,0.0,834.15,2.450000047683716
0.2,0.0,0.0,0.3,0.3,0.0,0.0,0.0,0.0,0.2,0.0,0.0,0.0,0.0,0.0,0.0,0.0,0.0,0.0,0.0,0.0,0.0,793.15,2.4110000133514404
0.225,0.0,0.0,0.3,0.325,0.0,0.0,0.0,0.0,0.15,0.0,0.0,0.0,0.0,0.0,0.0,0.0,0.0,0.0,0.0,0.0,0.0,847.15,2.4630000591278076
0.44,0.0,0.0,0.0,0.06,0.0,0.5,0.0,0.0,0.0,0.0,0.0,0.0,0.0,0.0,0.0,0.0,0.0,0.0,0.0,0.0,0.0,1046.15,2.869999885559082
0.44,0.0,0.0,0.0,0.06,0.0,0.45,0.0,0.0,0.0,0.0,0.0,0.0,0.0,0.0,0.0,0.0,0.0,0.0,0.0,0.0,0.0,1000.15,2.759999990463257
0.44,0.0,0.0,0.0,0.06,0.0,0.4,0.0,0.0,0.0,0.0,0.0,0.0,0.0,0.0,0.0,0.0,0.0,0.0,0.0,0.0,0.0,960.15,2.6600000858306885
0.44,0.0,0.0,0.0,0.06,0.0,0.36,0.0,0.0,0.0,0.0,0.0,0.0,0.0,0.0,0.0,0.0,0.0,0.0,0.0,0.0,0.0,911.15,2.6500000953674316
0.46,0.0,0.0,0.0,0.08,0.0,0.41,0.0,0.0,0.0,0.0,0.0,0.0,0.0,0.0,0.0,0.0,0.0,0.0,0.0,0.0,0.0,1013.15,2.819999933242798
0.46,0.0,0.0,0.0,0.08,0.0,0.36,0.0,0.0,0.0,0.0,0.0,0.0,0.0,0.0,0.0,0.0,0.0,0.0,0.0,0.0,0.0,988.15,2.7300000190734863
0.46,0.0,0.0,0.0,0.08,0.0,0.34,0.0,0.0,0.0,0.0,0.0,0.0,0.0,0.0,0.0,0.0,0.0,0.0,0.0,0.0,0.0,937.15,2.6700000762939453
0.45,0.0,0.0,0.0,0.12,0.0,0.43,0.0,0.0,0.0,0.0,0.0,0.0,0.0,0.0,0.0,0.0,0.0,0.0,0.0,0.0,0.0,1059.15,2.8399999141693115
0.45,0.0,0.0,0.0,0.12,0.0,0.4,0.0,0.0,0.0,0.0,0.0,0.0,0.0,0.0,0.0,0.0,0.0,0.0,0.0,0.0,0.0,1036.15,2.7699999809265137
0.45,0.0,0.0,0.0,0.12,0.0,0.38,0.0,0.0,0.0,0.0,0.0,0.0,0.0,0.0,0.0,0.0,0.0,0.0,0.0,0.0,0.0,1025.15,2.7300000190734863
0.45,0.0,0.0,0.0,0.12,0.0,0.36,0.0,0.0,0.0,0.0,0.0,0.0,0.0,0.0,0.0,0.0,0.0,0.0,0.0,0.0,0.0,1013.15,2.7100000381469727
0.45,0.0,0.0,0.0,0.12,0.0,0.34,0.0,0.0,0.0,0.0,0.0,0.0,0.0,0.0,0.0,0.0,0.0,0.0,0.0,0.0,0.0,1008.15,2.680000066757202
0.56,0.0,0.0,0.0,0.08,0.0,0.36,0.0,0.0,0.0,0.0,0.0,0.0,0.0,0.0,0.0,0.0,0.0,0.0,0.0,0.0,0.0,1039.15,2.7799999713897705
0.56,0.0,0.0,0.0,0.08,0.0,0.32,0.0,0.0,0.0,0.0,0.0,0.0,0.0,0.0,0.0,0.0,0.0,0.0,0.0,0.0,0.0,1024.15,2.740000009536743
0.56,0.0,0.0,0.0,0.08,0.0,0.29,0.0,0.0,0.0,0.0,0.0,0.0,0.0,0.0,0.0,0.0,0.0,0.0,0.0,0.0,0.0,999.15,2.6600000858306885
0.5,0.0,0.0,0.0,0.12,0.0,0.32,0.0,0.0,0.0,0.0,0.0,0.0,0.0,0.0,0.0,0.0,0.0,0.0,0.0,0.0,0.0,1028.15,2.700000047683716
0.56,0.0,0.0,0.0,0.12,0.0,0.27,0.0,0.0,0.0,0.0,0.0,0.0,0.0,0.0,0.0,0.0,0.0,0.0,0.0,0.0,0.0,1040.15,2.700000047683716
0.4,0.0,0.0,0.0,0.2,0.0,0.4,0.0,0.0,0.0,0.0,0.0,0.0,0.0,0.0,0.0,0.0,0.0,0.0,0.0,0.0,0.0,1082.15,2.819999933242798
0.4,0.0,0.0,0.0,0.2,0.0,0.37,0.0,0.0,0.0,0.0,0.0,0.0,0.0,0.0,0.0,0.0,0.0,0.0,0.0,0.0,0.0,1072.15,2.799999952316284
0.4,0.0,0.0,0.0,0.2,0.0,0.34,0.0,0.0,0.0,0.0,0.0,0.0,0.0,0.0,0.0,0.0,0.0,0.0,0.0,0.0,0.0,1072.15,2.7300000190734863
0.38,0.0,0.0,0.0,0.26,0.0,0.36,0.0,0.0,0.0,0.0,0.0,0.0,0.0,0.0,0.0,0.0,0.0,0.0,0.0,0.0,0.0,1096.15,2.759999990463257
0.38,0.0,0.0,0.0,0.26,0.0,0.34,0.0,0.0,0.0,0.0,0.0,0.0,0.0,0.0,0.0,0.0,0.0,0.0,0.0,0.0,0.0,1097.15,2.7100000381469727
0.38,0.0,0.0,0.0,0.26,0.0,0.32,0.0,0.0,0.0,0.0,0.0,0.0,0.0,0.0,0.0,0.0,0.0,0.0,0.0,0.0,0.0,1098.15,2.700000047683716
0.0,0.2772,0.0,0.0,0.0,0.0,0.0,0.0,0.0,0.0,0.0,0.0,0.0,0.0,0.0,0.7228,0.0,0.0,0.0,0.0,0.0,0.0,895.15,3.259999990463257
0.0,0.1959,0.0,0.0,0.0,0.0,0.0,0.0,0.0,0.0,0.0,0.0,0.0,0.0,0.0,0.8040999999999999,0.0,0.0,0.0,0.0,0.0,0.0,904.15,3.390000104904175
0.0,0.1313,0.0,0.0,0.0,0.0,0.0,0.0,0.0,0.0,0.0,0.0,0.0,0.0,0.0,0.8687,0.0,0.0,0.0,0.0,0.0,0.0,923.15,3.200000047683716
0.0,0.0971,0.0,0.0,0.0,0.0,0.0,0.0,0.0,0.0,0.0,0.0,0.0,0.0,0.0,0.9029,0.0,0.0,0.0,0.0,0.0,0.0,943.15,3.130000114440918
0.0,0.0,0.0,0.0,0.0,0.0,0.0,0.1,0.0,0.6,0.0,0.0,0.3,0.0,0.0,0.0,0.0,0.0,0.0,0.0,0.0,0.0,753.15,2.8499999046325684
0.0,0.0,0.0,0.0,0.0,0.0,0.0,0.1,0.0,0.598,0.0,0.0,0.3,0.0,0.0,0.002,0.0,0.0,0.0,0.0,0.0,0.0,773.15,2.871999979019165
0.0,0.0,0.0,0.0,0.0,0.0,0.0,0.1,0.0,0.596,0.0,0.0,0.3,0.0,0.0,0.004,0.0,0.0,0.0,0.0,0.0,0.0,803.15,2.8929998874664307
0.0,0.0,0.0,0.0,0.0,0.0,0.0,0.1,0.0,0.594,0.0,0.0,0.3,0.0,0.0,0.006,0.0,0.0,0.0,0.0,0.0,0.0,751.15,2.924999952316284
0.0,0.0,0.0,0.0,0.0,0.0,0.0,0.1,0.0,0.5920000000000001,0.0,0.0,0.3,0.0,0.0,0.008,0.0,0.0,0.0,0.0,0.0,0.0,741.15,2.940999984741211
0.0,0.0,0.0,0.0,0.0,0.0,0.0,0.1,0.0,0.59,0.0,0.0,0.3,0.0,0.0,0.01,0.0,0.0,0.0,0.0,0.0,0.0,735.15,2.9560000896453857
0.0,0.0,0.0,0.0,0.0,0.0,0.0,0.0,0.0,0.6,0.0,0.0,0.2,0.0,0.0,0.0,0.0,0.0,0.0,0.0,0.0,0.0,763.15,2.552999973297119
0.0,0.0,0.0,0.2,0.0,0.0,0.0,0.0,0.0,0.6,0.0,0.0,0.0,0.0,0.0,0.0,0.0,0.0,0.0,0.0,0.0,0.0,781.15,2.5250000953674316
0.0,0.0,0.0,0.0,0.0,0.0,0.0,0.0,0.2,0.6,0.0,0.0,0.0,0.0,0.0,0.0,0.0,0.0,0.0,0.0,0.0,0.0,773.15,2.461999893188477
0.0,0.0,0.0,0.0,0.0,0.0,0.0,0.0,0.0,0.6,0.0,0.0,0.198,0.0,0.0,0.0,0.0,0.0,0.0,0.0,0.0,0.0,783.15,2.5299999713897705
0.0,0.0,0.0,0.198,0.0,0.0,0.0,0.0,0.0,0.6,0.0,0.0,0.0,0.0,0.0,0.0,0.0,0.0,0.0,0.0,0.0,0.0,793.15,2.510999917984009
0.0,0.0,0.0,0.0,0.0,0.0,0.0,0.0,0.198,0.6,0.0,0.0,0.0,0.0,0.0,0.0,0.0,0.0,0.0,0.0,0.0,0.0,790.15,2.4800000190734863
0.0,0.5,0.0,0.0,0.0,0.0,0.0,0.0,0.0,0.0,0.0,0.0,0.0,0.0,0.0,0.0,0.0,0.0,0.0,0.0,0.0,0.0,466.15,1.909999966621399
0.0,0.4,0.0,0.0,0.0,0.0,0.0,0.0,0.0,0.0,0.0,0.0,0.0,0.0,0.0,0.0,0.0,0.0,0.0,0.0,0.0,0.0,451.15,2.0320000648498535
0.0,0.43005699430057,0.0,0.0,0.0,0.1371862813718628,0.0,0.0,0.0,0.0,0.0,0.0,0.0,0.0,0.0,0.0,0.0,0.4327567243275673,0.0,0.0,0.0,0.0,771.15,4.099999904632568
0.0539053905390539,0.3760376037603761,0.0,0.033003300330033,0.0033003300330033,0.1463146314631463,0.003000300030003,0.0,0.0,0.0,0.0,0.0,0.0,0.0,0.0,0.0,0.0,0.3767376737673767,0.0,0.0077007700770077,0.0,0.0,789.15,4.5
0.0617999999999999,0.3677,0.0,0.0382,0.005,0.147,0.003,0.0,0.0,0.0,0.0,0.0,0.0,0.0,0.0,0.0,0.0,0.3686,0.0,0.0087,0.0,0.0,792.15,4.800000190734863
0.0695930406959304,0.3603639636036396,0.0,0.0404959504049595,0.0048995100489951,0.1486851314868513,0.005999400059994,0.0,0.0,0.0,0.0,0.0,0.0,0.0,0.0,0.0,0.0,0.3602639736026398,0.0,0.0096990300969903,0.0,0.0,781.15,4.699999809265137
0.0773077307730773,0.3531353135313531,0.0,0.0455045504550455,0.0049004900490049,0.1497149714971497,0.0059005900590059,0.0,0.0,0.0,0.0,0.0,0.0,0.0,0.0,0.0,0.0,0.3525352535253525,0.0,0.011001100110011,0.0,0.0,759.15,4.599999904632568
0.0900909909009099,0.3398660133986601,0.0,0.052994700529947,0.0063993600639936,0.1520847915208479,0.0058994100589941,0.0,0.0,0.0,0.0,0.0,0.0,0.0,0.0,0.0,0.0,0.3396660333966603,0.0,0.012998700129987,0.0,0.0,780.15,4.599999904632568
0.1044104410441044,0.3252325232523252,0.0,0.0623062306230623,0.0079007900790079,0.1531153115311531,0.0086008600860086,0.0,0.0,0.0,0.0,0.0,0.0,0.0,0.0,0.0,0.0,0.3236323632363236,0.0,0.0148014801480148,0.0,0.0,777.15,4.400000095367432
0.1166883311668833,0.3130686931306869,0.0,0.0693930606939306,0.0077992200779922,0.1565843415658434,0.0084991500849915,0.0,0.0,0.0,0.0,0.0,0.0,0.0,0.0,0.0,0.0,0.3111688831116888,0.0,0.0167983201679832,0.0,0.0,776.15,4.300000190734863
0.1304,0.2993,0.0,0.0784,0.0092,0.158,0.0084,0.0,0.0,0.0,0.0,0.0,0.0,0.0,0.0,0.0,0.0,0.2978,0.0,0.0185,0.0,0.0,747.15,4.199999809265137
0.6564,0.0,0.0,0.0,0.1249,0.0,0.0,0.0,0.0,0.0,0.0,0.0,0.0,0.0,0.0,0.0,0.0,0.0,0.0,0.0,0.0,0.0,1210.15,3.619999885559082
0.5215521552155216,0.0,0.0,0.0,0.1448144814481448,0.0,0.0,0.0,0.0,0.0,0.0,0.0,0.0,0.0,0.0,0.0,0.0,0.0,0.0,0.0,0.0,0.0,1258.15,3.7799999713897705
0.0,0.0,0.0,0.0,0.0,0.0,0.0,0.0,0.0,0.0,0.0,0.0,0.0,0.0,0.0,0.0,0.0,0.4,0.0,0.0,0.0,0.0,497.15,5.125
0.0,0.0,0.0,0.0,0.0,0.0,0.0,0.0,0.0,0.0,0.0,0.0,0.0,0.0,0.0,0.0,0.0,0.4,0.0,0.0,0.0,0.0,501.15,5.209000110626221
0.0,0.0,0.0,0.0,0.0,0.0,0.0,0.0,0.0,0.0,0.0,0.0,0.0,0.0,0.0,0.0,0.0,0.4,0.0,0.0,0.0,0.0,504.15,5.3480000495910645
0.0,0.0,0.0,0.0,0.0,0.0,0.0,0.0,0.0,0.0,0.0,0.0,0.0,0.0,0.0,0.0,0.0,0.4,0.0,0.0,0.0,0.0,502.15,5.456999778747559
0.0,0.0,0.0,0.0,0.0,0.0,0.0,0.0,0.0,0.0,0.0,0.0,0.0,0.0,0.0,0.0,0.0,0.4,0.0,0.0,0.0,0.0,501.15,5.664000034332275
0.0,0.0,0.0,0.0,0.0,0.0,0.0,0.0,0.0,0.0,0.0,0.0,0.0,0.0,0.0,0.0,0.0,0.4,0.0,0.0,0.0,0.0,500.15,5.816999912261963
0.0,0.35,0.0,0.0,0.0,0.0,0.0,0.0,0.0,0.35,0.0,0.0,0.3,0.0,0.0,0.0,0.0,0.0,0.0,0.0,0.0,0.0,730.15,2.4649999141693115
0.0,0.325,0.0,0.0,0.0,0.0,0.0,0.0,0.0,0.325,0.0,0.0,0.35,0.0,0.0,0.0,0.0,0.0,0.0,0.0,0.0,0.0,717.15,2.4570000171661377
0.0,0.3,0.0,0.0,0.0,0.0,0.0,0.0,0.0,0.3,0.0,0.0,0.4,0.0,0.0,0.0,0.0,0.0,0.0,0.0,0.0,0.0,702.15,2.4489998817443848
0.0,0.275,0.0,0.0,0.0,0.0,0.0,0.0,0.0,0.275,0.0,0.0,0.45,0.0,0.0,0.0,0.0,0.0,0.0,0.0,0.0,0.0,692.15,2.431999921798706
0.0,0.25,0.0,0.0,0.0,0.0,0.0,0.0,0.0,0.25,0.0,0.0,0.5,0.0,0.0,0.0,0.0,0.0,0.0,0.0,0.0,0.0,695.15,2.4189999103546143
0.0,0.35,0.0,0.0,0.0,0.0,0.0,0.0,0.0,0.35,0.0,0.0,0.0,0.0,0.0,0.0,0.0,0.0,0.0,0.0,0.0,0.0,727.15,3.7100000381469727
0.0,0.325,0.0,0.0,0.0,0.0,0.0,0.0,0.0,0.325,0.0,0.0,0.0,0.0,0.0,0.0,0.0,0.0,0.0,0.0,0.0,0.0,697.15,3.8450000286102295
0.0,0.3,0.0,0.0,0.0,0.0,0.0,0.0,0.0,0.3,0.0,0.0,0.0,0.0,0.0,0.0,0.0,0.0,0.0,0.0,0.0,0.0,668.15,4.165999889373779
0.0,0.275,0.0,0.0,0.0,0.0,0.0,0.0,0.0,0.275,0.0,0.0,0.0,0.0,0.0,0.0,0.0,0.0,0.0,0.0,0.0,0.0,620.15,4.681000232696533
0.0,0.25,0.0,0.0,0.0,0.0,0.0,0.0,0.0,0.25,0.0,0.0,0.0,0.0,0.0,0.0,0.0,0.0,0.0,0.0,0.0,0.0,590.15,4.961999893188477
0.616,0.0,0.0,0.0,0.006,0.0,0.3779999999999999,0.0,0.0,0.0,0.0,0.0,0.0,0.0,0.0,0.0,0.0,0.0,0.0,0.0,0.0,0.0,1052.15,2.75600004196167
0.496,0.0,0.0,0.0,0.005,0.0,0.499,0.0,0.0,0.0,0.0,0.0,0.0,0.0,0.0,0.0,0.0,0.0,0.0,0.0,0.0,0.0,1023.15,2.8949999809265137
0.4965,0.0,0.0,0.0,0.2462,0.0,0.2573,0.0,0.0,0.0,0.0,0.0,0.0,0.0,0.0,0.0,0.0,0.0,0.0,0.0,0.0,0.0,1180.15,2.690000057220459
0.4355564443555644,0.0,0.0,0.0,0.1238876112388761,0.0,0.4405559444055594,0.0,0.0,0.0,0.0,0.0,0.0,0.0,0.0,0.0,0.0,0.0,0.0,0.0,0.0,0.0,1225.15,2.7320001125335693
0.3779999999999999,0.0,0.0,0.0,0.265,0.0,0.357,0.0,0.0,0.0,0.0,0.0,0.0,0.0,0.0,0.0,0.0,0.0,0.0,0.0,0.0,0.0,1019.15,2.759999990463257
0.363,0.0,0.0,0.0,0.155,0.0,0.482,0.0,0.0,0.0,0.0,0.0,0.0,0.0,0.0,0.0,0.0,0.0,0.0,0.0,0.0,0.0,973.15,2.8399999141693115
0.001,0.0,0.0,0.0,0.485,0.0,0.514,0.0,0.0,0.0,0.0,0.0,0.0,0.0,0.0,0.0,0.0,0.0,0.0,0.0,0.0,0.0,1038.15,2.9179999828338623
0.506,0.0,0.0,0.0,0.005,0.0,0.261,0.228,0.0,0.0,0.0,0.0,0.0,0.0,0.0,0.0,0.0,0.0,0.0,0.0,0.0,0.0,954.15,2.763999938964844
0.4379999999999999,0.0,0.0,0.0,0.125,0.0,0.225,0.212,0.0,0.0,0.0,0.0,0.0,0.0,0.0,0.0,0.0,0.0,0.0,0.0,0.0,0.0,985.15,2.740000009536743
0.0,0.3440412849541945,0.0,0.3864463735648278,0.1286154338520622,0.0743089170700484,0.0147017642117054,0.0026003120374444,0.0351042125055006,0.0,0.0,0.0,0.0,0.0,0.0,0.0,0.0,0.0,0.0,0.0,0.0,0.0,703.15,2.759999990463257
0.0586058605860586,0.3536353635363536,0.0,0.3239323932393239,0.132013201320132,0.0706070607060705,0.0129012901290129,0.0,0.0483048304830483,0.0,0.0,0.0,0.0,0.0,0.0,0.0,0.0,0.0,0.0,0.0,0.0,0.0,693.15,2.759999990463257
0.0,0.5,0.0,0.0,0.0,0.0,0.0,0.0,0.1667,0.0,0.0,0.3333,0.0,0.0,0.0,0.0,0.0,0.0,0.0,0.0,0.0,0.0,625.15,2.680000066757202
0.0,0.5,0.0,0.0,0.0,0.0,0.0,0.0,0.0,0.0,0.0,0.3333,0.0,0.0,0.0,0.0,0.0,0.0,0.0,0.0,0.0,0.0,569.15,3.910000085830689
0.4950495049504951,0.0,0.0,0.0,0.0,0.0,0.0,0.0,0.0,0.0,0.0,0.0,0.0,0.0,0.0,0.0,0.0,0.4950495049504951,0.0,0.0,0.0,0.0,695.15,5.916999816894531
0.4950495049504951,0.0,0.0,0.0,0.0,0.0,0.0,0.0,0.0,0.0,0.0,0.0,0.0,0.0,0.0,0.0,0.0,0.396039603960396,0.0,0.0,0.0,0.0,629.15,5.807000160217285
0.4950495049504951,0.0,0.0,0.0,0.0,0.0,0.0,0.0,0.0,0.0,0.0,0.0,0.0,0.0,0.0,0.0,0.0,0.297029702970297,0.0,0.0,0.0,0.0,606.15,5.796999931335449
0.4950495049504951,0.0,0.0,0.0,0.0,0.0,0.0,0.0,0.0,0.0,0.0,0.0,0.0,0.0,0.0,0.0,0.0,0.198019801980198,0.0,0.0,0.0,0.0,598.15,5.7170000076293945
0.4950495049504951,0.0,0.0,0.0,0.0,0.0,0.0,0.0,0.0,0.0,0.0,0.0,0.0,0.0,0.0,0.0,0.0,0.099009900990099,0.0,0.0,0.0,0.0,596.15,5.673999786376953
0.4950495049504951,0.0,0.0,0.0,0.0,0.0,0.0,0.0,0.0,0.0,0.0,0.0,0.0,0.0,0.0,0.0,0.0,0.0,0.0,0.0,0.0,0.0,595.15,5.610000133514404
0.0,0.0,0.0,0.0,0.0,0.0,0.0,0.0,0.0,0.0,0.0,0.006,0.0,0.0,0.0,0.0,0.0,0.0,0.8979,0.0,0.0,0.0,558.15,5.140999794006348
0.0,0.0,0.0,0.0,0.0,0.0,0.0,0.0,0.0,0.0,0.0,0.0289999999999999,0.0,0.0,0.0,0.0,0.0,0.0,0.8009999999999999,0.0,0.0,0.0,570.15,5.052000045776367
0.0,0.0,0.0,0.0,0.0,0.0,0.0,0.0,0.0,0.0,0.0,0.048,0.0,0.0,0.0,0.0,0.0,0.0,0.708,0.0,0.0,0.0,585.15,5.020999908447266
0.0,0.0,0.0,0.0,0.0,0.0,0.0,0.0,0.0,0.0,0.0,0.1039,0.0,0.0,0.0,0.0,0.0,0.0,0.6194,0.0,0.0,0.0,596.15,4.986999988555908
0.0,0.0,0.0,0.0,0.0,0.0,0.0,0.0,0.0,0.0,0.0,0.2159999999999999,0.0,0.0,0.0,0.0,0.0,0.0,0.5269999999999999,0.0,0.0,0.0,596.15,4.936999797821045
0.0,0.0,0.0,0.0,0.0,0.0,0.0,0.0,0.0,0.0,0.0,0.307,0.0,0.0,0.0,0.0,0.0,0.0,0.462,0.0,0.0,0.0,610.15,4.9029998779296875
0.0,0.0,0.0,0.0,0.0,0.0,0.0,0.0,0.0,0.0,0.0,0.4204,0.0,0.0,0.0,0.0,0.0,0.0,0.3994,0.0,0.0,0.0,603.15,4.822000026702881
0.0,0.0,0.0,0.0,0.0,0.0,0.0,0.0,0.0,0.6667000000000001,0.0,0.0,0.0,0.0,0.0,0.0,0.0,0.0,0.0,0.0,0.0,0.0,662.15,4.03000020980835
0.0,0.0,0.0,0.0,0.0,0.0,0.0,0.0,0.0,0.5832999999999999,0.0,0.0,0.0,0.0,0.0,0.0,0.0,0.0,0.0,0.0,0.0,0.0,634.15,4.489999771118164
0.0,0.0,0.0,0.0,0.0,0.0,0.0,0.0,0.0,0.4444444444444444,0.0,0.0,0.0,0.0,0.0,0.0,0.0,0.0,0.0,0.0,0.0,0.0,605.15,4.840000152587891
0.0,0.0,0.0,0.0,0.0,0.0,0.0,0.0,0.0,0.0,0.0,0.0,0.0,0.0,0.0,0.0,0.0,0.0,0.0,0.0,0.0,1.0,306.15,4.260000228881836
0.0,0.0,0.0,0.0,0.0,0.0,0.0,0.0,0.0,0.0,0.0,0.0,0.0,0.0,0.0,0.0,0.0,0.0,0.0,0.0,0.0,0.933,303.15,4.409999847412109
0.0,0.0,0.0,0.0,0.0,0.0,0.0,0.0,0.0,0.0,0.0,0.0,0.0,0.0,0.0,0.0,0.0,0.0,0.0,0.0,0.0,0.866,300.15,4.539999961853027
0.0,0.0,0.0,0.0,0.0,0.0,0.0,0.0,0.0,0.0,0.0,0.0,0.0,0.0,0.0,0.0,0.0,0.0,0.0,0.0,0.0,0.79,297.15,4.679999828338623
0.4950495049504951,0.0,0.0,0.0,0.0,0.0,0.0,0.0,0.0,0.0,0.0,0.0,0.0,0.0,0.0,0.0,0.0,0.0,0.0,0.0,0.0,0.0,593.15,5.611999988555908
0.4653465346534653,0.0,0.0,0.0,0.0,0.0,0.0,0.0,0.0,0.0,0.0,0.0,0.0,0.0,0.0,0.0,0.0,0.0,0.0,0.0297029702970297,0.0,0.0,589.15,5.701000213623047
0.4455445544554455,0.0,0.0,0.0,0.0,0.0,0.0,0.0,0.0,0.0,0.0,0.0,0.0,0.0,0.0,0.0,0.0,0.0,0.0,0.0495049504950495,0.0,0.0,590.15,5.756999969482422
0.4158415841584158,0.0,0.0,0.0,0.0,0.0,0.0,0.0,0.0,0.0,0.0,0.0,0.0,0.0,0.0,0.0,0.0,0.0,0.0,0.0792079207920792,0.0,0.0,585.15,5.9029998779296875
0.396039603960396,0.0,0.0,0.0,0.0,0.0,0.0,0.0,0.0,0.0,0.0,0.0,0.0,0.0,0.0,0.0,0.0,0.0,0.0,0.099009900990099,0.0,0.0,581.15,6.080999851226807
0.3663366336633664,0.0,0.0,0.0,0.0,0.0,0.0,0.0,0.0,0.0,0.0,0.0,0.0,0.0,0.0,0.0,0.0,0.0,0.0,0.1287128712871287,0.0,0.0,576.15,6.125999927520752
0.3465346534653465,0.0,0.0,0.0,0.0,0.0,0.0,0.0,0.0,0.0,0.0,0.0,0.0,0.0,0.0,0.0,0.0,0.0,0.0,0.1485148514851485,0.0,0.0,574.15,6.2220001220703125
0.0,0.5,0.0,0.0,0.0,0.0,0.4,0.0,0.0,0.0,0.0,0.0,0.0,0.0,0.0,0.0,0.0,0.0,0.0,0.0,0.0,0.0,467.15,2.759999990463257
0.0,0.45,0.0,0.0,0.0,0.0,0.4,0.0,0.0,0.0,0.0,0.0,0.0,0.0,0.0,0.0,0.0,0.0,0.0,0.0,0.0,0.0,451.15,2.8399999141693115
0.0,0.4,0.0,0.0,0.0,0.0,0.4,0.0,0.0,0.0,0.0,0.0,0.0,0.0,0.0,0.0,0.0,0.0,0.0,0.0,0.0,0.0,447.15,2.9100000858306885
0.0,0.35,0.0,0.0,0.0,0.0,0.4,0.0,0.0,0.0,0.0,0.0,0.0,0.0,0.0,0.0,0.0,0.0,0.0,0.0,0.0,0.0,437.15,2.9800000190734863
0.0,0.3,0.0,0.0,0.0,0.0,0.4,0.0,0.0,0.0,0.0,0.0,0.0,0.0,0.0,0.0,0.0,0.0,0.0,0.0,0.0,0.0,429.15,3.049999952316284
0.0,0.0,0.0,0.0,0.0,0.0,0.4,0.0,0.0,0.5,0.0,0.0,0.0,0.0,0.0,0.0,0.0,0.0,0.0,0.0,0.0,0.0,601.15,2.7899999618530273
0.0,0.0,0.0,0.0,0.0,0.0,0.4,0.0,0.0,0.45,0.0,0.0,0.0,0.0,0.0,0.0,0.0,0.0,0.0,0.0,0.0,0.0,594.15,2.859999895095825
0.0,0.0,0.0,0.0,0.0,0.0,0.4,0.0,0.0,0.4,0.0,0.0,0.0,0.0,0.0,0.0,0.0,0.0,0.0,0.0,0.0,0.0,588.15,2.930000066757202
0.0,0.0,0.0,0.0,0.0,0.0,0.4,0.0,0.0,0.35,0.0,0.0,0.0,0.0,0.0,0.0,0.0,0.0,0.0,0.0,0.0,0.0,579.15,2.9000000953674316
0.0,0.0,0.0,0.0,0.0,0.0,0.4,0.0,0.0,0.3,0.0,0.0,0.0,0.0,0.0,0.0,0.0,0.0,0.0,0.0,0.0,0.0,571.15,2.869999885559082
