Repository: dorukdogular/vitreos

# Data

## Source

Glass property data is sourced from the [SciGlass database](https://github.com/epam/SciGlass) (EPAM Systems), made available under the [Open Database License (ODbL)](https://opendatacommons.org/licenses/odbl/1-0/). Accessed via the [glasspy](https://github.com/drcassar/glasspy) Python library.

## Files tracked in git

| File | Description |
|---|---|
| `clean.csv` | Deduplicated glass-forming ability dataset (11858 rows) |
| `tg_dataset.csv` | 76377 glasses with Tg (K) and 22 oxide mol% features |
| `tg_density_dataset.csv` | 31173 glasses with both Tg (K) and density (g/cm³) |

File: data/tg_density_dataset.csv (part 43 of 109)
SiO2,P2O5,ZrO2,Na2O,Al2O3,Fe2O3,CaO,MgO,K2O,B2O3,BaO,ZnO,Li2O,SrO,La2O3,TiO2,Nb2O5,PbO,Sb2O3,Bi2O3,TeO2,Se,Tg,density
0.0,0.0,0.0,0.0,0.0,0.0,0.0,0.0,0.05,0.0,0.0,0.0,0.0,0.0,0.0,0.0,0.0,0.0,0.0,0.0,0.8,0.0,610.15,5.453000068664551
0.0,0.0,0.0,0.0,0.0,0.0,0.0,0.0,0.15,0.0,0.0,0.0,0.0,0.0,0.0,0.0,0.0,0.0,0.0,0.0,0.8,0.0,536.15,4.765999794006348
0.0,0.0,0.0,0.0,0.0,0.0,0.0,0.0,0.2,0.0,0.0,0.0,0.0,0.0,0.0,0.0,0.0,0.0,0.0,0.0,0.8,0.0,507.15,4.5
0.0,0.0,0.0,0.0,0.0,0.0,0.0,0.0,0.1,0.0,0.0,0.0,0.0,0.0,0.0,0.0,0.0,0.0,0.0,0.0,0.8,0.0,580.15,5.091000080108643
0.0,0.0,0.0,0.0,0.0,0.0,0.0,0.0,0.0,0.0,0.0,0.0,0.0,0.0,0.0,0.0,0.0,0.0,0.0,0.0,0.8,0.0,630.15,5.765999794006348
0.0,0.0,0.0,0.0,0.0,0.0,0.0,0.0,0.0,0.0,0.0,0.0,0.0,0.0,0.0,0.0,0.0,0.0,0.0,0.0,0.0,0.1663166316631663,380.15,4.440000057220459
0.0,0.0,0.0,0.0,0.0,0.0,0.0,0.0,0.0,0.0,0.0,0.0,0.0,0.0,0.0,0.0,0.0,0.0,0.0,0.0,0.0,0.1663166316631663,383.15,3.700000047683716
0.0,0.0,0.0,0.0,0.0,0.0,0.0,0.0,0.0,0.0,0.0,0.0,0.0,0.0,0.0,0.0,0.0,0.0,0.0,0.0,0.0,0.2,385.15,4.059999942779541
0.0,0.0,0.0,0.0,0.0,0.0,0.0,0.0,0.0,0.0,0.0,0.0,0.0,0.0,0.0,0.0,0.0,0.0,0.0,0.0,0.0,0.3,381.15,4.909999847412109
0.0,0.0,0.0,0.0,0.0,0.0,0.0,0.0,0.0,0.0,0.0,0.0,0.0,0.0,0.0,0.0,0.0,0.0,0.0,0.0,0.0,0.2,385.15,4.929999828338623
0.0,0.0,0.0,0.0,0.0,0.0,0.0,0.0,0.0,0.0,0.0,0.0,0.0,0.0,0.0,0.0,0.0,0.0,0.0,0.0,0.0,0.25,380.15,4.429999828338623
0.0,0.0,0.0,0.0,0.0,0.0,0.0,0.0,0.0,0.0,0.0,0.0,0.0,0.0,0.0,0.0,0.0,0.0,0.0,0.0,0.0,0.2,378.15,4.690000057220459
0.0,0.0,0.0,0.0,0.0,0.0,0.0,0.0,0.0,0.0,0.0,0.0,0.0,0.0,0.0,0.0,0.0,0.0,0.0,0.0,0.0,0.1,375.15,3.2799999713897705
0.0,0.0,0.0,0.0,0.0,0.0,0.0,0.0,0.0,0.0,0.0,0.0,0.0,0.0,0.0,0.0,0.0,0.0,0.0,0.0,0.0,0.1,360.15,4.769999980926514
0.0,0.0,0.0,0.0,0.0,0.0,0.0,0.0,0.0,0.0,0.0,0.0,0.0,0.0,0.0,0.0,0.0,0.0,0.0,0.0,0.0,0.2,362.15,3.2300000190734863
0.0,0.0,0.0,0.0,0.0,0.0,0.0,0.0,0.0,0.0,0.0,0.0,0.0,0.0,0.0,0.0,0.0,0.0,0.0,0.0,0.0,0.3,353.15,4.690000057220459
0.0,0.0,0.0,0.0,0.0,0.0,0.0,0.0,0.0,0.0,0.0,0.0,0.0,0.0,0.0,0.0,0.0,0.0,0.0,0.0,0.0,0.1,390.15,5.139999866485596
0.0,0.0,0.0,0.0,0.0,0.0,0.0,0.0,0.0,0.0,0.0,0.0,0.0,0.0,0.0,0.0,0.0,0.0,0.0,0.0,0.0,0.1,354.15,4.519999980926514
0.0,0.0,0.0,0.0,0.0,0.0,0.0,0.0,0.0,0.0,0.0,0.0,0.0,0.0,0.0,0.0,0.0,0.0,0.0,0.0,0.0,0.1,351.15,4.210000038146973
0.0,0.0,0.0,0.0,0.0,0.0,0.0,0.0,0.0,0.0,0.0,0.0,0.0,0.0,0.0,0.0,0.0,0.0,0.0,0.0,0.0,0.1,373.15,4.71999979019165
0.0,0.0,0.0,0.0,0.0,0.0,0.0,0.0,0.0,0.0,0.0,0.0,0.0,0.0,0.0,0.0,0.0,0.0,0.0,0.0,0.0,0.1331133113311331,381.15,4.489999771118164
0.0,0.3,0.0,0.0,0.0,0.0,0.0,0.0,0.0,0.0,0.0,0.2,0.3,0.0,0.0,0.2,0.0,0.0,0.0,0.0,0.0,0.0,753.15,2.630000114440918
0.0,0.3,0.0,0.0,0.0,0.0,0.0,0.0,0.0,0.0,0.0,0.0,0.3,0.0,0.0,0.2,0.0,0.0,0.0,0.0,0.0,0.0,743.15,2.5399999618530273
0.0,0.3,0.0,0.0,0.0,0.0,0.0,0.0,0.3,0.0,0.0,0.2,0.0,0.0,0.0,0.2,0.0,0.0,0.0,0.0,0.0,0.0,777.15,2.7300000190734863
0.0,0.3,0.0,0.0,0.0,0.0,0.0,0.0,0.3,0.0,0.0,0.0,0.0,0.0,0.0,0.2,0.0,0.0,0.0,0.0,0.0,0.0,768.15,2.5299999713897705
0.0,0.4,0.0,0.0,0.0,0.0,0.0,0.0,0.0,0.0,0.0,0.0,0.0,0.0,0.0,0.0,0.0,0.0,0.0,0.0,0.0,0.0,477.15,3.421999931335449
0.0,0.3964,0.0,0.0,0.0088999999999999,0.0,0.0,0.0,0.0,0.0,0.0,0.0,0.0,0.0,0.0,0.0,0.0,0.0,0.0,0.0,0.0,0.0,488.15,3.430999994277954
0.0,0.3929392939293929,0.0,0.0,0.0178017801780178,0.0,0.0,0.0,0.0,0.0,0.0,0.0,0.0,0.0,0.0,0.0,0.0,0.0,0.0,0.0,0.0,0.0,504.15,3.4489998817443848
0.0,0.3893610638936106,0.0,0.0,0.0264973502649735,0.0,0.0,0.0,0.0,0.0,0.0,0.0,0.0,0.0,0.0,0.0,0.0,0.0,0.0,0.0,0.0,0.0,509.15,3.490000009536743
0.0,0.386,0.0,0.0,0.0349,0.0,0.0,0.0,0.0,0.0,0.0,0.0,0.0,0.0,0.0,0.0,0.0,0.0,0.0,0.0,0.0,0.0,518.15,3.5230000019073486
0.0,0.0,0.0,0.0,0.0,0.0,0.0,0.0,0.0,0.0,0.0,0.0,0.0,0.0,0.0,0.0,0.0,0.0,0.0,0.0,0.0,0.95,327.15,5.050000190734863
0.0,0.0,0.0,0.0,0.0,0.0,0.0,0.0,0.0,0.0,0.0,0.0,0.0,0.0,0.0,0.0,0.0,0.0,0.0,0.0,0.0,0.93,326.15,4.730000019073486
0.0,0.0,0.0,0.0,0.0,0.0,0.0,0.0,0.0,0.0,0.0,0.0,0.0,0.0,0.0,0.0,0.0,0.0,0.0,0.0,0.0,0.95,327.15,4.329999923706055
0.0,0.0,0.0,0.0,0.0,0.0,0.0,0.0,0.0,0.0,0.0,0.0,0.0,0.0,0.0,0.0,0.0,0.0,0.0,0.0,0.0,0.93,328.15,4.409999847412109
0.0,0.0,0.0,0.0,0.0,0.0,0.0,0.0,0.0,0.0,0.0,0.0,0.0,0.0,0.0,0.0,0.0,0.0,0.0,0.0,0.0,0.95,328.15,4.900000095367432
0.0,0.0,0.0,0.0,0.0,0.0,0.0,0.0,0.0,0.0,0.0,0.0,0.0,0.0,0.0,0.0,0.0,0.0,0.0,0.0,0.0,0.878,351.15,4.699999809265137
0.0,0.0,0.0,0.0,0.0,0.0,0.0,0.0,0.0,0.0,0.0,0.0,0.0,0.0,0.0,0.0,0.0,0.0,0.0,0.0,0.0,0.8290000000000001,393.15,4.699999809265137
0.0,0.0,0.0,0.0,0.0,0.0,0.0,0.0,0.0,0.0,0.0,0.0,0.0,0.0,0.0,0.0,0.0,0.0,0.0,0.0,0.0,0.78,418.15,4.599999904632568
0.0,0.0,0.0,0.0,0.0,0.0,0.0,0.0,0.0,0.0,0.0,0.0,0.0,0.0,0.0,0.0,0.0,0.0,0.0,0.0,0.0,0.731,498.15,4.400000095367432
0.0,0.0,0.0,0.0,0.0,0.0,0.0,0.0,0.0,0.0,0.0,0.0,0.0,0.0,0.0,0.0,0.0,0.0,0.0,0.0,0.0,0.6829999999999999,528.15,4.300000190734863
0.0,0.0,0.0,0.0,0.0,0.0,0.0,0.0,0.0,0.0,0.0,0.0,0.0,0.0,0.0,0.0,0.0,0.0,0.0,0.0,0.0,0.926,327.15,5.099999904632568
0.0,0.0,0.0,0.0,0.0,0.0,0.0,0.0,0.0,0.0,0.0,0.0,0.0,0.0,0.0,0.0,0.0,0.0,0.0,0.0,0.0,0.903,331.15,5.0
0.0,0.0,0.0,0.0,0.0,0.0,0.0,0.0,0.0,0.0,0.0,0.0,0.0,0.0,0.0,0.0,0.0,0.0,0.0,0.0,0.0,0.855,338.15,4.900000095367432
0.0,0.0,0.0,0.0,0.0,0.0,0.0,0.0,0.0,0.0,0.0,0.0,0.0,0.0,0.0,0.0,0.0,0.0,0.0,0.0,0.0,0.76,403.15,4.699999809265137
0.0,0.0,0.0,0.0,0.0,0.0,0.0,0.0,0.0,0.0,0.0,0.0,0.0,0.0,0.0,0.0,0.0,0.0,0.0,0.0,0.0,0.7120000000000001,448.15,4.599999904632568
0.0,0.0,0.0,0.0,0.0,0.0,0.0,0.0,0.0,0.0,0.0,0.0,0.0,0.0,0.0,0.0,0.0,0.0,0.0,0.0,0.0,0.833,333.15,5.0
0.0,0.0,0.0,0.0,0.0,0.0,0.0,0.0,0.0,0.0,0.0,0.0,0.0,0.0,0.0,0.0,0.0,0.0,0.0,0.0,0.0,0.7859999999999999,358.15,5.0
0.0,0.0,0.0,0.0,0.0,0.0,0.0,0.0,0.0,0.0,0.0,0.0,0.0,0.0,0.0,0.0,0.0,0.0,0.0,0.0,0.0,0.74,381.15,4.900000095367432
0.0,0.0,0.0,0.0,0.0,0.0,0.0,0.0,0.0,0.0,0.0,0.0,0.0,0.0,0.0,0.0,0.0,0.0,0.0,0.0,0.0,0.6940000000000001,405.15,4.800000190734863
0.0,0.0,0.0,0.0,0.0,0.0,0.0,0.0,0.0,0.0,0.0,0.0,0.0,0.0,0.0,0.0,0.0,0.0,0.0,0.0,0.0,0.81,328.15,5.199999809265137
0.0,0.0,0.0,0.0,0.0,0.0,0.0,0.0,0.0,0.0,0.0,0.0,0.0,0.0,0.0,0.0,0.0,0.0,0.0,0.0,0.0,0.765,333.15,5.099999904632568
0.0,0.0,0.0,0.0,0.0,0.0,0.0,0.0,0.0,0.0,0.0,0.0,0.0,0.0,0.0,0.0,0.0,0.0,0.0,0.0,0.0,0.72,348.15,5.0
0.0,0.4,0.0,0.4,0.0,0.0,0.0,0.0,0.0,0.0,0.0,0.0,0.0,0.0,0.0,0.0,0.0,0.0,0.0,0.0,0.0,0.0,513.15,3.2300000190734863
0.0,0.36,0.0,0.36,0.0,0.0,0.0,0.0,0.0,0.0,0.0,0.0,0.0,0.0,0.0,0.0,0.0,0.0,0.0,0.0,0.0,0.0,553.15,3.380000114440918
0.0,0.32,0.0,0.32,0.0,0.0,0.0,0.0,0.0,0.0,0.0,0.0,0.0,0.0,0.0,0.0,0.0,0.0,0.0,0.0,0.0,0.0,593.15,3.740000009536743
0.0,0.28,0.0,0.28,0.0,0.0,0.0,0.0,0.0,0.0,0.0,0.0,0.0,0.0,0.0,0.0,0.0,0.0,0.0,0.0,0.0,0.0,643.15,4.110000133514404
0.0,0.24,0.0,0.24,0.0,0.0,0.0,0.0,0.0,0.0,0.0,0.0,0.0,0.0,0.0,0.0,0.0,0.0,0.0,0.0,0.0,0.0,691.15,4.480000019073486
0.0,0.2,0.0,0.2,0.0,0.0,0.0,0.0,0.0,0.0,0.0,0.0,0.0,0.0,0.0,0.0,0.0,0.0,0.0,0.0,0.0,0.0,738.15,4.880000114440918
0.0,0.16,0.0,0.16,0.0,0.0,0.0,0.0,0.0,0.0,0.0,0.0,0.0,0.0,0.0,0.0,0.0,0.0,0.0,0.0,0.0,0.0,797.15,5.260000228881836
0.13,0.0,0.0,0.0,0.0,0.0,0.0,0.42,0.0,0.45,0.0,0.0,0.0,0.0,0.0,0.0,0.0,0.0,0.0,0.0,0.0,0.0,886.15,2.319999933242798
0.13,0.0,0.0,0.0,0.0,0.0,0.42,0.0,0.0,0.45,0.0,0.0,0.0,0.0,0.0,0.0,0.0,0.0,0.0,0.0,0.0,0.0,886.15,2.7699999809265137
0.1505,0.0,0.0,0.0,0.0,0.0,0.0,0.0,0.0,0.521,0.0,0.0,0.0,0.3285,0.0,0.0,0.0,0.0,0.0,0.0,0.0,0.0,856.15,2.2899999618530273
0.13,0.0,0.0,0.0,0.0,0.0,0.0,0.0,0.0,0.45,0.42,0.0,0.0,0.0,0.0,0.0,0.0,0.0,0.0,0.0,0.0,0.0,833.15,2.7100000381469727
0.0,0.65,0.0,0.0,0.0,0.1,0.0,0.0,0.0,0.0,0.0,0.0,0.15,0.0,0.0,0.0,0.0,0.0,0.1,0.0,0.0,0.0,680.15,2.930000066757202
0.0,0.65,0.0,0.15,0.0,0.1,0.0,0.0,0.0,0.0,0.0,0.0,0.0,0.0,0.0,0.0,0.0,0.0,0.1,0.0,0.0,0.0,686.15,2.9200000762939453
0.0,0.65,0.0,0.0,0.0,0.1,0.0,0.0,0.15,0.0,0.0,0.0,0.0,0.0,0.0,0.0,0.0,0.0,0.1,0.0,0.0,0.0,687.15,2.9100000858306885
0.5,0.0,0.0,0.0,0.05,0.0,0.15,0.0,0.0,0.0,0.3,0.0,0.0,0.0,0.0,0.0,0.0,0.0,0.0,0.0,0.0,0.0,989.15,3.569999933242798
0.5,0.0,0.0,0.0,0.05,0.0,0.0,0.15,0.0,0.0,0.3,0.0,0.0,0.0,0.0,0.0,0.0,0.0,0.0,0.0,0.0,0.0,992.15,3.640000104904175
0.5,0.0,0.0,0.0,0.05,0.0,0.0,0.0,0.0,0.0,0.3,0.15,0.0,0.0,0.0,0.0,0.0,0.0,0.0,0.0,0.0,0.0,965.15,3.740000009536743
0.0,0.0,0.0,0.0,0.0,0.0,0.1667,0.0,0.0,0.0,0.0,0.0,0.0,0.3333,0.0,0.0,0.0,0.0,0.0,0.1667,0.0,0.0,684.15,5.941999912261963
0.0,0.0,0.0,0.0,0.0,0.0,0.1428857114288571,0.0,0.0,0.0,0.0,0.0,0.0,0.2856714328567143,0.0,0.0,0.0,0.0,0.0,0.1428857114288571,0.0,0.0,680.15,5.9629998207092285
0.0,0.0,0.0,0.0,0.0,0.0,0.125,0.0,0.0,0.0,0.0,0.0,0.0,0.25,0.0,0.0,0.0,0.0,0.0,0.125,0.0,0.0,670.15,5.9079999923706055
0.0,0.0,0.0,0.0,0.0,0.0,0.1110999999999999,0.0,0.0,0.0,0.0,0.0,0.0,0.2221999999999999,0.0,0.0,0.0,0.0,0.0,0.1110999999999999,0.0,0.0,665.15,5.953000068664551
0.0,0.3333,0.0,0.0,0.0,0.0,0.0,0.0,0.0,0.0,0.0,0.1667,0.0,0.0,0.0,0.0,0.0,0.0,0.0,0.0,0.0,0.0,465.15,5.199999809265137
0.0,0.3201,0.0,0.0,0.0,0.0,0.0,0.0,0.0,0.0,0.0,0.1601,0.0,0.0,0.0,0.0,0.0,0.0,0.0,0.0,0.0,0.0,458.15,5.269999980926514
0.0,0.2863,0.0,0.0,0.0,0.0,0.0,0.0,0.0,0.0,0.0,0.1432,0.0,0.0,0.0,0.0,0.0,0.0,0.0,0.0,0.0,0.0,452.15,5.400000095367432
0.0,0.2685,0.0,0.0,0.0,0.0,0.0,0.0,0.0,0.0,0.0,0.1343,0.0,0.0,0.0,0.0,0.0,0.0,0.0,0.0,0.0,0.0,447.15,5.519999980926514
0.0,0.2092790720927907,0.0,0.0,0.0,0.0,0.0,0.0,0.0,0.0,0.0,0.1046895310468953,0.0,0.0,0.0,0.0,0.0,0.0,0.0,0.0,0.0,0.0,413.15,5.71999979019165
0.0,0.0,0.0,0.0,0.0,0.0,0.0,0.25,0.0,0.625,0.0,0.0,0.0,0.0,0.125,0.0,0.0,0.0,0.0,0.0,0.0,0.0,903.15,3.380000114440918
0.0,0.0,0.0,0.0,0.0,0.0,0.0,0.0,0.0,0.0,0.0,0.0,0.0,0.0,0.0,0.0,0.0,0.625,0.0,0.0,0.0,0.0,598.15,7.150000095367432
0.0,0.0,0.0,0.0,0.0,0.0,0.0,0.0,0.0,0.0,0.0,0.0,0.0,0.0,0.0,0.0,0.0,0.0,0.0,0.0,0.65,0.0,597.15,4.166999816894531
0.0,0.0,0.0,0.0,0.0,0.0,0.0,0.0,0.0,0.0,0.0,0.0,0.0,0.0,0.0,0.0,0.0,0.0,0.0,0.0,0.65,0.0,613.15,4.310999870300293
0.0,0.0,0.0,0.0,0.0,0.0,0.0,0.0,0.0,0.0,0.0,0.0,0.0,0.0,0.0,0.0,0.0,0.0,0.0,0.0,0.65,0.0,634.15,4.4710001945495605
0.0,0.0,0.0,0.0,0.0,0.0,0.0,0.0,0.0,0.0,0.0,0.0,0.0,0.0,0.0,0.0,0.0,0.0,0.0,0.0,0.65,0.0,630.15,4.572000026702881
0.0,0.0,0.0,0.0,0.0,0.0,0.0,0.0,0.0,0.0,0.05,0.0,0.05,0.0,0.0,0.0,0.0,0.1,0.0,0.8,0.0,0.0,646.15,7.456999778747559
0.0,0.0,0.0,0.0,0.0,0.0,0.0,0.0,0.0,0.0,0.05,0.0,0.05,0.0,0.0,0.0,0.0,0.3,0.0,0.6,0.0,0.0,631.15,7.598999977111816
0.0,0.0,0.0,0.0,0.0,0.0,0.0,0.0,0.0,0.0,0.05,0.0,0.05,0.0,0.0,0.0,0.0,0.6,0.0,0.3,0.0,0.0,651.15,7.704999923706055
0.5337999999999999,0.0,0.0,0.0107999999999999,0.0,0.0,0.0,0.0,0.0070999999999999,0.0,0.0,0.0,0.0,0.0,0.0,0.0,0.0,0.4459999999999999,0.0023,0.0,0.0,0.0,675.15,5.510000228881836
0.5312,0.0,0.0108,0.0107,0.0,0.0,0.0,0.0,0.0070999999999999,0.0,0.0,0.0,0.0,0.0,0.0,0.0,0.0,0.4379,0.0023,0.0,0.0,0.0,702.15,5.519999980926514
0.5283,0.0,0.0,0.0107,0.0,0.0,0.0,0.0,0.0069999999999999,0.0,0.0,0.0162,0.0,0.0,0.0,0.0,0.0,0.4355,0.0023,0.0,0.0,0.0,696.15,5.460000038146973
0.5286471352864713,0.0,0.0214978502149785,0.0106989301069893,0.0,0.0,0.0,0.0,0.006999300069993,0.0,0.0,0.0,0.0,0.0,0.0,0.0,0.0,0.4298570142985701,0.0022997700229977,0.0,0.0,0.0,711.15,5.489999771118164
0.5212042408481696,0.0,0.0529105821164232,0.010502100420084,0.0,0.0,0.0,0.0,0.0069013802760552,0.0,0.0,0.0,0.0,0.0,0.0,0.0,0.0,0.4062812562512503,0.0022004400880176,0.0,0.0,0.0,696.15,5.480000019073486
0.5067493250674933,0.0,0.0515948405159484,0.0106989301069893,0.0,0.0,0.0,0.0,0.006999300069993,0.0,0.0,0.0,0.0,0.0,0.0,0.0,0.0,0.4216578342165783,0.0022997700229977,0.0,0.0,0.0,704.15,5.610000133514404
0.5007,0.0,0.0222,0.011,0.0,0.0,0.0,0.0,0.0073,0.0,0.0,0.0,0.0,0.0,0.0,0.0,0.0,0.4564999999999999,0.0023,0.0,0.0,0.0,698.15,5.699999809265137
0.4481448144814482,0.0,0.0575057505750575,0.0114011401140114,0.0,0.0,0.0,0.0,0.0075007500750075,0.0,0.0,0.0,0.0,0.0,0.0,0.0,0.0,0.473047304730473,0.0024002400240024,0.0,0.0,0.0,688.15,5.960000038146973
0.5337999999999999,0.0,0.0,0.0107999999999999,0.0,0.0,0.0,0.0,0.0070999999999999,0.0,0.0,0.0,0.0,0.0,0.0,0.0,0.0,0.4459999999999999,0.0023,0.0,0.0,0.0,675.15,5.510000228881836
0.5065999999999999,0.0,0.0,0.0102,0.0,0.0,0.0,0.0,0.0067,0.0,0.0,0.0,0.0,0.0,0.0,0.0794,0.0,0.3949,0.0022,0.0,0.0,0.0,730.15,5.329999923706055
0.4345565443455655,0.0,0.0,0.0110988901109889,0.0,0.0,0.0,0.0,0.0072992700729927,0.0,0.0,0.0,0.0,0.0,0.0,0.085991400859914,0.0,0.4586541345865413,0.0023997600239976,0.0,0.0,0.0,709.15,5.849999904632568
0.5226,0.0,0.0,0.0106,0.0,0.0,0.0,0.0,0.0069,0.0,0.0,0.0,0.0,0.0,0.0,0.0327999999999999,0.0,0.4249,0.0022,0.0,0.0,0.0,706.15,5.449999809265137
0.4947999999999999,0.0,0.0,0.0109,0.0,0.0,0.0,0.0,0.0071999999999999,0.0,0.0,0.0,0.0,0.0,0.0,0.0338,0.0,0.4509999999999999,0.0023,0.0,0.0,0.0,693.15,5.650000095367432
0.4962,0.0,0.0,0.01,0.0,0.0,0.0,0.0,0.0066,0.0,0.0,0.0,0.0,0.0,0.0,0.1089,0.0,0.3762,0.0021,0.0,0.0,0.0,750.15,5.25
0.5358535853585359,0.0,0.0,0.0108010801080108,0.0,0.0,0.0,0.0,0.0071007100710071,0.0,0.0,0.0,0.0,0.0,0.0082008200820082,0.0,0.0,0.4357435743574357,0.0023002300230023,0.0,0.0,0.0,696.15,5.519999980926514
0.5388461153884612,0.0,0.0,0.0108989101089891,0.0,0.0,0.0,0.0,0.0071992800719928,0.0,0.0,0.0,0.0,0.0,0.0206979302069792,0.0,0.0,0.4200579942005799,0.0022997700229977,0.0,0.0,0.0,718.15,5.5
0.45,0.0,0.0,0.0,0.0,0.0,0.0,0.0,0.0107,0.031,0.0,0.0,0.0,0.0,0.0,0.0,0.0,0.5058,0.0025,0.0,0.0,0.0,650.15,5.949999809265137
0.4454,0.0,0.0231,0.0,0.0,0.0,0.0,0.0,0.0106,0.0306999999999999,0.0,0.0,0.0,0.0,0.0,0.0,0.0,0.4878,0.0024,0.0,0.0,0.0,681.15,5.929999828338623
0.4162999999999999,0.0,0.0,0.0,0.0,0.0,0.0,0.0,0.0098999999999999,0.0286999999999999,0.0,0.0,0.0,0.0,0.0,0.1165999999999999,0.0,0.4261999999999999,0.0023,0.0,0.0,0.0,714.15,5.730000019073486
0.4546,0.0,0.0,0.0,0.0,0.0,0.0,0.0,0.0108,0.0313,0.0,0.0,0.0,0.0,0.0223,0.0,0.0,0.4785,0.0025,0.0,0.0,0.0,687.15,5.940000057220459
0.3768,0.0,0.0,0.0,0.0,0.0,0.0,0.0,0.008,0.065,0.0,0.0,0.0,0.0,0.0,0.0,0.0,0.5471,0.0031,0.0,0.0,0.0,629.15,6.260000228881836
0.3551999999999999,0.0,0.0,0.0,0.0,0.0,0.0,0.0,0.0075999999999999,0.0612999999999999,0.0,0.0,0.0,0.0,0.0,0.0890999999999999,0.0,0.4838999999999999,0.0028999999999999,0.0,0.0,0.0,673.15,6.119999885559082
0.3352,0.0,0.0250999999999999,0.0,0.0,0.0,0.0,0.0,0.0081999999999999,0.0668,0.0,0.0,0.0,0.0,0.0,0.0,0.0,0.5615,0.0032,0.0,0.0,0.0,647.15,6.409999847412109
0.3784378437843784,0.0,0.0,0.0,0.0,0.0,0.0,0.0,0.008000800080008,0.0653065306530653,0.0,0.0,0.0,0.0,0.0093009300930093,0.0,0.0,0.5358535853585358,0.0031003100310031,0.0,0.0,0.0,646.15,6.269999980926514
0.5846824595262142,0.0,0.0,0.0154995350139495,0.0,0.0,0.0,0.0,0.0191994240172794,0.0,0.0,0.0,0.0,0.0,0.0,0.0180994570162895,0.0,0.3616891493255202,0.0008299751007469,0.0,0.0,0.0,706.15,4.920000076293945
0.5867410718750313,0.0,0.0,0.0156010920764453,0.0,0.0,0.0,0.0,0.0192013440940865,0.0,0.0,0.0,0.0,0.0,0.0074005180362625,0.0181012670886962,0.0,0.3521246487254108,0.0008300581040672,0.0,0.0,0.0,729.15,4.929999828338623
0.5500834974950752,0.0,0.0,0.0156995290141295,0.0,0.0,0.0,0.0,0.0193994180174594,0.0,0.0,0.0,0.0,0.0,0.0,0.0486985390438286,0.0,0.3652890413287602,0.0008299751007469,0.0,0.0,0.0,726.15,5.070000171661377
0.5821301443826742,0.0,0.0096988361396632,0.0154981402231732,0.0,0.0,0.0,0.0,0.019097708275007,0.0,0.0,0.0,0.0,0.0,0.0,0.0179978402591689,0.0,0.354757429108507,0.0008199016118065,0.0,0.0,0.0,736.15,4.929999828338623
0.0,0.4324135172965406,0.0,0.046990601879624,0.0208958208358328,0.0,0.037992401519696,0.0,0.0,0.0,0.0562887422515496,0.3963207358528293,0.0,0.0,0.0078984203159368,0.0,0.0,0.0,0.0011997600479904,0.0,0.0,0.0,664.15,3.2300000190734863
0.0,0.314,0.0,0.1634,0.0,0.0,0.0542,0.0,0.0,0.0,0.0661,0.3982,0.0,0.0,0.0031,0.0,0.0,0.0,0.001,0.0,0.0,0.0,632.15,3.4000000953674316
0.0,0.4211999999999999,0.0,0.0158,0.0118,0.0,0.0467,0.0,0.0,0.0,0.0356,0.4652,0.0,0.0,0.0037,0.0,0.0,0.0,0.0,0.0,0.0,0.0,732.15,3.3399999141693115
0.0,0.3273,0.0,0.2498999999999999,0.0506,0.0,0.0184,0.0,0.0,0.0,0.0673,0.2791,0.0,0.0,0.0063,0.0,0.0,0.0,0.0011,0.0,0.0,0.0,648.15,3.2300000190734863
0.0,0.3832,0.0,0.1221,0.0191,0.0,0.0385999999999999,0.0,0.0,0.0,0.055,0.372,0.0,0.0,0.01,0.0,0.0,0.0,0.0,0.0,0.0,0.0,650.15,3.299999952316284
0.0,0.3902390239023903,0.0,0.1226122612261226,0.0319031903190319,0.0,0.0,0.0,0.0,0.0,0.0283028302830283,0.4136413641364136,0.0,0.0,0.0133013301330133,0.0,0.0,0.0,0.0,0.0,0.0,0.0,657.15,3.2699999809265137
0.0,0.3887388738873887,0.0,0.1212121212121212,0.02000200020002,0.0,0.0402040204020402,0.0,0.0,0.0,0.0525052505250525,0.3693369336933693,0.0,0.0,0.0069006900690069,0.0,0.0,0.0,0.0011001100110011,0.0,0.0,0.0,667.15,3.299999952316284
0.0,0.3820617938206179,0.0,0.1482851714828517,0.0285971402859714,0.0,0.02999700029997,0.0,0.0,0.0,0.0876912308769123,0.3042695730426957,0.0,0.0,0.0178982101789821,0.0,0.0,0.0,0.0011998800119988,0.0,0.0,0.0,650.15,3.319999933242798
0.0,0.4013,0.0,0.1532,0.0,0.0,0.0,0.0,0.0,0.0,0.0275,0.4147999999999999,0.0,0.0,0.0032,0.0,0.0,0.0,0.0,0.0,0.0,0.0,610.15,3.180000066757202
0.0,0.3716,0.0,0.1231,0.0192,0.0,0.0389,0.0,0.0,0.0,0.0711,0.3616,0.0,0.0,0.0134,0.0,0.0,0.0,0.0011,0.0,0.0,0.0,670.15,3.359999895095825
0.0,0.34,0.0,0.1946,0.0,0.0,0.0717,0.0,0.0,0.0,0.0262,0.3582,0.0,0.0,0.0093,0.0,0.0,0.0,0.0,0.0,0.0,0.0,620.15,3.240000009536743
0.0,0.3855385538553856,0.0,0.1266126612661266,0.02000200020002,0.0,0.0383038303830383,0.0,0.0,0.0,0.0526052605260526,0.3672367236723673,0.0,0.0,0.0086008600860086,0.0,0.0,0.0,0.0011001100110011,0.0,0.0,0.0,654.15,3.2799999713897705
0.0,0.3907609239076092,0.0,0.1376862313768623,0.0104989501049895,0.0,0.0570942905709429,0.0,0.0,0.0,0.0556944305569443,0.3406659334066593,0.0,0.0,0.0064993500649935,0.0,0.0,0.0,0.0010998900109989,0.0,0.0,0.0,626.15,3.2300000190734863
0.0,0.3396,0.0,0.0,0.0239,0.0,0.0359,0.0,0.0,0.175,0.0622,0.3553,0.0,0.0,0.0081,0.0,0.0,0.0,0.0,0.0,0.0,0.0,788.15,3.2699999809265137
0.083,0.0,0.0708,0.0,0.0,0.0,0.0445,0.0,0.0,0.2865,0.0,0.1072,0.0,0.0,0.1568999999999999,0.2029,0.0469,0.0,0.0013,0.0,0.0,0.0,913.15,4.539999961853027
0.1641,0.0,0.09,0.0,0.0,0.0,0.0,0.0611,0.0,0.354,0.0321,0.0,0.0,0.0,0.1399,0.0926,0.0649,0.0,0.0013,0.0,0.0,0.0,933.15,4.179999828338623
0.0686068606860686,0.0,0.0,0.0,0.0,0.0,0.0,0.0,0.0,0.3948394839483948,0.0359035903590359,0.1013101310131013,0.0,0.0,0.1983198319831983,0.1376137613761376,0.062006200620062,0.0,0.0014001400140014,0.0,0.0,0.0,909.15,4.559999942779541
0.1038,0.0,0.0202,0.0604,0.0,0.0,0.0,0.0,0.0,0.3403,0.0163,0.0919,0.0,0.0,0.1722,0.1561,0.0375,0.0,0.0013,0.0,0.0,0.0,864.15,4.320000171661377
0.1214,0.0,0.0592,0.0392,0.0,0.0,0.0433,0.0603,0.0,0.2618,0.0317,0.0596999999999999,0.0,0.0,0.1455,0.1217,0.0549,0.0,0.0013,0.0,0.0,0.0,889.15,4.380000114440918
0.0783921607839216,0.0,0.0477952204779522,0.0,0.0,0.0,0.083991600839916,0.116888311168883,0.0,0.3212678732126787,0.0,0.0144985501449854,0.0,0.0,0.158984101589841,0.1326867313268672,0.0442955704429556,0.0,0.0011998800119988,0.0,0.0,0.0,923.15,4.309999942779541
0.1297129712971297,0.0,0.0632063206320632,0.0,0.0,0.0,0.0,0.0,0.0,0.3358335833583359,0.0169016901690169,0.0798079807980798,0.0,0.0,0.1634163416341634,0.1463146314631463,0.0635063506350635,0.0,0.0013001300130013,0.0,0.0,0.0,918.15,4.489999771118164
0.0755924407559244,0.0,0.0613938606139386,0.0,0.0,0.0,0.0,0.0,0.0,0.4565543445655434,0.0,0.0,0.0,0.0,0.2322767723227677,0.0757924207579242,0.0967903209679032,0.0,0.0015998400159984,0.0,0.0,0.0,933.15,4.579999923706055
0.5434380406628464,0.0,0.0,0.1292090446331243,0.0967067694738631,0.0,0.0,0.0,0.0,0.1327092896502755,0.0,0.0,0.0,0.0,0.0,0.0,0.0,0.0,0.0006300441030872,0.0,0.0,0.0,702.15,2.3299999237060547
0.5809580958095809,0.0,0.0,0.1126112611261126,0.112011201120112,0.0,0.0,0.0,0.0,0.1276127612761276,0.0,0.0,0.0,0.0,0.0,0.0,0.0,0.0,0.0,0.0,0.0,0.0,723.15,2.390000104904175
0.5743999999999999,0.0,0.0,0.1192999999999999,0.1027999999999999,0.0,0.0,0.0,0.0,0.1061999999999999,0.0,0.0,0.0,0.0,0.0,0.0,0.0,0.0,0.0,0.0,0.0,0.0,709.15,2.3499999046325684
0.5782884342313154,0.0,0.0,0.1062978740425191,0.0939981200375992,0.0,0.0,0.0,0.0,0.0946981060378792,0.0,0.0,0.0,0.0,0.0,0.0,0.0,0.0,0.0006199876002479,0.0,0.0,0.0,712.15,2.319999933242798
0.5859000000000001,0.0,0.0,0.1232,0.1303,0.0,0.0,0.0,0.0,0.1431,0.0,0.0,0.0,0.0,0.0,0.0,0.0,0.0,0.0,0.0,0.0,0.0,725.15,2.450000047683716
0.6144631322120673,0.0,0.0,0.09239445633262,0.124892506449613,0.0,0.0,0.0,0.0,0.1005939643621382,0.0,0.0,0.0,0.0,0.0,0.0,0.0,0.0,0.0006599604023758,0.0,0.0,0.0,736.15,2.4200000762939453
0.6177,0.0,0.0,0.1051,0.1213,0.0,0.0,0.0,0.0,0.1216,0.0,0.0,0.0,0.0,0.0,0.0,0.0,0.0,0.0,0.0,0.0,0.0,738.15,2.440000057220459
0.5550444955504449,0.0,0.0,0.0710928907109289,0.0987901209879012,0.0,0.0,0.0,0.0400959904009599,0.1355864413558644,0.0,0.0,0.0,0.0,0.0,0.0,0.0,0.0,0.0,0.0,0.0,0.0,719.15,2.3299999237060547
0.585,0.0,0.0,0.0928,0.1128,0.0,0.0,0.0,0.0136,0.1285,0.0,0.0,0.0,0.0,0.0,0.0,0.0,0.0,0.0,0.0,0.0,0.0,728.15,2.390000104904175
0.5819349160949657,0.0,0.0,0.0806048362901774,0.1041062463747824,0.0,0.0,0.0,0.0265015900954057,0.1076064563873832,0.0,0.0,0.0,0.0,0.0,0.0,0.0,0.0,0.0006400384023041,0.0,0.0,0.0,720.15,2.359999895095825
0.5939227900372952,0.0,0.0,0.0297961265035545,0.0965874436323278,0.0,0.0,0.0,0.0522932018837551,0.0971873656424665,0.0,0.0,0.0,0.0,0.0,0.0,0.0,0.0,0.0006299181106456,0.0,0.0,0.0,735.15,2.319999933242798
0.6013,0.0,0.0,0.0494999999999999,0.1336999999999999,0.0,0.0,0.0,0.0506999999999999,0.1468999999999999,0.0,0.0,0.0,0.0,0.0,0.0,0.0,0.0,0.0,0.0,0.0,0.0,746.15,2.4600000381469727
0.6259,0.0,0.0,0.0418,0.1272,0.0,0.0,0.0,0.0344,0.1024,0.0,0.0,0.0,0.0,0.0,0.0,0.0,0.0,0.0,0.0,0.0,0.0,751.15,2.430000066757202
0.6403064030640306,0.0,0.0,0.0,0.1258012580125801,0.0,0.0,0.0,0.07170071700717,0.1260012600126001,0.0,0.0,0.0,0.0,0.0,0.0,0.0,0.0,0.000690006900069,0.0,0.0,0.0,767.15,2.440000057220459
0.45,0.0,0.0,0.2,0.225,0.0,0.0,0.0,0.0,0.125,0.0,0.0,0.0,0.0,0.0,0.0,0.0,0.0,0.0,0.0,0.0,0.0,842.15,2.4079999923706055
0.375,0.0,0.0,0.25,0.25,0.0,0.0,0.0,0.0,0.125,0.0,0.0,0.0,0.0,0.0,0.0,0.0,0.0,0.0,0.0,0.0,0.0,842.15,2.444000005722046
0.35,0.0,0.0,0.25,0.25,0.0,0.0,0.0,0.0,0.15,0.0,0.0,0.0,0.0,0.0,0.0,0.0,0.0,0.0,0.0,0.0,0.0,808.15,2.4179999828338623
0.325,0.0,0.0,0.25,0.25,0.0,0.0,0.0,0.0,0.175,0.0,0.0,0.0,0.0,0.0,0.0,0.0,0.0,0.0,0.0,0.0,0.0,799.15,2.4059998989105225
0.3,0.0,0.0,0.25,0.25,0.0,0.0,0.0,0.0,0.2,0.0,0.0,0.0,0.0,0.0,0.0,0.0,0.0,0.0,0.0,0.0,0.0,783.15,2.3929998874664307
0.35,0.0,0.0,0.25,0.275,0.0,0.0,0.0,0.0,0.125,0.0,0.0,0.0,0.0,0.0,0.0,0.0,0.0,0.0,0.0,0.0,0.0,867.15,2.450999975204468
0.325,0.0,0.0,0.25,0.3,0.0,0.0,0.0,0.0,0.125,0.0,0.0,0.0,0.0,0.0,0.0,0.0,0.0,0.0,0.0,0.0,0.0,863.15,2.447000026702881
0.3,0.0,0.0,0.3,0.3,0.0,0.0,0.0,0.0,0.1,0.0,0.0,0.0,0.0,0.0,0.0,0.0,0.0,0.0,0.0,0.0,0.0,873.15,2.4800000190734863
0.275,0.0,0.0,0.3,0.3,0.0,0.0,0.0,0.0,0.125,0.0,0.0,0.0,0.0,0.0,0.0,0.0,0.0,0.0,0.0,0.0,0.0,840.15,2.4630000591278076
0.25,0.0,0.0,0.3,0.3,0.0,0.0,0.0,0.0,0.15,0.0,0.0,0.0,0.0,0.0,0.0,0.0,0.0,0.0,0.0,0.0,0.0,834.15,2.450999975204468
0.2,0.0,0.0,0.3,0.3,0.0,0.0,0.0,0.0,0.2,0.0,0.0,0.0,0.0,0.0,0.0,0.0,0.0,0.0,0.0,0.0,0.0,793.15,2.4110000133514404
0.225,0.0,0.0,0.3,0.325,0.0,0.0,0.0,0.0,0.15,0.0,0.0,0.0,0.0,0.0,0.0,0.0,0.0,0.0,0.0,0.0,0.0,847.15,2.4630000591278076
0.2,0.0,0.0,0.3,0.35,0.0,0.0,0.0,0.0,0.15,0.0,0.0,0.0,0.0,0.0,0.0,0.0,0.0,0.0,0.0,0.0,0.0,856.15,2.461999893188477
0.0,0.0,0.0,0.0,0.0,0.0,0.0,0.0,0.3,0.7,0.0,0.0,0.0,0.0,0.0,0.0,0.0,0.0,0.0,0.0,0.0,0.0,723.15,2.2899999618530273
0.0,0.0,0.0,0.0,0.0,0.0,0.0,0.0,0.24,0.7,0.0,0.0,0.06,0.0,0.0,0.0,0.0,0.0,0.0,0.0,0.0,0.0,707.15,2.2699999809265137
0.0,0.0,0.0,0.0,0.0,0.0,0.0,0.0,0.18,0.7,0.0,0.0,0.12,0.0,0.0,0.0,0.0,0.0,0.0,0.0,0.0,0.0,709.15,2.259999990463257
0.0,0.0,0.0,0.0,0.0,0.0,0.0,0.0,0.12,0.7,0.0,0.0,0.18,0.0,0.0,0.0,0.0,0.0,0.0,0.0,0.0,0.0,722.15,2.25
0.0,0.0,0.0,0.0,0.0,0.0,0.0,0.0,0.06,0.7,0.0,0.0,0.24,0.0,0.0,0.0,0.0,0.0,0.0,0.0,0.0,0.0,740.15,2.240000009536743
0.0,0.0,0.0,0.24,0.0,0.0,0.0,0.0,0.06,0.7,0.0,0.0,0.0,0.0,0.0,0.0,0.0,0.0,0.0,0.0,0.0,0.0,729.15,2.3299999237060547
0.0,0.0,0.0,0.18,0.0,0.0,0.0,0.0,0.12,0.7,0.0,0.0,0.0,0.0,0.0,0.0,0.0,0.0,0.0,0.0,0.0,0.0,713.15,2.3299999237060547
0.0,0.0,0.0,0.12,0.0,0.0,0.0,0.0,0.18,0.7,0.0,0.0,0.0,0.0,0.0,0.0,0.0,0.0,0.0,0.0,0.0,0.0,706.15,2.299999952316284
0.0,0.0,0.0,0.06,0.0,0.0,0.0,0.0,0.24,0.7,0.0,0.0,0.0,0.0,0.0,0.0,0.0,0.0,0.0,0.0,0.0,0.0,706.15,2.3299999237060547
0.0,0.0,0.0,0.1,0.0,0.0,0.0,0.0,0.1,0.7,0.0,0.0,0.1,0.0,0.0,0.0,0.0,0.0,0.0,0.0,0.0,0.0,708.15,2.2899999618530273
0.0,0.0,0.0,0.0,0.0,0.0,0.0,0.0,0.0,0.7,0.0,0.0,0.3,0.0,0.0,0.0,0.0,0.0,0.0,0.0,0.0,0.0,780.15,2.2300000190734863
0.0,0.0,0.0,0.06,0.0,0.0,0.0,0.0,0.0,0.7,0.0,0.0,0.24,0.0,0.0,0.0,0.0,0.0,0.0,0.0,0.0,0.0,756.15,2.2699999809265137
0.0,0.0,0.0,0.12,0.0,0.0,0.0,0.0,0.0,0.7,0.0,0.0,0.18,0.0,0.0,0.0,0.0,0.0,0.0,0.0,0.0,0.0,733.15,2.2799999713897705
0.0,0.0,0.0,0.18,0.0,0.0,0.0,0.0,0.0,0.7,0.0,0.0,0.12,0.0,0.0,0.0,0.0,0.0,0.0,0.0,0.0,0.0,730.15,2.2899999618530273
0.0,0.0,0.0,0.24,0.0,0.0,0.0,0.0,0.0,0.7,0.0,0.0,0.06,0.0,0.0,0.0,0.0,0.0,0.0,0.0,0.0,0.0,733.15,2.309999942779541
0.0,0.0,0.0,0.3,0.0,0.0,0.0,0.0,0.0,0.7,0.0,0.0,0.0,0.0,0.0,0.0,0.0,0.0,0.0,0.0,0.0,0.0,756.15,2.3499999046325684
0.0,0.0,0.0,0.2,0.0,0.0,0.0,0.0,0.1,0.7,0.0,0.0,0.0,0.0,0.0,0.0,0.0,0.0,0.0,0.0,0.0,0.0,718.15,2.3399999141693115
0.0,0.0,0.0,0.16,0.0,0.0,0.0,0.0,0.1,0.7,0.0,0.0,0.04,0.0,0.0,0.0,0.0,0.0,0.0,0.0,0.0,0.0,704.15,2.319999933242798
0.0,0.0,0.0,0.12,0.0,0.0,0.0,0.0,0.1,0.7,0.0,0.0,0.08,0.0,0.0,0.0,0.0,0.0,0.0,0.0,0.0,0.0,702.15,2.299999952316284
0.0,0.0,0.0,0.08,0.0,0.0,0.0,0.0,0.1,0.7,0.0,0.0,0.12,0.0,0.0,0.0,0.0,0.0,0.0,0.0,0.0,0.0,706.15,2.2899999618530273
0.0,0.0,0.0,0.04,0.0,0.0,0.0,0.0,0.1,0.7,0.0,0.0,0.16,0.0,0.0,0.0,0.0,0.0,0.0,0.0,0.0,0.0,712.15,2.2699999809265137
0.0,0.0,0.0,0.0,0.0,0.0,0.0,0.0,0.1,0.7,0.0,0.0,0.2,0.0,0.0,0.0,0.0,0.0,0.0,0.0,0.0,0.0,724.15,2.25
0.6208565400421973,0.0040997130200885,0.0,0.0391972561920665,0.0848940574159809,0.0007399482036257,0.0292979491435599,0.0559960802743808,0.0005299629025968,0.0557960942734008,0.0074994750367474,0.0002299839011269,0.0835941484096113,0.0,0.0,0.0170988030837841,0.0,0.0,0.0,0.0,0.0,0.0,848.15,2.4700000286102295
0.6049939500604996,0.0039999600003999,0.0,0.0381996180038199,0.0826991730082699,0.0006999930000699,0.0284997150028499,0.0543994560054399,0.0005299947000529,0.0543994560054399,0.0073999260007399,0.0021999780002199,0.0812991870081299,0.0,0.0,0.0404995950040499,0.0,0.0,0.0,0.0,0.0,0.0,823.15,2.490000009536743
0.9799293978819366,0.0,0.0,0.0194005820174605,0.0,0.0,0.0,0.0,0.0,0.0,0.0,0.0,0.0,0.0,0.0,0.0,0.0,0.0,0.0,0.0,0.0,0.0,779.15,2.2200000286102295
0.9505,0.0,0.0,0.0485,0.0,0.0,0.0,0.0,0.0,0.0,0.0,0.0,0.0,0.0,0.0,0.0,0.0,0.0,0.0,0.0,0.0,0.0,778.15,2.246999979019165
0.8925,0.0,0.0,0.1058,0.0,0.0,0.0,0.0,0.0,0.0,0.0,0.0,0.0,0.0,0.0,0.0,0.0,0.0,0.0,0.0,0.0,0.0,765.15,2.2950000762939453
0.8391,0.0,0.0,0.1596,0.0,0.0,0.0,0.0,0.0,0.0,0.0,0.0,0.0,0.0,0.0,0.0,0.0,0.0,0.0,0.0,0.0,0.0,770.15,2.3540000915527344
0.7967,0.0,0.0,0.2016,0.0,0.0,0.0,0.0,0.0,0.0,0.0,0.0,0.0,0.0,0.0,0.0,0.0,0.0,0.0,0.0,0.0,0.0,770.15,2.3980000019073486
0.7422,0.0,0.0,0.2568,0.0,0.0,0.0,0.0,0.0,0.0,0.0,0.0,0.0,0.0,0.0,0.0,0.0,0.0,0.0,0.0,0.0,0.0,763.15,2.438999891281128
0.6942,0.0,0.0,0.3038,0.0,0.0,0.0,0.0,0.0,0.0,0.0,0.0,0.0,0.0,0.0,0.0,0.0,0.0,0.0,0.0,0.0,0.0,754.15,2.4730000495910645
0.6452000000000001,0.0,0.0,0.3518,0.0,0.0,0.0,0.0,0.0,0.0,0.0,0.0,0.0,0.0,0.0,0.0,0.0,0.0,0.0,0.0,0.0,0.0,737.15,2.506999969482422
0.5954404559544045,0.0,0.0,0.4011598840115988,0.0,0.0,0.0,0.0,0.0,0.0,0.0,0.0,0.0,0.0,0.0,0.0,0.0,0.0,0.0,0.0,0.0,0.0,720.15,2.5339999198913574
0.546954695469547,0.0,0.0,0.448044804480448,0.0,0.0,0.0,0.0,0.0,0.0,0.0,0.0,0.0,0.0,0.0,0.0,0.0,0.0,0.0,0.0,0.0,0.0,710.15,2.553999900817871
0.0,0.0,0.0,0.0,0.0,0.0,0.0,0.0,0.0,0.0,0.0,0.0,0.0,0.0,0.0,0.0,0.0,0.4,0.1989999999999999,0.0,0.0,0.0,536.15,5.626999855041504
0.0,0.0,0.0,0.0,0.0,0.0,0.0,0.0,0.0,0.0,0.0,0.0,0.0,0.0,0.0,0.0,0.0,0.4,0.198,0.0,0.0,0.0,542.15,5.59499979019165
0.0,0.0,0.0,0.0,0.0,0.0,0.0,0.0,0.0,0.0,0.0,0.0,0.0,0.0,0.0,0.0,0.0,0.4,0.1969999999999999,0.0,0.0,0.0,547.15,5.561999797821045
0.0,0.0,0.0,0.0,0.0,0.0,0.0,0.0,0.0,0.0,0.0,0.0,0.0,0.0,0.0,0.0,0.0,0.4,0.196,0.0,0.0,0.0,539.15,5.5279998779296875
0.0,0.0,0.0,0.0,0.0,0.0,0.0,0.0,0.0,0.0,0.0,0.0,0.0,0.0,0.0,0.0,0.0,0.4,0.195,0.0,0.0,0.0,533.15,5.519999980926514
0.0,0.0,0.0,0.0,0.0,0.0,0.0,0.0,0.0,0.0,0.0,0.1499,0.0,0.0,0.0,0.0,0.0,0.0,0.0,0.0,0.3747,0.0,627.15,5.6020002365112305
0.0,0.0,0.0,0.0,0.0,0.0,0.0,0.0,0.0,0.0,0.0,0.0,0.0,0.0,0.0,0.0,0.0,0.0,0.0,0.0,0.3964603539646035,0.0,624.15,5.619999885559082
0.0,0.0,0.0,0.0,0.0,0.0,0.0,0.0,0.0,0.0,0.0,0.0,0.0,0.0,0.0,0.0,0.0,0.0604060406040604,0.0,0.0,0.4141414141414142,0.0,604.15,5.631999969482422
0.0,0.0,0.0,0.0,0.0,0.0,0.0,0.0,0.0,0.0,0.0,0.0,0.0,0.0,0.0,0.0,0.0,0.4,0.5,0.0,0.0,0.0,515.15,5.886000156402588
0.0,0.0,0.0,0.0,0.0,0.0,0.0,0.0,0.0,0.0,0.0,0.0,0.0,0.0,0.0,0.0,0.0,0.4,0.4,0.0,0.0,0.0,520.15,5.742000102996826
0.0,0.0,0.0,0.0,0.0,0.0,0.0,0.0,0.0,0.0,0.0,0.0,0.0,0.0,0.0,0.0,0.0,0.4,0.3,0.0,0.0,0.0,525.15,5.591000080108643
0.0,0.0,0.0,0.0,0.0,0.0,0.0,0.0,0.0,0.0,0.0,0.0,0.0,0.0,0.0,0.0,0.0,0.4,0.2,0.0,0.0,0.0,530.15,5.434999942779541
0.0,0.0,0.0,0.0,0.0,0.0,0.0,0.0,0.0,0.0,0.0,0.0,0.0,0.0,0.0,0.0,0.0,0.4,0.1,0.0,0.0,0.0,527.15,5.2789998054504395
0.0,0.0,0.0,0.0,0.0,0.0,0.0,0.0,0.0,0.0,0.0,0.0,0.0,0.0,0.0,0.0,0.0,0.4,0.05,0.0,0.0,0.0,528.15,5.15500020980835
0.0,0.0,0.0,0.0,0.0,0.0,0.0,0.0,0.0,0.0,0.0,0.0,0.0,0.0,0.0,0.001,0.0,0.4,0.1989999999999999,0.0,0.0,0.0,538.15,5.630000114440918
0.0,0.0,0.0,0.0,0.0,0.0,0.0,0.0,0.0,0.0,0.0,0.0,0.0,0.0,0.0,0.002,0.0,0.4,0.198,0.0,0.0,0.0,546.15,5.60099983215332
0.0,0.0,0.0,0.0,0.0,0.0,0.0,0.0,0.0,0.0,0.0,0.0,0.0,0.0,0.0,0.0025,0.0,0.4,0.1975,0.0,0.0,0.0,558.15,5.590000152587891
0.0,0.0,0.0,0.0,0.0,0.0,0.0,0.0,0.0,0.0,0.0,0.0,0.0,0.0,0.0,0.003,0.0,0.4,0.1969999999999999,0.0,0.0,0.0,544.15,5.578000068664551
0.0,0.0,0.0,0.0,0.0,0.0,0.0,0.0,0.0,0.0,0.0,0.0,0.0,0.0,0.0,0.0034999999999999,0.0,0.4,0.1964999999999999,0.0,0.0,0.0,540.15,5.565999984741211
0.0,0.0,0.0,0.0,0.0,0.0,0.0,0.0,0.0,0.0,0.0,0.0,0.0,0.0,0.0,0.004,0.0,0.4,0.196,0.0,0.0,0.0,536.15,5.551000118255615
0.0,0.0,0.0,0.0,0.0,0.0,0.0,0.0,0.0,0.0,0.0,0.0,0.0,0.0,0.0,0.005,0.0,0.4,0.195,0.0,0.0,0.0,532.15,5.5320000648498535
0.0,0.0,0.0,0.4608,0.0,0.0,0.0,0.0,0.0,0.4649,0.0,0.0,0.0,0.0,0.0,0.0,0.0,0.0,0.0,0.0715,0.0,0.0,654.15,4.900000095367432
0.0,0.0,0.0,0.4275427542754275,0.0,0.0,0.0,0.0,0.0,0.4313431343134314,0.0,0.0,0.0,0.0,0.0,0.0,0.0,0.1385138513851385,0.0,0.0,0.0,0.0,625.15,4.400000095367432
0.4995,0.0,0.0,0.0,0.0,0.0,0.2478,0.2527,0.0,0.0,0.0,0.0,0.0,0.0,0.0,0.0,0.0,0.0,0.0,0.0,0.0,0.0,993.15,2.869999885559082
0.5011498850114988,0.0,0.0,0.0,0.0514948505149485,0.0,0.242975702429757,0.2043795620437956,0.0,0.0,0.0,0.0,0.0,0.0,0.0,0.0,0.0,0.0,0.0,0.0,0.0,0.0,993.15,2.816999912261963
0.5047495250474953,0.0,0.0,0.0,0.0914908509149085,0.0,0.2427757224277572,0.160983901609839,0.0,0.0,0.0,0.0,0.0,0.0,0.0,0.0,0.0,0.0,0.0,0.0,0.0,0.0,1007.15,2.7909998893737793
0.5047495250474953,0.0,0.0,0.0,0.1515848415158484,0.0,0.2404759524047595,0.1031896810318968,0.0,0.0,0.0,0.0,0.0,0.0,0.0,0.0,0.0,0.0,0.0,0.0,0.0,0.0,1021.15,2.747999906539917
0.496949694969497,0.0,0.0,0.0,0.191019101910191,0.0,0.2511251125112511,0.0609060906090609,0.0,0.0,0.0,0.0,0.0,0.0,0.0,0.0,0.0,0.0,0.0,0.0,0.0,0.0,1053.15,2.7230000495910645
0.5029,0.0,0.0,0.0,0.2501,0.0,0.247,0.0,0.0,0.0,0.0,0.0,0.0,0.0,0.0,0.0,0.0,0.0,0.0,0.0,0.0,0.0,1115.15,2.7039999961853027
0.5,0.0,0.0,0.0,0.025,0.0,0.25,0.225,0.0,0.0,0.0,0.0,0.0,0.0,0.0,0.0,0.0,0.0,0.0,0.0,0.0,0.0,996.15,2.8489999771118164
0.5,0.0,0.0,0.0,0.075,0.0,0.25,0.175,0.0,0.0,0.0,0.0,0.0,0.0,0.0,0.0,0.0,0.0,0.0,0.0,0.0,0.0,1000.15,2.811000108718872
0.5000500050005001,0.0,0.0,0.0,0.085008500850085,0.0,0.25002500250025,0.1649164916491649,0.0,0.0,0.0,0.0,0.0,0.0,0.0,0.0,0.0,0.0,0.0,0.0,0.0,0.0,1006.15,2.7960000038146973
0.4999999999999999,0.0,0.0,0.0,0.0998999999999999,0.0,0.2499999999999999,0.1500999999999999,0.0,0.0,0.0,0.0,0.0,0.0,0.0,0.0,0.0,0.0,0.0,0.0,0.0,0.0,1009.15,2.788000106811523
0.5000499950005,0.0,0.0,0.0,0.1124887511248875,0.0,0.24997500249975,0.1374862513748625,0.0,0.0,0.0,0.0,0.0,0.0,0.0,0.0,0.0,0.0,0.0,0.0,0.0,0.0,1011.15,2.7709999084472656
0.5000500050005,0.0,0.0,0.0,0.1348134813481348,0.0,0.25002500250025,0.115111511151115,0.0,0.0,0.0,0.0,0.0,0.0,0.0,0.0,0.0,0.0,0.0,0.0,0.0,0.0,1020.15,2.763000011444092
0.0,0.58,0.0,0.03,0.14,0.0,0.0,0.13,0.06,0.03,0.0,0.0,0.03,0.0,0.0,0.0,0.0,0.0,0.0,0.0,0.0,0.0,785.15,2.5829999446868896
0.0,0.59,0.0,0.03,0.14,0.0,0.0,0.12,0.06,0.03,0.0,0.0,0.03,0.0,0.0,0.0,0.0,0.0,0.0,0.0,0.0,0.0,788.15,2.5810000896453857
0.0,0.6,0.0,0.03,0.12,0.0,0.0,0.13,0.06,0.03,0.0,0.0,0.03,0.0,0.0,0.0,0.0,0.0,0.0,0.0,0.0,0.0,782.15,2.5739998817443848
0.0,0.58,0.0,0.03,0.15,0.0,0.0,0.12,0.06,0.03,0.0,0.0,0.03,0.0,0.0,0.0,0.0,0.0,0.0,0.0,0.0,0.0,787.15,2.5789999961853027
0.0,0.6,0.0,0.03,0.14,0.0,0.0,0.12,0.06,0.03,0.0,0.0,0.02,0.0,0.0,0.0,0.0,0.0,0.0,0.0,0.0,0.0,798.15,2.5799999237060547
0.0,0.58,0.0,0.03,0.14,0.0,0.0,0.13,0.07,0.02,0.0,0.0,0.03,0.0,0.0,0.0,0.0,0.0,0.0,0.0,0.0,0.0,781.15,2.5799999237060547
0.0,0.58,0.0,0.03,0.15,0.0,0.0,0.12,0.07,0.02,0.0,0.0,0.03,0.0,0.0,0.0,0.0,0.0,0.0,0.0,0.0,0.0,785.15,2.5850000381469727
0.0,0.58,0.0,0.02,0.12,0.0,0.0,0.22,0.02,0.02,0.0,0.0,0.02,0.0,0.0,0.0,0.0,0.0,0.0,0.0,0.0,0.0,796.15,2.5280001163482666
0.0,0.6,0.0,0.0,0.1,0.0,0.0,0.1,0.15,0.05,0.0,0.0,0.0,0.0,0.0,0.0,0.0,0.0,0.0,0.0,0.0,0.0,784.15,2.538000106811523
0.0,0.55,0.0,0.0,0.15,0.0,0.0,0.1,0.15,0.05,0.0,0.0,0.0,0.0,0.0,0.0,0.0,0.0,0.0,0.0,0.0,0.0,823.15,2.565999984741211
0.0,0.55,0.0,0.0,0.1,0.0,0.0,0.1,0.0,0.1,0.0,0.0,0.15,0.0,0.0,0.0,0.0,0.0,0.0,0.0,0.0,0.0,743.15,2.5160000324249268
0.0,0.55,0.0,0.05,0.1,0.0,0.0,0.1,0.0,0.1,0.0,0.0,0.1,0.0,0.0,0.0,0.0,0.0,0.0,0.0,0.0,0.0,743.15,2.555000066757202
0.0,0.55,0.0,0.05,0.1,0.0,0.0,0.1,0.05,0.1,0.0,0.0,0.05,0.0,0.0,0.0,0.0,0.0,0.0,0.0,0.0,0.0,758.15,2.569000005722046
0.0,0.6,0.0,0.0,0.1,0.0,0.0,0.1,0.12,0.03,0.0,0.0,0.05,0.0,0.0,0.0,0.0,0.0,0.0,0.0,0.0,0.0,753.15,2.553999900817871
0.0,0.55,0.0,0.0,0.1,0.0,0.0,0.15,0.12,0.03,0.0,0.0,0.05,0.0,0.0,0.0,0.0,0.0,0.0,0.0,0.0,0.0,754.15,2.568000078201294
0.0,0.6,0.0,0.0,0.1,0.0,0.0,0.1,0.05,0.1,0.0,0.0,0.05,0.0,0.0,0.0,0.0,0.0,0.0,0.0,0.0,0.0,789.15,2.5460000038146973
0.0,0.6,0.0,0.0,0.15,0.0,0.0,0.1,0.1,0.05,0.0,0.0,0.0,0.0,0.0,0.0,0.0,0.0,0.0,0.0,0.0,0.0,853.15,2.566999912261963
0.0,0.5716,0.0,0.0,0.0951,0.0,0.0,0.1902,0.0,0.0951,0.0,0.0,0.048,0.0,0.0,0.0,0.0,0.0,0.0,0.0,0.0,0.0,797.15,2.500999927520752
0.0,0.6,0.0,0.0,0.12,0.0,0.0,0.15,0.1,0.03,0.0,0.0,0.0,0.0,0.0,0.0,0.0,0.0,0.0,0.0,0.0,0.0,827.15,2.552999973297119
0.0,0.6,0.0,0.0,0.08,0.0,0.0,0.19,0.1,0.03,0.0,0.0,0.0,0.0,0.0,0.0,0.0,0.0,0.0,0.0,0.0,0.0,807.15,2.5339999198913574
0.0,0.61,0.0,0.0,0.16,0.0,0.0,0.05,0.18,0.0,0.0,0.0,0.0,0.0,0.0,0.0,0.0,0.0,0.0,0.0,0.0,0.0,795.15,2.562999963760376
0.0,0.625,0.0,0.0,0.165,0.0,0.0,0.05,0.15,0.0,0.0,0.0,0.0,0.0,0.01,0.0,0.0,0.0,0.0,0.0,0.0,0.0,818.15,2.6029999256134033
0.0,0.56,0.0,0.03,0.15,0.0,0.0,0.12,0.1,0.01,0.0,0.0,0.03,0.0,0.0,0.0,0.0,0.0,0.0,0.0,0.0,0.0,775.15,2.5810000896453857
0.0,0.56,0.0,0.02,0.12,0.0,0.0,0.13,0.13,0.02,0.0,0.0,0.02,0.0,0.0,0.0,0.0,0.0,0.0,0.0,0.0,0.0,767.15,2.5810000896453857
0.0,0.6315368463153684,0.0,0.0,0.1262873712628737,0.0,0.0,0.1052894710528947,0.1052894710528947,0.0315968403159684,0.0,0.0,0.0,0.0,0.0,0.0,0.0,0.0,0.0,0.0,0.0,0.0,820.15,2.555000066757202
0.0,0.24,0.0,0.11,0.0,0.0,0.0,0.0,0.02,0.04,0.03,0.02,0.2,0.0,0.0,0.05,0.19,0.0,0.0,0.02,0.0,0.0,739.15,3.802999973297119
0.0,0.23,0.0,0.11,0.0,0.0,0.0,0.0,0.02,0.04,0.03,0.02,0.2,0.0,0.0,0.05,0.19,0.0,0.0,0.03,0.0,0.0,734.15,3.9049999713897705
0.0,0.22,0.0,0.11,0.0,0.0,0.0,0.0,0.02,0.04,0.03,0.02,0.2,0.0,0.0,0.05,0.19,0.0,0.0,0.04,0.0,0.0,727.15,4.008999824523926
0.0,0.23,0.0,0.11,0.0,0.0,0.0,0.0,0.02,0.04,0.02,0.02,0.2,0.0,0.0,0.05,0.19,0.0,0.0,0.04,0.0,0.0,733.15,3.9670000076293945
0.0,0.23,0.0,0.11,0.0,0.0,0.0,0.0,0.02,0.04,0.01,0.02,0.2,0.0,0.0,0.05,0.19,0.0,0.0,0.05,0.0,0.0,726.15,4.0269999504089355
0.0,0.23,0.0,0.13,0.0,0.0,0.0,0.0,0.02,0.04,0.0,0.02,0.18,0.0,0.0,0.05,0.19,0.0,0.0,0.06,0.0,0.0,721.15,4.085999965667725
0.0,0.22,0.0,0.15,0.0,0.0,0.0,0.0,0.04,0.04,0.0,0.02,0.15,0.0,0.0,0.05,0.19,0.0,0.0,0.06,0.0,0.0,718.15,4.078999996185303
0.0,0.23,0.0,0.15,0.0,0.0,0.0,0.0,0.02,0.04,0.0,0.02,0.18,0.0,0.0,0.05,0.19,0.0,0.0,0.04,0.0,0.0,726.15,3.913000106811523
0.0,0.23,0.0,0.15,0.0,0.0,0.0,0.0,0.02,0.04,0.0,0.02,0.18,0.0,0.0,0.05,0.19,0.0,0.0,0.08,0.0,0.0,725.15,4.114999771118164
0.0,0.23,0.0,0.13,0.0,0.0,0.0,0.0,0.02,0.04,0.04,0.0,0.18,0.0,0.0,0.05,0.19,0.0,0.0,0.06,0.0,0.0,731.15,4.085999965667725
0.0,0.23,0.0,0.18,0.0,0.0,0.0,0.0,0.0,0.04,0.02,0.02,0.18,0.0,0.0,0.05,0.18,0.0,0.0,0.05,0.0,0.0,716.15,3.937999963760376
0.0,0.23,0.0,0.15,0.0,0.0,0.0,0.0,0.02,0.04,0.0,0.02,0.18,0.0,0.0,0.03,0.21,0.0,0.0,0.06,0.0,0.0,722.15,4.0370001792907715
0.0,0.23,0.0,0.15,0.0,0.0,0.0,0.0,0.02,0.04,0.0,0.02,0.18,0.0,0.0,0.03,0.19,0.0,0.0,0.06,0.0,0.0,716.15,4.085999965667725
0.0,0.23,0.0,0.15,0.0,0.0,0.0,0.0,0.02,0.04,0.0,0.02,0.18,0.0,0.0,0.01,0.19,0.0,0.0,0.06,0.0,0.0,714.15,4.117000102996826
0.0,0.24,0.0,0.15,0.0,0.0,0.0,0.0,0.02,0.04,0.0,0.02,0.18,0.0,0.0,0.05,0.18,0.0,0.0,0.06,0.0,0.0,715.15,3.9809999465942383
0.0,0.24,0.0,0.13,0.0,0.0,0.0,0.0,0.02,0.04,0.02,0.02,0.2,0.0,0.0,0.06,0.18,0.0,0.0,0.04,0.0,0.0,725.15,3.8350000381469727
0.0,0.24,0.0,0.15,0.0,0.0,0.0,0.0,0.02,0.04,0.02,0.0,0.2,0.0,0.0,0.06,0.18,0.0,0.0,0.04,0.0,0.0,735.15,3.805000066757202
0.0,0.24,0.0,0.17,0.0,0.0,0.0,0.0,0.02,0.04,0.0,0.0,0.2,0.0,0.0,0.06,0.18,0.0,0.0,0.04,0.0,0.0,723.15,3.752000093460083
0.0,0.24,0.0,0.15,0.0,0.0,0.0,0.0,0.02,0.04,0.02,0.0,0.2,0.0,0.0,0.05,0.18,0.0,0.0,0.05,0.0,0.0,722.15,3.884999990463257
0.0,0.24,0.0,0.15,0.0,0.0,0.0,0.0,0.02,0.04,0.01,0.01,0.2,0.0,0.0,0.06,0.18,0.0,0.0,0.04,0.0,0.0,726.15,3.7950000762939458
0.0,0.24,0.0,0.15,0.0,0.0,0.0,0.0,0.02,0.04,0.02,0.02,0.2,0.0,0.0,0.05,0.18,0.0,0.0,0.03,0.0,0.0,724.15,3.740999937057495
0.0,0.24,0.0,0.14,0.0,0.0,0.0,0.0,0.02,0.04,0.03,0.03,0.2,0.0,0.0,0.05,0.18,0.0,0.0,0.02,0.0,0.0,730.15,3.691999912261963
0.0,0.24,0.0,0.14,0.0,0.0,0.0,0.0,0.02,0.05,0.02,0.02,0.2,0.0,0.0,0.05,0.18,0.0,0.0,0.03,0.0,0.0,733.15,3.734999895095825
0.0,0.24,0.0,0.13,0.0,0.0,0.0,0.0,0.02,0.04,0.02,0.02,0.2,0.0,0.0,0.05,0.19,0.0,0.0,0.04,0.0,0.0,725.15,3.8510000705718994
0.0,0.26,0.0,0.13,0.0,0.0,0.0,0.0,0.02,0.04,0.01,0.01,0.2,0.0,0.0,0.05,0.19,0.0,0.0,0.04,0.0,0.0,728.15,3.7829999923706055
0.0,0.27,0.0,0.13,0.0,0.0,0.0,0.0,0.02,0.04,0.01,0.0,0.2,0.0,0.0,0.05,0.19,0.0,0.0,0.04,0.0,0.0,739.15,3.756999969482422
0.0,0.25,0.0,0.13,0.0,0.0,0.0,0.0,0.02,0.05,0.01,0.01,0.2,0.0,0.0,0.05,0.19,0.0,0.0,0.04,0.0,0.0,754.15,3.7909998893737793
0.0,0.25,0.0,0.13,0.0,0.0,0.0,0.0,0.02,0.04,0.02,0.02,0.19,0.0,0.0,0.05,0.19,0.0,0.0,0.04,0.0,0.0,731.15,3.8320000171661377
0.0,0.26,0.0,0.13,0.0,0.0,0.0,0.0,0.02,0.04,0.02,0.02,0.18,0.0,0.0,0.05,0.19,0.0,0.0,0.04,0.0,0.0,735.15,3.818000078201294
0.0,0.24,0.0,0.13,0.0,0.0,0.0,0.0,0.02,0.06,0.01,0.01,0.2,0.0,0.0,0.05,0.19,0.0,0.0,0.04,0.0,0.0,727.15,3.7939999103546143
0.0,0.24,0.0,0.13,0.0,0.0,0.0,0.0,0.02,0.07,0.01,0.0,0.2,0.0,0.0,0.05,0.19,0.0,0.0,0.04,0.0,0.0,734.15,3.7720000743865967
0.0,0.24,0.0,0.11,0.0,0.0,0.0,0.0,0.02,0.04,0.02,0.0,0.18,0.0,0.0,0.06,0.19,0.0,0.0,0.08,0.0,0.0,733.15,4.193999767303467
0.0,0.24,0.0,0.13,0.0,0.0,0.0,0.0,0.02,0.04,0.0,0.0,0.18,0.0,0.0,0.05,0.2,0.0,0.0,0.08,0.0,0.0,741.15,4.1519999504089355
0.0,0.24,0.0,0.13,0.0,0.0,0.0,0.0,0.02,0.04,0.0,0.0,0.18,0.0,0.0,0.06,0.18,0.0,0.0,0.09,0.0,0.0,725.15,4.208000183105469
0.0,0.24,0.0,0.13,0.0,0.0,0.0,0.0,0.02,0.05,0.02,0.01,0.2,0.0,0.0,0.05,0.19,0.0,0.0,0.04,0.0,0.0,733.15,3.82699990272522
0.0,0.24,0.0,0.13,0.0,0.0,0.0,0.0,0.02,0.05,0.02,0.0,0.2,0.0,0.0,0.05,0.19,0.0,0.0,0.04,0.0,0.0,728.15,3.8459999561309814
0.0,0.24,0.0,0.13,0.0,0.0,0.0,0.0,0.02,0.04,0.02,0.01,0.2,0.0,0.0,0.06,0.18,0.0,0.0,0.04,0.0,0.0,737.15,3.85700011253357
0.0,0.25,0.0,0.12,0.0,0.0,0.0,0.0,0.02,0.04,0.01,0.01,0.21,0.0,0.0,0.05,0.19,0.0,0.0,0.04,0.0,0.0,729.15,3.8299999237060542
0.0,0.25,0.0,0.12,0.0,0.0,0.0,0.0,0.02,0.04,0.02,0.01,0.2,0.0,0.0,0.05,0.19,0.0,0.0,0.04,0.0,0.0,731.15,3.8540000915527344
