Repository: dorukdogular/vitreos

# Data

## Source

Glass property data is sourced from the [SciGlass database](https://github.com/epam/SciGlass) (EPAM Systems), made available under the [Open Database License (ODbL)](https://opendatacommons.org/licenses/odbl/1-0/). Accessed via the [glasspy](https://github.com/drcassar/glasspy) Python library.

## Files tracked in git

| File | Description |
|---|---|
| `clean.csv` | Deduplicated glass-forming ability dataset (11858 rows) |
| `tg_dataset.csv` | 76377 glasses with Tg (K) and 22 oxide mol% features |
| `tg_density_dataset.csv` | 31173 glasses with both Tg (K) and density (g/cm³) |

File: data/tg_density_dataset.csv (part 44 of 109)
SiO2,P2O5,ZrO2,Na2O,Al2O3,Fe2O3,CaO,MgO,K2O,B2O3,BaO,ZnO,Li2O,SrO,La2O3,TiO2,Nb2O5,PbO,Sb2O3,Bi2O3,TeO2,Se,Tg,density
0.0,0.24,0.0,0.13,0.0,0.0,0.0,0.0,0.02,0.06,0.02,0.02,0.2,0.0,0.0,0.05,0.18,0.0,0.0,0.03,0.0,0.0,723.15,3.7269999980926514
0.0,0.4074407440744074,0.0,0.0,0.0185018501850185,0.0,0.037003700370037,0.0741074107410741,0.0,0.0185018501850185,0.3704370437043704,0.037003700370037,0.037003700370037,0.0,0.0,0.0,0.0,0.0,0.0,0.0,0.0,0.0,756.15,3.6440000534057617
0.0,0.4,0.0,0.0,0.0,0.0,0.0727,0.0727,0.0,0.0182,0.3636,0.0364,0.0364,0.0,0.0,0.0,0.0,0.0,0.0,0.0,0.0,0.0,744.15,3.638000011444092
0.0,0.4,0.0,0.0,0.0,0.0,0.0364,0.0727,0.0,0.0182,0.3636,0.0727,0.0364,0.0,0.0,0.0,0.0,0.0,0.0,0.0,0.0,0.0,737.15,3.67300009727478
0.0,0.4074407440744074,0.0,0.0,0.0,0.0,0.037003700370037,0.0741074107410741,0.0,0.037003700370037,0.3704370437043704,0.037003700370037,0.037003700370037,0.0,0.0,0.0,0.0,0.0,0.0,0.0,0.0,0.0,725.15,3.627000093460083
0.0,0.3774,0.0,0.0,0.0189,0.0,0.0377,0.0377,0.0,0.0377,0.3774,0.0377,0.0755,0.0,0.0,0.0,0.0,0.0,0.0,0.0,0.0,0.0,752.15,3.7039999961853023
0.0,0.3888999999999999,0.0,0.0,0.0185,0.0,0.037,0.0740999999999999,0.0,0.0185,0.3703999999999999,0.037,0.0555999999999999,0.0,0.0,0.0,0.0,0.0,0.0,0.0,0.0,0.0,755.15,3.684000015258789
0.0,0.3731,0.0,0.0,0.0187,0.0,0.0373,0.0746,0.0,0.0187,0.3582,0.0373,0.0746,0.0,0.0,0.0,0.0,0.0,0.0,0.0,0.0,0.0,758.15,3.742000102996826
0.0,0.3717371737173717,0.0,0.0,0.0186018601860186,0.0,0.0446044604460446,0.0743074307430743,0.0,0.0186018601860186,0.3569356935693569,0.0372037203720372,0.0743074307430743,0.0,0.0,0.0,0.0,0.0,0.0,0.0,0.0,0.0,758.15,3.7190001010894775
0.0,0.3788,0.0,0.0,0.0189,0.0,0.0379,0.0758,0.0,0.0189,0.3636,0.0227,0.0758,0.0,0.0,0.0,0.0,0.0,0.0,0.0,0.0,0.0,759.15,3.714999914169311
0.0,0.3731000000000001,0.0,0.0,0.0187,0.0,0.0373,0.0373,0.0,0.0187,0.3582000000000001,0.0746,0.0746,0.0,0.0,0.0,0.0,0.0,0.0,0.0,0.0,0.0,746.15,3.7790000438690186
0.0,0.3758624137586242,0.0,0.0,0.0187981201879812,0.0,0.0375962403759624,0.0751924807519248,0.0,0.0225977402259774,0.3608639136086392,0.0375962403759624,0.0676932306769323,0.0,0.0,0.0,0.0,0.0,0.0,0.0,0.0,0.0,757.15,3.7049999237060542
0.0,0.4563456345634563,0.0,0.0,0.038003800380038,0.0,0.0,0.038003800380038,0.0,0.0,0.3346334633463346,0.0304030403040304,0.019001900190019,0.076007600760076,0.0,0.0,0.0,0.0,0.0,0.0,0.0,0.0,769.15,3.6089999675750737
0.0,0.3635636436356364,0.0,0.0,0.0181981801819818,0.0,0.0363963603639636,0.0363963603639636,0.0,0.0181981801819818,0.3635636436356364,0.1090890910908909,0.0472952704729527,0.0,0.0,0.0,0.0,0.0,0.0,0.0,0.0,0.0,767.15,3.8550000190734863
0.0,0.0,0.0,0.0,0.715,0.0,0.0,0.0,0.0,0.0,0.0,0.0,0.0,0.0,0.285,0.0,0.0,0.0,0.0,0.0,0.0,0.0,1113.15,4.230000019073486
0.0,0.0,0.0,0.0,0.625,0.0,0.0,0.0,0.0,0.0,0.0,0.0,0.0,0.0,0.375,0.0,0.0,0.0,0.0,0.0,0.0,0.0,1116.15,4.559999942779541
0.2,0.0,0.0,0.0,0.55,0.0,0.0,0.0,0.0,0.0,0.0,0.0,0.0,0.0,0.25,0.0,0.0,0.0,0.0,0.0,0.0,0.0,1118.15,4.28000020980835
0.05,0.0,0.0,0.0,0.55,0.0,0.0,0.0,0.0,0.0,0.0,0.0,0.0,0.0,0.0,0.0,0.0,0.0,0.0,0.0,0.0,0.0,1143.15,4.349999904632568
0.1,0.0,0.0,0.0,0.55,0.0,0.0,0.0,0.0,0.0,0.0,0.0,0.0,0.0,0.0,0.0,0.0,0.0,0.0,0.0,0.0,0.0,1147.15,4.130000114440918
0.15,0.0,0.0,0.0,0.55,0.0,0.0,0.0,0.0,0.0,0.0,0.0,0.0,0.0,0.0,0.0,0.0,0.0,0.0,0.0,0.0,0.0,1145.15,3.839999914169311
0.2,0.0,0.0,0.0,0.55,0.0,0.0,0.0,0.0,0.0,0.0,0.0,0.0,0.0,0.0,0.0,0.0,0.0,0.0,0.0,0.0,0.0,1147.15,3.490000009536743
0.2,0.0,0.0,0.0,0.5,0.0,0.0,0.0,0.0,0.0,0.0,0.0,0.0,0.0,0.2,0.0,0.0,0.0,0.0,0.0,0.0,0.0,1121.15,4.230000019073486
0.0,0.2878712128787121,0.0073992600739926,0.2051794820517948,0.0,0.0,0.0,0.0,0.0963903609639036,0.0,0.0,0.0111988801119888,0.1215878412158784,0.0,0.0,0.0,0.0,0.0,0.0,0.0,0.0,0.0,581.15,2.7100000381469727
0.0,0.2287,0.0070999999999999,0.1982,0.0,0.0,0.0,0.0,0.0931,0.0,0.0,0.0108,0.1174,0.0,0.0,0.0,0.0,0.0,0.0,0.0,0.0,0.0,602.15,2.7699999809265137
0.0,0.1732826717328267,0.0068993100689931,0.1915808419158084,0.0,0.0,0.0,0.0,0.0900909909009099,0.0,0.0,0.0103989601039896,0.1135886411358864,0.0,0.0,0.0,0.0,0.0,0.0,0.0,0.0,0.0,621.15,2.8299999237060547
0.0,0.3015301530153015,0.0077007700770077,0.2148214821482148,0.0,0.0,0.0,0.0,0.101010101010101,0.0,0.0,0.0117011701170117,0.1273127312731273,0.0,0.0,0.0,0.0,0.0,0.0,0.0,0.0,0.0,549.15,2.819999933242798
0.0,0.2566,0.0,0.1828999999999999,0.0715,0.0,0.0,0.0,0.0859,0.0,0.0317,0.0496999999999999,0.0,0.0,0.0,0.0,0.0,0.0,0.0,0.0,0.0,0.0,572.15,2.799999952316284
0.0,0.2128787121287871,0.0,0.0,0.1110888911108889,0.0,0.0,0.0,0.0801919808019198,0.0,0.0,0.0,0.1010898910108989,0.0,0.0,0.0,0.0,0.0,0.0,0.0,0.0,0.0,605.15,2.75
0.0,0.2297229722972296,0.0,0.1841184118411841,0.0799079907990799,0.0,0.0,0.0,0.0,0.0,0.0,0.0,0.1091109110911091,0.0,0.0,0.0,0.0,0.0,0.0,0.0,0.0,0.0,589.15,2.7100000381469727
0.0,0.2152215221522152,0.0,0.0,0.1648164816481648,0.0,0.0,0.0,0.0811081108110811,0.0,0.0,0.0,0.1022102210221022,0.0,0.0,0.0,0.0,0.0,0.0,0.0,0.0,0.0,599.15,2.700000047683716
0.0,0.2428,0.0,0.3337,0.0423,0.0,0.0,0.0,0.0915,0.0,0.0,0.0,0.1153,0.0,0.0,0.0,0.0,0.0,0.0,0.0,0.0,0.0,560.15,2.680000066757202
0.0,0.1998,0.0,0.0,0.1043,0.0,0.0,0.0,0.0,0.0,0.0,0.0,0.0,0.0,0.0,0.0,0.0,0.0,0.0,0.0,0.0,0.0,609.15,2.75
0.0,0.1438287657531506,0.0,0.0,0.0667133426685337,0.0,0.0,0.0,0.0,0.0,0.0,0.0,0.0,0.0,0.0,0.0,0.0,0.0,0.0,0.0,0.0,0.0,589.15,2.7799999713897705
0.0,0.2276999999999999,0.0,0.1826,0.0395999999999999,0.0,0.0,0.0,0.0858,0.0,0.0,0.0,0.1082,0.0,0.0,0.0,0.0,0.0,0.0,0.0,0.0,0.0,571.15,2.7100000381469727
0.0,0.2721,0.0,0.2181,0.0,0.0,0.0,0.0,0.1025,0.0,0.0,0.0,0.1292,0.0,0.0,0.0,0.0,0.0,0.0,0.0,0.0,0.0,542.15,2.859999895095825
0.0,0.242,0.0,0.0,0.0749,0.0,0.0,0.0,0.081,0.0,0.0,0.0,0.1022,0.0,0.0,0.0,0.0,0.0,0.0,0.0,0.0,0.0,589.15,2.690000057220459
0.0,0.2391239123912391,0.0,0.0852085208520852,0.1109110911091109,0.0,0.0,0.0,0.04000400040004,0.0,0.0,0.0,0.0757075707570757,0.0,0.0,0.0,0.0,0.0,0.0,0.0,0.0,0.0,601.15,2.7100000381469727
0.0,0.2731,0.0,0.0973,0.1267,0.0,0.0,0.0,0.0457,0.0,0.0,0.0,0.0865,0.0,0.0,0.0,0.0,0.0,0.0,0.0,0.0,0.0,595.15,2.6500000953674316
0.0,0.2882,0.0,0.3666000000000001,0.1516,0.0,0.0,0.0,0.0482,0.0,0.0,0.0,0.0913,0.0,0.0,0.0,0.0,0.0,0.0,0.0,0.0,0.0,590.15,2.619999885559082
0.0,0.2524252425242524,0.0,0.0,0.1561156115611561,0.0,0.0,0.0,0.0845084508450844,0.0,0.0,0.0,0.213121312131213,0.0,0.0,0.0,0.0,0.0,0.0,0.0,0.0,0.0,613.15,2.6700000762939453
0.0,0.2181,0.0,0.0,0.1139,0.0,0.0,0.0,0.0822,0.0,0.0,0.0951,0.1036,0.0,0.0,0.0,0.0,0.0,0.0,0.0,0.0,0.0,593.15,2.8299999237060547
0.0,0.2397,0.0,0.0,0.1084,0.0,0.0,0.0,0.0902999999999999,0.0,0.0832,0.0,0.1138,0.0,0.0,0.0,0.0,0.0,0.0,0.0,0.0,0.0,592.15,2.940000057220459
0.0,0.2736,0.0,0.195,0.0,0.0,0.0,0.0857,0.0733,0.0,0.0,0.0,0.1155,0.0,0.0,0.0,0.0,0.0,0.0,0.0,0.0,0.0,602.15,2.7200000286102295
0.0,0.272,0.0,0.1938,0.0,0.0,0.0917999999999999,0.0,0.0547,0.0,0.0,0.0,0.0,0.0,0.0,0.0,0.0,0.0,0.0,0.0,0.0,0.0,590.15,2.740000009536743
0.0,0.2916291629162916,0.0,0.2078207820782078,0.0,0.0,0.0,0.0,0.0586058605860586,0.0,0.0,0.0,0.1231123112311231,0.0888088808880888,0.0,0.0,0.0,0.0,0.0,0.0,0.0,0.0,578.15,2.819999933242798
0.0,0.2205999999999999,0.0,0.1893999999999999,0.0,0.0,0.0,0.2135999999999999,0.0664999999999999,0.0,0.0,0.0,0.1047999999999999,0.0,0.0,0.0,0.0,0.0,0.0,0.0,0.0,0.0,623.15,2.7799999713897705
0.0,0.2605739426057394,0.0,0.0,0.0590940905909409,0.0,0.0,0.0,0.0547945205479452,0.0,0.0,0.0,0.1151884811518848,0.0,0.0,0.0,0.0,0.0,0.0,0.0,0.0,0.0,560.15,2.8499999046325684
0.0,0.3162999999999999,0.0,0.1449,0.1272,0.0,0.0,0.0,0.053,0.0,0.1301,0.0,0.1335,0.0,0.0,0.0,0.0,0.0,0.0,0.0,0.0,0.0,623.15,3.0
0.0,0.2377762223777622,0.0,0.1360863913608639,0.0827917208279171,0.0,0.0,0.0,0.0626937306269373,0.0,0.0,0.0,0.1128887111288871,0.0,0.0,0.0,0.0,0.0,0.0,0.0,0.0,0.0,612.15,2.8499999046325684
0.0,0.2574,0.0,0.0,0.0407,0.0,0.0,0.0,0.0485,0.0,0.0,0.204,0.1528,0.0,0.0,0.0,0.0,0.0,0.0,0.0,0.0,0.0,599.15,2.9800000190734863
0.0,0.2717,0.0,0.0,0.043,0.0,0.0,0.0,0.0558,0.0,0.0,0.0,0.1467,0.0,0.0,0.0,0.0,0.0,0.0,0.0,0.0,0.0,550.15,2.869999885559082
0.0,0.2691269126912691,0.0,0.0,0.0407040704070407,0.0,0.0,0.0,0.0441044104410441,0.0,0.0,0.153015301530153,0.1667166716671667,0.0,0.0,0.0,0.0,0.0,0.0,0.0,0.0,0.0,597.15,2.9000000953674316
0.0,0.2122787721227877,0.0,0.0607939206079392,0.0,0.0,0.0,0.0,0.031996800319968,0.0,0.0,0.0,0.1260873912608739,0.0,0.0,0.0,0.0,0.0,0.0,0.0,0.0,0.0,565.15,2.7100000381469727
0.0,0.219021902190219,0.0,0.0627062706270627,0.0,0.0,0.0,0.0,0.033003300330033,0.0,0.0,0.0,0.13001300130013,0.0,0.0,0.0,0.0,0.0,0.0,0.0,0.0,0.0,527.15,2.7100000381469727
0.0,0.2178,0.0,0.0622999999999999,0.0,0.0,0.0,0.0,0.0327999999999999,0.0,0.0,0.0,0.1292999999999999,0.0,0.0,0.0,0.0,0.0,0.0,0.0,0.0,0.0,510.15,2.700000047683716
0.0,0.2276,0.0,0.0652,0.0,0.0,0.0,0.0,0.0343,0.0,0.0,0.0,0.1351,0.0,0.0,0.0,0.0,0.0,0.0,0.0,0.0,0.0,528.15,2.7899999618530273
0.0,0.2335,0.0,0.0669,0.0,0.0,0.0,0.0,0.0352,0.0,0.0,0.0,0.1387,0.0,0.0,0.0,0.0,0.0,0.0,0.0,0.0,0.0,507.15,2.8399999141693115
0.0,0.2137999999999999,0.0,0.0611999999999999,0.0372,0.0,0.0,0.0,0.0322,0.0,0.0,0.0,0.1269999999999999,0.0,0.0,0.0,0.0,0.0,0.0,0.0,0.0,0.0,599.15,2.759999990463257
0.0,0.2656734326567343,0.0,0.0848915108489151,0.085991400859914,0.0,0.0,0.0,0.0465953404659534,0.0,0.0,0.0,0.1173882611738826,0.0,0.0,0.0,0.0,0.0,0.0,0.0,0.0,0.0,591.15,2.9700000286102295
0.0,0.2157784221577842,0.0,0.0,0.0,0.0,0.0682931706829317,0.0,0.0243975602439756,0.0,0.0,0.0940905909409059,0.1280871912808719,0.0,0.0,0.0,0.0,0.0,0.0,0.0,0.0,0.0,568.15,2.869999885559082
0.0,0.1910617876424715,0.0,0.0,0.0,0.0,0.041491701659668,0.038492301539692,0.0246950609878024,0.0,0.0,0.0951809638072385,0.1296740651869626,0.0373925214957008,0.0,0.0,0.0,0.0,0.0,0.0,0.0,0.0,547.15,2.9800000190734863
0.0,0.2242775722427757,0.0,0.0,0.0,0.0,0.0,0.0,0.0252974702529747,0.0,0.0,0.0977902209779022,0.1331866813318668,0.0,0.0,0.0,0.0,0.0,0.0,0.0,0.0,0.0,557.15,2.9000000953674316
0.0,0.2015,0.0,0.0,0.0,0.0,0.0729,0.0,0.026,0.0,0.0533,0.0502,0.1367,0.0,0.0,0.0,0.0,0.0,0.0,0.0,0.0,0.0,533.15,3.069999933242798
0.0,0.1874812518748125,0.0,0.0,0.0,0.0,0.0677932206779322,0.0,0.0241975802419758,0.0,0.0247975202479752,0.0466953304669533,0.1271872812718728,0.0366963303669633,0.0,0.0,0.0,0.0,0.0,0.0,0.0,0.0,555.15,2.9800000190734863
0.0,0.2192780721927807,0.0,0.0,0.0,0.0,0.0693930606939306,0.0,0.0247975202479752,0.0,0.0,0.1433856614338566,0.1301869813018698,0.0750924907509249,0.0,0.0,0.0,0.0,0.0,0.0,0.0,0.0,553.15,3.059999942779541
0.0,0.2147785221477852,0.0,0.0614938506149385,0.0,0.0,0.067993200679932,0.0,0.0242975702429757,0.0,0.0,0.0,0.1274872512748725,0.0367963203679632,0.0,0.0,0.0,0.0,0.0,0.0,0.0,0.0,568.15,2.799999952316284
0.0,0.1845184518451845,0.0,0.0604060406040604,0.0,0.0,0.0667066706670667,0.0,0.0238023802380238,0.0,0.0,0.0,0.1252125212521252,0.0361036103610361,0.0,0.0,0.0,0.0,0.0,0.0,0.0,0.0,567.15,2.819999933242798
0.0,0.0,0.0,0.0,0.0,0.0,0.0,0.0,0.25,0.0,0.0,0.0,0.0,0.0,0.0,0.0,0.25,0.0,0.0,0.0,0.0,0.0,895.15,3.812000036239624
0.0,0.4,0.0,0.0,0.0,0.0,0.0,0.0,0.0,0.1,0.0,0.5,0.0,0.0,0.0,0.0,0.0,0.0,0.0,0.0,0.0,0.0,756.15,3.140000104904175
0.0,0.3922,0.0,0.0,0.0,0.0,0.0,0.0,0.0,0.098,0.0,0.4902000000000001,0.0,0.0,0.0,0.0196,0.0,0.0,0.0,0.0,0.0,0.0,765.15,3.1600000858306885
0.0,0.3845615438456154,0.0,0.0,0.0,0.0,0.0,0.0,0.0,0.0961903809619038,0.0,0.4807519248075192,0.0,0.0,0.0,0.0384961503849615,0.0,0.0,0.0,0.0,0.0,0.0,775.15,3.180000066757202
0.0,0.3703629637036296,0.0,0.0,0.0,0.0,0.0,0.0,0.0,0.0925907409259074,0.0,0.462953704629537,0.0,0.0,0.0,0.0740925907409259,0.0,0.0,0.0,0.0,0.0,0.0,784.15,3.2100000381469727
0.0,0.3571357135713571,0.0,0.0,0.0,0.0,0.0,0.0,0.0,0.0893089308930892,0.0,0.4464446444644464,0.0,0.0,0.0,0.1071107110711071,0.0,0.0,0.0,0.0,0.0,0.0,799.15,3.25
0.0,0.3448344834483449,0.0,0.0,0.0,0.0,0.0,0.0,0.0,0.0862086208620862,0.0,0.4310431043104311,0.0,0.0,0.0,0.1379137913791379,0.0,0.0,0.0,0.0,0.0,0.0,808.15,3.259999990463257
0.0,0.3226322632263226,0.0,0.0,0.0,0.0,0.0,0.0,0.0,0.0806080608060806,0.0,0.4032403240324032,0.0,0.0,0.0,0.1935193519351935,0.0,0.0,0.0,0.0,0.0,0.0,830.15,3.299999952316284
0.0,0.3125,0.0,0.0,0.0,0.0,0.0,0.0,0.0,0.0781,0.0,0.3906,0.0,0.0,0.0,0.2188,0.0,0.0,0.0,0.0,0.0,0.0,818.15,3.309999942779541
0.0,0.303,0.0,0.0,0.0,0.0,0.0,0.0,0.0,0.0758,0.0,0.3788,0.0,0.0,0.0,0.2423999999999999,0.0,0.0,0.0,0.0,0.0,0.0,821.15,3.309999942779541
0.0,0.2941294129412941,0.0,0.0,0.0,0.0,0.0,0.0,0.0,0.0735073507350735,0.0,0.3676367636763676,0.0,0.0,0.0,0.2647264726472647,0.0,0.0,0.0,0.0,0.0,0.0,824.15,3.319999933242798
0.0,0.2857285728572857,0.0,0.0,0.0,0.0,0.0,0.0,0.0,0.0714071407140714,0.0,0.3571357135713571,0.0,0.0,0.0,0.2857285728572857,0.0,0.0,0.0,0.0,0.0,0.0,827.15,3.319999933242798
0.0,0.2703,0.0,0.0,0.0,0.0,0.0,0.0,0.0,0.0676,0.0,0.3378,0.0,0.0,0.0,0.3243,0.0,0.0,0.0,0.0,0.0,0.0,829.15,3.3299999237060547
0.0,0.2564,0.0,0.0,0.0,0.0,0.0,0.0,0.0,0.0641,0.0,0.3204999999999999,0.0,0.0,0.0,0.359,0.0,0.0,0.0,0.0,0.0,0.0,831.15,3.3399999141693115
0.0,0.2439,0.0,0.0,0.0,0.0,0.0,0.0,0.0,0.061,0.0,0.3049,0.0,0.0,0.0,0.3902,0.0,0.0,0.0,0.0,0.0,0.0,833.15,3.3499999046325684
0.4526547345265473,0.0,0.0,0.0003999600039996,0.2161783821617838,0.0,0.0,0.0,0.0,0.07999200079992,0.0,0.0,0.2117788221177882,0.0,0.0,0.0311968803119688,0.0,0.0044995500449955,0.0,0.0,0.0,0.0,815.15,2.4560000896453857
0.4526,0.0,0.0,0.0,0.2176,0.0,0.0,0.0118,0.0,0.091,0.0,0.0,0.2249,0.0,0.0,0.0,0.0,0.0021,0.0,0.0,0.0,0.0,809.15,2.4100000858306885
0.4501549845015498,0.0,0.0,0.0,0.2256774322567743,0.0,0.0,0.0234976502349765,0.0,0.076992300769923,0.0,0.0,0.2236776322367763,0.0,0.0,0.0,0.0,0.0,0.0,0.0,0.0,0.0,823.15,2.424000024795532
0.4362563743625637,0.0,0.0,0.00989901009899,0.2186781321867812,0.0,0.0,0.0,0.0,0.0877912208779121,0.0,0.0,0.2167783221677831,0.0,0.0,0.0305969403059694,0.0,0.0,0.0,0.0,0.0,0.0,810.15,2.427000045776367
0.453145314531453,0.0,0.0,0.0,0.2164216421642164,0.0,0.0,0.0,0.0043004300430042,0.08010801080108,0.0,0.0,0.2120212021202119,0.0,0.0,0.0312031203120311,0.0,0.0028002800280027,0.0,0.0,0.0,0.0,818.15,2.443000078201294
0.4468999999999999,0.0,0.0,0.0,0.2117999999999999,0.0,0.0,0.0310999999999999,0.0,0.0763999999999999,0.0,0.0,0.2219999999999999,0.0,0.0,0.0117999999999999,0.0,0.0,0.0,0.0,0.0,0.0,804.15,2.430000066757202
0.4271427142714271,0.0,0.0,0.0,0.2135213521352135,0.0,0.0,0.0,0.0,0.0618061806180618,0.0,0.0,0.2134213421342134,0.0,0.0,0.0359035903590359,0.0,0.0482048204820482,0.0,0.0,0.0,0.0,782.15,2.7679998874664307
0.378962103789621,0.0,0.0,0.0,0.1890810918908109,0.0,0.0,0.0,0.0,0.113988601139886,0.0,0.0,0.1858814118588141,0.0,0.0,0.0396960303969603,0.0,0.0923907609239076,0.0,0.0,0.0,0.0,736.15,3.0460000038146973
0.3514702940588117,0.0,0.0,0.0,0.1753350670134026,0.0,0.0,0.0,0.0,0.2113422684536907,0.0,0.0,0.1723344668933786,0.0,0.0,0.0368073614722944,0.0,0.0527105421084216,0.0,0.0,0.0,0.0,740.15,2.7249999046325684
0.3458,0.0,0.0,0.0,0.173,0.0,0.0,0.0,0.0,0.1251,0.0,0.0,0.172,0.0,0.0,0.0436,0.0,0.1405,0.0,0.0,0.0,0.0,730.15,3.115999937057495
0.3770999999999999,0.0,0.0,0.0,0.1881999999999999,0.0,0.0,0.0,0.0083999999999999,0.1133999999999999,0.0,0.0,0.1849999999999999,0.0,0.0,0.0394999999999999,0.0,0.0883999999999999,0.0,0.0,0.0,0.0,726.15,3.0199999809265137
0.3412341234123411,0.0,0.0,0.0,0.1702170217021702,0.0,0.0,0.0354035403540354,0.0,0.2052205220522052,0.0,0.0,0.1673167316731673,0.0,0.0,0.0358035803580358,0.0,0.0448044804480448,0.0,0.0,0.0,0.0,751.15,2.7109999656677246
0.339033903390339,0.0,0.0,0.0,0.1691169116911691,0.0,0.0,0.0352035203520352,0.0113011301130113,0.2039203920392039,0.0,0.0,0.1662166216621662,0.0,0.0,0.0355035503550354,0.0,0.0397039703970397,0.0,0.0,0.0,0.0,742.15,2.6760001182556152
0.3339,0.0,0.0,0.0,0.1666,0.0,0.0,0.0607,0.0,0.2008,0.0,0.0,0.1638,0.0,0.0,0.035,0.0,0.0392,0.0,0.0,0.0,0.0,752.15,2.697000026702881
0.3393999999999999,0.0,0.0,0.0,0.1692999999999999,0.0,0.0,0.0263999999999999,0.0,0.2040999999999999,0.0,0.0,0.1664,0.0,0.0,0.0355999999999999,0.0,0.0397999999999999,0.0,0.0,0.0,0.0,751.15,2.7109999656677246
0.0,0.5,0.0,0.0,0.0,0.0,0.0,0.0,0.0,0.0,0.0,0.0,0.0,0.0,0.0,0.0,0.0,0.0,0.0,0.0,0.0,0.0,464.15,4.389999866485596
0.0,0.475,0.0,0.0,0.0,0.0,0.0,0.0,0.0,0.0,0.0,0.0,0.0,0.0,0.0,0.0,0.0,0.0,0.0,0.0,0.0,0.0,459.15,4.340000152587891
0.0,0.45,0.0,0.0,0.0,0.0,0.0,0.0,0.0,0.0,0.0,0.0,0.0,0.0,0.0,0.0,0.0,0.0,0.0,0.0,0.0,0.0,448.15,4.329999923706055
0.0,0.425,0.0,0.0,0.0,0.0,0.0,0.0,0.0,0.0,0.0,0.0,0.0,0.0,0.0,0.0,0.0,0.0,0.0,0.0,0.0,0.0,445.15,4.349999904632568
0.0,0.4,0.0,0.0,0.0,0.0,0.0,0.0,0.0,0.0,0.0,0.0,0.0,0.0,0.0,0.0,0.0,0.0,0.0,0.0,0.0,0.0,435.15,4.480000019073486
0.0,0.475,0.0,0.0,0.0,0.0,0.0,0.0,0.0,0.0,0.0,0.0,0.0,0.0,0.0,0.0,0.0,0.0,0.0,0.0,0.0,0.0,459.15,4.349999904632568
0.0,0.45,0.0,0.0,0.0,0.0,0.0,0.0,0.0,0.0,0.0,0.0,0.0,0.0,0.0,0.0,0.0,0.0,0.0,0.0,0.0,0.0,448.15,4.349999904632568
0.0,0.425,0.0,0.0,0.0,0.0,0.0,0.0,0.0,0.0,0.0,0.0,0.0,0.0,0.0,0.0,0.0,0.0,0.0,0.0,0.0,0.0,445.15,4.400000095367432
0.0,0.475,0.0,0.0,0.0,0.0,0.0,0.0,0.0,0.0,0.0,0.0,0.0,0.0,0.0,0.0,0.0,0.0,0.0,0.0,0.0,0.0,448.15,4.369999885559082
0.0,0.45,0.0,0.0,0.0,0.0,0.0,0.0,0.0,0.0,0.0,0.0,0.0,0.0,0.0,0.0,0.0,0.0,0.0,0.0,0.0,0.0,431.15,4.369999885559082
0.0,0.425,0.0,0.0,0.0,0.0,0.0,0.0,0.0,0.0,0.0,0.0,0.0,0.0,0.0,0.0,0.0,0.0,0.0,0.0,0.0,0.0,424.15,4.449999809265137
0.0,0.4,0.0,0.0,0.0,0.0,0.0,0.0,0.0,0.0,0.0,0.0,0.0,0.0,0.0,0.0,0.0,0.0,0.0,0.0,0.0,0.0,410.15,4.5
0.0,0.475,0.0,0.0,0.0,0.0,0.0,0.0,0.0,0.0,0.0,0.0,0.0,0.0,0.0,0.0,0.0,0.0,0.0,0.0,0.0,0.0,447.15,4.400000095367432
0.0,0.45,0.0,0.0,0.0,0.0,0.0,0.0,0.0,0.0,0.0,0.0,0.0,0.0,0.0,0.0,0.0,0.0,0.0,0.0,0.0,0.0,426.15,4.480000019073486
0.0,0.425,0.0,0.0,0.0,0.0,0.0,0.0,0.0,0.0,0.0,0.0,0.0,0.0,0.0,0.0,0.0,0.0,0.0,0.0,0.0,0.0,416.15,4.519999980926514
0.0,0.4,0.0,0.0,0.0,0.0,0.0,0.0,0.0,0.0,0.0,0.0,0.0,0.0,0.0,0.0,0.0,0.0,0.0,0.0,0.0,0.0,401.15,4.579999923706055
0.0,0.45,0.0,0.0,0.0,0.0,0.0,0.0,0.0,0.0,0.0,0.0,0.0,0.0,0.0,0.0,0.0,0.0,0.0,0.0,0.0,0.0,451.15,4.400000095367432
0.0,0.46,0.0,0.0,0.0,0.0,0.0,0.0,0.0,0.0,0.0,0.0,0.0,0.0,0.0,0.0,0.0,0.0,0.0,0.0,0.0,0.0,442.15,4.539999961853027
0.0,0.0,0.0,0.0,0.0,0.0,0.0,0.0,0.0,0.0,0.0,0.0,0.0,0.0,0.0,0.0,0.0,0.1,0.0,0.0,0.0,0.0,503.15,4.511000156402588
0.0,0.0,0.0,0.0,0.0,0.0,0.0,0.0,0.0,0.0,0.0,0.0,0.0,0.0,0.0,0.0,0.0,0.15,0.0,0.0,0.0,0.0,502.15,4.548999786376953
0.0,0.0,0.0,0.0,0.0,0.0,0.0,0.0,0.0,0.0,0.0,0.1,0.0,0.0,0.0,0.0,0.0,0.0,0.6,0.0,0.0,0.0,523.15,5.236999988555908
0.0,0.0,0.0,0.0,0.0,0.0,0.0,0.0,0.0,0.0,0.0,0.1,0.0,0.0,0.0,0.0,0.0,0.0,0.5,0.0,0.0,0.0,513.15,5.072999954223633
0.0,0.0,0.0,0.0,0.0,0.0,0.0,0.0,0.0,0.0,0.0,0.1,0.0,0.0,0.0,0.0,0.0,0.0,0.2,0.0,0.0,0.0,502.15,4.172999858856201
0.0,0.0,0.0,0.0,0.0,0.0,0.0,0.0,0.0,0.0,0.025,0.025,0.0,0.0,0.0,0.0,0.0,0.0,0.25,0.0,0.0,0.0,517.15,4.484000205993652
0.0,0.0,0.0,0.0,0.0,0.0,0.0,0.0,0.0,0.0,0.025,0.025,0.0,0.0,0.0,0.0,0.0,0.0,0.1,0.0,0.0,0.0,506.15,4.331999778747559
0.0,0.0,0.0,0.0,0.0,0.0,0.0,0.0,0.0,0.0,0.05,0.05,0.0,0.0,0.0,0.0,0.0,0.0,0.8,0.0,0.0,0.0,550.15,5.03000020980835
0.0,0.0,0.0,0.0,0.0,0.0,0.0,0.0,0.0,0.0,0.05,0.05,0.0,0.0,0.0,0.0,0.0,0.0,0.7,0.0,0.0,0.0,548.15,4.894999980926514
0.0,0.0,0.0,0.0,0.0,0.0,0.0,0.0,0.0,0.0,0.05,0.05,0.0,0.0,0.0,0.0,0.0,0.0,0.5,0.0,0.0,0.0,539.15,4.703999996185303
0.0,0.0,0.0,0.0,0.0,0.0,0.0,0.0,0.0,0.0,0.05,0.05,0.0,0.0,0.0,0.0,0.0,0.0,0.3,0.0,0.0,0.0,528.15,4.51800012588501
0.0,0.0,0.0,0.0,0.0,0.0,0.0,0.0,0.0,0.0,0.05,0.05,0.0,0.0,0.0,0.0,0.0,0.0,0.1,0.0,0.0,0.0,511.15,4.364999771118164
0.63,0.0,0.04,0.04,0.04,0.0,0.13,0.0,0.05,0.0,0.03,0.0,0.0,0.0,0.0,0.04,0.0,0.0,0.0,0.0,0.0,0.0,952.15,2.7899999618530273
0.63,0.0,0.04,0.05,0.04,0.0,0.13,0.0,0.05,0.0,0.03,0.0,0.0,0.0,0.0,0.03,0.0,0.0,0.0,0.0,0.0,0.0,936.15,2.7799999713897705
0.63,0.0,0.04,0.05,0.05,0.0,0.12,0.0,0.05,0.0,0.03,0.0,0.0,0.0,0.0,0.03,0.0,0.0,0.0,0.0,0.0,0.0,943.15,2.7799999713897705
0.65,0.0,0.04,0.04,0.05,0.0,0.13,0.0,0.06,0.0,0.03,0.0,0.0,0.0,0.0,0.0,0.0,0.0,0.0,0.0,0.0,0.0,944.15,2.759999990463257
0.65,0.0,0.04,0.04,0.05,0.0,0.12,0.0,0.06,0.0,0.04,0.0,0.0,0.0,0.0,0.0,0.0,0.0,0.0,0.0,0.0,0.0,944.15,2.7699999809265137
0.768938446922346,0.0,0.0,0.0648032401620081,0.0,6.000300015000749e-05,0.0,0.0,0.0629031451572578,0.008500425021251,0.0,0.0103005150257512,0.0,0.0,0.0,0.0,0.0,0.0833041652082604,0.0006000300015,0.0,0.0,0.0,753.15,2.930000066757202
0.6948,0.0,0.0,0.0854999999999999,0.0,2.9999999999999997e-05,0.0,0.0,0.0843999999999999,0.0,0.0,0.059,0.0,0.0,0.0,0.0746999999999999,0.0,0.0,0.0014999999999999,0.0,0.0,0.0,805.15,2.630000114440918
0.6763932360676393,0.0,0.0,0.0859991400085999,0.0,2.999970000299997e-05,0.0,0.0,0.0848991510084899,0.0,0.0,0.0592994070059299,0.0,0.0,0.0,0.0917990820091799,0.0,0.0,0.0014999850001499,0.0,0.0,0.0,816.15,2.6600000858306885
0.7060070600706007,0.0,0.0,0.08520085200852,0.0,3.0000300003000033e-05,0.0,0.0,0.08410084100841,0.0,0.0,0.04870048700487,0.0,0.0,0.0,0.07440074400744,0.0,0.0,0.00150001500015,0.0,0.0,0.0,803.15,2.619999885559082
0.678967896789679,0.0,0.0,0.0860086008600859,0.0,3.000300030003e-05,0.0,0.0,0.0848084808480848,0.0,0.0,0.0736073607360736,0.0,0.0,0.0,0.075007500750075,0.0,0.0,0.0015001500150015,0.0,0.0,0.0,807.15,2.6500000953674316
0.7024999999999999,0.0,0.0,0.0539999999999999,0.0,2.9999999999999997e-05,0.0,0.0,0.1066999999999999,0.0,0.0,0.0596999999999999,0.0,0.0,0.0,0.0754999999999999,0.0,0.0,0.0014999999999999,0.0,0.0,0.0,823.15,2.619999885559082
0.6897689768976897,0.0,0.0,0.1061106110611061,0.0,3.000300030003e-05,0.0,0.0,0.0698069806980698,0.0,0.0,0.0586058605860586,0.0,0.0,0.0,0.0741074107410741,0.0,0.0,0.0015001500150015,0.0,0.0,0.0,794.15,2.640000104904175
0.5773422657734226,0.0,0.0,0.0096990300969903,0.0,0.0,0.0,0.0,0.0126987301269873,0.0,0.0990900909909009,0.0,0.0,0.0,0.0197980201979802,0.014998500149985,0.0197980201979802,0.2465753424657534,0.0,0.0,0.0,0.0,815.15,4.730999946594238
0.5751000000000002,0.0,0.0,0.0,0.0,0.0,0.0,0.0,0.019,0.0,0.101,0.0,0.0,0.0,0.0146,0.0224,0.0224,0.2455,0.0,0.0,0.0,0.0,828.15,4.728000164031982
0.5593118623724745,0.0,0.0,0.0,0.0,0.0,0.0,0.0,0.0318063612722544,0.0,0.1017203440688137,0.0,0.0,0.0,0.0147029405881176,0.02250450090018,0.0226045209041808,0.2473494698939788,0.0,0.0,0.0,0.0,811.15,4.7210001945495605
0.5561,0.0,0.0,0.0,0.0,0.0,0.0,0.0,0.0317,0.0,0.1012,0.0,0.0,0.0,0.0128,0.0299,0.0224,0.2459,0.0,0.0,0.0,0.0,815.15,4.7129998207092285
0.556988602279544,0.0,0.0,0.0385922815436912,0.0,0.0,0.0,0.0,0.0,0.0,0.1013797240551889,0.0,0.0,0.0,0.0146970605878824,0.01499700059988,0.026994601079784,0.2463507298540291,0.0,0.0,0.0,0.0,792.15,4.77400016784668
0.5552,0.0,0.0,0.0,0.0,0.0,0.0,0.0,0.0253,0.0,0.1321,0.0,0.0,0.0,0.0,0.0149,0.0269,0.2455999999999999,0.0,0.0,0.0,0.0,812.15,4.730000019073486
0.5451454854514549,0.0,0.0,0.0195980401959804,0.0,0.0,0.0,0.0,0.0257974202579742,0.0,0.1028897110288971,0.0,0.0,0.0,0.0185981401859814,0.0151984801519848,0.0227977202279772,0.24997500249975,0.0,0.0,0.0,0.0,791.15,4.790999889373779
0.5657,0.0,0.0,0.0098,0.0,0.0,0.0,0.0,0.0129,0.0,0.1006,0.0,0.0,0.0,0.0200999999999999,0.0152,0.0200999999999999,0.2556,0.0,0.0,0.0,0.0,805.15,4.822000026702881
0.5861,0.0,0.0,0.0092,0.0,0.0,0.0,0.0,0.0115999999999999,0.0,0.0994999999999999,0.0,0.0,0.0,0.0192999999999999,0.0,0.0192999999999999,0.2549999999999999,0.0,0.0,0.0,0.0,818.15,4.692999839782715
0.5776000000000001,0.0,0.0,0.0121,0.0,0.0,0.0,0.0,0.014,0.0,0.1011,0.0,0.0,0.0,0.023,0.018,0.023,0.2312,0.0,0.0,0.0,0.0,817.15,4.638000011444092
0.5644564456445644,0.0,0.0,0.0098009800980098,0.0,0.0,0.0,0.0,0.0,0.0,0.1003100310031003,0.0,0.0,0.0,0.0201020102010201,0.0303030303030303,0.02000200020002,0.255025502550255,0.0,0.0,0.0,0.0,831.15,4.796000003814697
0.5624,0.0,0.0,0.0,0.0,0.0,0.0,0.0,0.0,0.0,0.1,0.0,0.0,0.0,0.0182,0.0453,0.02,0.2541,0.0,0.0,0.0,0.0,854.15,4.822999954223633
0.5586,0.0,0.0,0.0373,0.0,0.0,0.0,0.0,0.0246,0.0,0.1208,0.0,0.0,0.0,0.0462,0.0435,0.0653,0.1036999999999999,0.0,0.0,0.0,0.0,901.15,4.204999923706055
0.7896000000000001,0.0,0.0,0.0553,0.0,0.0,0.0599,0.0,0.0742,0.0,0.0086,0.0,0.0,0.0,0.0,0.0,0.0114,0.0,0.0,0.0,0.0,0.0,794.15,2.5199999809265137
0.7954954594551347,0.0,0.0,0.0563067568108172,0.0,0.0,0.0610073208785054,0.0,0.0754090490858903,0.0,0.0084010081209745,0.0,0.0,0.0,0.0,0.0,0.0024002880345641,0.0,0.0,0.0,0.0,0.0,789.15,2.700000047683716
0.0,0.0,0.0,0.0,0.0,0.0,0.0,0.0,0.0,0.0,0.043,0.0969999999999999,0.048,0.0,0.0,0.0,0.0,0.0,0.0,0.325,0.0,0.0,705.15,6.9629998207092285
0.045,0.0,0.0,0.0,0.0,0.0,0.0,0.0,0.0,0.0,0.0409999999999999,0.093,0.046,0.0,0.0,0.0,0.0,0.0,0.0,0.311,0.0,0.0,706.15,6.831999778747559
0.0,0.0,0.0,0.0,0.0,0.0,0.0,0.0,0.0,0.045,0.0409999999999999,0.093,0.046,0.0,0.0,0.0,0.0,0.0,0.0,0.311,0.0,0.0,694.15,6.802999973297119
0.0,0.0,0.0,0.0,0.0,0.0,0.0,0.0,0.0,0.0,0.09,0.09,0.08,0.0,0.05,0.0,0.0,0.0,0.0,0.289,0.0,0.0,711.15,6.841000080108643
0.0,0.0,0.0,0.0,0.0,0.0,0.0,0.0,0.0,0.045,0.0409999999999999,0.093,0.046,0.0,0.0,0.0,0.0,0.0,0.0,0.311,0.0,0.0,694.15,6.802999973297119
0.0,0.0,0.0,0.0,0.0,0.0,0.0,0.0,0.0,0.045,0.042,0.092,0.05,0.0,0.092,0.0,0.0,0.0,0.0,0.28,0.0,0.0,707.15,6.77400016784668
0.0,0.0,0.0,0.0,0.0,0.0,0.0,0.0,0.0,0.045,0.05,0.094,0.045,0.0,0.0,0.0,0.0,0.0,0.0,0.25,0.0,0.0,721.15,6.377999782562256
0.0,0.0,0.0,0.0,0.0,0.0,0.0,0.0,0.0,0.045,0.04,0.088,0.046,0.0,0.05,0.0,0.0,0.0,0.0,0.28,0.0,0.0,718.15,6.703000068664551
0.0,0.0,0.0,0.0,0.0,0.0,0.0,0.0,0.0,0.045,0.04,0.0969999999999999,0.047,0.0,0.0,0.0,0.0,0.0,0.0,0.28,0.0,0.0,717.15,6.796000003814697
0.0,0.0,0.0,0.0,0.0,0.0,0.0,0.0,0.0,0.045,0.04,0.088,0.046,0.0,0.05,0.0,0.0,0.0,0.0,0.28,0.0,0.0,725.15,6.732999801635742
0.0,0.0,0.0,0.0,0.0,0.0,0.0,0.0,0.0,0.045,0.04,0.088,0.046,0.0,0.05,0.0,0.0,0.0,0.0,0.28,0.0,0.0,706.15,6.173999786376953
0.0,0.0,0.0,0.05,0.0,0.0,0.0,0.0,0.0,0.045,0.04,0.088,0.046,0.0,0.0,0.0,0.0,0.0,0.0,0.29,0.0,0.0,676.15,6.545000076293945
0.0,0.0,0.0,0.0,0.0,0.0,0.0,0.0,0.0,0.045,0.0,0.095,0.045,0.0,0.0,0.0,0.0,0.0,0.0,0.25,0.0,0.0,725.15,6.550000190734863
0.0,0.0,0.0,0.0,0.0,0.0,0.0,0.0,0.0,0.045,0.04,0.09,0.044,0.0,0.05,0.0,0.0,0.0,0.0,0.26,0.0,0.0,742.15,6.317999839782715
0.0,0.0,0.0,0.0,0.0,0.0,0.0,0.0,0.0,0.044,0.05,0.1,0.005,0.0,0.0,0.0,0.0,0.0,0.0,0.28,0.0,0.0,732.15,6.638999938964844
0.0,0.0,0.0,0.0,0.0,0.0,0.0,0.0,0.0,0.045,0.05,0.095,0.045,0.0,0.0,0.0,0.0,0.0,0.0,0.25,0.0,0.0,724.15,6.414000034332275
0.0,0.0,0.0,0.0,0.0,0.0,0.0,0.0,0.0,0.045,0.05,0.095,0.045,0.0,0.0,0.0,0.0,0.0,0.0,0.25,0.0,0.0,741.15,6.6579999923706055
0.0,0.0,0.0,0.0,0.0,0.0,0.0,0.0,0.0,0.044,0.05,0.1,0.005,0.0,0.0,0.0,0.0,0.0,0.0,0.28,0.0,0.0,717.15,6.38100004196167
0.0,0.0,0.0,0.0,0.0,0.0,0.0,0.0,0.0,0.044,0.0,0.1,0.005,0.0,0.05,0.0,0.0,0.0,0.0,0.28,0.0,0.0,760.15,6.732999801635742
0.0,0.0,0.0,0.0,0.05,0.0,0.0,0.0,0.0,0.045,0.039,0.07,0.04,0.0,0.05,0.0,0.0,0.0,0.0,0.25,0.0,0.0,726.15,6.552000045776367
0.0,0.0,0.0,0.0,0.0,0.0,0.0,0.0,0.0,0.044,0.05,0.07,0.086,0.0,0.05,0.0,0.0,0.0,0.0,0.259,0.0,0.0,714.15,6.468999862670898
0.0,0.0,0.0,0.0,0.0,0.0,0.0,0.0,0.0,0.044,0.06,0.07,0.03,0.0,0.05,0.0,0.0,0.0,0.0,0.27,0.0,0.0,741.15,6.605000019073486
0.0,0.0,0.0,0.0,0.0,0.0,0.0,0.0,0.0,0.044,0.05,0.07,0.086,0.0,0.05,0.0,0.0,0.0,0.0,0.259,0.0,0.0,710.15,6.47599983215332
0.0,0.0,0.0,0.05,0.0,0.0,0.0,0.0,0.0,0.044,0.05,0.06,0.05,0.0,0.05,0.0,0.0,0.0,0.0,0.26,0.0,0.0,706.15,6.336999893188477
0.0,0.0,0.0,0.0,0.0,0.0,0.0,0.0,0.0,0.045,0.04,0.08,0.02,0.0,0.035,0.0,0.0,0.0,0.0,0.26,0.0,0.0,748.15,6.558000087738037
0.0,0.0,0.0,0.1,0.0,0.0,0.0,0.0,0.0,0.045,0.04,0.06,0.0,0.0,0.04,0.0,0.0,0.0,0.0,0.31,0.0,0.0,698.15,6.386000156402588
0.0,0.0,0.0,0.0,0.0,0.0,0.0,0.0,0.0,0.044,0.06,0.07,0.03,0.0,0.05,0.0,0.0,0.0,0.0,0.27,0.0,0.0,739.15,6.61299991607666
0.0,0.0196019601960196,0.0,0.0,0.0,0.0,0.0,0.0,0.0,0.0,0.0,0.0,0.0,0.0196019601960196,0.0,0.0,0.0,0.0,0.0,0.0,0.0,0.0,683.15,3.440000057220459
0.0,0.0385,0.0,0.0,0.0,0.0,0.0,0.0,0.0,0.0,0.0,0.0,0.0,0.0385,0.0,0.0,0.0,0.0,0.0,0.0,0.0,0.0,713.15,3.4600000381469727
0.0,0.0475999999999999,0.0,0.0,0.0,0.0,0.0,0.0,0.0,0.0,0.0,0.0,0.0,0.0475999999999999,0.0,0.0,0.0,0.0,0.0,0.0,0.0,0.0,703.15,3.5999999046325684
0.0,0.0909,0.0,0.0,0.0,0.0,0.0,0.0,0.0,0.0,0.0,0.0,0.0,0.0909,0.0,0.0,0.0,0.0,0.0,0.0,0.0,0.0,718.15,3.430000066757202
0.0,0.1303999999999999,0.0,0.0,0.0,0.0,0.0,0.0,0.0,0.0,0.0,0.0,0.0,0.1303999999999999,0.0,0.0,0.0,0.0,0.0,0.0,0.0,0.0,733.15,3.430000066757202
0.0,0.1666833316668333,0.0,0.0,0.0,0.0,0.0,0.0,0.0,0.0,0.0,0.0,0.0,0.1666833316668333,0.0,0.0,0.0,0.0,0.0,0.0,0.0,0.0,763.15,3.5399999618530273
0.0,0.2307769223077692,0.0,0.0,0.0,0.0,0.0,0.0,0.0,0.0,0.0,0.0,0.0,0.2307769223077692,0.0,0.0,0.0,0.0,0.0,0.0,0.0,0.0,763.15,3.509999990463257
0.0,0.2857,0.0,0.0,0.0,0.0,0.0,0.0,0.0,0.0,0.0,0.0,0.0,0.2857,0.0,0.0,0.0,0.0,0.0,0.0,0.0,0.0,773.15,3.5
0.0,0.4443999999999999,0.0,0.0,0.0,0.0,0.0,0.0,0.0,0.0,0.0,0.0,0.0,0.4443999999999999,0.0,0.0,0.0,0.0,0.0,0.0,0.0,0.0,813.15,3.25
0.0,0.4736526347365263,0.0,0.0,0.0,0.0,0.0,0.0,0.0,0.0,0.0,0.0,0.0,0.4736526347365263,0.0,0.0,0.0,0.0,0.0,0.0,0.0,0.0,773.15,3.200000047683716
0.0,0.5,0.0,0.0,0.0,0.0,0.0,0.0,0.0,0.0,0.0,0.0,0.0,0.5,0.0,0.0,0.0,0.0,0.0,0.0,0.0,0.0,758.15,3.1500000953674316
0.5518551855185518,0.0,0.0336033603360336,0.1337133713371337,0.0406040604060406,0.0,0.0,0.0,0.0,0.0,0.146014601460146,0.0815081508150815,0.0,0.0,0.0127012701270127,0.0,0.0,0.0,0.0,0.0,0.0,0.0,814.15,3.690000057220459
0.5585000000000001,0.0,0.0279,0.1111,0.0591,0.0,0.0,0.0,0.0,0.0,0.1655,0.0581,0.0,0.0,0.0185,0.0,0.0,0.0,0.0,0.0,0.0,0.0,843.15,3.359999895095825
0.576884623075385,0.0,0.0312937412517496,0.1491701659668066,0.0226954609078184,0.0,0.0,0.0,0.0,0.0,0.1205758848230354,0.0946810637872425,0.0,0.0,0.0046990601879624,0.0,0.0,0.0,0.0,0.0,0.0,0.0,820.15,3.2799999713897705
0.5144971005798841,0.0,0.04749050189962,0.1482703459308138,0.0491901619676064,0.0,0.0,0.0,0.0,0.0,0.119876024795041,0.1026794641071785,0.0,0.0,0.017996400719856,0.0,0.0,0.0,0.0,0.0,0.0,0.0,823.15,3.380000114440918
0.5704140828165633,0.0,0.0132026405281056,0.131626325265053,0.04000800160032,0.0,0.0,0.0,0.0,0.0,0.1383276655331066,0.0902180436087217,0.0,0.0,0.01500300060012,0.0,0.0,0.0,0.0,0.0,0.0,0.0,821.15,3.2899999618530273
0.5998,0.0,0.0544,0.0810999999999999,0.0163999999999999,0.0,0.0,0.0,0.0,0.0,0.153,0.0824,0.0,0.0,0.0129,0.0,0.0,0.0,0.0,0.0,0.0,0.0,890.15,3.490000009536743
0.6038000000000001,0.0,0.0654,0.0911,0.0553,0.0,0.0,0.0,0.0,0.0,0.1052,0.0693,0.0,0.0,0.0099,0.0,0.0,0.0,0.0,0.0,0.0,0.0,861.15,3.2300000190734863
0.6412166418365611,0.0,0.0585923829902112,0.0647915770949776,0.0314959055322808,0.0,0.0,0.0,0.0,0.0,0.1413816203893493,0.0591923050003499,0.0,0.0,0.0024996750422445,0.0,0.0,0.0,0.0008298921140251,0.0,0.0,0.0,895.15,3.319999933242798
0.4771954390878175,0.0,0.0066013202640528,0.1982396479295859,0.0803160632126425,0.0,0.0,0.0,0.0,0.0,0.1068213642728545,0.1107221444288857,0.0,0.0,0.0201040208041608,0.0,0.0,0.0,0.0,0.0,0.0,0.0,752.15,3.180000066757202
0.5158,0.0,0.0184,0.1585,0.0593,0.0,0.0,0.0,0.0,0.0,0.1134,0.1114,0.0,0.0,0.0232,0.0,0.0,0.0,0.0,0.0,0.0,0.0,795.15,3.299999952316284
0.6345365463453655,0.0,0.0378962103789621,0.0627937206279372,0.0075992400759924,0.0,0.0,0.0,0.0,0.0,0.1065893410658934,0.1433856614338566,0.0,0.0,0.0071992800719928,0.0,0.0,0.0,0.0,0.0,0.0,0.0,891.15,3.359999895095825
0.6551148350714407,0.0,0.0195974523311969,0.1166848309719736,0.0708907841980542,0.0,0.0,0.0,0.0,0.0,0.1047863777708898,0.0098987131672882,0.0,0.0,0.0221971143751312,0.0,0.0,0.0,0.0008298921140251,0.0,0.0,0.0,802.15,2.9700000286102295
0.4849999999999999,0.0,0.0163999999999999,0.1828,0.0158999999999999,0.0,0.0,0.0,0.0,0.0,0.1556999999999999,0.1392,0.0,0.0,0.0049999999999999,0.0,0.0,0.0,0.0,0.0,0.0,0.0,808.15,3.5
0.3036,0.0,0.0098,0.0,0.0222,0.0,0.1084,0.0,0.0,0.2877,0.0368,0.0417,0.1527,0.0,0.0246,0.0,0.0,0.0,0.0,0.0,0.0,0.0,803.15,3.0999999046325684
0.2615,0.0,0.0136,0.0,0.0173,0.0,0.117,0.0,0.0,0.3125,0.0286,0.0576,0.1438,0.0,0.0308,0.0,0.0,0.0,0.0,0.0,0.0,0.0,808.15,3.200000047683716
0.2164,0.0,0.0177,0.0,0.0116999999999999,0.0,0.1264,0.0,0.0,0.3389999999999999,0.0197999999999999,0.0747,0.1343,0.0,0.0375,0.0,0.0,0.0,0.0,0.0,0.0,0.0,815.15,3.299999952316284
0.1677,0.0,0.022,0.0,0.0062,0.0,0.1365,0.0,0.0,0.3676,0.0103,0.093,0.124,0.0,0.0447,0.0,0.0,0.0,0.0,0.0,0.0,0.0,823.15,3.4000000953674316
0.3231999999999999,0.0,0.008,0.0,0.0244999999999999,0.0,0.1042999999999999,0.0,0.0,0.2761999999999999,0.0405999999999999,0.0343,0.1568999999999999,0.0,0.0216999999999999,0.0,0.0,0.0,0.0,0.0,0.0,0.0,804.15,3.0350000858306885
0.3235,0.0,0.008,0.0,0.0245,0.0,0.094,0.0,0.0,0.276,0.04,0.035,0.1669999999999999,0.0,0.022,0.0,0.0,0.0,0.0,0.0,0.0,0.0,794.15,3.0260000228881836
0.2835,0.0,0.008,0.0,0.0245,0.0,0.104,0.0,0.0,0.316,0.04,0.035,0.157,0.0,0.022,0.0,0.0,0.0,0.0,0.0,0.0,0.0,798.15,3.0269999504089355
0.3235,0.0,0.008,0.0,0.0245,0.0,0.104,0.0,0.0,0.276,0.03,0.035,0.1669999999999999,0.0,0.022,0.0,0.0,0.0,0.0,0.0,0.0,0.0,795.15,2.994999885559082
0.3235,0.0,0.008,0.0,0.0245,0.0,0.104,0.0,0.0,0.276,0.02,0.035,0.177,0.0,0.022,0.0,0.0,0.0,0.0,0.0,0.0,0.0,792.15,2.9539999961853027
0.3235,0.0,0.008,0.0,0.0245,0.0,0.104,0.0,0.0,0.276,0.03,0.045,0.157,0.0,0.022,0.0,0.0,0.0,0.0,0.0,0.0,0.0,796.15,3.009000062942505
0.3035,0.0,0.008,0.0,0.0245,0.0,0.104,0.0,0.0,0.296,0.0,0.075,0.145,0.0,0.022,0.0,0.0,0.0,0.0,0.0,0.0,0.0,804.15,3.072000026702881
0.3035,0.0,0.008,0.0,0.0245,0.0,0.104,0.0,0.0,0.296,0.0,0.1,0.12,0.0,0.022,0.0,0.0,0.0,0.0,0.0,0.0,0.0,813.15,3.125
0.3035,0.0,0.008,0.0,0.0245,0.0,0.094,0.0,0.0,0.296,0.0,0.075,0.155,0.0,0.022,0.0,0.0,0.0,0.0,0.0,0.0,0.0,798.15,3.065000057220459
0.3035,0.0,0.008,0.0,0.0245,0.0,0.074,0.0,0.0,0.316,0.0,0.075,0.155,0.0,0.022,0.0,0.0,0.0,0.0,0.0,0.0,0.0,799.15,3.0250000953674316
0.3035,0.0,0.008,0.0,0.0045,0.0,0.094,0.0,0.0,0.316,0.0,0.075,0.155,0.0,0.022,0.0,0.0,0.0,0.0,0.0,0.0,0.0,804.15,3.069000005722046
0.2735,0.0,0.008,0.0,0.0245,0.0,0.094,0.0,0.0,0.326,0.0,0.075,0.155,0.0,0.022,0.0,0.0,0.0,0.0,0.0,0.0,0.0,795.15,3.065999984741211
0.3035,0.0,0.008,0.0,0.0245,0.0,0.094,0.0,0.0,0.296,0.0,0.05,0.18,0.0,0.022,0.0,0.0,0.0,0.0,0.0,0.0,0.0,793.15,3.003999948501587
0.3035,0.0,0.0,0.0,0.0245,0.0,0.094,0.0,0.0,0.296,0.0,0.075,0.1585,0.0,0.022,0.0,0.0,0.0,0.0,0.0,0.0,0.0,798.15,3.0480000972747803
0.3035,0.0,0.0,0.0,0.0244999999999999,0.0,0.0939999999999999,0.0,0.0,0.296,0.0,0.0749999999999999,0.1584999999999999,0.0,0.022,0.0,0.0,0.0,0.0,0.0,0.0,0.0,796.15,3.0940001010894775
0.3035,0.0,0.0,0.0,0.0245,0.0,0.094,0.0,0.0,0.296,0.0,0.075,0.1585,0.0,0.03,0.0,0.0,0.0,0.0,0.0,0.0,0.0,794.15,3.075999975204468
0.3035,0.0,0.008,0.0,0.0245,0.0,0.094,0.0,0.0,0.301,0.0,0.075,0.155,0.0,0.022,0.0,0.0,0.0,0.0,0.0,0.0,0.0,798.15,3.005000114440918
0.3035,0.0,0.008,0.0,0.0245,0.0,0.094,0.0,0.0,0.301,0.0,0.075,0.155,0.0,0.022,0.0,0.0,0.0,0.0,0.0,0.0,0.0,796.15,3.0350000858306885
0.3035,0.0,0.008,0.0,0.0245,0.0,0.094,0.0,0.0,0.301,0.0,0.075,0.155,0.0,0.017,0.0,0.0,0.0,0.0,0.0,0.0,0.0,798.15,3.0160000324249268
0.3035,0.0,0.008,0.0,0.0199999999999999,0.0,0.0984999999999999,0.0,0.0,0.3159999999999999,0.0,0.0549999999999999,0.1549999999999999,0.0,0.022,0.0,0.0,0.0,0.0,0.0,0.0,0.0,808.15,3.0260000228881836
0.3035,0.0,0.008,0.0,0.0245,0.0,0.094,0.0,0.0,0.316,0.012,0.043,0.155,0.0,0.022,0.0,0.0,0.0,0.0,0.0,0.0,0.0,801.15,3.0350000858306885
0.3035,0.0,0.008,0.0,0.0245,0.0,0.074,0.0,0.0,0.316,0.015,0.06,0.155,0.0,0.022,0.0,0.0,0.0,0.0,0.0,0.0,0.0,801.15,3.063999891281128
0.3035,0.0,0.0,0.0,0.0245,0.0,0.08,0.0,0.0,0.31,0.0,0.075,0.1585,0.0,0.03,0.0,0.0,0.0,0.0,0.0,0.0,0.0,797.15,3.052999973297119
0.3035,0.0,0.0,0.0,0.0245,0.0,0.08,0.0,0.0,0.31,0.0,0.08,0.1535,0.0,0.03,0.0,0.0,0.0,0.0,0.0,0.0,0.0,796.15,3.065000057220459
0.4483,0.0781,0.0,0.0,0.1943,0.0,0.0,0.0,0.0,0.1138,0.0,0.1655,0.0,0.0,0.0,0.0,0.0,0.0,0.0,0.0,0.0,0.0,909.15,2.615999937057495
0.4775522447755225,0.0800919908009199,0.0,0.0,0.1760823917608239,0.0,0.0,0.0,0.0,0.1024897510248975,0.0,0.1637836216378362,0.0,0.0,0.0,0.0,0.0,0.0,0.0,0.0,0.0,0.0,921.15,2.630000114440918
0.4157999999999999,0.1172999999999999,0.0,0.0,0.2449999999999999,0.0,0.0,0.0,0.0,0.1196,0.0,0.1022999999999999,0.0,0.0,0.0,0.0,0.0,0.0,0.0,0.0,0.0,0.0,856.15,2.563999891281128
0.4962,0.0534,0.0,0.0,0.1952,0.0,0.1599,0.0,0.0,0.0953,0.0,0.0,0.0,0.0,0.0,0.0,0.0,0.0,0.0,0.0,0.0,0.0,1013.15,2.4760000705718994
0.2443,0.0558,0.0,0.0,0.216,0.0,0.0,0.1676,0.0,0.3162999999999999,0.0,0.0,0.0,0.0,0.0,0.0,0.0,0.0,0.0,0.0,0.0,0.0,948.15,2.4000000953674316
0.4728472847284728,0.054005400540054,0.0,0.0,0.209020902090209,0.0,0.0,0.1621162116211621,0.0,0.102010201020102,0.0,0.0,0.0,0.0,0.0,0.0,0.0,0.0,0.0,0.0,0.0,0.0,1010.15,2.4690001010894775
0.3605,0.0549,0.0,0.0,0.2123999999999999,0.0,0.0,0.1648,0.0,0.2073999999999999,0.0,0.0,0.0,0.0,0.0,0.0,0.0,0.0,0.0,0.0,0.0,0.0,968.15,2.431999921798706
0.3640635936406359,0.0811918808119187,0.0,0.0,0.1787821217878211,0.0,0.0,0.1664833516648335,0.0,0.2094790520947905,0.0,0.0,0.0,0.0,0.0,0.0,0.0,0.0,0.0,0.0,0.0,0.0,944.15,2.367000102996826
0.4246,0.0842,0.0,0.0,0.217,0.0,0.0,0.1682999999999999,0.0,0.1059,0.0,0.0,0.0,0.0,0.0,0.0,0.0,0.0,0.0,0.0,0.0,0.0,993.15,2.446000099182129
0.4079999999999999,0.0798999999999999,0.0,0.0,0.1717,0.0,0.0,0.2397999999999999,0.0,0.1006,0.0,0.0,0.0,0.0,0.0,0.0,0.0,0.0,0.0,0.0,0.0,0.0,977.15,2.490000009536743
0.4397999999999999,0.0799,0.0,0.0,0.1998,0.0,0.0,0.0703,0.0,0.1199,0.0,0.0902999999999999,0.0,0.0,0.0,0.0,0.0,0.0,0.0,0.0,0.0,0.0,957.15,2.5309998989105225
0.4188581141885811,0.0803919608039196,0.0,0.0,0.1767823217678232,0.0,0.0,0.0754924507549245,0.0,0.1550844915508449,0.0,0.0933906609339066,0.0,0.0,0.0,0.0,0.0,0.0,0.0,0.0,0.0,0.0,916.15,2.5299999713897705
0.4797,0.0513,0.0,0.0,0.212,0.0,0.0552,0.0983,0.0,0.1035,0.0,0.0,0.0,0.0,0.0,0.0,0.0,0.0,0.0,0.0,0.0,0.0,1000.15,2.4749999046325684
0.4839516048395161,0.051994800519948,0.0,0.0,0.1905809419058094,0.0,0.1563843615638436,0.0,0.0,0.0923907609239076,0.0,0.0,0.0,0.0,0.0,0.0246975302469753,0.0,0.0,0.0,0.0,0.0,0.0,998.15,2.510999917984009
0.4987999999999999,0.0642999999999999,0.0,0.0,0.1708999999999999,0.0,0.0,0.1192999999999999,0.0,0.1000999999999999,0.0,0.0,0.0465999999999999,0.0,0.0,0.0,0.0,0.0,0.0,0.0,0.0,0.0,901.15,2.4110000133514404
0.2908,0.0622,0.0,0.0,0.1962,0.0,0.067,0.0802,0.0,0.1104,0.0,0.103,0.0584999999999999,0.0,0.0,0.0295,0.0,0.0,0.0,0.0,0.0,0.0,856.15,2.367000102996826
0.2914,0.0574,0.0,0.0,0.1198,0.0,0.0892999999999999,0.1394,0.0,0.1755,0.0,0.0851,0.0273,0.0,0.0,0.0138,0.0,0.0,0.0,0.0,0.0,0.0,1013.15,2.630000114440918
0.0,0.0,0.0,0.0,0.0,0.0,0.0,0.0,0.0,0.0,0.0,0.0,0.0,0.0,0.0,0.0,0.0,0.0,0.0,0.0,0.0,1.0,303.15,4.28000020980835
0.3376675335067013,0.0,0.0263052610522104,0.0,0.004000800160032,0.0,0.3371674334866973,0.0,0.0,0.0583116623324664,0.0,0.0498099619923984,0.019003800760152,0.0,0.0336067213442688,0.0914182836567313,0.0427085417083416,0.0,0.0,0.0,0.0,0.0,924.15,3.5999999046325684
0.2588974110258897,0.0,0.0254997450025499,0.0037999620003799,0.0230997690023099,0.0,0.2492975070249297,0.1363986360136398,0.0,0.0902990970090299,0.0,0.0771992280077199,0.0130998690013099,0.0,0.0238997610023899,0.0491995080049199,0.0484995150048499,0.0,0.0008099919000809,0.0,0.0,0.0,893.15,3.5999999046325684
0.4114205710285513,0.0,0.0034001700085004,0.0,0.024401220061003,0.0,0.2929146457322865,0.0,0.0026001300065003,0.0119005950297514,0.0,0.0815040752037601,0.0139006950347517,0.0,0.0379018950947547,0.072703635181759,0.0465023251162558,0.0,0.0008500425021251,0.0,0.0,0.0,942.15,3.630000114440918
0.3443793372397656,0.0,0.0405975641461512,0.0039997600143991,0.0,0.0,0.3689778613283203,0.0,0.0,0.0718956862588244,0.0,0.0512969221846689,0.0,0.0,0.0304981701097934,0.0312981221126732,0.0561966282023078,0.0,0.0008599484030958,0.0,0.0,0.0,938.15,3.630000114440918
0.3481696339267854,0.0,0.0089017803560712,0.0059011802360472,0.0072014402880576,0.0,0.3912782556511302,0.0181036207241448,0.0,0.05251050210042,0.0,0.009001800360072,0.0122024404880976,0.0,0.0224044808961792,0.0961192238447689,0.0272054410882176,0.0,0.001000200040008,0.0,0.0,0.0,936.15,3.369999885559082
0.1134068044082644,0.0,0.0793047582854971,0.0,0.0,0.0,0.0,0.0,0.0,0.513430805848351,0.0025001500090005,0.0521031261875712,0.0,0.0,0.1851111066664,0.0064003840230413,0.0,0.0,0.000440026401584,0.0,0.0,0.0,941.15,4.239999771118164
