Repository: dorukdogular/vitreos

# Data

## Source

Glass property data is sourced from the [SciGlass database](https://github.com/epam/SciGlass) (EPAM Systems), made available under the [Open Database License (ODbL)](https://opendatacommons.org/licenses/odbl/1-0/). Accessed via the [glasspy](https://github.com/drcassar/glasspy) Python library.

## Files tracked in git

| File | Description |
|---|---|
| `clean.csv` | Deduplicated glass-forming ability dataset (11858 rows) |
| `tg_dataset.csv` | 76377 glasses with Tg (K) and 22 oxide mol% features |
| `tg_density_dataset.csv` | 31173 glasses with both Tg (K) and density (g/cm³) |

File: data/tg_density_dataset.csv (part 45 of 109)
SiO2,P2O5,ZrO2,Na2O,Al2O3,Fe2O3,CaO,MgO,K2O,B2O3,BaO,ZnO,Li2O,SrO,La2O3,TiO2,Nb2O5,PbO,Sb2O3,Bi2O3,TeO2,Se,Tg,density
0.02000200020002,0.0,0.0781078107810781,0.0058005800580058,0.0,0.0,0.0,0.0299029902990299,0.0128012801280128,0.5133513351335134,0.0157015701570157,0.0887088708870887,0.0,0.0,0.1466146614661466,0.0452045204520452,0.0,0.0,0.0012001200120012,0.0,0.0,0.0,912.15,4.190000057220459
0.169,0.0,0.102,0.0,0.0,0.0,0.0,0.0,0.004,0.3976000000000001,0.0083,0.0936,0.0,0.0,0.1629,0.0,0.0,0.0,0.0013,0.0,0.0,0.0,933.15,4.389999866485596
0.0848915108489151,0.0,0.0517948205179482,0.0061993800619938,0.0,0.0,0.0,0.0157984201579842,0.0,0.5807419258074192,0.0041995800419958,0.0077992200779922,0.0,0.0,0.1945805419458054,0.015998400159984,0.0,0.0,0.0012998700129987,0.0,0.0,0.0,935.15,4.159999847412109
0.168016801680168,0.0,0.021002100210021,0.0,0.0,0.0,0.0,0.0,0.0,0.4629462946294629,0.0,0.0636063606360636,0.0,0.0,0.2173217321732173,0.0486048604860486,0.0,0.0,0.0013001300130013,0.0,0.0,0.0,927.15,4.320000171661377
0.6325,0.0,0.0,0.0271,0.0,0.0,0.0,0.0,0.0298,0.0,0.0,0.0,0.0,0.0,0.0,0.0,0.0,0.3089,0.0,0.0,0.0,0.0,690.15,4.460000038146973
0.6307,0.0,0.0,0.0259,0.0,0.0,0.0,0.0,0.0273,0.0,0.0,0.0,0.0287,0.0,0.0,0.0,0.0,0.2863,0.0,0.0,0.0,0.0,674.15,4.360000133514404
0.5523447655234477,0.0,0.0,0.0128987101289871,0.0,0.0,0.0,0.0,0.0133986601339866,0.0,0.0,0.0,0.0765923407659234,0.0,0.0,0.0,0.0,0.3435656434356564,0.0,0.0,0.0,0.0,655.15,4.860000133514404
0.6053181595447864,0.0,0.0,0.0164004920147604,0.0,0.0,0.0,0.0,0.0120003600108003,0.0,0.0,0.0,0.037801134034021,0.0,0.0,0.0,0.0,0.3279098372951188,0.0,0.0,0.0,0.0,676.15,4.688000202178955
0.5493560515158787,0.0,0.0,0.0458963282937365,0.0,0.0,0.0,0.0,0.0386969042476601,0.0,0.0,0.0,0.0380969522438204,0.0,0.0,0.0,0.0,0.3273738100951924,0.0,0.0,0.0,0.0,632.15,4.683000087738037
0.5326213048521942,0.0,0.0,0.1452058082323293,0.0,0.0,0.0,0.0,0.0924036961478459,0.0,0.0,0.0,0.0050002000080003,0.0,0.0,0.0,0.0,0.2240089603584143,0.0,0.0,0.0,0.0,604.15,3.963000059127808
0.6248999999999999,0.0,0.0,0.018,0.0,0.0,0.0,0.0,0.0176999999999999,0.0,0.0,0.0,0.0297999999999999,0.0,0.0,0.0,0.0,0.3085,0.0,0.0,0.0,0.0,666.15,4.489999771118164
0.6217559580362233,0.0,0.0,0.0570051304617415,0.0,0.0,0.0,0.0,0.0482043383904551,0.0,0.0,0.0012001080097208,0.0270024302187196,0.0,0.0,0.0,0.0,0.2443219889790081,0.0,0.0,0.0,0.0,649.15,4.070000171661377
0.5938584299099063,0.0,0.0,0.1014928954973152,0.0,0.0,0.0,0.0,0.1295909286349955,0.0,0.0,0.0,0.0062995590308678,0.0,0.0,0.0,0.0,0.1682882198246122,0.0,0.0,0.0,0.0,619.15,3.558000087738037
0.6927861442771144,0.0,0.0,0.0469990600187996,0.0,0.0,0.0,0.0,0.0443991120177596,0.0,0.0,0.0,0.0303993920121597,0.0,0.0,0.0,0.0,0.1844963100737985,0.0,0.0,0.0,0.0,676.15,3.61299991607666
0.6126448619624234,0.0,0.0,0.1895829375356218,0.0,0.0,0.0,0.0,0.0523952844244018,0.0,0.0,0.0,0.0392964633183013,0.0,0.0,0.0,0.0,0.1052905238528532,0.0,0.0,0.0,0.0,618.15,3.2019999027252197
0.7234782956511304,0.0,0.0,0.0838974830755077,0.0,0.0,0.0,0.0,0.0578982630521084,0.0,0.0,0.0,0.0082997510074697,0.0,0.0,0.0,0.0,0.1255962321130366,0.0,0.0,0.0,0.0,663.15,3.2269999980926514
0.7727540927864951,0.0,0.0,0.040802856199934,0.0,0.0,0.0,0.0,0.0277019391357395,0.0,0.0,0.0,0.0141009870690948,0.0,0.0,0.0,0.0,0.1442100947066294,0.0,0.0,0.0,0.0,717.15,3.265000104904175
0.6338,0.0,0.0767,0.0803999999999999,0.0088,0.0,0.061,0.0129,0.0292,0.0032,0.0092,0.0,0.0498,0.0,0.0,0.0,0.0249,0.0,0.0,0.0,0.0,0.0,880.15,2.996999979019165
0.6732673267326732,0.0,0.0799079907990799,0.0953095309530953,0.0074007400740074,0.0,0.054005400540054,0.0,0.0402040204020402,0.0,0.0064006400640064,0.0,0.0101010101010101,0.0,0.0,0.0,0.0231023102310231,0.0,0.0,0.0,0.0,0.0,941.15,2.9519999027252197
0.6617661766176618,0.0,0.0678067806780678,0.1336133613361336,0.0074007400740074,0.0,0.0537053705370537,0.0,0.04000400040004,0.0,0.0,0.0,0.0,0.0,0.0,0.0,0.0255025502550255,0.0,0.0,0.0,0.0,0.0,936.15,2.921999931335449
0.6727,0.0,0.0906,0.0973,0.0074,0.0,0.0538,0.0,0.04,0.0,0.0098,0.0,0.0,0.0,0.0,0.0,0.0216,0.0,0.0,0.0,0.0,0.0,983.15,2.940999984741211
0.7071000000000001,0.0,0.1089,0.0722,0.0,0.0,0.0266,0.0,0.0,0.0,0.0,0.0,0.0499,0.0,0.0,0.0,0.0252,0.0,0.0,0.0,0.0,0.0,975.15,2.9560000896453857
0.7171717171717171,0.0,0.0954095409540954,0.0758075807580758,0.0077007700770077,0.0,0.0,0.0,0.0,0.0,0.0,0.0,0.0524052405240524,0.0,0.0144014401440144,0.0,0.0265026502650265,0.0,0.0,0.0,0.0,0.0,974.15,3.0179998874664307
0.6317368263173683,0.0,0.0845915408459154,0.0960903909609039,0.0072992700729927,0.0,0.145985401459854,0.0,0.0,0.0,0.0,0.0,0.0,0.0,0.0342965703429657,0.0,0.0,0.0,0.0,0.0,0.0,0.0,981.15,3.111000061035156
0.6497350264973504,0.0,0.0,0.1000899910008999,0.0651934806519348,0.0,0.0868913108689131,0.0501949805019498,0.042995700429957,0.0,0.0,0.0,0.0,0.0048995100489951,0.0,0.0,0.0,0.0,0.0,0.0,0.0,0.0,857.15,2.5
0.6526000000000001,0.0,0.0,0.0999,0.0650999999999999,0.0,0.0874,0.0304,0.0397,0.0,0.0,0.0,0.0,0.0249,0.0,0.0,0.0,0.0,0.0,0.0,0.0,0.0,856.15,2.5999999046325684
0.6532653265326532,0.0,0.0,0.0996099609960996,0.0649064906490649,0.0,0.0921092109210921,0.05000500050005,0.0401040104010401,0.0,0.0,0.0,0.0,0.0,0.0,0.0,0.0,0.0,0.0,0.0,0.0,0.0,861.15,2.5
0.6494000000000001,0.0,0.0015,0.1427,0.0868,0.0,0.0682,0.0514,0.0,0.0,0.0,0.0,0.0,0.0,0.0,0.0,0.0,0.0,0.0,0.0,0.0,0.0,879.15,2.5
0.6745325467453255,0.0,0.0051994800519948,0.0998900109989001,0.0650934906509349,0.0,0.0853914608539146,0.0316968303169683,0.0128987101289871,0.0,0.0,0.0,0.0,0.0252974702529747,0.0,0.0,0.0,0.0,0.0,0.0,0.0,0.0,884.15,2.5999999046325684
0.6752675267526753,0.0,0.005000500050005,0.1393139313931393,0.0646064606460646,0.0,0.0665066506650665,0.0493049304930493,0.0,0.0,0.0,0.0,0.0,0.0,0.0,0.0,0.0,0.0,0.0,0.0,0.0,0.0,867.15,2.5
0.6733326667333267,0.0,0.0,0.138986101389861,0.0643935606439356,0.0,0.0662933706629337,0.0491950804919508,0.0,0.0,0.0,0.0,0.0,0.0,0.0,0.0077992200779922,0.0,0.0,0.0,0.0,0.0,0.0,863.15,2.5
0.6778,0.0,0.0,0.1002,0.0652,0.0,0.0666,0.0503,0.0148,0.0,0.0,0.0,0.0,0.0250999999999999,0.0,0.0,0.0,0.0,0.0,0.0,0.0,0.0,878.15,2.5
0.6780678067806781,0.0,0.0,0.0997099709970997,0.0649064906490649,0.0,0.0472047204720472,0.0704070407040704,0.0147014701470147,0.0,0.0,0.0,0.0,0.025002500250025,0.0,0.0,0.0,0.0,0.0,0.0,0.0,0.0,875.15,2.5
0.6528,0.0,0.0,0.1005,0.0648,0.0,0.0675,0.0494,0.0401999999999999,0.0,0.0,0.0,0.0,0.0248,0.0,0.0,0.0,0.0,0.0,0.0,0.0,0.0,852.15,2.5999999046325684
0.653,0.0,0.0,0.1,0.0652,0.0,0.0467,0.0698,0.04,0.0,0.0,0.0,0.0,0.0253,0.0,0.0,0.0,0.0,0.0,0.0,0.0,0.0,855.15,2.5
0.6623,0.0,0.0,0.1309,0.0647,0.0,0.0673,0.0499,0.0,0.0,0.0,0.0,0.0,0.0249,0.0,0.0,0.0,0.0,0.0,0.0,0.0,0.0,864.15,2.5999999046325684
0.6778,0.0,0.0,0.1396,0.0648,0.0,0.0671999999999999,0.0505999999999999,0.0,0.0,0.0,0.0,0.0,0.0,0.0,0.0,0.0,0.0,0.0,0.0,0.0,0.0,863.15,2.5
0.6878,0.0,0.0,0.1296,0.0648,0.0,0.0671999999999999,0.0505999999999999,0.0,0.0,0.0,0.0,0.0,0.0,0.0,0.0,0.0,0.0,0.0,0.0,0.0,0.0,871.15,2.5
0.6769,0.0,0.0015,0.14,0.0650999999999999,0.0,0.0719,0.0446,0.0,0.0,0.0,0.0,0.0,0.0,0.0,0.0,0.0,0.0,0.0,0.0,0.0,0.0,864.15,2.5
0.6762,0.0,0.0015,0.14,0.0649,0.0,0.0623,0.0449,0.0,0.0,0.0,0.0,0.0,0.0102,0.0,0.0,0.0,0.0,0.0,0.0,0.0,0.0,859.15,2.5
0.6768,0.0,0.0014999999999999,0.1196,0.0649,0.0,0.0665999999999999,0.0500999999999999,0.0,0.0,0.0,0.0,0.0204999999999999,0.0,0.0,0.0,0.0,0.0,0.0,0.0,0.0,0.0,833.15,2.5
0.6833316668333167,0.0,0.0014998500149985,0.1392860713928607,0.0598940105989401,0.0,0.0670932906709329,0.0488951104889511,0.0,0.0,0.0,0.0,0.0,0.0,0.0,0.0,0.0,0.0,0.0,0.0,0.0,0.0,860.15,2.5
0.6773999999999999,0.0,0.0014999999999999,0.1397999999999999,0.0648,0.0,0.0644999999999999,0.0478999999999999,0.0,0.0,0.0040999999999999,0.0,0.0,0.0,0.0,0.0,0.0,0.0,0.0,0.0,0.0,0.0,856.15,2.5999999046325684
0.6678000000000001,0.0,0.0163,0.0469,0.0475,0.0,0.0592,0.0343,0.0463,0.0,0.0356,0.0,0.0,0.0461,0.0,0.0,0.0,0.0,0.0,0.0,0.0,0.0,888.15,2.799999952316284
0.6534,0.0,0.0353999999999999,0.1004999999999999,0.0856,0.0,0.0,0.0,0.0,0.0,0.0,0.0,0.1251,0.0,0.0,0.0,0.0,0.0,0.0,0.0,0.0,0.0,764.15,2.5
0.6855451563874889,0.0,0.0,0.0,0.107291416686665,0.0002799776017918,0.0711943044556435,0.0223982081433485,0.0,0.0739940804735621,0.0,0.0,0.0,0.0210983121350291,0.0,0.0,0.0,0.0,0.0,0.0,0.0,0.0,1015.15,2.4200000762939453
0.6527869442611146,0.0,0.0,0.0,0.110897782044359,0.0002899942001159,0.0419991600167996,0.0502989940201195,0.0,0.0750984980300393,0.0004299914001719,0.0,0.0,0.0497990040199195,0.0,0.0,0.0,0.0,0.0,0.0,0.0,0.0,1001.15,2.5
0.6731067310673107,0.0,0.0,0.0,0.1084010840108401,9.000090000900007e-05,0.05270052700527,0.01360013600136,0.0,0.08480084800848,0.04210042100421,0.0,0.0,0.01260012600126,0.0,0.0,0.0,0.0,0.0,0.0,0.0,0.0,999.15,2.5399999618530273
0.2185781421857813,0.0,0.0,0.3041695830416958,0.0,0.0,0.0,0.0,0.0,0.0466953304669532,0.0,0.0,0.018898110188981,0.0,0.0,0.3994600539946005,0.0042995700429957,0.0,0.0,0.0,0.0,0.0,752.15,3.0399999618530273
0.2045590881823635,0.0,0.0,0.2635472905418916,0.0,0.0,0.0,0.0,0.0,0.0748850229954009,0.0,0.0,0.0520895820835832,0.0,0.0,0.3505298940211957,0.0526894621075784,0.0,0.0,0.0,0.0,0.0,761.15,3.1700000762939453
0.2744,0.0,0.0,0.2748,0.0,0.0,0.0,0.0,0.0,0.047,0.0,0.0,0.057,0.0,0.0,0.3395,0.0038,0.0,0.0,0.0,0.0,0.0,738.15,2.9600000381469727
0.2825,0.0,0.0,0.2739,0.0,0.0,0.0,0.0,0.036,0.0549,0.0,0.0,0.0511,0.0,0.0,0.2007999999999999,0.0942,0.0,0.0,0.0,0.0,0.0,752.15,3.2100000381469727
0.2674973250267497,0.0,0.0,0.0902990970090299,0.0,0.0,0.0,0.0,0.1573984260157398,0.0560994390056099,0.0,0.0,0.0593994060059399,0.0,0.0,0.2756972430275697,0.0898991010089899,0.0,0.0006099939000609,0.0,0.0,0.0,769.15,3.1600000858306885
0.2578716341202468,0.0,0.0,0.1507834138244793,0.0,0.0,0.0,0.0,0.1113877473477917,0.0470948195698473,0.0,0.0,0.0548939616642169,0.0,0.0,0.3161652218255992,0.057093719690834,0.0,0.0,0.0031996480387157,0.0,0.0,739.15,3.130000114440918
0.2661026610266103,0.0,0.0,0.0,0.0,0.0,0.0,0.0,0.2169021690216902,0.05740057400574,0.00460004600046,0.0,0.05940059400594,0.00690006900069,0.0,0.3113031130311303,0.07450074500745,0.0,0.0,0.0,0.0,0.0,751.15,3.109999895095825
0.2389238923892389,0.0,0.0,0.2515251525152515,0.0,0.0,0.0,0.0,0.0261026102610261,0.0589058905890588,0.0,0.0252025202520252,0.0549054905490549,0.0,0.0,0.267026702670267,0.0756075607560756,0.0,0.0,0.0,0.0,0.0,759.15,3.240000009536743
0.2762027620276203,0.0,0.0,0.07240072400724,0.0,0.0,0.0,0.0,0.1714017140171402,0.05150051500515,0.0,0.01540015400154,0.060000600006,0.0,0.0,0.2582025820258202,0.0945009450094501,0.0,0.0,0.0,0.0,0.0,753.15,3.1600000858306885
0.2542999999999999,0.0,0.0,0.2298,0.0,0.0,0.0,0.0,0.0,0.0308999999999999,0.0,0.0293,0.0825,0.0,0.0,0.3018,0.07,0.0,0.0,0.0,0.0,0.0,760.15,3.2699999809265137
0.2720081602448074,0.0,0.0,0.2549076472294169,0.0,0.0,0.0,0.0,0.0,0.0101003030090902,0.0,0.0287008610258307,0.0834025020750622,0.0,0.0,0.2855085652569578,0.0647019410582317,0.0,0.0,0.0,0.0,0.0,771.15,3.240000009536743
0.2780916572502824,0.0,0.0,0.2266931992040238,0.0,0.0,0.0,0.0,0.0,0.0326990190294291,0.0,0.0223993280201593,0.1016969490915272,0.0,0.0,0.2709918702438926,0.0670979870603881,0.0,0.0,0.0,0.0,0.0,758.15,3.2100000381469727
0.2734726527347265,0.0,0.0,0.0757924207579242,0.0,0.0,0.0,0.0,0.1794820517948205,0.0673932606739326,0.0,0.0,0.0,0.0,0.0,0.2997700229977003,0.0918908109189081,0.0,0.0,0.0,0.0,0.0,796.15,3.190000057220459
0.2806280628062806,0.0,0.0,0.2397239723972397,0.0,0.0,0.0,0.0,0.0,0.0115011501150115,0.0,0.0296029602960296,0.0806080608060806,0.0,0.0,0.2794279427942794,0.0785078507850785,0.0,0.0,0.0,0.0,0.0,778.15,3.2799999713897705
0.3143685631436856,0.0,0.0,0.2723727627237276,0.0,0.0,0.0,0.0,0.0,0.0,0.0104989501049895,0.0197980201979802,0.0537946205379462,0.0,0.0,0.2565743425657434,0.0725927407259274,0.0,0.0,0.0,0.0,0.0,785.15,3.259999990463257
0.1608839116088391,0.0,0.0402959704029597,0.0,0.0,0.0,0.0,0.0,0.0,0.2494750524947505,0.0,0.1448855114488551,0.0643935606439356,0.0,0.1287871212878712,0.0482951704829517,0.0,0.0,0.0,0.0,0.0,0.0,877.15,5.400000095367432
0.1581,0.0,0.0394999999999999,0.0,0.0,0.0,0.0,0.0,0.0,0.2450999999999999,0.0315999999999999,0.1422999999999999,0.0631999999999999,0.0,0.1185999999999999,0.0,0.0,0.0,0.0,0.0,0.0,0.0,869.15,5.5
0.1605678864227154,0.0,0.0401919616076784,0.0,0.0,0.0,0.0,0.0,0.0,0.2489502099580084,0.0,0.1445710857828434,0.0642871425714857,0.0,0.1205758848230354,0.0,0.0,0.0,0.0,0.0,0.0,0.0,876.15,5.5
0.1605678864227154,0.0,0.0401919616076784,0.0,0.0,0.0,0.0,0.0,0.0,0.2489502099580083,0.0,0.1445710857828434,0.0642871425714857,0.0,0.1205758848230353,0.0,0.0,0.0,0.0,0.0,0.0,0.0,876.15,5.599999904632568
0.1606,0.0,0.0402,0.0,0.0,0.0,0.0,0.0,0.0,0.241,0.0,0.1446,0.0643,0.0,0.1285,0.0,0.0,0.0,0.0,0.0,0.0,0.0,881.15,5.570000171661377
0.1606,0.0,0.0402,0.0,0.0,0.0,0.0,0.0,0.0,0.241,0.0,0.1446,0.0643,0.0,0.1285,0.0,0.0,0.0,0.0,0.0,0.0,0.0,882.15,5.630000114440918
0.1645835416458354,0.0,0.0411958804119588,0.0,0.0,0.0,0.0,0.0,0.0,0.2550744925507449,0.0,0.0987901209879012,0.0904909509049095,0.0,0.1234876512348765,0.0,0.0,0.0,0.0,0.0,0.0,0.0,868.15,5.440000057220459
0.1633326665333066,0.0,0.0406081216243248,0.0,0.0,0.0,0.0,0.0,0.0,0.2450490098019604,0.0,0.1143228645729145,0.0898179635927185,0.0,0.1224244848969794,0.0,0.0,0.0,0.0,0.0,0.0,0.0,867.15,5.46999979019165
0.1645670865826834,0.0,0.0411917616476704,0.0,0.0,0.0,0.0,0.0,0.0,0.246750649870026,0.0,0.0987802439512097,0.0905818836232753,0.0,0.1234753049390122,0.0,0.0,0.0,0.0,0.0,0.0,0.0,873.15,5.510000228881836
0.1633326665333066,0.0,0.0406081216243248,0.0,0.0,0.0,0.0,0.0,0.0,0.2450490098019604,0.0,0.0980196039207841,0.0898179635927185,0.0,0.1224244848969794,0.0,0.0,0.0,0.0,0.0,0.0,0.0,868.15,5.5
0.0944905509449054,0.0,0.0471952804719527,0.0,0.0,0.0,0.0,0.0,0.0,0.3227677232276771,0.0,0.2834716528347165,0.0393960603939606,0.0,0.0905909409059094,0.0,0.0,0.0,0.0,0.0,0.0,0.0,839.15,5.079999923706055
0.0968096809680968,0.0,0.0484048404840484,0.0,0.0,0.0,0.0,0.0,0.0,0.3548354835483548,0.0,0.2419241924192419,0.0403040304030403,0.0,0.0927092709270927,0.0,0.0,0.0,0.0,0.0,0.0,0.0,846.15,5.0
0.0944999999999999,0.0,0.0471999999999999,0.0,0.0,0.0,0.0,0.0,0.0,0.3385999999999999,0.0,0.2835,0.0393999999999999,0.0,0.0786999999999999,0.0,0.0078999999999999,0.0,0.0,0.0,0.0,0.0,829.15,4.920000076293945
0.0952095209520952,0.0,0.0317031703170317,0.0,0.0,0.0,0.0,0.0,0.0,0.3333333333333333,0.0,0.2857285728572857,0.0397039703970397,0.0,0.0913091309130913,0.0,0.0,0.0,0.0,0.0,0.0,0.0,837.15,5.050000190734863
0.0959999999999999,0.0,0.0479999999999999,0.0,0.0,0.0,0.0,0.0,0.0,0.352,0.0,0.256,0.0399999999999999,0.0,0.0919999999999999,0.0,0.0,0.0,0.0,0.0,0.0,0.0,843.15,5.010000228881836
0.094,0.0,0.047,0.0,0.0,0.0,0.0,0.0,0.0,0.3447,0.0,0.2821,0.0285,0.0,0.0901,0.0,0.0,0.0,0.0,0.0,0.0,0.0,850.15,4.989999771118164
0.0967806438712257,0.0,0.0644871025794841,0.0,0.0,0.0,0.0,0.0,0.0,0.354629074185163,0.0,0.2256548690261947,0.056488702259548,0.0,0.0805838832233553,0.0,0.0,0.0,0.0,0.0,0.0,0.0,835.15,4.909999847412109
0.0971902809719028,0.0,0.0566943305669433,0.0,0.0,0.0,0.0,0.0,0.0,0.3562643735626438,0.0,0.2266773322667733,0.0566943305669433,0.0,0.080991900809919,0.0,0.0080991900809919,0.0,0.0,0.0,0.0,0.0,834.15,4.869999885559082
0.0956,0.0,0.0398,0.0,0.0,0.0,0.0,0.0,0.0,0.3028,0.0,0.2231,0.0558,0.0,0.1036,0.0,0.0,0.0,0.0,0.0,0.0,0.0,838.15,5.300000190734863
0.0948,0.0,0.0394999999999999,0.0,0.0,0.0,0.0,0.0,0.0,0.3158999999999999,0.0,0.2368999999999999,0.0561999999999999,0.0,0.0948,0.0,0.0,0.0,0.0,0.0,0.0,0.0,829.15,5.130000114440918
0.1673832616738326,0.0,0.0417958204179582,0.0,0.0,0.0,0.0,0.0,0.0,0.2508749125087491,0.0,0.0504949505049495,0.1171882811718828,0.0,0.1254874512548745,0.0,0.0,0.0,0.0,0.0,0.0,0.0,870.15,5.449999809265137
0.1645670865826834,0.0,0.0411917616476704,0.0,0.0,0.0,0.0,0.0,0.0,0.2468506298740252,0.0,0.0987802439512097,0.0904819036192761,0.0,0.1234753049390122,0.0,0.0,0.0,0.0,0.0,0.0,0.0,872.15,5.599999904632568
0.1631673665266946,0.0,0.0407918416316736,0.0,0.0,0.0,0.0,0.0,0.0,0.244751049790042,0.0,0.0979804039192161,0.0897820435912817,0.0,0.122375524895021,0.0,0.0,0.0,0.0,0.0,0.0,0.0,870.15,5.599999904632568
0.1613161316131613,0.0,0.0403040304030403,0.0,0.0,0.0,0.0,0.0,0.0,0.242024202420242,0.0,0.0968096809680968,0.0887088708870887,0.0,0.1532153215321532,0.0,0.0,0.0,0.0,0.0,0.0,0.0,871.15,5.429999828338623
0.1633,0.0,0.0408,0.0,0.0,0.0,0.0,0.0,0.0,0.2449,0.0,0.098,0.0898,0.0,0.1714,0.0,0.0,0.0,0.0,0.0,0.0,0.0,864.15,5.389999866485596
0.1638836116388361,0.0,0.0327967203279672,0.0,0.0,0.0,0.0,0.0,0.0,0.2458754124587541,0.0,0.0983901609839016,0.0901909809019098,0.0,0.1556844315568443,0.0,0.0,0.0,0.0,0.0,0.0,0.0,867.15,5.440000057220459
0.1621,0.0,0.0324,0.0,0.0,0.0,0.0,0.0,0.0,0.2472999999999999,0.0,0.0972999999999999,0.0891999999999999,0.0,0.1648999999999999,0.0,0.0,0.0,0.0,0.0,0.0,0.0,863.15,5.409999847412109
0.1619,0.0,0.0324,0.0,0.0,0.0,0.0,0.0,0.0,0.251,0.0,0.1296,0.0729,0.0,0.1538,0.0,0.0,0.0,0.0,0.0,0.0,0.0,867.15,5.420000076293945
0.1646164616461645,0.0,0.0329032903290328,0.0,0.0,0.0,0.0,0.0,0.0,0.2551255125512551,0.0,0.0988098809880988,0.0905090509050905,0.0,0.1564156415641563,0.0,0.0,0.0,0.0,0.0,0.0,0.0,862.15,5.380000114440918
0.1610838916108389,0.0,0.0402959704029597,0.0,0.0,0.0,0.0,0.0,0.0,0.2497750224977502,0.0,0.1289871012898709,0.0724927507249274,0.0,0.1449855014498549,0.0,0.0,0.0,0.0,0.0,0.0,0.0,870.15,5.480000019073486
0.0949094909490949,0.0,0.0474047404740474,0.0,0.0,0.0,0.0,0.0,0.0,0.3083308330833083,0.0,0.2213221322132213,0.0553055305530553,0.0,0.0988098809880988,0.0,0.0,0.0,0.0,0.0,0.0,0.0,833.15,5.210000038146973
0.0956,0.0,0.0398,0.0,0.0,0.0,0.0,0.0,0.0,0.3028,0.0,0.2231,0.0558,0.0,0.0996,0.0,0.0,0.0,0.0,0.0,0.0,0.0,836.15,5.309999942779541
0.0955904409559044,0.0,0.0557944205579441,0.0,0.0,0.0,0.0,0.0,0.0,0.3107689231076891,0.0,0.2071792820717927,0.0557944205579441,0.0,0.0995900409959004,0.0,0.0,0.0,0.0,0.0,0.0,0.0,838.15,5.239999771118164
0.0964096409640964,0.0,0.0402040204020401,0.0,0.0,0.0,0.0,0.0,0.0,0.3052305230523052,0.0,0.2088208820882088,0.0562056205620562,0.0,0.1044104410441044,0.0,0.0,0.0,0.0,0.0,0.0,0.0,842.15,6.340000152587891
0.1833,0.0,0.0362,0.0,0.0,0.0,0.0,0.0,0.0,0.2521,0.0,0.1986,0.0279,0.0,0.1108,0.0,0.0,0.0,0.0,0.0,0.0,0.0,885.15,5.409999847412109
0.165983401659834,0.0,0.0331966803319668,0.0,0.0,0.0,0.0,0.0,0.0,0.248975102489751,0.0,0.082991700829917,0.0995900409959004,0.0,0.1576842315768423,0.0,0.0,0.0,0.0,0.0,0.0,0.0,865.15,5.429999828338623
0.0964,0.0,0.0401999999999999,0.0,0.0,0.0,0.0,0.0,0.0,0.3132999999999999,0.0,0.2087999999999999,0.0401999999999999,0.0,0.1084,0.0,0.0,0.0,0.0,0.0,0.0,0.0,851.15,5.389999866485596
0.0972,0.0,0.0405,0.0,0.0,0.0,0.0,0.0,0.0,0.3158,0.0,0.1781,0.0405,0.0,0.1174,0.0,0.0,0.0,0.0,0.0,0.0,0.0,862.15,5.449999809265137
0.0956095609560956,0.0,0.0398039803980398,0.0,0.0,0.0,0.0,0.0,0.0,0.3108310831083108,0.0,0.2072207220722071,0.0239023902390239,0.0,0.1155115511551155,0.0,0.0,0.0,0.0,0.0,0.0,0.0,870.15,5.480000019073486
0.1556155615561556,0.0,0.0389038903890389,0.0,0.0,0.0,0.0,0.0,0.0,0.2569256925692569,0.0,0.2023202320232023,0.0233023302330233,0.0,0.1206120612061206,0.0,0.0,0.0,0.0,0.0,0.0,0.0,889.15,5.550000190734863
0.1264999999999999,0.0,0.0394999999999999,0.0,0.0,0.0,0.0,0.0,0.0,0.2687999999999999,0.0,0.2055,0.0237,0.0,0.1264999999999999,0.0,0.0,0.0,0.0,0.0,0.0,0.0,890.15,5.630000114440918
0.1865813418658134,0.0,0.0397960203979602,0.0,0.0,0.0,0.0,0.0,0.0,0.2332766723327667,0.0,0.170982901709829,0.0388961103889611,0.0,0.1243875612438756,0.0,0.0,0.0,0.0,0.0,0.0,0.0,885.15,5.550000190734863
0.1606,0.0,0.0401999999999999,0.0,0.0,0.0,0.0,0.0,0.0,0.249,0.0,0.1446,0.0643,0.0,0.1285,0.0,0.0,0.0,0.0,0.0,0.0,0.0,870.15,5.550000190734863
0.154984501549845,0.0,0.0387961203879612,0.0,0.0,0.0,0.0,0.0,0.0,0.2402759724027597,0.0,0.2015798420157984,0.0232976702329767,0.0,0.1278872112788721,0.0,0.0,0.0,0.0,0.0,0.0,0.0,890.15,5.650000095367432
0.1535846415358464,0.0,0.0537946205379462,0.0,0.0,0.0,0.0,0.0,0.0,0.2381761823817618,0.0,0.1997800219978002,0.0280971902809719,0.0,0.1190880911908809,0.0,0.0,0.0,0.0,0.0,0.0,0.0,896.15,5.650000095367432
0.1549,0.0,0.0464,0.0,0.0,0.0,0.0,0.0,0.0,0.2324,0.0,0.1704,0.0388,0.0,0.1278,0.0,0.0,0.0,0.0,0.0,0.0,0.0,893.15,5.679999828338623
0.1613161316131613,0.0,0.0484048404840483,0.0,0.0,0.0,0.0,0.0,0.0,0.25002500250025,0.0,0.129012901290129,0.0645064506450645,0.0,0.129012901290129,0.0,0.0,0.0,0.0,0.0,0.0,0.0,878.15,5.670000076293945
0.1613161316131613,0.0,0.0484048404840483,0.0,0.0,0.0,0.0,0.0,0.0,0.2419241924192419,0.0,0.129012901290129,0.0726072607260726,0.0,0.129012901290129,0.0,0.0,0.0,0.0,0.0,0.0,0.0,877.15,5.579999923706055
0.1619161916191619,0.0,0.0405040504050405,0.0,0.0,0.0,0.0,0.0,0.0,0.251025102510251,0.0,0.1458145814581458,0.0648064806480648,0.0,0.1295129512951295,0.0,0.0,0.0,0.0,0.0,0.0,0.0,873.15,5.489999771118164
0.1568843115688431,0.0,0.0391960803919608,0.0,0.0,0.0,0.0,0.0,0.0,0.2430756924307569,0.0,0.1411858814118588,0.0626937306269373,0.0,0.1254874512548745,0.0470952904709529,0.0,0.0,0.0,0.0,0.0,0.0,872.15,5.340000152587891
0.1618838116188381,0.0,0.0323967603239676,0.0,0.0,0.0,0.0,0.0,0.0,0.250974902509749,0.0,0.1295870412958704,0.0728927107289271,0.0,0.1295870412958704,0.0,0.0,0.0,0.0,0.0,0.0,0.0,871.15,5.519999980926514
0.1619,0.0,0.0324,0.0,0.0,0.0,0.0,0.0,0.0,0.251,0.0,0.1296,0.0728999999999999,0.0,0.1456999999999999,0.0,0.0,0.0,0.0,0.0,0.0,0.0,867.15,5.489999771118164
0.162016201620162,0.0,0.0324032403240324,0.0,0.0,0.0,0.0,0.0,0.0,0.2511251125112511,0.0,0.1297129712971297,0.0729072907290729,0.0,0.1534153415341534,0.0,0.0,0.0,0.0,0.0,0.0,0.0,868.15,5.46999979019165
0.1518,0.0,0.078,0.0,0.0,0.0,0.0,0.0,0.0,0.2352,0.0,0.1366,0.0683,0.0,0.1366,0.0,0.0,0.0,0.0,0.0,0.0,0.0,865.15,5.489999771118164
0.1524152415241524,0.0,0.0305030503050304,0.0,0.0,0.0,0.0,0.0,0.0,0.2362236223622362,0.0,0.1771177117711771,0.0724072407240724,0.0,0.1371137113711371,0.0,0.0,0.0,0.0,0.0,0.0,0.0,865.15,5.480000019073486
0.160632126425285,0.0,0.0321064212842568,0.0,0.0,0.0,0.0,0.0,0.0,0.2490498099619923,0.0,0.1285257051410282,0.0803160632126425,0.0,0.144628925785157,0.0,0.0,0.0,0.0,0.0,0.0,0.0,862.15,5.46999979019165
0.1254874512548745,0.0,0.0548945105489451,0.0,0.0,0.0,0.0,0.0,0.0,0.2823717628237176,0.0,0.2352764723527647,0.0548945105489451,0.0,0.101989801019898,0.0,0.0,0.0,0.0,0.0,0.0,0.0,852.15,5.289999961853027
0.1594,0.0,0.0398,0.0,0.0,0.0,0.0,0.0,0.0,0.2628999999999999,0.0,0.1912,0.0717,0.0,0.1116,0.0,0.0,0.0,0.0,0.0,0.0,0.0,840.15,5.25
0.0964,0.0,0.0401999999999999,0.0,0.0,0.0,0.0,0.0,0.0,0.3132999999999999,0.0,0.2087999999999999,0.0401999999999999,0.0,0.1325,0.0,0.0,0.0,0.0,0.0,0.0,0.0,859.15,5.340000152587891
0.1116,0.0,0.0398,0.0,0.0,0.0,0.0,0.0,0.0,0.3028,0.0,0.2072,0.0398,0.0,0.1394,0.0,0.0,0.0,0.0,0.0,0.0,0.0,859.15,5.289999961853027
0.1110999999999999,0.0,0.0397,0.0,0.0,0.0,0.0,0.0,0.0,0.3016,0.0,0.2143,0.0397,0.0,0.1349,0.0,0.0,0.0,0.0,0.0,0.0,0.0,856.15,5.289999961853027
0.1101999999999999,0.0,0.0394,0.0,0.0,0.0,0.0,0.0,0.0,0.2992,0.0,0.2205,0.0394,0.0,0.1299,0.0,0.0,0.0,0.0,0.0,0.0,0.0,854.15,5.269999980926514
0.1102110211021102,0.0,0.0472047204720472,0.0,0.0,0.0,0.0,0.0,0.0,0.2992299229922993,0.0,0.2205220522052205,0.0394039403940394,0.0,0.1299129912991299,0.0,0.0,0.0,0.0,0.0,0.0,0.0,853.15,5.260000228881836
0.0952,0.0,0.0476,0.0,0.0,0.0,0.0,0.0,0.0,0.3095,0.0,0.2222,0.0397,0.0,0.131,0.0,0.0,0.0,0.0,0.0,0.0,0.0,852.15,5.28000020980835
0.7072999999999999,0.0,0.0,0.1278999999999999,0.004,0.0,0.1018999999999999,0.0588999999999999,0.0,0.0,0.0,0.0,0.0,0.0,0.0,0.0,0.0,0.0,0.0,0.0,0.0,0.0,835.15,2.5
0.797979797979798,0.0,0.0,0.1313131313131313,0.0202020202020202,0.0,0.0101010101010101,0.0404040404040404,0.0,0.0,0.0,0.0,0.0,0.0,0.0,0.0,0.0,0.0,0.0,0.0,0.0,0.0,792.15,2.4000000953674316
0.71,0.0,0.0,0.175,0.0,0.0,0.115,0.0,0.0,0.0,0.0,0.0,0.0,0.0,0.0,0.0,0.0,0.0,0.0,0.0,0.0,0.0,831.15,2.5299999713897705
0.8,0.0,0.0,0.121,0.0,0.0,0.079,0.0,0.0,0.0,0.0,0.0,0.0,0.0,0.0,0.0,0.0,0.0,0.0,0.0,0.0,0.0,834.15,2.430000066757202
0.419,0.0,0.0,0.0,0.162,0.0,0.419,0.0,0.0,0.0,0.0,0.0,0.0,0.0,0.0,0.0,0.0,0.0,0.0,0.0,0.0,0.0,1056.15,2.8399999141693115
0.6559999999999999,0.0,0.0,0.0,0.125,0.0,0.0,0.0,0.0,0.0,0.0,0.0,0.0,0.0,0.0,0.0,0.0,0.0,0.0,0.0,0.0,0.0,1173.15,3.5999999046325684
0.5269999999999999,0.0,0.0,0.0,0.144,0.0,0.0,0.0,0.0,0.0,0.0,0.0,0.0,0.0,0.0,0.0,0.0,0.0,0.0,0.0,0.0,0.0,1215.15,3.759999990463257
0.6807319268073192,0.0,0.0,0.0,0.137986201379862,0.0,0.0305969403059694,0.0425957404259574,0.0,0.0738926107389261,0.0268973102689731,0.0,0.0,0.0072992700729927,0.0,0.0,0.0,0.0,0.0,0.0,0.0,0.0,1017.15,2.509999990463257
0.6831906894896816,0.0,0.0,0.0,0.1382778755399136,0.0,0.0306950887857942,0.0426931690929451,0.0,0.0730883058710606,0.0313949768037114,0.0,0.0,0.0006598944168932,0.0,0.0,0.0,0.0,0.0,0.0,0.0,0.0,1016.15,2.509999990463257
0.6743595384276944,0.0,0.0,0.0,0.1366917984920904,0.0,0.0484970901745895,0.0421974681519108,0.0,0.0731956082635041,0.0243985360878347,0.0,0.0,0.0006599604023758,0.0,0.0,0.0,0.0,0.0,0.0,0.0,0.0,1014.15,2.5
0.6653266130645226,0.0,0.0,0.0,0.142105684227369,0.0,0.0426017040681627,0.0424016960678427,0.0,0.0824032961318452,0.0245009800392015,0.0,0.0,0.000660026401056,0.0,0.0,0.0,0.0,0.0,0.0,0.0,0.0,1013.15,2.490000009536743
0.6902345117255863,0.0,0.0,0.0,0.1223061153057653,0.0,0.0433021651082554,0.0418020901045052,0.0,0.0775038751937596,0.024201210060503,0.0,0.0,0.000650032501625,0.0,0.0,0.0,0.0,0.0,0.0,0.0,0.0,1004.15,2.4800000190734863
0.6854685468546855,0.0,0.0,0.0,0.1447144714471447,0.0,0.0612061206120612,0.017001700170017,0.0,0.067006700670067,0.0233023302330233,0.0,0.0,0.0013001300130013,0.0,0.0,0.0,0.0,0.0,0.0,0.0,0.0,1026.15,2.5
0.6658000000000001,0.0,0.0,0.0,0.1443,0.0,0.0306,0.0477,0.0,0.075,0.0233,0.0,0.0,0.0133,0.0,0.0,0.0,0.0,0.0,0.0,0.0,0.0,1020.15,2.509999990463257
0.6637663766376638,0.0,0.0,0.0,0.1447144714471447,0.0,0.0306030603060306,0.0477047704770477,0.0,0.0749074907490749,0.0233023302330233,0.0084008400840084,0.0,0.0066006600660066,0.0,0.0,0.0,0.0,0.0,0.0,0.0,0.0,1015.15,2.5199999809265137
0.6877000000000001,0.0,0.0,0.0,0.1219,0.0,0.0317,0.0322,0.0,0.0932,0.0267,0.0,0.0,0.0066,0.0,0.0,0.0,0.0,0.0,0.0,0.0,0.0,1000.15,2.4600000381469727
0.6964000000000001,0.0,0.0,0.0,0.1141,0.0,0.0315,0.0321,0.0,0.0938,0.0288,0.0,0.0,0.0033,0.0,0.0,0.0,0.0,0.0,0.0,0.0,0.0,996.15,2.440000057220459
0.7006299370062996,0.0,0.0,0.0,0.1098890110988901,0.0,0.0156984301569843,0.0454954504549545,0.0,0.0926907309269073,0.030996900309969,0.0,0.0,0.0045995400459954,0.0,0.0,0.0,0.0,0.0,0.0,0.0,0.0,988.15,2.4800000190734863
0.6910000000000001,0.0,0.0,0.0,0.1235,0.0,0.0728,0.0169,0.0,0.0606,0.0244,0.0042,0.0,0.0066,0.0,0.0,0.0,0.0,0.0,0.0,0.0,0.0,1013.15,2.5299999713897705
0.6654999999999999,0.0,0.0,0.0,0.1014999999999999,0.0,0.0856999999999999,0.0331,0.0,0.0814999999999999,0.0221999999999999,0.0040999999999999,0.0,0.0063999999999999,0.0,0.0,0.0,0.0,0.0,0.0,0.0,0.0,979.15,2.5199999809265137
0.6630336966303368,0.0,0.0,0.0,0.1094890510948904,0.0,0.0988901109889011,0.0100989901009898,0.0,0.0825917408259173,0.0242975702429757,0.0082991700829916,0.0,0.0032996700329966,0.0,0.0,0.0,0.0,0.0,0.0,0.0,0.0,981.15,2.5299999713897705
0.6695330466953305,0.0,0.0,0.0,0.1218878112188781,0.0,0.0718928107189281,0.0466953304669533,0.0,0.0626937306269373,0.0240975902409759,0.0,0.0,0.0031996800319968,0.0,0.0,0.0,0.0,0.0,0.0,0.0,0.0,1010.15,2.5299999713897705
0.6870374074814963,0.0,0.0,0.0,0.1390278055611122,0.0,0.0308061612322464,0.0274054810962192,0.0,0.0794158831766353,0.023004600920184,0.0,0.0,0.0133026605321064,0.0,0.0,0.0,0.0,0.0,0.0,0.0,0.0,1013.15,2.494999885559082
0.6646000000000001,0.0,0.0,0.0,0.1022,0.0,0.0871,0.055,0.0,0.0749,0.014,0.0,0.0,0.0,0.0,0.0,0.0,0.0,0.0,0.0,0.0,0.0,982.15,2.490000009536743
0.6643,0.0,0.0,0.0,0.1033999999999999,0.0,0.0847999999999999,0.0549,0.0,0.0747999999999999,0.0105999999999999,0.0,0.0,0.0049999999999999,0.0,0.0,0.0,0.0,0.0,0.0,0.0,0.0,981.15,2.490000009536743
0.6631,0.0,0.0,0.0,0.102,0.0,0.0846,0.0613,0.0,0.0728,0.0139999999999999,0.0,0.0,0.0,0.0,0.0,0.0,0.0,0.0,0.0,0.0,0.0,989.15,2.490000009536743
0.6843,0.0,0.0,0.0,0.0998,0.0,0.0535,0.0501999999999999,0.0,0.0936999999999999,0.0081,0.0,0.0,0.0081999999999999,0.0,0.0,0.0,0.0,0.0,0.0,0.0,0.0,977.15,2.4200000762939453
0.6530653065306531,0.0,0.0,0.0,0.1174117411741174,0.0,0.0545054505450545,0.0528052805280528,0.0,0.0955095509550955,0.0117011701170117,0.0,0.0,0.0128012801280128,0.0,0.0,0.0,0.0,0.0,0.0,0.0,0.0,984.15,2.4600000381469727
0.6607000000000001,0.0,0.0,0.0,0.1036,0.0,0.0953,0.0501,0.0,0.0749,0.0132,0.0,0.0,0.0,0.0,0.0,0.0,0.0,0.0,0.0,0.0,0.0,986.15,2.4800000190734863
0.6801000000000001,0.0,0.0,0.0,0.0911,0.0,0.0662,0.0874,0.0,0.0561,0.0146,0.0024,0.0,0.0,0.0,0.0,0.0,0.0,0.0,0.0,0.0,0.0,987.15,2.4800000190734863
0.6884,0.0,0.0,0.0,0.1009,0.0,0.0588,0.0524,0.0,0.0758,0.0215,0.0,0.0,0.0,0.0,0.0,0.0,0.0,0.0,0.0,0.0,0.0,986.15,2.4800000190734863
0.0,0.0,0.0,0.0,0.0,0.0,0.0,0.0,0.0,0.0,0.0,0.0,0.0,0.0,0.0,0.0,0.0,0.2505025050250503,0.0,0.000390003900039,0.5103051030510305,0.0,551.15,4.28000020980835
0.0,0.0,0.0,0.0,0.0,0.0,0.0,0.0,0.0,0.0,0.0,0.0,0.0,0.0,0.0,0.0,0.0,0.093,0.0,0.0149,0.7589,0.0,525.15,5.300000190734863
0.0,0.0,0.0,0.0,0.0,0.0,0.0,0.0,0.0,0.0,0.0,0.0,0.0,0.0,0.0,0.0,0.0,0.3305,0.0,0.0079,0.6008000000000001,0.0,515.15,5.599999904632568
0.0,0.0,0.0,0.0,0.0,0.0,0.0,0.0,0.0,0.0,0.0,0.0,0.0,0.0,0.0,0.0,0.0,0.3355999999999999,0.0,0.0338,0.3704999999999999,0.0,507.15,6.199999809265137
0.5994999999999999,0.0,0.0,0.1203999999999999,0.0,0.0,0.1603,0.0,0.1197999999999999,0.0,0.0,0.0,0.0,0.0,0.0,0.0,0.0,0.0,0.0,0.0,0.0,0.0,775.15,2.6050000190734863
0.5903,0.0,0.0,0.1104,0.0098999999999999,0.0,0.1547,0.0250999999999999,0.1096,0.0,0.0,0.0,0.0,0.0,0.0,0.0,0.0,0.0,0.0,0.0,0.0,0.0,786.15,2.6050000190734863
0.5904,0.0,0.0,0.11,0.0097,0.0,0.1546,0.0,0.1103,0.0,0.025,0.0,0.0,0.0,0.0,0.0,0.0,0.0,0.0,0.0,0.0,0.0,782.15,2.694999933242798
0.5998,0.0,0.0,0.1205,0.0,0.0,0.1998,0.0,0.0799,0.0,0.0,0.0,0.0,0.0,0.0,0.0,0.0,0.0,0.0,0.0,0.0,0.0,809.15,2.627000093460083
0.5801580158015801,0.0,0.0,0.0997099709970997,0.02000200020002,0.0,0.2000200020002,0.0,0.1001100110011001,0.0,0.0,0.0,0.0,0.0,0.0,0.0,0.0,0.0,0.0,0.0,0.0,0.0,825.15,2.627000093460083
0.5503000000000001,0.0,0.0,0.1497,0.0,0.0,0.1999,0.0,0.0502,0.0,0.0,0.0,0.0,0.0,0.0,0.0499,0.0,0.0,0.0,0.0,0.0,0.0,810.15,2.7079999446868896
0.5778,0.0,0.0,0.0993999999999999,0.0200999999999999,0.0,0.122,0.0849,0.0958,0.0,0.0,0.0,0.0,0.0,0.0,0.0,0.0,0.0,0.0,0.0,0.0,0.0,839.15,2.5940001010894775
0.5503,0.0,0.0,0.0996,0.0496999999999999,0.0,0.2004,0.0,0.1,0.0,0.0,0.0,0.0,0.0,0.0,0.0,0.0,0.0,0.0,0.0,0.0,0.0,835.15,2.631999969482422
0.5800580058005801,0.0,0.0,0.1005100510051005,0.0197019701970197,0.0,0.1503150315031503,0.0499049904990499,0.0995099509950995,0.0,0.0,0.0,0.0,0.0,0.0,0.0,0.0,0.0,0.0,0.0,0.0,0.0,803.15,2.6050000190734863
0.7047295270472953,0.0,0.0,0.0957904209579042,0.0,0.0,0.1377862213778622,0.0,0.0616938306169383,0.0,0.0,0.0,0.0,0.0,0.0,0.0,0.0,0.0,0.0,0.0,0.0,0.0,829.15,2.5230000019073486
0.5997,0.0,0.0,0.08,0.0,0.0,0.24,0.0,0.0803,0.0,0.0,0.0,0.0,0.0,0.0,0.0,0.0,0.0,0.0,0.0,0.0,0.0,845.15,2.6429998874664307
0.5458,0.0,0.0,0.1048,0.0965,0.0,0.193,0.0,0.0599,0.0,0.0,0.0,0.0,0.0,0.0,0.0,0.0,0.0,0.0,0.0,0.0,0.0,843.15,2.615000009536743
0.5799,0.0,0.0,0.0996,0.0202,0.0,0.1503999999999999,0.0,0.0998,0.0,0.0501,0.0,0.0,0.0,0.0,0.0,0.0,0.0,0.0,0.0,0.0,0.0,790.15,2.7839999198913574
0.4609,0.0,0.0,0.158,0.0,0.0,0.0,0.0,0.0638,0.0,0.0176,0.0,0.052,0.0,0.0,0.2477,0.0,0.0,0.0,0.0,0.0,0.0,771.15,2.882999897003174
0.0,0.5,0.0,0.0,0.0,0.0,0.0,0.0,0.0,0.0,0.0,0.0,0.0,0.0,0.0,0.0,0.0,0.0,0.0,0.0,0.0,0.0,424.15,3.461999893188477
0.0,0.49,0.0,0.0,0.02,0.0,0.0,0.0,0.0,0.0,0.0,0.0,0.0,0.0,0.0,0.0,0.0,0.0,0.0,0.0,0.0,0.0,450.15,3.486999988555908
0.0,0.48,0.0,0.0,0.04,0.0,0.0,0.0,0.0,0.0,0.0,0.0,0.0,0.0,0.0,0.0,0.0,0.0,0.0,0.0,0.0,0.0,472.15,3.494999885559082
0.0,0.47,0.0,0.0,0.06,0.0,0.0,0.0,0.0,0.0,0.0,0.0,0.0,0.0,0.0,0.0,0.0,0.0,0.0,0.0,0.0,0.0,478.15,3.5
0.0,0.46,0.0,0.0,0.08,0.0,0.0,0.0,0.0,0.0,0.0,0.0,0.0,0.0,0.0,0.0,0.0,0.0,0.0,0.0,0.0,0.0,492.15,3.490000009536743
0.0,0.45,0.0,0.0,0.1,0.0,0.0,0.0,0.0,0.0,0.0,0.0,0.0,0.0,0.0,0.0,0.0,0.0,0.0,0.0,0.0,0.0,508.15,3.4760000705718994
0.0,0.44,0.0,0.0,0.12,0.0,0.0,0.0,0.0,0.0,0.0,0.0,0.0,0.0,0.0,0.0,0.0,0.0,0.0,0.0,0.0,0.0,597.15,3.4739999771118164
0.0,0.425,0.0,0.0,0.15,0.0,0.0,0.0,0.0,0.0,0.0,0.0,0.0,0.0,0.0,0.0,0.0,0.0,0.0,0.0,0.0,0.0,647.15,3.447000026702881
0.0,0.4125,0.0,0.0,0.175,0.0,0.0,0.0,0.0,0.0,0.0,0.0,0.0,0.0,0.0,0.0,0.0,0.0,0.0,0.0,0.0,0.0,656.15,3.427999973297119
0.0,0.4,0.0,0.0,0.2,0.0,0.0,0.0,0.0,0.0,0.0,0.0,0.0,0.0,0.0,0.0,0.0,0.0,0.0,0.0,0.0,0.0,707.15,3.381999969482422
0.0,0.3875,0.0,0.0,0.225,0.0,0.0,0.0,0.0,0.0,0.0,0.0,0.0,0.0,0.0,0.0,0.0,0.0,0.0,0.0,0.0,0.0,755.15,3.36299991607666
0.0,0.375,0.0,0.0,0.25,0.0,0.0,0.0,0.0,0.0,0.0,0.0,0.0,0.0,0.0,0.0,0.0,0.0,0.0,0.0,0.0,0.0,769.15,3.3010001182556152
0.0,0.0,0.0,0.0,0.0,0.0,0.0,0.05,0.05,0.0,0.0,0.0,0.0,0.0,0.0,0.0,0.0,0.0,0.0,0.0,0.9,0.0,576.15,5.294000148773193
0.0,0.0,0.0,0.0,0.0,0.0,0.0,0.075,0.075,0.0,0.0,0.0,0.0,0.0,0.0,0.0,0.0,0.0,0.0,0.0,0.85,0.0,574.15,5.071000099182129
0.0,0.0,0.0,0.0,0.0,0.0,0.0,0.1,0.1,0.0,0.0,0.0,0.0,0.0,0.0,0.0,0.0,0.0,0.0,0.0,0.8,0.0,569.15,4.896999835968018
0.0,0.0,0.0,0.0,0.0,0.0,0.0,0.125,0.125,0.0,0.0,0.0,0.0,0.0,0.0,0.0,0.0,0.0,0.0,0.0,0.75,0.0,561.15,4.683000087738037
0.0,0.0,0.0,0.0,0.0,0.0,0.0,0.15,0.15,0.0,0.0,0.0,0.0,0.0,0.0,0.0,0.0,0.0,0.0,0.0,0.7,0.0,557.15,4.513999938964844
0.0,0.0,0.0,0.0,0.0,0.0,0.0,0.0,0.0,0.0,0.0,0.0,0.0,0.0,0.0,0.0,0.0,0.0,0.0,0.0,0.5,0.0,460.15,12.985495567321776
0.0,0.0,0.0,0.0,0.0,0.0,0.0,0.0,0.0,0.0,0.0,0.0,0.0,0.0,0.0,0.0,0.0,0.0,0.0,0.0,0.475,0.0,444.15,8.527984619140625
0.0,0.0,0.0,0.0,0.0,0.0,0.0,0.0,0.0,0.0,0.0,0.0,0.0,0.0,0.0,0.0,0.0,0.0,0.0,0.0,0.425,0.0,387.15,6.39860725402832
0.0,0.0,0.0,0.0,0.0,0.0,0.0,0.0,0.0,0.0,0.0,0.0,0.0,0.0,0.0,0.0,0.0,0.0,0.0,0.0,0.405,0.0,376.15,6.0611572265625
0.0,0.5,0.0,0.0,0.0,0.0,0.0,0.0,0.0,0.0,0.0,0.0,0.0,0.0,0.0,0.0,0.0,0.0,0.0,0.0,0.0,0.0,460.15,10.154448509216309
0.0,0.475,0.0,0.0,0.0,0.0,0.0,0.0,0.0,0.0,0.0,0.0,0.0,0.0,0.0,0.0,0.0,0.0,0.0,0.0,0.0,0.0,447.15,7.990028381347656
0.0,0.45,0.0,0.0,0.0,0.0,0.0,0.0,0.0,0.0,0.0,0.0,0.0,0.0,0.0,0.0,0.0,0.0,0.0,0.0,0.0,0.0,420.15,6.911518573760986
0.0,0.425,0.0,0.0,0.0,0.0,0.0,0.0,0.0,0.0,0.0,0.0,0.0,0.0,0.0,0.0,0.0,0.0,0.0,0.0,0.0,0.0,377.15,6.332400321960449
0.8395251857555726,0.0,0.0,0.0419012570377111,0.076502295068852,0.0,0.0060001800054001,0.00080002400072,0.0279008370251107,0.0,0.0,0.0,0.0,0.0,0.0,0.000570017100513,0.0,0.0,0.0,0.0,0.0,0.0,1125.15,2.311000108718872
0.6623662366236623,0.0,0.0,0.0404040404040404,0.1103110311031102,0.0,0.0676067606760675,0.0541054105410541,0.0096009600960096,0.0,0.0,0.0,0.0,0.0,0.0,0.0068006800680068,0.0,0.0,0.0,0.0,0.0,0.0,1013.15,2.5329999923706055
0.0,0.0,0.0,0.0,0.0,0.0,0.0,0.0,0.0,0.0,0.0,0.0,0.0,0.0,0.0,0.0,0.0,0.4,0.0,0.0,0.0,0.0,497.15,5.125
0.0,0.0,0.0,0.0,0.0,0.0,0.0,0.0,0.0,0.0,0.0,0.0,0.0,0.0,0.0,0.0,0.0,0.4,0.0,0.0,0.0,0.0,499.15,5.215000152587891
0.0,0.0,0.0,0.0,0.0,0.0,0.0,0.0,0.0,0.0,0.0,0.0,0.0,0.0,0.0,0.0,0.0,0.4,0.0,0.0,0.0,0.0,502.15,5.34499979019165
0.0,0.0,0.0,0.0,0.0,0.0,0.0,0.0,0.0,0.0,0.0,0.0,0.0,0.0,0.0,0.0,0.0,0.4,0.0,0.0,0.0,0.0,501.15,5.449999809265137
0.0,0.0,0.0,0.0,0.0,0.0,0.0,0.0,0.0,0.0,0.0,0.0,0.0,0.0,0.0,0.0,0.0,0.4,0.0,0.0,0.0,0.0,500.15,5.6539998054504395
0.0,0.0,0.0,0.0,0.0,0.0,0.0,0.0,0.0,0.0,0.0,0.0,0.0,0.0,0.0,0.0,0.0,0.4,0.0,0.0,0.0,0.0,498.15,5.809999942779541
0.0,0.0,0.0,0.0,0.0,0.0,0.0,0.0,0.0,0.0,0.0,0.0,0.0,0.0,0.0,0.0,0.0,0.0,0.0,0.0,0.0,0.35,516.15,4.300000190734863
0.0,0.0,0.0,0.0,0.0,0.0,0.0,0.0,0.0,0.0,0.0,0.0,0.0,0.0,0.0,0.0,0.0,0.0,0.0,0.0,0.0,0.285,513.15,4.78000020980835
0.0,0.0,0.0,0.0,0.0,0.0,0.0,0.0,0.0,0.0,0.0,0.0,0.0,0.0,0.0,0.0,0.0,0.0,0.0,0.0,0.0,0.27,491.15,4.710000038146973
0.0,0.0,0.0,0.0,0.0,0.0,0.0,0.0,0.0,0.0,0.0,0.0,0.0,0.0,0.0,0.0,0.0,0.0,0.0,0.0,0.0,0.24,447.15,4.579999923706055
0.0,0.0,0.0,0.0,0.0,0.0,0.0,0.0,0.0,0.0,0.0,0.0,0.0,0.0,0.0,0.0,0.0,0.0,0.0,0.0,0.0,0.35,545.15,4.7779998779296875
0.0,0.0,0.0,0.0,0.0,0.0,0.0,0.0,0.0,0.0,0.0,0.0,0.0,0.0,0.0,0.0,0.0,0.0,0.0,0.0,0.0,0.32,541.15,4.8429999351501465
0.0,0.0,0.0,0.0,0.0,0.0,0.0,0.0,0.0,0.0,0.0,0.0,0.0,0.0,0.0,0.0,0.0,0.0,0.0,0.0,0.0,0.3,538.15,4.88100004196167
0.0,0.0,0.0,0.0,0.0,0.0,0.0,0.0,0.0,0.0,0.0,0.0,0.0,0.0,0.0,0.0,0.0,0.0,0.0,0.0,0.0,0.25,528.15,4.960999965667725
0.0,0.0,0.0,0.0,0.0,0.0,0.0,0.0,0.0,0.0,0.0,0.0,0.0,0.0,0.0,0.0,0.0,0.0,0.0,0.0,0.0,0.3,535.15,4.710000038146973
0.0,0.0,0.0,0.0,0.0,0.0,0.0,0.0,0.0,0.0,0.0,0.0,0.0,0.0,0.0,0.0,0.0,0.0,0.0,0.0,0.0,0.3,528.15,4.610000133514404
0.0,0.0,0.0,0.0,0.0,0.0,0.0,0.0,0.0,0.0,0.0,0.0,0.0,0.0,0.0,0.0,0.0,0.0,0.0,0.0,0.0,0.3,511.15,4.389999866485596
0.0,0.0,0.0,0.0,0.0,0.0,0.0,0.0,0.0,0.0,0.0,0.0,0.0,0.0,0.0,0.0,0.0,0.0,0.0,0.0,0.0,0.35,544.15,4.730000019073486
0.0,0.0,0.0,0.0,0.0,0.0,0.0,0.0,0.0,0.0,0.0,0.0,0.0,0.0,0.0,0.0,0.0,0.0,0.0,0.0,0.0,0.35,539.15,4.610000133514404
0.0,0.0,0.0,0.0,0.0,0.0,0.0,0.0,0.0,0.0,0.0,0.0,0.0,0.0,0.0,0.0,0.0,0.0,0.0,0.0,0.0,0.35,533.15,4.519999980926514
0.0,0.0,0.0,0.0,0.0,0.0,0.0,0.0,0.0,0.7,0.0,0.0,0.0,0.0,0.0,0.0,0.0,0.0,0.096,0.0,0.0,0.0,670.15,2.8499999046325684
0.0,0.0,0.0,0.0,0.0,0.0,0.0,0.0,0.0,0.6,0.0,0.0,0.0,0.0,0.0,0.0,0.0,0.0,0.196,0.0,0.0,0.0,680.15,3.049999952316284
0.0,0.0,0.0,0.0,0.0,0.0,0.0,0.0,0.0,0.5,0.0,0.0,0.0,0.0,0.0,0.0,0.0,0.0,0.296,0.0,0.0,0.0,694.15,3.321000099182129
0.0,0.0,0.0,0.0,0.0,0.0,0.0,0.0,0.0,0.4,0.0,0.0,0.0,0.0,0.0,0.0,0.0,0.0,0.396,0.0,0.0,0.0,705.15,3.5959999561309814
0.0,0.0,0.0,0.0,0.0,0.0,0.0,0.0,0.0,0.3,0.0,0.0,0.0,0.0,0.0,0.0,0.0,0.0,0.496,0.0,0.0,0.0,714.15,3.875
0.0,0.0,0.0,0.0,0.0,0.0,0.0,0.0,0.0,0.0,0.0,0.0,0.0,0.0,0.0,0.0,0.3685,0.0,0.0,0.0,0.0,0.0,693.15,4.677000045776367
0.0,0.0,0.0,0.0,0.0,0.0,0.0,0.0,0.0,0.0,0.0,0.0,0.0,0.0,0.0,0.0,0.335,0.0,0.0,0.0,0.0,0.0,703.15,4.816999912261963
0.0,0.0,0.0,0.0,0.0,0.0,0.0,0.0,0.0,0.0,0.0,0.0,0.0,0.0,0.0,0.0,0.3015,0.0,0.0,0.0,0.0,0.0,686.15,4.868000030517578
0.0,0.0,0.0,0.0,0.0,0.0,0.0,0.0,0.0,0.0,0.0,0.0,0.0,0.0,0.0,0.0,0.268,0.0,0.0,0.0,0.0,0.0,695.15,4.868000030517578
0.0,0.0,0.0,0.0,0.0,0.0,0.0,0.0,0.0,0.0,0.0,0.0,0.0,0.0,0.0,0.0,0.268,0.0,0.0,0.0,0.0,0.0,643.15,4.710000038146973
0.0,0.0,0.0,0.0,0.0,0.0,0.0,0.0,0.0,0.0,0.0,0.0,0.0,0.0,0.0,0.0,0.268,0.0,0.0,0.0,0.0,0.0,614.15,4.539999961853027
0.0,0.0,0.0,0.0,0.0,0.0,0.0,0.0,0.0,0.0,0.0,0.0,0.0,0.0,0.0,0.0,0.268,0.0,0.0,0.0,0.0,0.0,581.15,4.320000171661377
0.0,0.0,0.0,0.0,0.0,0.0,0.0,0.0,0.0,0.0,0.0,0.0,0.0,0.0,0.0,0.0,0.268,0.0,0.0,0.0,0.0,0.0,572.15,4.079999923706055
0.0,0.0,0.0,0.0,0.0,0.0,0.0,0.0,0.0,0.0,0.0,0.0,0.0,0.0,0.0,0.0,0.268,0.0,0.0,0.0,0.0,0.0,551.15,3.809999942779541
0.0,0.0,0.0,0.0,0.0,0.0,0.0,0.0,0.0,0.0,0.0,0.0,0.0,0.0,0.0,0.0,0.268,0.0,0.0,0.0,0.0,0.0,626.15,4.820000171661377
0.0,0.0,0.0,0.0,0.0,0.0,0.0,0.0,0.0,0.0,0.0,0.0,0.0,0.0,0.0,0.0,0.268,0.0,0.0,0.0,0.0,0.0,590.15,4.619999885559082
0.0,0.0,0.0,0.0,0.0,0.0,0.0,0.0,0.0,0.0,0.0,0.0,0.0,0.0,0.0,0.0,0.268,0.0,0.0,0.0,0.0,0.0,555.15,4.409999847412109
0.0,0.0,0.0,0.0,0.0,0.0,0.0,0.0,0.0,0.0,0.0,0.0,0.0,0.0,0.0,0.0,0.268,0.0,0.0,0.0,0.0,0.0,665.15,4.599999904632568
0.0,0.0,0.0,0.0,0.0,0.0,0.0,0.0,0.0,0.0,0.0,0.0,0.0,0.0,0.0,0.0,0.268,0.0,0.0,0.0,0.0,0.0,643.15,4.440000057220459
0.0,0.0,0.0,0.0,0.0,0.0,0.0,0.0,0.0,0.0,0.0,0.0,0.0,0.0,0.0,0.0,0.268,0.0,0.0,0.0,0.0,0.0,638.15,4.199999809265137
0.1909618076384723,0.241751649670066,0.01749650069986,0.3007398520295941,0.1476704659068186,0.0403919216156768,0.0,0.0,0.0,0.0,0.0,0.0,0.0,0.0,0.0021995600879824,0.0,0.0,0.0,0.0,0.0045990801839632,0.0,0.0,732.15,2.890000104904175
0.1874187418741874,0.238023802380238,0.0176017601760176,0.2967296729672967,0.1459145914591459,0.0401040104010401,0.0,0.0,0.0,0.0,0.0,0.0,0.0,0.0,0.0022002200220022,0.0,0.0,0.0,0.0,0.0047004700470047,0.0,0.0,732.15,2.950999975204468
0.1865,0.2354,0.0168,0.293,0.1435,0.0396,0.0,0.0,0.0,0.0,0.0,0.0,0.0,0.0,0.0022,0.0,0.0,0.0,0.0,0.0045,0.0,0.0,730.15,3.009999990463257
0.184,0.2322,0.0169,0.2895,0.1412,0.0385,0.0,0.0,0.0,0.0,0.0,0.0,0.0,0.0,0.0022,0.0,0.0,0.0,0.0,0.0045,0.0,0.0,729.15,3.0190000534057617
