Repository: dorukdogular/vitreos

# Data

## Source

Glass property data is sourced from the [SciGlass database](https://github.com/epam/SciGlass) (EPAM Systems), made available under the [Open Database License (ODbL)](https://opendatacommons.org/licenses/odbl/1-0/). Accessed via the [glasspy](https://github.com/drcassar/glasspy) Python library.

## Files tracked in git

| File | Description |
|---|---|
| `clean.csv` | Deduplicated glass-forming ability dataset (11858 rows) |
| `tg_dataset.csv` | 76377 glasses with Tg (K) and 22 oxide mol% features |
| `tg_density_dataset.csv` | 31173 glasses with both Tg (K) and density (g/cm³) |

File: data/tg_density_dataset.csv (part 46 of 109)
SiO2,P2O5,ZrO2,Na2O,Al2O3,Fe2O3,CaO,MgO,K2O,B2O3,BaO,ZnO,Li2O,SrO,La2O3,TiO2,Nb2O5,PbO,Sb2O3,Bi2O3,TeO2,Se,Tg,density
0.238495230095398,0.2118957620847583,0.0008199836003279,0.2639947201055978,0.1474970500589988,0.0400991980160396,0.0,0.0,0.0,0.0,0.0,0.0,0.0,0.0,0.0018999620007599,0.0,0.0,0.0,0.0,0.0038999220015599,0.0,0.0,727.15,3.0290000438690186
0.0,0.0,0.0,0.0,0.0542,0.0,0.0,0.5487,0.0,0.3971,0.0,0.0,0.0,0.0,0.0,0.0,0.0,0.0,0.0,0.0,0.0,0.0,922.15,2.431999921798706
0.0,0.0,0.0,0.0,0.0641064106410641,0.0,0.4663466346634663,0.0,0.0,0.4695469546954695,0.0,0.0,0.0,0.0,0.0,0.0,0.0,0.0,0.0,0.0,0.0,0.0,874.15,2.63700008392334
0.0,0.0,0.0,0.0,0.0816,0.0,0.0,0.0,0.0,0.5972999999999999,0.0,0.0,0.0,0.3211,0.0,0.0,0.0,0.0,0.0,0.0,0.0,0.0,826.15,3.177999973297119
0.0,0.0,0.0,0.0,0.087,0.0,0.0,0.0,0.0,0.6368,0.0,0.0,0.0,0.0,0.0,0.0,0.0,0.0,0.0,0.0,0.0,0.0,843.15,3.819000005722046
0.7264,0.004,0.0,0.1394,0.0098999999999999,0.0,0.1096,0.0,0.006,0.0,0.0,0.0,0.0,0.0,0.0,0.0,0.0,0.0,0.0,0.0,0.0,0.0,833.15,2.552999973297119
0.6984,0.0038,0.0,0.134,0.0481,0.0,0.1054,0.0,0.0058,0.0,0.0,0.0,0.0,0.0,0.0,0.0,0.0,0.0,0.0,0.0,0.0,0.0,854.15,2.558000087738037
0.6663999999999999,0.0036999999999999,0.0,0.1278999999999999,0.0916999999999999,0.0,0.1004999999999999,0.0,0.0055,0.0,0.0,0.0,0.0,0.0,0.0,0.0,0.0,0.0,0.0,0.0,0.0,0.0,917.15,2.552000045776367
0.6371,0.0034999999999999,0.0,0.1223,0.1316,0.0,0.0960999999999999,0.0,0.0053,0.0,0.0,0.0,0.0,0.0,0.0,0.0,0.0,0.0,0.0,0.0,0.0,0.0,946.15,2.622999906539917
0.6113999999999999,0.0032999999999999,0.0,0.1172999999999999,0.1667,0.0,0.0923,0.0,0.0050999999999999,0.0,0.0,0.0,0.0,0.0,0.0,0.0,0.0,0.0,0.0,0.0,0.0,0.0,973.15,2.622999906539917
0.0,0.4763,0.0,0.0,0.0,0.0,0.0,0.0,0.0,0.0,0.0,0.0,0.0,0.0,0.0,0.0,0.0,0.0,0.0,0.0,0.0,0.0,741.15,2.7780001163482666
0.0,0.4468,0.0,0.0,0.0,0.1113,0.0,0.0,0.0,0.0,0.0,0.0,0.0,0.0,0.0,0.0,0.0,0.0,0.0,0.0,0.0,0.0,760.15,2.8299999237060547
0.0,0.4656,0.0,0.0,0.0,0.2336,0.0,0.0,0.0,0.0,0.0,0.0,0.0,0.0,0.0,0.0,0.0,0.0,0.0,0.0,0.0,0.0,779.15,2.8480000495910645
0.0,0.473,0.0,0.0,0.0,0.2619,0.0,0.0,0.0,0.0,0.0,0.0,0.0,0.0,0.0,0.0,0.0,0.0,0.0,0.0,0.0,0.0,784.15,2.928999900817871
0.0,0.4625999999999999,0.0,0.0,0.0,0.3231,0.0,0.0,0.0,0.0,0.0,0.0,0.0,0.0,0.0,0.0,0.0,0.0,0.0,0.0,0.0,0.0,781.15,2.930000066757202
0.0,0.4700999999999999,0.0,0.0,0.0,0.4167,0.0,0.0,0.0,0.0,0.0,0.0,0.0,0.0,0.0,0.0,0.0,0.0,0.0,0.0,0.0,0.0,767.15,3.0239999294281006
0.0,0.4699530046995301,0.0,0.0,0.0,0.4740525947405259,0.0,0.0,0.0,0.0,0.0,0.0,0.0,0.0,0.0,0.0,0.0,0.0,0.0,0.0,0.0,0.0,767.15,3.132999897003174
0.0,0.4736,0.0,0.0,0.0,0.5264,0.0,0.0,0.0,0.0,0.0,0.0,0.0,0.0,0.0,0.0,0.0,0.0,0.0,0.0,0.0,0.0,765.15,3.234999895095825
0.5575442455754425,0.0,0.0862913708629137,0.0,0.0,0.0,0.3561643835616438,0.0,0.0,0.0,0.0,0.0,0.0,0.0,0.0,0.0,0.0,0.0,0.0,0.0,0.0,0.0,1053.15,2.990000009536743
0.0,0.5618,0.0,0.3764,0.0617999999999999,0.0,0.0,0.0,0.0,0.0,0.0,0.0,0.0,0.0,0.0,0.0,0.0,0.0,0.0,0.0,0.0,0.0,636.15,2.5220000743865967
0.0,0.5671,0.0,0.3592,0.0737,0.0,0.0,0.0,0.0,0.0,0.0,0.0,0.0,0.0,0.0,0.0,0.0,0.0,0.0,0.0,0.0,0.0,652.15,2.5269999504089355
0.0,0.5976,0.0,0.3048,0.0975999999999999,0.0,0.0,0.0,0.0,0.0,0.0,0.0,0.0,0.0,0.0,0.0,0.0,0.0,0.0,0.0,0.0,0.0,694.15,2.538000106811523
0.0,0.6097390260973902,0.0,0.2804719528047195,0.1097890210978902,0.0,0.0,0.0,0.0,0.0,0.0,0.0,0.0,0.0,0.0,0.0,0.0,0.0,0.0,0.0,0.0,0.0,714.15,2.5429999828338623
0.0,0.6607999999999999,0.0,0.1784,0.1607999999999999,0.0,0.0,0.0,0.0,0.0,0.0,0.0,0.0,0.0,0.0,0.0,0.0,0.0,0.0,0.0,0.0,0.0,831.15,2.569999933242798
0.0,0.5102,0.0,0.4796,0.0102,0.0,0.0,0.0,0.0,0.0,0.0,0.0,0.0,0.0,0.0,0.0,0.0,0.0,0.0,0.0,0.0,0.0,578.15,2.494999885559082
0.0,0.519051905190519,0.0,0.4619461946194619,0.019001900190019,0.0,0.0,0.0,0.0,0.0,0.0,0.0,0.0,0.0,0.0,0.0,0.0,0.0,0.0,0.0,0.0,0.0,585.15,2.502000093460083
0.0,0.53005300530053,0.0,0.4399439943994399,0.03000300030003,0.0,0.0,0.0,0.0,0.0,0.0,0.0,0.0,0.0,0.0,0.0,0.0,0.0,0.0,0.0,0.0,0.0,591.15,2.50600004196167
0.0,0.5395460453954605,0.0,0.4208579142085791,0.0395960403959604,0.0,0.0,0.0,0.0,0.0,0.0,0.0,0.0,0.0,0.0,0.0,0.0,0.0,0.0,0.0,0.0,0.0,595.15,2.513999938964844
0.0,0.5514448555144486,0.0,0.3970602939706029,0.0514948505149485,0.0,0.0,0.0,0.0,0.0,0.0,0.0,0.0,0.0,0.0,0.0,0.0,0.0,0.0,0.0,0.0,0.0,613.15,2.515000104904175
0.0,0.38,0.0,0.0,0.0,0.0,0.0,0.0,0.12,0.0,0.0,0.0,0.0,0.0,0.0,0.5,0.0,0.0,0.0,0.0,0.0,0.0,980.15,2.7799999713897705
0.0,0.36,0.0,0.0,0.0,0.0,0.0,0.0,0.14,0.0,0.0,0.0,0.0,0.0,0.0,0.5,0.0,0.0,0.0,0.0,0.0,0.0,971.15,2.819999933242798
0.0,0.34,0.0,0.0,0.0,0.0,0.0,0.0,0.16,0.0,0.0,0.0,0.0,0.0,0.0,0.5,0.0,0.0,0.0,0.0,0.0,0.0,952.15,2.799999952316284
0.0,0.32,0.0,0.0,0.0,0.0,0.0,0.0,0.18,0.0,0.0,0.0,0.0,0.0,0.0,0.5,0.0,0.0,0.0,0.0,0.0,0.0,916.15,2.8299999237060547
0.0,0.36,0.0,0.0,0.0,0.0,0.0,0.0,0.0,0.0,0.0,0.07,0.07,0.0,0.0,0.5,0.0,0.0,0.0,0.0,0.0,0.0,858.15,2.890000104904175
0.0,0.34,0.0,0.0,0.0,0.0,0.0,0.0,0.0,0.0,0.0,0.08,0.08,0.0,0.0,0.5,0.0,0.0,0.0,0.0,0.0,0.0,852.15,2.940000057220459
0.0,0.32,0.0,0.0,0.0,0.0,0.0,0.0,0.0,0.0,0.0,0.09,0.09,0.0,0.0,0.5,0.0,0.0,0.0,0.0,0.0,0.0,837.15,3.009999990463257
0.6061,0.0,0.0,0.1052999999999999,0.0,0.0,0.0,0.0,0.0,0.1857,0.0,0.0,0.1028999999999999,0.0,0.0,0.0,0.0,0.0,0.0,0.0,0.0,0.0,767.15,2.319999933242798
0.6061,0.0,0.0,0.1052999999999999,0.0,0.0,0.0,0.0,0.0,0.1857,0.0,0.0,0.1028999999999999,0.0,0.0,0.0,0.0,0.0,0.0,0.0,0.0,0.0,751.15,2.4000000953674316
0.6061,0.0,0.0,0.1052999999999999,0.0,0.0,0.0,0.0,0.0,0.1857,0.0,0.0,0.1028999999999999,0.0,0.0,0.0,0.0,0.0,0.0,0.0,0.0,0.0,740.15,2.5199999809265137
0.6061,0.0,0.0,0.1052999999999999,0.0,0.0,0.0,0.0,0.0,0.1857,0.0,0.0,0.1028999999999999,0.0,0.0,0.0,0.0,0.0,0.0,0.0,0.0,0.0,736.15,2.4700000286102295
0.6061,0.0,0.0,0.1052999999999999,0.0,0.0,0.0,0.0,0.0,0.1857,0.0,0.0,0.1028999999999999,0.0,0.0,0.0,0.0,0.0,0.0,0.0,0.0,0.0,727.15,2.619999885559082
0.6061,0.0,0.0,0.1052999999999999,0.0,0.0,0.0,0.0,0.0,0.1857,0.0,0.0,0.1028999999999999,0.0,0.0,0.0,0.0,0.0,0.0,0.0,0.0,0.0,726.15,2.6500000953674316
0.0,0.0,0.0,0.0,0.0,0.0,0.0,0.0,0.0,0.475,0.0,0.0,0.475,0.0,0.0,0.0,0.05,0.0,0.0,0.0,0.0,0.0,706.15,2.569999933242798
0.0,0.0,0.0,0.0,0.0,0.0,0.0,0.0,0.0,0.45,0.0,0.0,0.45,0.0,0.0,0.0,0.1,0.0,0.0,0.0,0.0,0.0,725.15,2.8320000171661377
0.0,0.0,0.0,0.0,0.0,0.0,0.0,0.0,0.0,0.425,0.0,0.0,0.425,0.0,0.0,0.0,0.15,0.0,0.0,0.0,0.0,0.0,737.15,3.0969998836517334
0.0,0.0,0.0,0.0,0.0,0.0,0.0,0.0,0.0,0.4,0.0,0.0,0.4,0.0,0.0,0.0,0.2,0.0,0.0,0.0,0.0,0.0,758.15,3.197000026702881
0.0,0.4,0.0,0.0,0.0,0.0,0.0,0.0,0.0,0.1,0.0,0.0,0.0,0.0,0.0,0.0,0.0,0.5,0.0,0.0,0.0,0.0,652.15,4.900000095367432
0.0,0.4,0.0,0.0,0.0,0.0,0.0,0.0,0.1,0.1,0.0,0.0,0.0,0.0,0.0,0.0,0.0,0.4,0.0,0.0,0.0,0.0,629.15,4.269999980926514
0.0,0.4,0.0,0.0,0.0,0.0,0.0,0.0,0.2,0.1,0.0,0.0,0.0,0.0,0.0,0.0,0.0,0.3,0.0,0.0,0.0,0.0,605.15,3.7300000190734863
0.0,0.4,0.0,0.0,0.0,0.0,0.0,0.0,0.3,0.1,0.0,0.0,0.0,0.0,0.0,0.0,0.0,0.2,0.0,0.0,0.0,0.0,602.15,3.299999952316284
0.0,0.4,0.0,0.0,0.0,0.0,0.0,0.0,0.4,0.1,0.0,0.0,0.0,0.0,0.0,0.0,0.0,0.1,0.0,0.0,0.0,0.0,591.15,2.8299999237060547
0.0,0.3,0.0,0.0,0.0,0.0,0.0,0.0,0.0,0.2,0.0,0.0,0.0,0.0,0.0,0.0,0.0,0.5,0.0,0.0,0.0,0.0,741.15,5.210000038146973
0.0,0.3,0.0,0.0,0.0,0.0,0.0,0.0,0.1,0.2,0.0,0.0,0.0,0.0,0.0,0.0,0.0,0.4,0.0,0.0,0.0,0.0,709.15,4.510000228881836
0.0,0.3,0.0,0.0,0.0,0.0,0.0,0.0,0.2,0.2,0.0,0.0,0.0,0.0,0.0,0.0,0.0,0.3,0.0,0.0,0.0,0.0,688.15,3.910000085830689
0.0,0.3,0.0,0.0,0.0,0.0,0.0,0.0,0.3,0.2,0.0,0.0,0.0,0.0,0.0,0.0,0.0,0.2,0.0,0.0,0.0,0.0,661.15,3.380000114440918
0.0,0.3,0.0,0.0,0.0,0.0,0.0,0.0,0.4,0.2,0.0,0.0,0.0,0.0,0.0,0.0,0.0,0.1,0.0,0.0,0.0,0.0,648.15,2.890000104904175
0.0,0.0,0.0,0.0,0.0,0.0,0.0,0.0,0.0,0.5,0.3,0.0,0.0,0.0,0.0,0.2,0.0,0.0,0.0,0.0,0.0,0.0,861.15,3.680000066757202
0.0,0.0,0.0,0.0,0.0,0.0,0.0,0.0,0.0,0.4,0.4,0.0,0.0,0.0,0.0,0.2,0.0,0.0,0.0,0.0,0.0,0.0,840.15,4.079999923706055
0.0,0.0,0.0,0.0,0.0,0.0,0.0,0.0,0.0,0.3,0.5,0.0,0.0,0.0,0.0,0.2,0.0,0.0,0.0,0.0,0.0,0.0,773.15,4.429999828338623
0.0,0.0,0.0,0.0,0.0,0.0,0.0,0.0,0.0,0.4,0.3,0.0,0.0,0.0,0.0,0.3,0.0,0.0,0.0,0.0,0.0,0.0,859.15,3.849999904632568
0.0,0.0,0.0,0.0,0.0,0.0,0.0,0.0,0.0,0.3,0.4,0.0,0.0,0.0,0.0,0.3,0.0,0.0,0.0,0.0,0.0,0.0,831.15,4.199999809265137
0.0,0.0,0.0,0.0,0.0,0.0,0.0,0.0,0.0,0.3333333333333333,0.3333333333333333,0.0,0.0,0.0,0.0,0.3333333333333333,0.0,0.0,0.0,0.0,0.0,0.0,853.15,4.090000152587891
0.0,0.0,0.0,0.0,0.0,0.0,0.0,0.0,0.0,0.3,0.35,0.0,0.0,0.0,0.0,0.35,0.0,0.0,0.0,0.0,0.0,0.0,855.15,4.170000076293945
0.0,0.0,0.0,0.0,0.0,0.0,0.0,0.0,0.0,0.25,0.375,0.0,0.0,0.0,0.0,0.375,0.0,0.0,0.0,0.0,0.0,0.0,845.15,4.309999942779541
0.0,0.0,0.0,0.0,0.0,0.0,0.0,0.0,0.0,0.2,0.4,0.0,0.0,0.0,0.0,0.4,0.0,0.0,0.0,0.0,0.0,0.0,827.15,4.369999885559082
0.0,0.0,0.0,0.0,0.0,0.0,0.0,0.0,0.0,0.6,0.2,0.0,0.0,0.0,0.0,0.2,0.0,0.0,0.0,0.0,0.0,0.0,841.15,3.1500000953674316
0.0,0.0653914991051163,0.0,0.0,0.0,0.0,0.0,0.0,0.0,0.0,0.0653914991051163,0.0,0.0,0.0,0.0,0.0,0.0,0.0,0.0,0.0,0.0,0.0,712.15,3.559999942779541
0.5555444455554445,0.0,0.0,0.0103989601039896,0.0,0.0,0.0,0.0,0.0135986401359864,0.0,0.0,0.0,0.0,0.0,0.0,0.0,0.0,0.4170582941705829,0.0,0.0,0.0,0.0,688.15,5.340000152587891
0.0,0.0,0.0,0.0,0.0,0.2,0.0,0.0,0.0,0.0,0.0,0.0,0.0,0.0,0.0,0.0,0.0,0.0,0.0,0.0,0.3,0.0,580.15,4.050000190734863
0.0,0.0,0.0,0.0,0.0,0.15,0.0,0.0,0.0,0.0,0.0,0.0,0.0,0.0,0.0,0.0,0.0,0.0,0.0,0.0,0.3,0.0,579.15,3.9700000286102295
0.0,0.0,0.0,0.0,0.0,0.1,0.0,0.0,0.0,0.0,0.0,0.0,0.0,0.0,0.0,0.0,0.0,0.0,0.0,0.0,0.3,0.0,577.15,3.890000104904175
0.0,0.0,0.0,0.0,0.0,0.075,0.0,0.0,0.0,0.0,0.0,0.0,0.0,0.0,0.0,0.0,0.0,0.0,0.0,0.0,0.3,0.0,574.15,3.849999904632568
0.0,0.0,0.0,0.0,0.0,0.05,0.0,0.0,0.0,0.0,0.0,0.0,0.0,0.0,0.0,0.0,0.0,0.0,0.0,0.0,0.3,0.0,570.15,3.809999942779541
0.0,0.0,0.0,0.0,0.0,0.0,0.0,0.0,0.0,0.21,0.0,0.0,0.04,0.0,0.0,0.0,0.0,0.0,0.0,0.75,0.0,0.0,683.15,6.124000072479248
0.0,0.0,0.0,0.04,0.0,0.0,0.0,0.0,0.0,0.21,0.0,0.0,0.0,0.0,0.0,0.0,0.0,0.0,0.0,0.75,0.0,0.0,692.15,6.196000099182129
0.0,0.0,0.0,0.0,0.0,0.0,0.0,0.0,0.04,0.21,0.0,0.0,0.0,0.0,0.0,0.0,0.0,0.0,0.0,0.75,0.0,0.0,703.15,6.288000106811523
0.0,0.0,0.0,0.0,0.0,0.0,0.0,0.0,0.0,0.0,0.0,0.0,0.0,0.0,0.0,0.0,0.0,0.0,0.0,0.0,0.0,0.38,406.15,3.5899999141693115
0.0,0.0,0.0,0.0,0.0,0.0,0.0,0.0,0.0,0.0,0.0,0.0,0.0,0.0,0.0,0.0,0.0,0.0,0.0,0.0,0.0,0.38,404.15,3.5999999046325684
0.0,0.0,0.0,0.0,0.0,0.0,0.0,0.0,0.0,0.0,0.0,0.0,0.0,0.0,0.0,0.0,0.0,0.0,0.0,0.0,0.0,0.38,404.15,3.619999885559082
0.0,0.0,0.0,0.0,0.0,0.0,0.0,0.0,0.0,0.0,0.0,0.0,0.0,0.0,0.0,0.0,0.0,0.0,0.0,0.0,0.0,0.38,404.15,3.5999999046325684
0.0,0.0,0.0,0.0,0.0,0.0,0.0,0.0,0.0,0.0,0.0,0.0,0.0,0.0,0.0,0.0,0.0,0.0,0.0,0.0,0.0,0.38,404.15,3.5299999713897705
0.0,0.0,0.0,0.0,0.0,0.0,0.0,0.0,0.0,0.0,0.0,0.0,0.0,0.0,0.0,0.0,0.0,0.0,0.0,0.0,0.0,0.38,404.15,3.619999885559082
0.0,0.0,0.0,0.0,0.0,0.0,0.0,0.0,0.0,0.0,0.0,0.0,0.0,0.0,0.0,0.0,0.0,0.0,0.0,0.0,0.0,0.38,404.15,3.5999999046325684
0.0,0.0,0.0,0.0,0.0,0.0,0.0,0.0,0.0,0.0,0.0,0.0,0.0,0.0,0.0,0.0,0.0,0.0,0.0,0.0,0.0,0.38,408.15,3.509999990463257
0.0,0.0,0.0,0.0,0.0,0.0,0.0,0.0,0.0,0.0,0.0,0.0,0.0,0.0,0.0,0.0,0.0,0.0,0.0,0.0,0.0,0.38,406.15,3.5799999237060547
0.0,0.0,0.0,0.0,0.0,0.0,0.0,0.0,0.0,0.0,0.0,0.0,0.0,0.0,0.0,0.0,0.0,0.0,0.0,0.0,0.0,0.38,404.15,3.609999895095825
0.0,0.0,0.0,0.0,0.0,0.0,0.0,0.0,0.0,0.0,0.0,0.0,0.0,0.0,0.0,0.0,0.0,0.0,0.0,0.0,0.0,0.1,397.15,5.380000114440918
0.0,0.0,0.0,0.0,0.0,0.0,0.0,0.0,0.0,0.0,0.0,0.0,0.0,0.0,0.0,0.0,0.0,0.0,0.0,0.0,0.0,0.2,401.15,5.289999961853027
0.0,0.0,0.0,0.0,0.0,0.0,0.0,0.0,0.0,0.0,0.0,0.0,0.0,0.0,0.0,0.0,0.0,0.0,0.0,0.0,0.0,0.4,419.15,4.949999809265137
0.0,0.0,0.0,0.0,0.0,0.0,0.0,0.0,0.0,0.0,0.1485,0.0,0.0,0.0,0.099,0.0,0.0,0.0,0.0,0.0,0.7426,0.0,723.15,5.650000095367432
0.0,0.0,0.0,0.0,0.0,0.0,0.0,0.0,0.0,0.0,0.099,0.0,0.0,0.0,0.099,0.0,0.0,0.0,0.0,0.0,0.7921,0.0,666.15,5.639999866485596
0.0,0.0,0.0,0.0,0.0,0.0,0.0,0.0,0.0,0.0,0.0495,0.0,0.0,0.0,0.099,0.0,0.0,0.0,0.0,0.0,0.8416000000000001,0.0,678.15,5.679999828338623
0.0,0.0,0.0,0.0,0.0,0.0,0.0,0.0,0.0,0.0,0.0,0.0,0.099,0.0,0.099,0.0,0.0,0.0,0.0,0.0,0.7921,0.0,733.15,5.449999809265137
0.0,0.0,0.0,0.099,0.0,0.0,0.0,0.0,0.0,0.0,0.0,0.0,0.0,0.0,0.099,0.0,0.0,0.0,0.0,0.0,0.7921,0.0,624.15,5.340000152587891
0.4,0.0,0.0,0.0,0.0,0.0,0.0,0.0,0.0,0.0,0.4,0.0,0.0,0.0,0.0,0.0,0.2,0.0,0.0,0.0,0.0,0.0,1059.15,4.610000133514404
0.35,0.0,0.0,0.0,0.0,0.0,0.0,0.0,0.0,0.0,0.425,0.0,0.0,0.0,0.0,0.0,0.225,0.0,0.0,0.0,0.0,0.0,1049.15,4.75
0.4,0.0,0.0,0.0,0.0,0.0,0.0,0.0,0.0,0.0,0.375,0.0,0.0,0.0,0.0,0.0,0.225,0.0,0.0,0.0,0.0,0.0,1055.15,4.599999904632568
0.45,0.0,0.0,0.0,0.0,0.0,0.0,0.0,0.0,0.0,0.35,0.0,0.0,0.0,0.0,0.0,0.2,0.0,0.0,0.0,0.0,0.0,1057.15,4.449999809265137
0.45,0.0,0.0,0.0,0.0,0.0,0.0,0.0,0.0,0.0,0.275,0.0,0.0,0.0,0.075,0.0,0.2,0.0,0.0,0.0,0.0,0.0,1057.15,4.639999866485596
0.45,0.0,0.0,0.0,0.0,0.0,0.015,0.0,0.0,0.0,0.26,0.0,0.0,0.0,0.075,0.0,0.2,0.0,0.0,0.0,0.0,0.0,1054.15,4.619999885559082
0.45,0.0,0.0,0.0,0.0,0.0,0.03,0.0,0.0,0.0,0.245,0.0,0.0,0.0,0.075,0.0,0.2,0.0,0.0,0.0,0.0,0.0,1052.15,4.599999904632568
0.45,0.0,0.0,0.0,0.0,0.0,0.03,0.0,0.0,0.0,0.275,0.0,0.0,0.0,0.045,0.0,0.2,0.0,0.0,0.0,0.0,0.0,1047.15,4.519999980926514
0.45,0.0,0.0,0.0,0.0,0.0,0.0,0.0,0.0,0.0,0.245,0.0,0.0,0.03,0.075,0.0,0.2,0.0,0.0,0.0,0.0,0.0,1054.15,4.619999885559082
0.45,0.0,0.0,0.0,0.0,0.0,0.0,0.0,0.0,0.0,0.255,0.0,0.0,0.03,0.065,0.0,0.2,0.0,0.0,0.0,0.0,0.0,1054.15,4.599999904632568
0.345,0.0,0.0,0.0,0.0,0.0,0.115,0.0,0.0,0.0,0.1,0.0,0.0,0.075,0.0,0.365,0.0,0.0,0.0,0.0,0.0,0.0,1013.15,3.7200000286102295
0.0,0.0,0.0,0.0,0.0,0.0,0.0,0.1,0.0,0.6,0.0,0.0,0.3,0.0,0.0,0.0,0.0,0.0,0.0,0.0,0.0,0.0,753.15,2.8499999046325684
0.0,0.0,0.0,0.0,0.0,0.0,0.0,0.1,0.0,0.598,0.0,0.0,0.3,0.0,0.0,0.0,0.0,0.0,0.0,0.0,0.0,0.0,761.15,2.861000061035156
0.0,0.0,0.0,0.0,0.0,0.0,0.0,0.1,0.0,0.596,0.0,0.0,0.3,0.0,0.0,0.0,0.0,0.0,0.0,0.0,0.0,0.0,770.15,2.878000020980835
0.0,0.0,0.0,0.0,0.0,0.0,0.0,0.1,0.0,0.594,0.0,0.0,0.3,0.0,0.0,0.0,0.0,0.0,0.0,0.0,0.0,0.0,773.15,2.9200000762939453
0.0,0.0,0.0,0.0,0.0,0.0,0.0,0.1,0.0,0.5920000000000001,0.0,0.0,0.3,0.0,0.0,0.0,0.0,0.0,0.0,0.0,0.0,0.0,777.15,2.931999921798706
0.0,0.0,0.0,0.0,0.0,0.0,0.0,0.1,0.0,0.59,0.0,0.0,0.3,0.0,0.0,0.0,0.0,0.0,0.0,0.0,0.0,0.0,782.15,2.943000078201294
0.0,0.0,0.0,0.0,0.0,0.0,0.0,0.1,0.0,0.588,0.0,0.0,0.3,0.0,0.0,0.0,0.0,0.0,0.0,0.0,0.0,0.0,795.15,2.950999975204468
0.0,0.0,0.0,0.0,0.0,0.0,0.0,0.1,0.0,0.585,0.0,0.0,0.3,0.0,0.0,0.0,0.0,0.0,0.0,0.0,0.0,0.0,809.15,2.9539999961853027
0.0,0.02,0.0,0.0,0.0,0.0,0.0,0.0,0.0,0.0,0.0,0.0,0.0,0.02,0.0,0.0,0.0,0.0,0.0,0.0,0.0,0.0,713.15,3.4600000381469727
0.0,0.1,0.0,0.0,0.0,0.0,0.0,0.0,0.0,0.0,0.0,0.0,0.0,0.1,0.0,0.0,0.0,0.0,0.0,0.0,0.0,0.0,763.15,3.5399999618530273
0.0,0.2,0.0,0.0,0.0,0.0,0.0,0.0,0.0,0.0,0.0,0.0,0.0,0.2,0.0,0.0,0.0,0.0,0.0,0.0,0.0,0.0,773.15,3.5
0.0,0.5,0.0,0.0,0.0,0.0,0.0,0.0,0.0,0.0,0.0,0.0,0.0,0.5,0.0,0.0,0.0,0.0,0.0,0.0,0.0,0.0,773.15,3.1500000953674316
0.0,0.35,0.0,0.35,0.0,0.0,0.0,0.0,0.0,0.0,0.0,0.0,0.0,0.0,0.0,0.0,0.0,0.0,0.0,0.0,0.0,0.0,608.15,3.7100000381469727
0.0,0.4,0.0,0.4,0.0,0.0,0.0,0.0,0.0,0.0,0.0,0.0,0.0,0.0,0.0,0.0,0.0,0.0,0.0,0.0,0.0,0.0,578.15,3.630000114440918
0.0,0.5,0.0,0.5,0.0,0.0,0.0,0.0,0.0,0.0,0.0,0.0,0.0,0.0,0.0,0.0,0.0,0.0,0.0,0.0,0.0,0.0,538.15,2.5199999809265137
0.0,0.5,0.0,0.0,0.0,0.0,0.0,0.5,0.0,0.0,0.0,0.0,0.0,0.0,0.0,0.0,0.0,0.0,0.0,0.0,0.0,0.0,793.15,2.430000066757202
0.0,0.75,0.0,0.0,0.25,0.0,0.0,0.0,0.0,0.0,0.0,0.0,0.0,0.0,0.0,0.0,0.0,0.0,0.0,0.0,0.0,0.0,1023.15,2.5999999046325684
0.5,0.0,0.0,0.0,0.25,0.0,0.0,0.0,0.0,0.0,0.0,0.0,0.0,0.0,0.0,0.0,0.0,0.0,0.0,0.0,0.0,0.0,1119.15,4.360000133514404
0.5,0.0,0.0,0.0,0.0,0.0,0.0,0.0,0.0,0.0,0.0,0.0,0.0,0.0,0.0,0.0,0.0,0.0,0.0,0.0,0.0,0.0,1019.15,4.650000095367432
0.6,0.0,0.0,0.0,0.2,0.0,0.0,0.0,0.0,0.0,0.0,0.0,0.0,0.0,0.0,0.0,0.0,0.0,0.0,0.0,0.0,0.0,1129.15,4.03000020980835
0.6,0.0,0.0,0.0,0.0,0.0,0.0,0.0,0.0,0.0,0.0,0.0,0.0,0.0,0.0,0.0,0.0,0.0,0.0,0.0,0.0,0.0,1032.15,4.610000133514404
0.5,0.0,0.0,0.0,0.35,0.0,0.0,0.0,0.0,0.0,0.0,0.0,0.0,0.0,0.0,0.0,0.0,0.0,0.0,0.0,0.0,0.0,1136.15,3.700000047683716
0.5,0.0,0.0,0.0,0.0,0.0,0.0,0.0,0.0,0.0,0.0,0.0,0.0,0.0,0.0,0.0,0.0,0.0,0.0,0.0,0.0,0.0,1043.15,4.599999904632568
0.6,0.0,0.0,0.0,0.3,0.0,0.0,0.0,0.0,0.0,0.0,0.0,0.0,0.0,0.0,0.0,0.0,0.0,0.0,0.0,0.0,0.0,1149.15,3.25
0.6,0.0,0.0,0.0,0.2,0.0,0.0,0.0,0.0,0.0,0.0,0.0,0.0,0.0,0.2,0.0,0.0,0.0,0.0,0.0,0.0,0.0,1126.15,3.759999990463257
0.6,0.0,0.0,0.0,0.0,0.0,0.0,0.0,0.0,0.0,0.0,0.0,0.0,0.0,0.2,0.0,0.0,0.0,0.0,0.0,0.0,0.0,993.15,3.900000095367432
0.0,0.2218,0.0,0.0,0.0,0.0,0.0,0.0,0.0,0.0,0.0,0.0,0.0,0.0,0.0,0.0,0.0,0.0,0.0,0.0,0.0,0.0,348.15,6.46999979019165
0.0,0.2062999999999999,0.0,0.0,0.0,0.0,0.0,0.0,0.0,0.0,0.0,0.0,0.0,0.0,0.0,0.0,0.0,0.0,0.0,0.0,0.0,0.0,345.15,6.440000057220459
0.0,0.187,0.0,0.0,0.0,0.0,0.0,0.0,0.0,0.0,0.0,0.0,0.0,0.0,0.0,0.0,0.0,0.0,0.0,0.0,0.0,0.0,342.15,6.349999904632568
0.0,0.2,0.0,0.0,0.0,0.0,0.0,0.0,0.0,0.0,0.0,0.0,0.0,0.0,0.0,0.0,0.0,0.0,0.0,0.0,0.0,0.0,356.15,6.389999866485596
0.0,0.1489,0.0,0.0,0.0,0.0,0.0,0.0,0.0,0.0,0.0,0.0,0.0,0.0,0.0,0.0,0.0,0.0,0.0,0.0,0.0,0.0,348.15,6.300000190734863
0.0,0.186981301869813,0.0,0.0,0.0,0.0,0.0,0.0,0.0,0.0,0.0,0.0,0.0,0.0,0.0,0.0,0.0,0.0,0.0,0.0,0.0,0.0,341.15,6.639999866485596
0.0,0.187,0.0,0.0,0.0,0.0,0.0,0.0,0.0,0.0,0.0,0.0,0.0,0.0,0.0,0.0,0.0,0.0,0.0,0.0,0.0,0.0,341.15,6.400000095367432
0.0,0.187,0.0,0.0,0.0,0.0,0.0,0.0,0.0,0.0,0.0,0.0,0.0,0.0,0.0,0.0,0.0,0.0,0.0,0.0,0.0,0.0,341.15,6.309999942779541
0.0,0.0,0.0,0.0,0.0,0.0,0.0,0.0,0.0,1.0,0.0,0.0,0.0,0.0,0.0,0.0,0.0,0.0,0.0,0.0,0.0,0.0,521.15,1.8359999656677248
0.0,0.0,0.0,0.0,0.0,0.0,0.0,0.0,0.0,0.978,0.0,0.0,0.022,0.0,0.0,0.0,0.0,0.0,0.0,0.0,0.0,0.0,527.15,1.871999979019165
0.0,0.0,0.0,0.0,0.0,0.0,0.0,0.0,0.0,0.958,0.0,0.0,0.042,0.0,0.0,0.0,0.0,0.0,0.0,0.0,0.0,0.0,536.15,1.899999976158142
0.0,0.0,0.0,0.0,0.0,0.0,0.0,0.0,0.0,0.938,0.0,0.0,0.062,0.0,0.0,0.0,0.0,0.0,0.0,0.0,0.0,0.0,558.15,1.9229999780654907
0.0,0.0,0.0,0.0,0.0,0.0,0.0,0.0,0.0,0.917,0.0,0.0,0.083,0.0,0.0,0.0,0.0,0.0,0.0,0.0,0.0,0.0,601.15,1.955000042915344
0.0,0.0,0.0,0.0,0.0,0.0,0.0,0.0,0.0,0.8959999999999999,0.0,0.0,0.104,0.0,0.0,0.0,0.0,0.0,0.0,0.0,0.0,0.0,619.15,1.9889999628067017
0.0,0.0,0.0,0.0,0.0,0.0,0.0,0.0,0.0,0.8759999999999999,0.0,0.0,0.124,0.0,0.0,0.0,0.0,0.0,0.0,0.0,0.0,0.0,640.15,2.0209999084472656
0.0,0.0,0.0,0.0,0.0,0.0,0.0,0.0,0.0,0.857,0.0,0.0,0.143,0.0,0.0,0.0,0.0,0.0,0.0,0.0,0.0,0.0,673.15,2.046999931335449
0.0,0.0,0.0,0.0,0.0,0.0,0.0,0.0,0.0,0.8370000000000001,0.0,0.0,0.163,0.0,0.0,0.0,0.0,0.0,0.0,0.0,0.0,0.0,694.15,2.0739998817443848
0.0,0.0,0.0,0.0,0.0,0.0,0.0,0.0,0.0,0.8170000000000001,0.0,0.0,0.183,0.0,0.0,0.0,0.0,0.0,0.0,0.0,0.0,0.0,720.15,2.0999999046325684
0.0,0.0,0.0,0.0,0.0,0.0,0.0,0.0,0.0,0.7979999999999999,0.0,0.0,0.2019999999999999,0.0,0.0,0.0,0.0,0.0,0.0,0.0,0.0,0.0,745.15,2.128000020980835
0.0,0.0,0.0,0.0,0.0,0.0,0.0,0.0,0.0,0.778,0.0,0.0,0.222,0.0,0.0,0.0,0.0,0.0,0.0,0.0,0.0,0.0,758.15,2.1530001163482666
0.0,0.0,0.0,0.0,0.0,0.0,0.0,0.0,0.0,0.758,0.0,0.0,0.242,0.0,0.0,0.0,0.0,0.0,0.0,0.0,0.0,0.0,762.15,2.178999900817871
0.0,0.0,0.0,0.0,0.0,0.0,0.0,0.0,0.0,0.738,0.0,0.0,0.262,0.0,0.0,0.0,0.0,0.0,0.0,0.0,0.0,0.0,768.15,2.2070000171661377
0.0,0.0,0.0,0.0,0.0,0.0,0.0,0.0,0.0,0.718,0.0,0.0,0.282,0.0,0.0,0.0,0.0,0.0,0.0,0.0,0.0,0.0,770.15,2.2300000190734863
0.0,0.0,0.0,0.0,0.0,0.0,0.0,0.0,0.0,0.0,0.0,0.0,0.0,0.0,0.0951,0.0,0.0,0.0,0.0,0.0,0.6181,0.0,727.15,6.300000190734863
0.0,0.0,0.0,0.0,0.0,0.0,0.0,0.0,0.0,0.0,0.0,0.0,0.0,0.0,0.0951,0.0,0.0,0.0,0.0,0.0,0.666,0.0,715.15,6.420000076293945
0.0,0.0,0.0,0.0,0.0,0.0,0.0,0.0,0.0,0.0,0.0,0.0,0.0,0.0,0.0952095209520952,0.0,0.0,0.0,0.0,0.0,0.7137713771377138,0.0,713.15,6.28000020980835
0.0,0.0,0.0,0.0,0.0,0.0,0.0,0.0,0.0,0.0,0.0,0.0,0.0,0.0,0.0,0.0,0.0,0.0,0.0,0.0941,0.5648000000000001,0.0,683.15,6.699999809265137
0.0,0.0,0.0,0.0,0.0,0.0,0.0,0.0,0.0,0.0,0.0,0.0,0.0,0.0,0.0,0.0,0.0,0.0,0.0,0.0941999999999999,0.6121999999999999,0.0,673.15,6.659999847412109
0.0,0.0,0.0,0.0,0.0,0.0,0.0,0.0,0.0,0.0,0.0,0.0,0.0,0.0,0.0,0.0,0.0,0.0,0.0,0.0942094209420942,0.6594659465946595,0.0,693.15,6.75
0.0,0.0,0.0,0.0,0.0,0.0,0.0,0.0,0.0,0.0,0.095,0.0,0.0,0.0,0.0,0.0,0.0,0.0,0.0,0.0,0.5702,0.0,717.15,6.309999942779541
0.0,0.0,0.0,0.0,0.0,0.0,0.0,0.0,0.0,0.0,0.0951,0.0,0.0,0.0,0.0,0.0,0.0,0.0,0.0,0.0,0.6179,0.0,699.15,6.199999809265137
0.0,0.0,0.0,0.0,0.0,0.0,0.0,0.0,0.0,0.0,0.0950904909509049,0.0,0.0,0.0,0.0,0.0,0.0,0.0,0.0,0.0,0.6656334366563343,0.0,686.15,6.170000076293945
0.0,0.0,0.0,0.0,0.0,0.0,0.0,0.0,0.0,0.0,0.0,0.0,0.0,0.0,0.0,0.0,0.0,0.0949,0.0,0.0,0.6165999999999999,0.0,690.15,6.420000076293945
0.0,0.2688731126887311,0.0,0.2971702829717028,0.0,0.0,0.0,0.0,0.0,0.0565943405659434,0.0,0.0,0.0,0.0,0.0,0.0,0.3773622637736227,0.0,0.0,0.0,0.0,0.0,889.15,3.561000108718872
0.0,0.2564,0.0,0.2829,0.0,0.0,0.0,0.0,0.0,0.0538999999999999,0.0,0.0,0.0,0.0,0.0,0.0,0.4068,0.0,0.0,0.0,0.0,0.0,912.15,3.6559998989105225
0.0,0.2474247424742474,0.0,0.2739273927392739,0.0,0.0,0.0,0.0,0.0,0.0521052105210521,0.0,0.0,0.0,0.0,0.0,0.0,0.4265426542654265,0.0,0.0,0.0,0.0,0.0,919.15,3.688999891281128
0.0,0.2348,0.0,0.2595,0.0,0.0,0.0,0.0,0.0,0.0494,0.0,0.0,0.0,0.0,0.0,0.0,0.4563,0.0,0.0,0.0,0.0,0.0,928.15,3.75
0.0,0.4,0.0,0.0,0.0,0.0,0.0,0.0,0.0,0.1,0.0,0.0,0.0,0.0,0.0,0.0,0.0,0.5,0.0,0.0,0.0,0.0,663.15,4.909999847412109
0.0,0.4,0.0,0.1,0.0,0.0,0.0,0.0,0.0,0.1,0.0,0.0,0.0,0.0,0.0,0.0,0.0,0.4,0.0,0.0,0.0,0.0,623.15,4.429999828338623
0.0,0.4,0.0,0.2,0.0,0.0,0.0,0.0,0.0,0.1,0.0,0.0,0.0,0.0,0.0,0.0,0.0,0.3,0.0,0.0,0.0,0.0,599.15,3.9600000381469727
0.0,0.4,0.0,0.3,0.0,0.0,0.0,0.0,0.0,0.1,0.0,0.0,0.0,0.0,0.0,0.0,0.0,0.2,0.0,0.0,0.0,0.0,601.15,3.4600000381469727
0.0,0.4,0.0,0.4,0.0,0.0,0.0,0.0,0.0,0.1,0.0,0.0,0.0,0.0,0.0,0.0,0.0,0.1,0.0,0.0,0.0,0.0,596.15,3.009999990463257
0.0,0.4,0.0,0.5,0.0,0.0,0.0,0.0,0.0,0.1,0.0,0.0,0.0,0.0,0.0,0.0,0.0,0.0,0.0,0.0,0.0,0.0,616.15,2.5399999618530273
0.0,0.3,0.0,0.0,0.0,0.0,0.0,0.0,0.0,0.2,0.0,0.0,0.0,0.0,0.0,0.0,0.0,0.5,0.0,0.0,0.0,0.0,729.15,5.210000038146973
0.0,0.3,0.0,0.1,0.0,0.0,0.0,0.0,0.0,0.2,0.0,0.0,0.0,0.0,0.0,0.0,0.0,0.4,0.0,0.0,0.0,0.0,698.15,4.639999866485596
0.0,0.3,0.0,0.2,0.0,0.0,0.0,0.0,0.0,0.2,0.0,0.0,0.0,0.0,0.0,0.0,0.0,0.3,0.0,0.0,0.0,0.0,676.15,4.090000152587891
0.0,0.3,0.0,0.3,0.0,0.0,0.0,0.0,0.0,0.2,0.0,0.0,0.0,0.0,0.0,0.0,0.0,0.2,0.0,0.0,0.0,0.0,662.15,3.5799999237060547
0.0,0.3,0.0,0.4,0.0,0.0,0.0,0.0,0.0,0.2,0.0,0.0,0.0,0.0,0.0,0.0,0.0,0.1,0.0,0.0,0.0,0.0,664.15,3.069999933242798
0.0,0.3,0.0,0.5,0.0,0.0,0.0,0.0,0.0,0.2,0.0,0.0,0.0,0.0,0.0,0.0,0.0,0.0,0.0,0.0,0.0,0.0,670.15,2.549999952316284
0.0,0.0,0.0,0.0,0.0,0.0,0.0,0.0,0.0,0.0,0.0,0.0,0.2,0.0,0.0,0.0,0.0,0.0,0.0,0.0,0.8,0.0,524.15,4.940000057220459
0.0,0.0,0.0,0.0,0.0,0.0,0.0,0.0,0.0,0.0,0.0,0.0,0.15,0.0,0.0,0.0,0.05,0.0,0.0,0.0,0.8,0.0,560.15,5.039999961853027
0.0,0.0,0.0,0.0,0.0,0.0,0.0,0.0,0.0,0.0,0.0,0.0,0.1,0.0,0.0,0.0,0.1,0.0,0.0,0.0,0.8,0.0,597.15,5.079999923706055
0.0,0.0,0.0,0.0,0.0,0.0,0.0,0.0,0.0,0.0,0.0,0.0,0.05,0.0,0.0,0.0,0.15,0.0,0.0,0.0,0.8,0.0,637.15,5.179999828338623
0.0,0.0,0.0,0.0,0.0,0.0,0.0,0.0,0.0,0.0,0.0,0.0,0.0,0.0,0.0,0.0,0.2,0.0,0.0,0.0,0.8,0.0,686.15,5.159999847412109
0.0,0.0,0.0,0.0,0.0,0.0,0.0,0.0,0.0,0.0,0.0,0.0,0.0,0.0,0.0,0.0,0.0,0.4117588241175883,0.0,0.4117588241175883,0.0,0.0,563.15,8.779999732971191
0.0,0.0,0.0,0.0,0.0,0.0,0.0,0.0,0.0,0.0,0.0,0.0,0.0,0.0,0.0,0.0,0.0,0.3641635836416358,0.0,0.3641635836416358,0.0,0.0,493.15,8.130000114440918
0.0,0.0,0.0,0.0,0.0,0.0,0.0,0.0,0.0,0.0,0.0,0.0,0.0,0.0,0.0,0.0,0.0,0.3181681831816818,0.0,0.3181681831816818,0.0,0.0,488.15,8.079999923706055
0.0,0.0,0.0,0.0,0.0,0.0,0.0,0.0,0.0,0.0,0.0,0.0,0.0,0.0,0.0,0.0,0.0,0.2737273727372737,0.0,0.2737273727372737,0.0,0.0,483.15,7.550000190734863
0.0,0.0,0.0,0.0,0.0,0.0,0.0,0.0,0.0,0.0,0.0,0.0,0.0,0.0,0.0,0.0,0.0,0.2307769223077692,0.0,0.2307769223077692,0.0,0.0,478.15,7.440000057220459
0.6464646464646465,0.0,0.0,0.0808080808080808,0.0404040404040404,0.0,0.0505050505050505,0.0404040404040404,0.0606060606060606,0.0,0.0,0.0,0.0,0.0,0.0,0.0,0.0,0.0808080808080808,0.0,0.0,0.0,0.0,753.15,3.0439999103546143
0.79,0.0,0.0,0.13,0.02,0.0,0.01,0.04,0.01,0.0,0.0,0.0,0.0,0.0,0.0,0.0,0.0,0.0,0.0,0.0,0.0,0.0,788.15,2.3949999809265137
0.72,0.0,0.0,0.12,0.01,0.0,0.09,0.06,0.0,0.0,0.0,0.0,0.0,0.0,0.0,0.0,0.0,0.0,0.0,0.0,0.0,0.0,813.15,2.5
0.83,0.0,0.0,0.04,0.01,0.0,0.0,0.0,0.01,0.11,0.0,0.0,0.0,0.0,0.0,0.0,0.0,0.0,0.0,0.0,0.0,0.0,833.15,2.2300000190734863
0.0,0.0,0.0,0.0,0.0,0.0,0.0,0.0,0.0,0.85,0.0,0.0,0.05,0.1,0.0,0.0,0.0,0.0,0.0,0.0,0.0,0.0,727.15,2.2799999713897705
0.0,0.0,0.0,0.0,0.0,0.0,0.0,0.0,0.0,0.85,0.1,0.0,0.05,0.0,0.0,0.0,0.0,0.0,0.0,0.0,0.0,0.0,722.15,2.4000000953674316
0.0,0.0,0.0,0.0,0.0,0.0,0.05,0.0,0.0,0.85,0.0,0.0,0.1,0.0,0.0,0.0,0.0,0.0,0.0,0.0,0.0,0.0,688.15,2.0999999046325684
0.0,0.0,0.0,0.0,0.0,0.0,0.0,0.0,0.0,0.85,0.05,0.0,0.1,0.0,0.0,0.0,0.0,0.0,0.0,0.0,0.0,0.0,714.15,2.240000009536743
0.0,0.0,0.0,0.05,0.0,0.0,0.0,0.0,0.0,0.85,0.0,0.0,0.0,0.1,0.0,0.0,0.0,0.0,0.0,0.0,0.0,0.0,721.15,2.299999952316284
0.0,0.0,0.0,0.05,0.0,0.0,0.0,0.0,0.0,0.85,0.1,0.0,0.0,0.0,0.0,0.0,0.0,0.0,0.0,0.0,0.0,0.0,700.15,2.430000066757202
0.0,0.0,0.0,0.1,0.0,0.0,0.0,0.05,0.0,0.85,0.0,0.0,0.0,0.0,0.0,0.0,0.0,0.0,0.0,0.0,0.0,0.0,686.15,2.0999999046325684
0.0,0.0,0.0,0.1,0.0,0.0,0.05,0.0,0.0,0.85,0.0,0.0,0.0,0.0,0.0,0.0,0.0,0.0,0.0,0.0,0.0,0.0,683.15,2.119999885559082
0.0,0.0,0.0,0.1,0.0,0.0,0.0,0.0,0.0,0.85,0.05,0.0,0.0,0.0,0.0,0.0,0.0,0.0,0.0,0.0,0.0,0.0,685.15,2.2799999713897705
0.0,0.0,0.0,0.05,0.0,0.0,0.0,0.15,0.0,0.8,0.0,0.0,0.0,0.0,0.0,0.0,0.0,0.0,0.0,0.0,0.0,0.0,667.15,2.1600000858306885
0.0,0.0,0.0,0.05,0.0,0.0,0.15,0.0,0.0,0.8,0.0,0.0,0.0,0.0,0.0,0.0,0.0,0.0,0.0,0.0,0.0,0.0,683.15,2.259999990463257
0.0,0.0,0.0,0.05,0.0,0.0,0.0,0.0,0.0,0.8,0.15,0.0,0.0,0.0,0.0,0.0,0.0,0.0,0.0,0.0,0.0,0.0,685.15,2.6700000762939453
0.0,0.0,0.0,0.0,0.0,0.0,0.0,0.0,0.05,0.85,0.0,0.0,0.0,0.1,0.0,0.0,0.0,0.0,0.0,0.0,0.0,0.0,710.15,2.2799999713897705
0.0,0.0,0.0,0.0,0.0,0.0,0.0,0.0,0.05,0.85,0.1,0.0,0.0,0.0,0.0,0.0,0.0,0.0,0.0,0.0,0.0,0.0,700.15,2.4100000858306885
0.0,0.0,0.0,0.0,0.0,0.0,0.0,0.05,0.1,0.85,0.0,0.0,0.0,0.0,0.0,0.0,0.0,0.0,0.0,0.0,0.0,0.0,667.15,2.0999999046325684
0.0,0.0,0.0,0.0,0.0,0.0,0.05,0.0,0.1,0.85,0.0,0.0,0.0,0.0,0.0,0.0,0.0,0.0,0.0,0.0,0.0,0.0,679.15,2.130000114440918
0.0,0.0,0.0,0.0,0.0,0.0,0.0,0.0,0.1,0.85,0.05,0.0,0.0,0.0,0.0,0.0,0.0,0.0,0.0,0.0,0.0,0.0,684.15,2.259999990463257
0.6,0.0,0.0,0.0,0.11,0.0,0.0,0.07,0.0,0.08,0.0,0.0,0.0,0.14,0.0,0.0,0.0,0.0,0.0,0.0,0.0,0.0,965.15,2.7200000286102295
0.6,0.0,0.0,0.0,0.11,0.0,0.07,0.07,0.0,0.08,0.0,0.0,0.0,0.07,0.0,0.0,0.0,0.0,0.0,0.0,0.0,0.0,967.15,2.609999895095825
0.6,0.0,0.0,0.0,0.11,0.0,0.105,0.07,0.0,0.08,0.0,0.0,0.0,0.035,0.0,0.0,0.0,0.0,0.0,0.0,0.0,0.0,965.15,2.549999952316284
0.6,0.0,0.0,0.0,0.11,0.0,0.14,0.07,0.0,0.08,0.0,0.0,0.0,0.0,0.0,0.0,0.0,0.0,0.0,0.0,0.0,0.0,969.15,2.5
0.6,0.0,0.0,0.0,0.09,0.0,0.0,0.07,0.0,0.08,0.0,0.0,0.0,0.16,0.0,0.0,0.0,0.0,0.0,0.0,0.0,0.0,958.15,2.7799999713897705
0.6,0.0,0.0,0.0,0.09,0.0,0.08,0.07,0.0,0.08,0.0,0.0,0.0,0.08,0.0,0.0,0.0,0.0,0.0,0.0,0.0,0.0,954.15,2.6500000953674316
0.6,0.0,0.0,0.0,0.09,0.0,0.12,0.07,0.0,0.08,0.0,0.0,0.0,0.04,0.0,0.0,0.0,0.0,0.0,0.0,0.0,0.0,955.15,2.5799999237060547
0.6,0.0,0.0,0.0,0.09,0.0,0.16,0.07,0.0,0.08,0.0,0.0,0.0,0.0,0.0,0.0,0.0,0.0,0.0,0.0,0.0,0.0,955.15,2.5199999809265137
0.62,0.0,0.0,0.0,0.09,0.0,0.0,0.07,0.0,0.08,0.0,0.0,0.0,0.14,0.0,0.0,0.0,0.0,0.0,0.0,0.0,0.0,958.15,2.7100000381469727
0.62,0.0,0.0,0.0,0.09,0.0,0.07,0.07,0.0,0.08,0.0,0.0,0.0,0.07,0.0,0.0,0.0,0.0,0.0,0.0,0.0,0.0,957.15,2.5999999046325684
0.62,0.0,0.0,0.0,0.09,0.0,0.105,0.07,0.0,0.08,0.0,0.0,0.0,0.035,0.0,0.0,0.0,0.0,0.0,0.0,0.0,0.0,956.15,2.5399999618530273
0.62,0.0,0.0,0.0,0.09,0.0,0.14,0.07,0.0,0.08,0.0,0.0,0.0,0.0,0.0,0.0,0.0,0.0,0.0,0.0,0.0,0.0,958.15,2.490000009536743
0.62,0.0,0.0,0.0,0.11,0.0,0.0,0.07,0.0,0.08,0.0,0.0,0.0,0.12,0.0,0.0,0.0,0.0,0.0,0.0,0.0,0.0,975.15,2.6600000858306885
0.62,0.0,0.0,0.0,0.11,0.0,0.06,0.07,0.0,0.08,0.0,0.0,0.0,0.06,0.0,0.0,0.0,0.0,0.0,0.0,0.0,0.0,974.15,2.559999942779541
0.62,0.0,0.0,0.0,0.11,0.0,0.09,0.07,0.0,0.08,0.0,0.0,0.0,0.03,0.0,0.0,0.0,0.0,0.0,0.0,0.0,0.0,972.15,2.5199999809265137
0.62,0.0,0.0,0.0,0.11,0.0,0.12,0.07,0.0,0.08,0.0,0.0,0.0,0.0,0.0,0.0,0.0,0.0,0.0,0.0,0.0,0.0,976.15,2.4700000286102295
0.64,0.0,0.0,0.0,0.09,0.0,0.0,0.07,0.0,0.08,0.0,0.0,0.0,0.12,0.0,0.0,0.0,0.0,0.0,0.0,0.0,0.0,961.15,2.640000104904175
0.64,0.0,0.0,0.0,0.09,0.0,0.06,0.07,0.0,0.08,0.0,0.0,0.0,0.06,0.0,0.0,0.0,0.0,0.0,0.0,0.0,0.0,958.15,2.549999952316284
0.64,0.0,0.0,0.0,0.09,0.0,0.09,0.07,0.0,0.08,0.0,0.0,0.0,0.03,0.0,0.0,0.0,0.0,0.0,0.0,0.0,0.0,958.15,2.5
0.64,0.0,0.0,0.0,0.09,0.0,0.12,0.07,0.0,0.08,0.0,0.0,0.0,0.0,0.0,0.0,0.0,0.0,0.0,0.0,0.0,0.0,961.15,2.450000047683716
0.63,0.0,0.0,0.0,0.08,0.0,0.07,0.07,0.0,0.08,0.0,0.0,0.0,0.07,0.0,0.0,0.0,0.0,0.0,0.0,0.0,0.0,951.15,2.5899999141693115
0.62,0.0,0.0,0.0,0.08,0.0,0.075,0.07,0.0,0.08,0.0,0.0,0.0,0.075,0.0,0.0,0.0,0.0,0.0,0.0,0.0,0.0,950.15,2.619999885559082
0.62,0.0,0.0,0.0,0.09,0.0,0.09,0.065,0.0,0.07,0.0,0.0,0.0,0.065,0.0,0.0,0.0,0.0,0.0,0.0,0.0,0.0,967.15,2.619999885559082
0.66,0.0,0.0,0.0,0.115,0.0,0.045,0.05,0.0,0.08,0.0,0.0,0.0,0.05,0.0,0.0,0.0,0.0,0.0,0.0,0.0,0.0,989.15,2.5
0.0336,0.0,0.0515,0.0,0.0,0.0,0.0,0.0,0.0,0.4575,0.0,0.1558,0.0338,0.0,0.1336,0.0,0.0,0.0,0.0,0.0,0.0,0.0,866.15,4.938000202178955
0.0358964103589641,0.0,0.0525947405259474,0.0,0.0,0.0,0.0,0.0,0.0,0.458954104589541,0.0,0.1396860313968603,0.0433956604339566,0.0,0.1346865313468653,0.0,0.0,0.0,0.0,0.0,0.0,0.0,863.15,4.922999858856201
0.0165983401659834,0.0,0.051994800519948,0.0,0.0,0.0,0.0,0.0,0.0,0.4659534046595341,0.0,0.1730826917308269,0.0332966703329667,0.0,0.1296870312968703,0.0,0.0,0.0,0.0,0.0,0.0,0.0,860.15,4.921000003814697
0.0165016501650165,0.0,0.0506050605060506,0.0,0.0,0.0,0.0,0.0,0.0,0.45014501450145,0.0,0.2038203820382038,0.0237023702370237,0.0,0.1275127512751275,0.0,0.0,0.0,0.0,0.0,0.0,0.0,860.15,4.9670000076293945
0.0163999999999999,0.0,0.0501999999999999,0.0,0.0,0.0,0.0,0.0,0.0,0.4321,0.0,0.2332,0.0187999999999999,0.0,0.1247,0.0,0.0,0.0,0.0,0.0,0.0,0.0,861.15,5.01200008392334
0.0164,0.0,0.049,0.0,0.0,0.0,0.0,0.0,0.0,0.4175,0.0,0.2622,0.0094,0.0,0.1228,0.0,0.0,0.0,0.0,0.0,0.0,0.0,864.15,5.051000118255615
0.0166,0.0,0.052,0.0,0.0,0.0,0.0,0.0,0.0,0.4621,0.0,0.1889,0.0237999999999999,0.0,0.1284,0.0,0.0,0.0,0.0,0.0,0.0,0.0,865.15,4.936999797821045
0.0166,0.0,0.0521999999999999,0.0,0.0,0.0,0.0,0.0,0.0,0.4638,0.0,0.1737999999999999,0.0335,0.0,0.1303,0.0,0.0,0.0,0.0,0.0,0.0,0.0,859.15,4.940999984741211
0.0167,0.0,0.0521999999999999,0.0,0.0,0.0,0.0,0.0,0.0,0.4621,0.0,0.1739,0.0335,0.0,0.1308,0.0,0.0,0.0,0.0,0.0,0.0,0.0,859.15,4.953999996185303
0.0167,0.0,0.0524,0.0,0.0,0.0,0.0,0.0,0.0,0.4595,0.0,0.1745,0.0336,0.0,0.1316,0.0,0.0,0.0,0.0,0.0,0.0,0.0,859.15,4.965000152587891
0.0168983101689831,0.0,0.0517948205179482,0.0,0.0,0.0,0.0,0.0,0.0,0.4706529347065293,0.0,0.1567843215678432,0.033996600339966,0.0,0.1348865113488651,0.0,0.0,0.0,0.0,0.0,0.0,0.0,864.15,4.960999965667725
0.0169016901690169,0.0,0.0518051805180518,0.0,0.0,0.0,0.0,0.0,0.0,0.4692469246924693,0.0,0.1641164116411641,0.0292029202920292,0.0,0.1346134613461346,0.0,0.0,0.0,0.0,0.0,0.0,0.0,866.15,4.9720001220703125
0.016898310168983,0.0,0.0517948205179481,0.0,0.0,0.0,0.0,0.0,0.0,0.4665533446655333,0.0,0.1727827217278272,0.0242975702429757,0.0,0.1339866013398659,0.0,0.0,0.0,0.0,0.0,0.0,0.0,868.15,4.980999946594238
0.0,0.0,0.0521,0.0,0.0,0.0,0.0,0.0,0.0,0.4797,0.0,0.1738,0.0244,0.0,0.1352,0.0,0.0,0.0,0.0,0.0,0.0,0.0,866.15,4.984000205993652
0.0,0.0,0.0517999999999999,0.0,0.0,0.0,0.0,0.0,0.0,0.4833999999999999,0.0,0.1745999999999999,0.0243,0.0,0.1309,0.0,0.0,0.0,0.0,0.0,0.0,0.0,866.15,4.9629998207092285
0.0,0.0,0.0437,0.0,0.0,0.0,0.0,0.0,0.0,0.4854000000000001,0.0,0.1754,0.0244,0.0,0.1355,0.0,0.0,0.0,0.0,0.0,0.0,0.0,865.15,4.973999977111816
0.0,0.0,0.0518948105189481,0.0,0.0,0.0,0.0,0.0,0.0,0.4802519748025197,0.0,0.1732826717328267,0.0242975702429757,0.0,0.1302869713028697,0.0,0.0,0.0,0.0,0.0,0.0,0.0,865.15,4.98199987411499
0.0,0.0,0.0520895820835832,0.0,0.0,0.0,0.0,0.0,0.0,0.4753049390121975,0.0,0.1737652469506098,0.0243951209758048,0.0,0.1297740451909618,0.0,0.0,0.0,0.0,0.0,0.0,0.0,865.15,5.001999855041504
0.0,0.0,0.0523,0.0,0.0,0.0,0.0,0.0,0.0,0.4715999999999999,0.0,0.1728999999999999,0.0244999999999999,0.0,0.1296,0.0,0.0,0.0,0.0,0.0,0.0,0.0,864.15,5.020999908447266
0.0,0.0,0.0544,0.0,0.0,0.0,0.0,0.0,0.0,0.4769,0.0,0.1736,0.0244,0.0,0.1305,0.0,0.0,0.0,0.0,0.0,0.0,0.0,867.15,4.985000133514404
0.0,0.0,0.0553055305530553,0.0,0.0,0.0,0.0,0.0,0.0,0.4773477347734773,0.0,0.1747174717471747,0.0243024302430243,0.0,0.1305130513051305,0.0,0.0027002700270027,0.0,0.0,0.0,0.0,0.0,866.15,4.964000225067139
0.0,0.0,0.0472047204720472,0.0,0.0,0.0,0.0,0.0,0.0,0.4786478647864786,0.0,0.1734173417341734,0.0243024302430243,0.0,0.1353135313531352,0.0,0.0055005500550055,0.0,0.0,0.0,0.0,0.0,866.15,4.954999923706055
0.0,0.0,0.0524947505249475,0.0,0.0,0.0,0.0,0.0,0.0,0.4786521347865213,0.0,0.1747825217478252,0.023997600239976,0.0,0.1353864613538646,0.0,0.0,0.0,0.0,0.0,0.0,0.0,867.15,4.914000034332275
0.0,0.0,0.0520052005200519,0.0,0.0,0.0,0.0,0.0,0.0,0.4789478947894788,0.0,0.1751175117511751,0.0238023802380237,0.0,0.135113511351135,0.0,0.0,0.0,0.0,0.0,0.0,0.0,867.15,4.868000030517578
0.0827082708270827,0.0,0.0496049604960496,0.0,0.0,0.0,0.0,0.0,0.0,0.4008400840084008,0.0,0.1818181818181818,0.0207020702070207,0.0,0.1322132213221322,0.0,0.0,0.0,0.0,0.0,0.0,0.0,870.15,5.019999980926514
0.0800919908009199,0.0,0.04999500049995,0.0,0.0,0.0,0.0,0.0,0.0,0.4082591740825917,0.0,0.1665833416658334,0.0250974902509749,0.0,0.1332866713328667,0.0,0.0,0.0,0.0,0.0,0.0,0.0,871.15,5.010000228881836
0.0774077407740774,0.0,0.0504050405040504,0.0,0.0,0.0,0.0,0.0,0.0,0.416041604160416,0.0,0.1513151315131513,0.0292029202920292,0.0,0.1345134513451344,0.0,0.0,0.0,0.0,0.0,0.0,0.0,871.15,5.0
0.0172982701729827,0.0,0.0637936206379362,0.0,0.0,0.0,0.0,0.0,0.0,0.4654534546545346,0.0,0.1603839616038396,0.0343965603439656,0.0,0.1292870712928707,0.0,0.0,0.0,0.0,0.0,0.0,0.0,863.15,4.940000057220459
0.0174,0.0,0.0689999999999999,0.0,0.0,0.0,0.0,0.0,0.0,0.4654999999999999,0.0,0.1551,0.0343999999999999,0.0,0.1292999999999999,0.0,0.0,0.0,0.0,0.0,0.0,0.0,863.15,4.940000057220459
0.0171,0.0,0.0742,0.0,0.0,0.0,0.0,0.0,0.0,0.4654999999999999,0.0,0.15,0.0345,0.0,0.1293,0.0,0.0,0.0,0.0,0.0,0.0,0.0,865.15,4.940000057220459
0.0825999999999999,0.0,0.0496,0.0,0.0,0.0,0.0,0.0,0.0,0.3926,0.0,0.1818,0.0288,0.0,0.1323,0.0,0.0,0.0,0.0,0.0,0.0,0.0,866.15,5.019999980926514
0.0799079907990799,0.0,0.05000500050005,0.0,0.0,0.0,0.0,0.0,0.0,0.4000400040004001,0.0,0.1668166816681668,0.0333033303330333,0.0,0.1333133313331333,0.0,0.0,0.0,0.0,0.0,0.0,0.0,864.15,5.019999980926514
0.0772922707729227,0.0,0.0503949605039496,0.0,0.0,0.0,0.0,0.0,0.0,0.4074592540745925,0.0,0.1512848715128487,0.0378962103789621,0.0,0.1344865513448655,0.0,0.0,0.0,0.0,0.0,0.0,0.0,864.15,5.010000228881836
0.0825917408259174,0.0,0.0495950404959504,0.0,0.0,0.0,0.0,0.0,0.0,0.3965603439656034,0.0,0.1817818218178182,0.024997500249975,0.0,0.1321867813218678,0.0,0.0,0.0,0.0,0.0,0.0,0.0,869.15,5.010000228881836
0.0667999999999999,0.0,0.0500999999999999,0.0,0.0,0.0,0.0,0.0,0.0,0.4134,0.0,0.1795999999999999,0.0249999999999999,0.0,0.1335999999999999,0.0,0.0,0.0,0.0,0.0,0.0,0.0,866.15,5.0
0.0505898820235952,0.0,0.0506898620275944,0.0,0.0,0.0,0.0,0.0,0.0,0.4304139172165567,0.0,0.1772645470905819,0.0250949810037992,0.0,0.1350729854029194,0.0,0.0,0.0,0.0,0.0,0.0,0.0,866.15,4.989999771118164
0.0746925307469253,0.0,0.0497950204979502,0.0,0.0,0.0,0.0,0.0,0.0,0.4024597540245975,0.0,0.1824817518248175,0.024997500249975,0.0,0.1327867213278672,0.0,0.0,0.0,0.0,0.0,0.0,0.0,868.15,5.019999980926514
0.0588,0.0,0.0503,0.0,0.0,0.0,0.0,0.0,0.0,0.4193,0.0,0.1802,0.0250999999999999,0.0,0.1341999999999999,0.0,0.0,0.0,0.0,0.0,0.0,0.0,866.15,5.039999961853027
0.0422957704229577,0.0,0.0508949105089491,0.0,0.0,0.0,0.0,0.0,0.0,0.4363563643635636,0.0,0.1778822117788221,0.0255974402559744,0.0,0.1355864413558644,0.0,0.0,0.0,0.0,0.0,0.0,0.0,867.15,5.0
0.6767676767676768,0.0,0.0153015301530153,0.1383138313831383,0.0618061806180618,0.0,0.0697069706970697,0.0344034403440344,0.0013001300130013,0.0,0.0,0.0,0.0,0.0024002400240024,0.0,0.0,0.0,0.0,0.0,0.0,0.0,0.0,875.15,2.5299999713897705
0.6394,0.0,0.0155,0.1485999999999999,0.0754,0.0,0.0362,0.0677,0.0013,0.0,0.0,0.0,0.0,0.008,0.0,0.0079,0.0,0.0,0.0,0.0,0.0,0.0,886.15,2.559999942779541
0.65,0.0,0.0103,0.1322,0.0754,0.0,0.0679,0.0441,0.0121,0.0,0.0,0.0,0.0,0.0,0.0,0.008,0.0,0.0,0.0,0.0,0.0,0.0,883.15,2.5299999713897705
0.6533000000000001,0.0,0.0104,0.1329,0.0757,0.0,0.0421,0.0586,0.0122,0.0,0.0,0.0,0.0,0.0148,0.0,0.0,0.0,0.0,0.0,0.0,0.0,0.0,873.15,2.619999885559082
0.6646664666466646,0.0,0.0101010101010101,0.145014501450145,0.063006300630063,0.0,0.0723072307230723,0.0449044904490449,0.0,0.0,0.0,0.0,0.0,0.0,0.0,0.0,0.0,0.0,0.0,0.0,0.0,0.0,865.15,2.5299999713897705
0.652065206520652,0.0,0.0252025202520252,0.1401140114011401,0.0647064706470647,0.0,0.0723072307230723,0.0456045604560456,0.0,0.0,0.0,0.0,0.0,0.0,0.0,0.0,0.0,0.0,0.0,0.0,0.0,0.0,895.15,2.569999933242798
0.6678000000000001,0.0,0.0163,0.0469,0.0475,0.0,0.0592,0.0343,0.0463,0.0,0.0356,0.0,0.0,0.0461,0.0,0.0,0.0,0.0,0.0,0.0,0.0,0.0,888.15,2.799999952316284
0.6778,0.0,0.0,0.1002,0.0652,0.0,0.0666,0.0503,0.0148,0.0,0.0,0.0,0.0,0.0250999999999999,0.0,0.0,0.0,0.0,0.0,0.0,0.0,0.0,878.15,2.5
0.6623,0.0,0.0,0.1309,0.0647,0.0,0.0673,0.0499,0.0,0.0,0.0,0.0,0.0,0.0249,0.0,0.0,0.0,0.0,0.0,0.0,0.0,0.0,864.15,2.5999999046325684
0.0495,0.0,0.0431,0.0,0.0,0.0,0.1742,0.0,0.0,0.3203,0.0,0.1514,0.0,0.0,0.0799,0.1117,0.0699,0.0,0.0,0.0,0.0,0.0,876.15,4.099999904632568
0.0437,0.0,0.0381,0.0,0.0,0.0,0.1958,0.0,0.0,0.2831,0.0,0.1338,0.0,0.0,0.0835,0.222,0.0,0.0,0.0,0.0,0.0,0.0,879.15,4.03000020980835
0.0424042404240424,0.0,0.0431043104310431,0.0,0.0,0.0,0.144014401440144,0.0,0.0,0.3083308330833083,0.0,0.2049204920492049,0.0,0.0,0.0717071707170717,0.1104110411041104,0.0751075107510751,0.0,0.0,0.0,0.0,0.0,863.15,4.170000076293945
0.0448044804480448,0.0,0.0455045504550455,0.0,0.0,0.0,0.1041104110411041,0.0,0.0,0.3337333733373336,0.0,0.2165216521652165,0.0,0.0,0.0758075807580758,0.0815081508150815,0.098009800980098,0.0,0.0,0.0,0.0,0.0,865.15,4.199999809265137
0.0302978791484596,0.0,0.0303978721489495,0.0,0.0,0.0,0.1296909216354855,0.0,0.0,0.3318767686261962,0.002799804013719,0.2430829841911066,0.0,0.0,0.0823942324037317,0.0856940014199006,0.0627956043076984,0.0,0.0,0.0,0.0,0.0,860.15,4.21999979019165
0.0,0.0,0.0438043804380438,0.0,0.0,0.0,0.1346134613461346,0.0,0.0,0.3873387338733873,0.0,0.2783278327832783,0.0,0.0,0.1059105910591059,0.0135013501350135,0.0365036503650365,0.0,0.0,0.0,0.0,0.0,848.15,4.260000228881836
0.0653,0.0,0.0199,0.0,0.0,0.0,0.1399,0.0,0.0,0.2957,0.0,0.3614,0.0,0.0,0.0797,0.0123,0.0258,0.0,0.0,0.0,0.0,0.0,833.15,4.230000019073486
0.0,0.0,0.0,0.0,0.0,0.0,0.0971,0.0,0.0,0.3912,0.0,0.3346,0.0,0.0,0.1169999999999999,0.0273,0.0327999999999999,0.0,0.0,0.0,0.0,0.0,834.15,4.28000020980835
0.0124975004999,0.0,0.0130973805238952,0.0,0.0,0.0,0.1113777244551089,0.0,0.0,0.3650269946010797,0.0,0.29374125174965,0.0,0.0041991601679664,0.1001799640071985,0.0525894821035792,0.0453909218156368,0.0,0.0,0.0,0.0,0.0,850.15,4.269999980926514
0.0503,0.0,0.033,0.0286,0.0,0.0,0.065,0.0,0.0155,0.3368,0.0,0.3046999999999999,0.0,0.0,0.0934,0.0417,0.031,0.0,0.0,0.0,0.0,0.0,818.15,4.119999885559082
0.0469046904690469,0.0,0.0229022902290229,0.0,0.0,0.0,0.1493149314931493,0.0,0.0058005800580058,0.2914291429142914,0.0,0.3834383438343834,0.0,0.0,0.0455045504550455,0.0239023902390239,0.0308030803080308,0.0,0.0,0.0,0.0,0.0,822.15,4.039999961853027
0.0540945905409459,0.0,0.0131986801319868,0.0,0.0,0.0,0.1810818918108189,0.0,0.0,0.3267673232676732,0.0,0.2295770422957704,0.0271972802719728,0.0,0.00999900009999,0.1118888111188881,0.0335966403359664,0.0,0.0,0.0,0.0,0.0,817.15,3.5999999046325684
0.0,0.0,0.0130973805238952,0.0,0.0,0.0,0.1797640471905618,0.0,0.0,0.3706258748250349,0.0,0.2486502699460107,0.026994601079784,0.0,0.0,0.1110777844431113,0.0497900419916016,0.0,0.0,0.0,0.0,0.0,811.15,3.5299999713897705
