Repository: dorukdogular/vitreos

# Data

## Source

Glass property data is sourced from the [SciGlass database](https://github.com/epam/SciGlass) (EPAM Systems), made available under the [Open Database License (ODbL)](https://opendatacommons.org/licenses/odbl/1-0/). Accessed via the [glasspy](https://github.com/drcassar/glasspy) Python library.

## Files tracked in git

| File | Description |
|---|---|
| `clean.csv` | Deduplicated glass-forming ability dataset (11858 rows) |
| `tg_dataset.csv` | 76377 glasses with Tg (K) and 22 oxide mol% features |
| `tg_density_dataset.csv` | 31173 glasses with both Tg (K) and density (g/cm³) |

File: data/tg_density_dataset.csv (part 47 of 109)
SiO2,P2O5,ZrO2,Na2O,Al2O3,Fe2O3,CaO,MgO,K2O,B2O3,BaO,ZnO,Li2O,SrO,La2O3,TiO2,Nb2O5,PbO,Sb2O3,Bi2O3,TeO2,Se,Tg,density
0.0195984321254299,0.0,0.0238980881529477,0.0,0.0,0.0,0.1032917366610671,0.0791936645068394,0.0,0.3195744340452763,0.0,0.1897848172146228,0.0449964002879769,0.0,0.0190984721222302,0.1576873850091992,0.0258979281657467,0.0,0.0005799536037117,0.0,0.0,0.0,814.15,3.7699999809265137
0.0,0.0,0.0265,0.0,0.0512,0.0,0.1562,0.0,0.0,0.3066,0.0,0.2646,0.025,0.0,0.024,0.07,0.0445,0.0,0.0,0.0,0.0,0.0,820.15,3.869999885559082
0.1903999999999999,0.0,0.0,0.0,0.0,0.0,0.1379,0.0,0.0,0.1802,0.0,0.2307,0.0687,0.0,0.0075,0.1353,0.0493,0.0,0.0,0.0,0.0,0.0,789.15,3.609999895095825
0.3389,0.0,0.0125,0.0,0.0,0.0,0.1096,0.0,0.0,0.0441999999999999,0.0702,0.0566,0.18,0.0074,0.0059,0.1299,0.0448,0.0,0.0,0.0,0.0,0.0,791.15,3.5399999618530273
0.0598059805980598,0.0,0.0109010901090109,0.0,0.0,0.0,0.1282128212821282,0.0,0.0,0.3615361536153615,0.0,0.0663066306630663,0.1203120312031203,0.0,0.0773077307730773,0.1519151915191519,0.0237023702370237,0.0,0.0,0.0,0.0,0.0,803.15,3.6700000762939458
0.1130886911308869,0.0,0.0822917708229177,0.0,0.0,0.0,0.1688831116888311,0.0,0.0,0.2880711928807119,0.0,0.0684931506849315,0.0,0.0,0.0772922707729227,0.1045895410458954,0.0972902709729027,0.0,0.0,0.0,0.0,0.0,902.15,4.050000190734863
0.1446144614461446,0.0,0.0846084608460846,0.0,0.0,0.0,0.0,0.0,0.0,0.2994299429942995,0.0,0.2134213421342134,0.0775077507750775,0.0,0.1297129712971297,0.0,0.0305030503050305,0.0,0.0,0.0,0.0,0.0,822.15,4.420000076293945
0.4185334826786142,0.0,0.0104008320665653,0.1243099447955836,0.0777062164973197,0.0,0.0565045203616289,0.0,0.0,0.1356108488679094,0.0043003440275222,0.0,0.1237098967917433,0.0025002000160012,0.0012000960076806,0.0,0.0,0.0,0.0,0.0,0.0012000960076806,0.0,756.15,2.700000047683716
0.4431797723590247,0.0,0.0113020343661859,0.133223980316457,0.0339061030985577,0.0,0.0593106759216659,0.0,0.0,0.1434258166469964,0.0047008461523074,0.0,0.1179212258206477,0.0027004860874957,0.0013002340421275,0.0,0.0,0.0,0.0,0.0,0.0013002340421275,0.0,735.15,2.740000009536743
0.4499865004049878,0.0,0.0136995890123296,0.0998970030899073,0.0403987880363589,0.0,0.036198914032579,0.0502984910452686,0.0,0.1717948461546153,0.0056998290051298,0.0,0.0678979630611081,0.0032999010029699,0.0015999520014399,0.0,0.0,0.0,0.0,0.0,0.0014999550013499,0.0,765.15,2.740000009536743
0.5026396832380116,0.0,0.0123985121785385,0.1214854217493901,0.0934887813462384,0.0,0.0324961004679438,0.0,0.0,0.1126864776226853,0.005199376074871,0.0,0.0609926808782946,0.0029996400431948,0.0014998200215974,0.0,0.0,0.0,0.0,0.0,0.0013998320201575,0.0,771.15,2.680000066757202
0.5245209808392337,0.0,0.0138005520220808,0.1333053322132885,0.0410016400656026,0.0,0.0342013680547221,0.0,0.0,0.1181047241889675,0.0058002320092803,0.0,0.0642025681027241,0.0033001320052802,0.0017000680027201,0.0,0.0,0.0,0.0,0.0,0.0016000640025601,0.0,773.15,2.7300000190734863
0.488,0.0,0.0163,0.119,0.0484999999999999,0.0,0.0,0.0877,0.0,0.1573,0.0068,0.0,0.0,0.0039,0.0019,0.0,0.0,0.0,0.0,0.0,0.0018,0.0,839.15,2.700000047683716
0.6740280653324134,0.0,0.0118022424260609,0.099718946599854,0.0355067462817935,0.0,0.0,0.0,0.0,0.0912173312929456,0.0049009311769236,0.0,0.0274052069893279,0.0028005321010992,0.0014002660505496,0.0,0.0,0.0,0.0,0.0,0.0013002470469389,0.0,816.15,2.559999942779541
0.4859,0.0,0.0292,0.125,0.045,0.0,0.0,0.1275,0.0,0.0817,0.0064,0.0,0.0275,0.0037,0.0018,0.0,0.0,0.0,0.0,0.0,0.0017,0.0,829.15,2.75
0.0,0.4677,0.0,0.0,0.0605999999999999,0.0,0.0,0.0,0.0,0.0,0.4717,0.0,0.0,0.0,0.0,0.0,0.0,0.0,0.0,0.0,0.0,0.0,806.15,3.6989998817443848
0.0,0.465,0.0,0.0,0.048,0.0,0.0,0.0,0.0,0.0,0.386,0.1009999999999999,0.0,0.0,0.0,0.0,0.0,0.0,0.0,0.0,0.0,0.0,764.15,3.549999952316284
0.0,0.466,0.0,0.0,0.05,0.0,0.0,0.0,0.0,0.0,0.28,0.204,0.0,0.0,0.0,0.0,0.0,0.0,0.0,0.0,0.0,0.0,755.15,3.4760000705718994
0.0,0.4725,0.0,0.0,0.0409999999999999,0.0,0.0,0.0,0.0,0.0,0.1938,0.2927,0.0,0.0,0.0,0.0,0.0,0.0,0.0,0.0,0.0,0.0,741.15,3.328000068664551
0.0,0.4765,0.0,0.0,0.038,0.0,0.0,0.0,0.0,0.0,0.1009,0.3846,0.0,0.0,0.0,0.0,0.0,0.0,0.0,0.0,0.0,0.0,725.15,3.1570000648498535
0.0,0.478,0.0,0.0,0.042,0.0,0.0,0.0,0.0,0.0,0.0,0.48,0.0,0.0,0.0,0.0,0.0,0.0,0.0,0.0,0.0,0.0,719.15,2.936000108718872
0.0,0.0,0.0,0.3,0.0,0.02,0.0,0.0,0.0,0.6,0.0,0.0,0.0,0.0,0.0,0.0,0.0,0.0,0.0,0.08,0.0,0.0,677.15,3.756999969482422
0.0,0.0,0.0,0.3,0.0,0.04,0.0,0.0,0.0,0.6,0.0,0.0,0.0,0.0,0.0,0.0,0.0,0.0,0.0,0.06,0.0,0.0,678.15,3.7060000896453857
0.0,0.0,0.0,0.3,0.0,0.06,0.0,0.0,0.0,0.6,0.0,0.0,0.0,0.0,0.0,0.0,0.0,0.0,0.0,0.04,0.0,0.0,680.15,3.638000011444092
0.0,0.0,0.0,0.3,0.0,0.08,0.0,0.0,0.0,0.6,0.0,0.0,0.0,0.0,0.0,0.0,0.0,0.0,0.0,0.02,0.0,0.0,682.15,3.586999893188477
0.0,0.0,0.0,0.0,0.0,0.0,0.0,0.0,0.0,0.0,0.0,0.0,0.0,0.0,0.0,0.0,0.0,0.0,0.0,0.0,0.0,0.6,553.15,4.730000019073486
0.0,0.0,0.0,0.0,0.0,0.0,0.0,0.0,0.0,0.0,0.0,0.0,0.0,0.0,0.0,0.0,0.0,0.0,0.0,0.0,0.0,0.5999,541.15,4.679999828338623
0.0,0.0,0.0,0.0,0.0,0.0,0.0,0.0,0.0,0.0,0.0,0.0,0.0,0.0,0.0,0.0,0.0,0.0,0.0,0.0,0.0,0.5997000000000001,541.15,4.710000038146973
0.0,0.0,0.0,0.0,0.0,0.0,0.0,0.0,0.0,0.0,0.0,0.0,0.0,0.0,0.0,0.0,0.0,0.0,0.0,0.0,0.0,0.5994,541.15,4.730000019073486
0.0,0.0,0.0,0.0,0.0,0.0,0.0,0.0,0.0,0.0,0.0,0.0,0.0,0.0,0.0,0.0,0.0,0.0,0.0,0.0,0.0,0.5987999999999999,540.15,4.699999809265137
0.0,0.0,0.0,0.0,0.0,0.0,0.0,0.0,0.0,0.0,0.0,0.0,0.0,0.0,0.0,0.0,0.0,0.0,0.0,0.0,0.0,0.597,531.15,4.760000228881836
0.0,0.0,0.0,0.0,0.0,0.0,0.0,0.0,0.0,0.0,0.0,0.0,0.0,0.0,0.0,0.0,0.0,0.0,0.0,0.0,0.0,0.594,529.15,4.739999771118164
0.0,0.0,0.0,0.0,0.0,0.0,0.0,0.0,0.0,0.0,0.0,0.0,0.0,0.0,0.0,0.0,0.0,0.0,0.0,0.0,0.0,0.588,527.15,4.840000152587891
0.0,0.0,0.0,0.0,0.0,0.0,0.0,0.0,0.0,0.0,0.0,0.0,0.0,0.0,0.0,0.0,0.0,0.0,0.0,0.0,0.0,0.57,516.15,4.909999847412109
0.0,0.0,0.0,0.0,0.0,0.0,0.0,0.0,0.0,0.0,0.0,0.0,0.0,0.0,0.0,0.0,0.0,0.0,0.0,0.0,0.0,0.6,548.15,4.71999979019165
0.0,0.0,0.0,0.0,0.0,0.0,0.0,0.0,0.0,0.0,0.0,0.0,0.0,0.0,0.0,0.0,0.0,0.0,0.0,0.0,0.0,0.5999,551.15,4.710000038146973
0.0,0.0,0.0,0.0,0.0,0.0,0.0,0.0,0.0,0.0,0.0,0.0,0.0,0.0,0.0,0.0,0.0,0.0,0.0,0.0,0.0,0.5997000000000001,545.15,4.690000057220459
0.0,0.0,0.0,0.0,0.0,0.0,0.0,0.0,0.0,0.0,0.0,0.0,0.0,0.0,0.0,0.0,0.0,0.0,0.0,0.0,0.0,0.5994,546.15,4.690000057220459
0.0,0.0,0.0,0.0,0.0,0.0,0.0,0.0,0.0,0.0,0.0,0.0,0.0,0.0,0.0,0.0,0.0,0.0,0.0,0.0,0.0,0.5987999999999999,540.15,4.699999809265137
0.0,0.0,0.0,0.0,0.0,0.0,0.0,0.0,0.0,0.0,0.0,0.0,0.0,0.0,0.0,0.0,0.0,0.0,0.0,0.0,0.0,0.597,533.15,4.699999809265137
0.0,0.0,0.0,0.0,0.0,0.0,0.0,0.0,0.0,0.0,0.0,0.0,0.0,0.0,0.0,0.0,0.0,0.0,0.0,0.0,0.0,0.594,529.15,4.760000228881836
0.0,0.0,0.0,0.0,0.0,0.0,0.0,0.0,0.0,0.0,0.0,0.0,0.0,0.0,0.0,0.0,0.0,0.0,0.0,0.0,0.0,0.588,527.15,4.800000190734863
0.0,0.0,0.0,0.0,0.0,0.0,0.0,0.0,0.0,0.0,0.0,0.0,0.0,0.0,0.0,0.0,0.0,0.0,0.0,0.0,0.0,0.6,550.15,4.639999866485596
0.0,0.0,0.0,0.0,0.0,0.0,0.0,0.0,0.0,0.0,0.0,0.0,0.0,0.0,0.0,0.0,0.0,0.0,0.0,0.0,0.0,0.5994599459945995,559.15,4.630000114440918
0.0,0.0,0.0,0.0,0.0,0.0,0.0,0.0,0.0,0.0,0.0,0.0,0.0,0.0,0.0,0.0,0.0,0.0,0.0,0.0,0.0,0.5988,563.15,4.650000095367432
0.0,0.0,0.0,0.0,0.0,0.0,0.0,0.0,0.0,0.0,0.0,0.0,0.0,0.0,0.0,0.0,0.0,0.0,0.0,0.0,0.0,0.597,555.15,4.639999866485596
0.0,0.0,0.0,0.0,0.0,0.0,0.0,0.0,0.0,0.0,0.0,0.0,0.0,0.0,0.0,0.0,0.0,0.0,0.0,0.0,0.0,0.594,556.15,4.619999885559082
0.0,0.0,0.0,0.0,0.0,0.0,0.0,0.0,0.0,0.0,0.0,0.0,0.0,0.0,0.0,0.0,0.0,0.0,0.0,0.0,0.0,0.5880000000000001,553.15,4.679999828338623
0.0,0.0,0.0,0.0,0.0,0.0,0.0,0.0,0.0,0.0,0.0,0.0,0.0,0.0,0.0,0.0,0.0,0.0,0.0,0.0,0.0,0.5850000000000001,548.15,4.71999979019165
0.0,0.0,0.0,0.0,0.0,0.0,0.0,0.0,0.0,0.0,0.0,0.0,0.0,0.0,0.0,0.0,0.0,0.0,0.0,0.0,0.0,0.5838,551.15,4.730000019073486
0.0,0.0,0.0,0.0,0.0,0.0,0.0,0.0,0.0,0.0,0.0,0.0,0.0,0.0,0.0,0.0,0.0,0.0,0.0,0.03,0.0,0.0,500.15,4.429999828338623
0.0,0.0,0.0,0.0,0.0,0.0,0.0,0.0,0.0,0.0,0.0,0.0,0.0,0.0,0.0,0.0,0.0,0.0,0.0,0.06,0.0,0.0,500.15,4.53000020980835
0.0,0.0,0.0,0.0,0.0,0.0,0.0,0.0,0.0,0.0,0.0,0.0,0.0,0.0,0.0,0.0,0.0,0.0,0.0,0.06,0.0,0.0,497.15,4.590000152587891
0.0,0.0,0.0,0.0,0.0,0.0,0.0,0.0,0.0,0.0,0.0,0.0,0.0,0.0,0.0,0.0,0.0,0.0,0.0,0.06,0.0,0.0,495.15,4.679999828338623
0.0,0.0,0.0,0.0,0.0,0.0,0.0,0.0,0.0,0.0,0.0,0.0,0.0,0.0,0.0,0.0,0.0,0.0,0.0,0.06,0.0,0.0,493.15,4.760000228881836
0.0,0.0,0.0,0.0,0.0,0.0,0.0,0.0,0.0,0.0,0.0,0.0,0.0,0.0,0.0,0.0,0.0,0.0,0.0,0.1,0.0,0.0,495.15,4.760000228881836
0.0,0.0,0.0,0.0,0.0,0.0,0.0,0.0,0.0,0.0,0.0,0.0,0.0,0.0,0.0,0.0,0.0,0.0,0.0,0.1,0.0,0.0,492.15,4.820000171661377
0.0,0.0,0.0,0.0,0.0,0.0,0.0,0.0,0.0,0.0,0.0,0.0,0.0,0.0,0.0,0.0,0.0,0.0,0.0,0.1,0.0,0.0,487.15,5.010000228881836
0.0,0.0,0.0,0.0,0.0,0.0,0.0,0.0,0.0,0.0,0.0,0.0,0.0,0.0,0.0,0.0,0.0,0.0,0.0,0.1,0.0,0.0,484.15,5.139999866485596
0.0,0.0,0.0,0.0,0.0,0.0,0.0,0.0,0.0495,0.0,0.099,0.099,0.0,0.0,0.0,0.0,0.0,0.198,0.0,0.0,0.0,0.0,757.15,5.349999904632568
0.0,0.0,0.0,0.0,0.0,0.0,0.099009900990099,0.0,0.0,0.0,0.0,0.0,0.0,0.0,0.0,0.0,0.0,0.297029702970297,0.0,0.0,0.297029702970297,0.0,658.15,5.829999923706055
0.0,0.43,0.0,0.0,0.0,0.1369999999999999,0.0,0.0,0.0,0.0,0.0,0.0,0.0,0.0,0.0,0.0,0.0,0.433,0.0,0.0,0.0,0.0,771.15,4.099999904632568
0.0,0.43,0.0,0.0,0.0,0.187,0.0,0.0,0.0,0.0,0.0,0.0,0.0,0.0,0.0,0.0,0.0,0.3829999999999999,0.0,0.0,0.0,0.0,785.15,4.699999809265137
0.0,0.43,0.0,0.0,0.0,0.237,0.0,0.0,0.0,0.0,0.0,0.0,0.0,0.0,0.0,0.0,0.0,0.3329999999999999,0.0,0.0,0.0,0.0,810.15,4.5
0.0,0.43,0.0,0.0,0.0,0.287,0.0,0.0,0.0,0.0,0.0,0.0,0.0,0.0,0.0,0.0,0.0,0.283,0.0,0.0,0.0,0.0,804.15,4.400000095367432
0.0,0.0,0.0,0.0,0.0,0.0,0.0,0.0,0.0,0.0,0.0,0.0,0.0,0.0,0.0,0.0,0.0,0.45,0.0,0.0,0.0,0.0,519.15,4.78000020980835
0.0,0.0,0.0,0.0,0.0,0.0,0.0,0.0,0.0,0.0,0.0,0.0,0.0,0.0,0.0,0.0,0.0,0.4,0.0,0.0,0.0,0.0,525.15,4.710000038146973
0.0,0.0,0.0,0.0,0.0,0.0,0.0,0.0,0.0,0.0,0.0,0.0,0.0,0.0,0.0,0.0,0.0,0.35,0.0,0.0,0.0,0.0,529.15,4.579999923706055
0.0,0.0,0.0,0.0,0.0,0.0,0.0,0.0,0.0,0.0,0.0,0.0,0.0,0.0,0.0,0.0,0.0,0.3,0.0,0.0,0.0,0.0,535.15,4.460000038146973
0.0,0.0,0.0,0.0,0.0,0.0,0.0,0.0,0.0,0.0,0.0,0.0,0.0,0.0,0.0,0.0,0.0,0.25,0.0,0.0,0.0,0.0,537.15,4.340000152587891
0.0,0.0,0.0,0.0,0.0,0.0,0.0,0.0,0.05,0.0,0.1,0.1,0.0,0.0,0.0,0.0,0.0,0.2,0.0,0.0,0.45,0.0,623.15,5.743000030517578
0.0,0.0,0.0,0.0,0.0,0.0,0.0,0.0,0.05,0.0,0.1,0.1,0.0,0.0,0.0,0.0,0.0,0.2,0.0,0.0,0.35,0.0,638.15,5.644000053405762
0.0,0.0,0.0,0.0,0.0,0.0,0.0,0.0,0.05,0.0,0.1,0.1,0.0,0.0,0.0,0.0,0.0,0.2,0.0,0.0,0.25,0.0,653.15,5.53000020980835
0.0,0.0,0.0,0.0,0.0,0.0,0.0,0.0,0.05,0.0,0.1,0.1,0.0,0.0,0.0,0.0,0.0,0.2,0.0,0.0,0.15,0.0,668.15,5.423999786376953
0.0,0.0,0.0,0.0,0.0,0.0,0.0,0.0,0.05,0.0,0.1,0.1,0.0,0.0,0.0,0.0,0.0,0.2,0.0,0.0,0.05,0.0,698.15,5.317999839782715
0.0,0.0,0.0,0.0,0.0,0.0,0.0,0.0,0.05,0.0,0.1,0.1,0.0,0.0,0.0,0.0,0.0,0.2,0.0,0.0,0.0,0.0,711.15,5.250999927520752
0.5363,0.0,0.0,0.0335,0.0,0.0,0.0670999999999999,0.2458,0.0335,0.0,0.0,0.0,0.0,0.0,0.0,0.0,0.0,0.0,0.0,0.0,0.0,0.0,871.15,2.631999969482422
0.5328532853285329,0.0,0.0,0.0333033303330333,0.0,0.0,0.0676067606760676,0.2164216421642164,0.0333033303330333,0.0,0.0,0.0,0.0,0.0,0.0,0.0,0.0,0.0,0.0,0.0,0.0,0.0,860.15,2.625999927520752
0.5333533353335334,0.0,0.0,0.0333033303330333,0.0,0.0,0.0667066706670667,0.1833183318331833,0.0333033303330333,0.0,0.0,0.0,0.0,0.0,0.0,0.0,0.0,0.0,0.0,0.0,0.0,0.0,813.15,2.6760001182556152
0.5335,0.0,0.0,0.0334,0.0,0.0,0.0667,0.0667,0.033,0.0,0.0,0.0,0.0,0.0,0.0,0.0,0.0,0.0,0.0,0.0,0.0,0.0,739.15,2.9539999961853027
0.5336,0.0,0.0,0.0334,0.0,0.0,0.0667,0.0,0.033,0.0,0.0,0.0,0.0,0.0,0.0,0.0,0.0,0.0,0.0,0.0,0.0,0.0,757.15,3.1040000915527344
0.0,0.0,0.0,0.0,0.1,0.0,0.0,0.0,0.0,0.8,0.0,0.0,0.0,0.0,0.1,0.0,0.0,0.0,0.0,0.0,0.0,0.0,970.15,3.450000047683716
0.0,0.0,0.0,0.0,0.3225,0.0,0.0,0.0,0.0,0.3225,0.355,0.0,0.0,0.0,0.0,0.0,0.0,0.0,0.0,0.0,0.0,0.0,846.15,3.450000047683716
0.0,0.0,0.0,0.0,0.3333333333333333,0.0,0.0,0.0,0.0,0.3333333333333333,0.3333333333333333,0.0,0.0,0.0,0.0,0.0,0.0,0.0,0.0,0.0,0.0,0.0,858.15,3.369999885559082
0.0,0.0,0.0,0.0,0.3386661333866613,0.0,0.0,0.0,0.0,0.3386661333866613,0.3226677332266774,0.0,0.0,0.0,0.0,0.0,0.0,0.0,0.0,0.0,0.0,0.0,873.15,3.3399999141693115
0.0,0.0,0.0,0.0,0.345,0.0,0.0,0.0,0.0,0.345,0.31,0.0,0.0,0.0,0.0,0.0,0.0,0.0,0.0,0.0,0.0,0.0,873.15,3.3299999237060547
0.0,0.0,0.0,0.0,0.357,0.0,0.0,0.0,0.0,0.357,0.286,0.0,0.0,0.0,0.0,0.0,0.0,0.0,0.0,0.0,0.0,0.0,877.15,3.240000009536743
0.0,0.0,0.0,0.0,0.3213,0.0,0.0,0.0,0.0,0.3574,0.3213,0.0,0.0,0.0,0.0,0.0,0.0,0.0,0.0,0.0,0.0,0.0,839.15,3.3299999237060547
0.0,0.0,0.0,0.0,0.3329999999999999,0.0,0.0,0.0,0.0,0.367,0.3,0.0,0.0,0.0,0.0,0.0,0.0,0.0,0.0,0.0,0.0,0.0,858.15,3.25
0.0,0.0,0.0,0.0,0.327,0.0,0.0,0.0,0.0,0.38,0.293,0.0,0.0,0.0,0.0,0.0,0.0,0.0,0.0,0.0,0.0,0.0,856.15,3.2300000190734863
0.0,0.0,0.0,0.0,0.317,0.0,0.0,0.0,0.0,0.4,0.283,0.0,0.0,0.0,0.0,0.0,0.0,0.0,0.0,0.0,0.0,0.0,847.15,3.190000057220459
0.0,0.0,0.0,0.0,0.0,0.0,0.0,0.0,0.0,0.242,0.0,0.0,0.0484,0.0,0.0,0.0,0.0,0.0,0.0,0.0,0.6774,0.0,658.15,4.739999771118164
0.0,0.0,0.0,0.0,0.0,0.0,0.0,0.0,0.0,0.1935,0.0,0.0,0.0484,0.0,0.0,0.0,0.0,0.0,0.0,0.0,0.6772,0.0,679.15,4.829999923706055
0.0,0.0,0.0,0.0,0.0,0.0,0.0,0.0,0.0,0.145,0.0,0.0,0.0483,0.0,0.0,0.0,0.0,0.0,0.0,0.0,0.677,0.0,685.15,4.909999847412109
0.0,0.0,0.0,0.0,0.0,0.0,0.0,0.0,0.0,0.0967,0.0,0.0,0.0483,0.0,0.0,0.0,0.0,0.0,0.0,0.0,0.6766,0.0,693.15,5.179999828338623
0.0,0.0,0.0,0.0,0.0,0.0,0.0,0.0,0.0,0.0483,0.0,0.0,0.0483,0.0,0.0,0.0,0.0,0.0,0.0,0.0,0.6763,0.0,696.15,5.25
0.7139,0.0,0.0,0.1253999999999999,0.0064,0.0,0.1238,0.0220999999999999,0.0025,0.0,0.0,0.0,0.0,0.0,0.0,0.0,0.0,0.0,0.0,0.0,0.0,0.0,846.15,2.506999969482422
0.7087,0.0028999999999999,0.0,0.1251,0.0069999999999999,0.0,0.1233999999999999,0.0251999999999999,0.0024999999999999,0.0,0.0,0.0,0.0,0.0,0.0,0.0,0.0,0.0,0.0,0.0,0.0,0.0,843.15,2.507999897003174
0.0,0.0,0.0,0.0,0.0,0.0,0.0,0.0,0.0,0.06,0.0,0.0,0.0,0.0,0.0,0.0,0.0,0.0,0.2726,0.0,0.0,0.0,665.15,4.21999979019165
0.0,0.0,0.0,0.0,0.0,0.0,0.0,0.0,0.0,0.1299999999999999,0.0,0.0,0.0,0.0,0.0,0.0,0.0,0.0,0.2522999999999999,0.0,0.0,0.0,647.15,4.090000152587891
0.0,0.0,0.0,0.0,0.0,0.0,0.0,0.0,0.0,0.3,0.0,0.0,0.0,0.0,0.0,0.0,0.0,0.0,0.203,0.0,0.0,0.0,636.15,3.660000085830689
0.3,0.0,0.0,0.0,0.02,0.0,0.06,0.02,0.0,0.355,0.08,0.0,0.125,0.0,0.02,0.0,0.0,0.0,0.0,0.0,0.0,0.0,815.15,3.184999942779541
0.32,0.0,0.0,0.0,0.01,0.0,0.04,0.04,0.0,0.335,0.04,0.0,0.115,0.06,0.02,0.0,0.0,0.0,0.0,0.0,0.0,0.0,812.15,3.194999933242798
0.355,0.0,0.0,0.0,0.005,0.0,0.04,0.045,0.0,0.305,0.04,0.0,0.11,0.06,0.02,0.0,0.0,0.0,0.0,0.0,0.0,0.0,827.15,3.2079999446868896
0.355,0.0,0.0,0.0,0.005,0.0,0.03,0.05,0.0,0.305,0.03,0.0,0.105,0.08,0.02,0.0,0.0,0.0,0.0,0.0,0.0,0.0,823.15,3.2269999980926514
0.305,0.0,0.0,0.0,0.005,0.0,0.04,0.05,0.0,0.355,0.04,0.0,0.105,0.06,0.02,0.0,0.0,0.0,0.0,0.0,0.0,0.0,819.15,3.180999994277954
0.31,0.0,0.0,0.0,0.005,0.0,0.04,0.05,0.0,0.35,0.04,0.0,0.105,0.06,0.02,0.0,0.0,0.0,0.0,0.0,0.0,0.0,729.15,3.194000005722046
0.2239999999999999,0.0,0.0,0.0,0.0,0.0,0.07,0.0,0.0,0.424,0.0,0.05,0.192,0.0,0.012,0.0,0.0,0.0,0.0,0.0,0.0,0.0,778.15,3.753999948501587
0.3880999999999999,0.0,0.0,0.0169,0.009,0.0,0.0914999999999999,0.0437999999999999,0.0,0.2657,0.0377999999999999,0.0368,0.0755999999999999,0.0,0.0348,0.0,0.0,0.0,0.0,0.0,0.0,0.0,802.15,3.0799999237060547
0.35,0.0,0.0,0.0,0.0,0.0,0.0,0.0,0.0,0.325,0.12,0.0,0.165,0.0,0.04,0.0,0.0,0.0,0.0,0.0,0.0,0.0,802.15,3.2850000858306885
0.2019999999999999,0.0,0.0,0.0,0.0,0.0,0.06,0.0,0.0,0.486,0.0,0.06,0.153,0.0,0.039,0.0,0.0,0.0,0.0,0.0,0.0,0.0,787.15,2.888999938964844
0.0,0.3461242286960087,0.003200224015681,0.2332163251427599,0.0950066504655325,0.0,0.0,0.0,0.1593111517806246,0.0,0.0626043823067614,0.0998069864890542,0.0,0.0,0.0,0.0,0.0,0.0,0.0007300511035772,0.0,0.0,0.0,584.15,2.8499999046325684
0.0,0.3991760494370337,0.0009799412035277,0.1995880247185168,0.1325920444773313,0.0,0.0,0.0,0.1467911925284482,0.0,0.0467971921684698,0.0733955962642241,0.0,0.0,0.0,0.0,0.0,0.0,0.0006799592024478,0.0,0.0,0.0,648.15,2.819999933242798
0.0,0.3890688744900408,0.0009699224062075,0.2145828333733301,0.1275897928165746,0.0,0.0,0.0,0.1466882649388049,0.0,0.046796256299496,0.0735941124710023,0.0,0.0,0.0,0.0,0.0,0.0,0.0007099432045436,0.0,0.0,0.0,645.15,2.819999933242798
0.0,0.3941802909854507,0.0,0.1041947902604869,0.0844957752112394,0.0,0.0,0.0266986650667466,0.2284885755712214,0.0,0.0420978951052447,0.1190940452977351,0.0,0.0,0.0,0.0,0.0,0.0,0.0007499625018749,0.0,0.0,0.0,647.15,2.8299999237060547
0.0,0.4545181807272291,0.0,0.2154086163446537,0.1145045801832073,0.0,0.0,0.0,0.1299051962078483,0.0,0.0290011600464018,0.0410016400656026,0.0,0.0107004280171206,0.0,0.0042001680067202,0.0,0.0,0.000760030401216,0.0,0.0,0.0,668.15,2.7799999713897705
0.0,0.4058715889887708,0.0,0.189486735928485,0.1258911876168668,0.0,0.0283980121391502,0.0,0.1391902566820322,0.0,0.040797144199906,0.069695121341506,0.0,0.0,0.0,0.0,0.0,0.0,0.0006699531032827,0.0,0.0,0.0,673.15,2.869999885559082
0.0,0.4807903841923162,0.0009399812003759,0.1499970000599988,0.0569988600227995,0.0,0.0,0.0,0.0986980260394792,0.0,0.0833983320333593,0.1284974300513989,0.0,0.0,0.0,0.0,0.0,0.0,0.0006799864002719,0.0,0.0,0.0,625.15,2.9100000858306885
0.0,0.3424931501369972,0.0009399812003759,0.2071958560828783,0.123197536049279,0.0,0.0,0.0,0.1416971660566788,0.0675986480270394,0.0451990960180796,0.0709985800283994,0.0,0.0,0.0,0.0,0.0,0.0,0.0006799864002719,0.0,0.0,0.0,651.15,2.7799999713897705
0.0,0.0,0.0,0.0,0.0,0.0,0.0,0.0,0.0,0.8,0.0,0.0,0.0,0.0,0.0,0.0,0.0,0.0,0.0,0.0,0.0,0.0,707.15,1.839560866355896
0.0,0.0,0.0,0.04,0.0,0.0,0.0,0.0,0.0,0.8,0.0,0.0,0.0,0.0,0.0,0.0,0.0,0.0,0.0,0.0,0.0,0.0,690.15,2.509542465209961
0.0,0.0,0.0,0.08,0.0,0.0,0.0,0.0,0.0,0.8,0.0,0.0,0.0,0.0,0.0,0.0,0.0,0.0,0.0,0.0,0.0,0.0,695.15,2.4509384632110596
0.0,0.0,0.0,0.12,0.0,0.0,0.0,0.0,0.0,0.8,0.0,0.0,0.0,0.0,0.0,0.0,0.0,0.0,0.0,0.0,0.0,0.0,719.15,2.3880255222320557
0.0,0.0,0.0,0.16,0.0,0.0,0.0,0.0,0.0,0.8,0.0,0.0,0.0,0.0,0.0,0.0,0.0,0.0,0.0,0.0,0.0,0.0,731.15,2.284069776535034
0.0,0.0,0.0,0.2,0.0,0.0,0.0,0.0,0.0,0.8,0.0,0.0,0.0,0.0,0.0,0.0,0.0,0.0,0.0,0.0,0.0,0.0,754.15,2.225228786468506
0.0,0.0,0.0,0.0,0.0,0.0,0.0,0.0,0.0,0.7,0.0,0.0,0.0,0.0,0.0,0.0,0.0,0.0,0.0,0.0,0.0,0.0,706.15,2.927786111831665
0.0,0.0,0.0,0.06,0.0,0.0,0.0,0.0,0.0,0.7,0.0,0.0,0.0,0.0,0.0,0.0,0.0,0.0,0.0,0.0,0.0,0.0,688.15,2.84554123878479
0.0,0.0,0.0,0.12,0.0,0.0,0.0,0.0,0.0,0.7,0.0,0.0,0.0,0.0,0.0,0.0,0.0,0.0,0.0,0.0,0.0,0.0,694.15,2.7467925548553467
0.0,0.0,0.0,0.18,0.0,0.0,0.0,0.0,0.0,0.7,0.0,0.0,0.0,0.0,0.0,0.0,0.0,0.0,0.0,0.0,0.0,0.0,706.15,2.630118608474731
0.0,0.0,0.0,0.24,0.0,0.0,0.0,0.0,0.0,0.7,0.0,0.0,0.0,0.0,0.0,0.0,0.0,0.0,0.0,0.0,0.0,0.0,726.15,2.510916233062744
0.0,0.0,0.0,0.3,0.0,0.0,0.0,0.0,0.0,0.7,0.0,0.0,0.0,0.0,0.0,0.0,0.0,0.0,0.0,0.0,0.0,0.0,760.15,2.370702028274536
0.0,0.0,0.0,0.0,0.0,0.0,0.0,0.0,0.0,0.45,0.0,0.05,0.0,0.0,0.0,0.0,0.0,0.5,0.0,0.0,0.0,0.0,670.15,5.77400016784668
0.0,0.0,0.0,0.0,0.0,0.0,0.0,0.0,0.0,0.0,0.0,0.0,0.0,0.0,0.0,0.0,0.0497950204979502,0.0,0.0,0.0,0.9452054794520548,0.0,647.15,5.289999961853027
0.0,0.0,0.0,0.0,0.0,0.0,0.0,0.0,0.0,0.0,0.0,0.0,0.0,0.0,0.0,0.0,0.0994999999999999,0.0,0.0,0.0,0.8955,0.0,653.15,5.335000038146973
0.0,0.0,0.0,0.0,0.0,0.0,0.0,0.0,0.0,0.0,0.0,0.0,0.0,0.0,0.0,0.0,0.1492850714928507,0.0,0.0,0.0,0.8457154284571543,0.0,678.15,5.415999889373779
0.0,0.0,0.0,0.0,0.0,0.0,0.0,0.0,0.0,0.0,0.0,0.0,0.0,0.0,0.0,0.0,0.1989999999999999,0.0,0.0,0.0,0.7959999999999999,0.0,694.15,5.544000148773193
0.0,0.0,0.0,0.0497950204979502,0.0,0.0,0.0,0.0,0.0,0.0,0.0,0.2487751224877512,0.0,0.0,0.0,0.0,0.0,0.0,0.0,0.0,0.6964303569643036,0.0,628.15,5.300000190734863
0.0,0.0,0.0,0.0,0.0,0.0,0.0,0.0,0.0,0.0,0.3,0.0,0.0,0.0,0.0,0.0,0.0,0.0,0.0,0.0,0.0,0.0,564.15,3.690000057220459
0.0,0.0,0.0,0.0,0.0,0.0,0.0,0.0,0.0,0.0,0.35,0.0,0.0,0.0,0.0,0.0,0.0,0.0,0.0,0.0,0.0,0.0,570.15,3.7899999618530273
0.0,0.0,0.0,0.0,0.0,0.0,0.0,0.0,0.0,0.0,0.4,0.0,0.0,0.0,0.0,0.0,0.0,0.0,0.0,0.0,0.0,0.0,576.15,3.839999914169311
0.0,0.0,0.0,0.0,0.0,0.0,0.0,0.0,0.0,0.0,0.45,0.0,0.0,0.0,0.0,0.0,0.0,0.0,0.0,0.0,0.0,0.0,583.15,3.880000114440918
0.0,0.0,0.0,0.0,0.0,0.0,0.0,0.0,0.0,0.0,0.5,0.0,0.0,0.0,0.0,0.0,0.0,0.0,0.0,0.0,0.0,0.0,598.15,3.910000085830689
0.0,0.0286,0.0,0.0,0.0,0.0,0.0,0.0,0.0,0.0,0.0,0.0,0.0,0.0286,0.0,0.0,0.0,0.0,0.0,0.0,0.0,0.0,693.15,3.5
0.0,0.0909,0.0,0.0,0.0,0.0,0.0,0.0,0.0,0.0,0.0,0.0,0.0,0.0909,0.0,0.0,0.0,0.0,0.0,0.0,0.0,0.0,713.15,3.4600000381469727
0.0,0.1667,0.0,0.0,0.0,0.0,0.0,0.0,0.0,0.0,0.0,0.0,0.0,0.1667,0.0,0.0,0.0,0.0,0.0,0.0,0.0,0.0,753.15,3.5199999809265137
0.0,0.5,0.0,0.0,0.0,0.0,0.0,0.0,0.0,0.0,0.0,0.0,0.0,0.5,0.0,0.0,0.0,0.0,0.0,0.0,0.0,0.0,763.15,3.200000047683716
0.74,0.0,0.0,0.16,0.0,0.0,0.1,0.0,0.0,0.0,0.0,0.0,0.0,0.0,0.0,0.0,0.0,0.0,0.0,0.0,0.0,0.0,803.15,2.490000009536743
0.74,0.0,0.0,0.16,0.0,0.0,0.0,0.0,0.0,0.1,0.0,0.0,0.0,0.0,0.0,0.0,0.0,0.0,0.0,0.0,0.0,0.0,823.15,2.450000047683716
0.7327,0.0,0.0,0.0396,0.0099,0.0,0.0,0.0,0.0,0.2178,0.0,0.0,0.0,0.0,0.0,0.0,0.0,0.0,0.0,0.0,0.0,0.0,713.15,2.190000057220459
0.83,0.0,0.0,0.04,0.01,0.0,0.0,0.0,0.0,0.12,0.0,0.0,0.0,0.0,0.0,0.0,0.0,0.0,0.0,0.0,0.0,0.0,803.15,2.2200000286102295
0.65,0.0,0.0,0.0,0.15,0.0,0.1,0.0,0.0,0.0,0.1,0.0,0.0,0.0,0.0,0.0,0.0,0.0,0.0,0.0,0.0,0.0,1103.15,2.8499999046325684
0.7279291171646866,0.0,0.0,0.1645065802632105,0.0,0.000560022400896,0.1070042801712068,0.0,0.0,0.0,0.0,0.0,0.0,0.0,0.0,0.0,0.0,0.0,0.0,0.0,0.0,0.0,812.15,2.509999990463257
0.723,0.0,0.0,0.1632,0.0,0.0077,0.1061,0.0,0.0,0.0,0.0,0.0,0.0,0.0,0.0,0.0,0.0,0.0,0.0,0.0,0.0,0.0,808.15,2.5209999084472656
0.7232,0.0,0.0,0.1631,0.0,0.0076,0.1061,0.0,0.0,0.0,0.0,0.0,0.0,0.0,0.0,0.0,0.0,0.0,0.0,0.0,0.0,0.0,801.15,2.5250000953674316
0.7151,0.0,0.0,0.1610999999999999,0.0,0.0189999999999999,0.1047999999999999,0.0,0.0,0.0,0.0,0.0,0.0,0.0,0.0,0.0,0.0,0.0,0.0,0.0,0.0,0.0,804.15,2.561000108718872
0.7151,0.0,0.0,0.1610999999999999,0.0,0.0189999999999999,0.1047999999999999,0.0,0.0,0.0,0.0,0.0,0.0,0.0,0.0,0.0,0.0,0.0,0.0,0.0,0.0,0.0,794.15,2.565000057220459
0.7043,0.0,0.0,0.1582,0.0,0.0346,0.1028999999999999,0.0,0.0,0.0,0.0,0.0,0.0,0.0,0.0,0.0,0.0,0.0,0.0,0.0,0.0,0.0,800.15,2.6070001125335693
0.7044295570442954,0.0,0.0,0.1581841815818417,0.0,0.0344965503449655,0.102889711028897,0.0,0.0,0.0,0.0,0.0,0.0,0.0,0.0,0.0,0.0,0.0,0.0,0.0,0.0,0.0,784.15,2.61899995803833
0.0,0.5,0.0,0.19,0.0,0.0,0.3,0.0,0.0,0.0,0.0,0.0,0.0,0.0,0.0,0.0,0.0,0.0,0.0,0.0,0.0,0.0,668.15,2.5840001106262207
0.0,0.5,0.0,0.15,0.0,0.0,0.3,0.0,0.0,0.0,0.0,0.0,0.0,0.0,0.0,0.0,0.0,0.0,0.0,0.0,0.0,0.0,681.15,2.6459999084472656
0.0,0.5,0.0,0.1,0.0,0.0,0.3,0.0,0.0,0.0,0.0,0.0,0.0,0.0,0.0,0.0,0.0,0.0,0.0,0.0,0.0,0.0,689.15,2.7060000896453857
0.0,0.4,0.0,0.0,0.12,0.0,0.0,0.0,0.33,0.06,0.0,0.0,0.0,0.0,0.0,0.0,0.0,0.09,0.0,0.0,0.0,0.0,660.15,2.700000047683716
0.0,0.4,0.0,0.07,0.12,0.0,0.0,0.0,0.26,0.06,0.0,0.0,0.0,0.0,0.0,0.0,0.0,0.09,0.0,0.0,0.0,0.0,671.15,2.7799999713897705
0.0,0.4,0.0,0.1,0.12,0.0,0.0,0.0,0.23,0.06,0.0,0.0,0.0,0.0,0.0,0.0,0.0,0.09,0.0,0.0,0.0,0.0,685.15,2.9800000190734863
0.0,0.4,0.0,0.15,0.12,0.0,0.0,0.0,0.18,0.06,0.0,0.0,0.0,0.0,0.0,0.0,0.0,0.09,0.0,0.0,0.0,0.0,683.15,3.0299999713897705
0.0,0.4,0.0,0.18,0.12,0.0,0.0,0.0,0.15,0.06,0.0,0.0,0.0,0.0,0.0,0.0,0.0,0.09,0.0,0.0,0.0,0.0,673.15,3.369999885559082
0.0,0.4,0.0,0.2,0.12,0.0,0.0,0.0,0.13,0.06,0.0,0.0,0.0,0.0,0.0,0.0,0.0,0.09,0.0,0.0,0.0,0.0,686.15,3.3499999046325684
0.0,0.4,0.0,0.23,0.12,0.0,0.0,0.0,0.1,0.06,0.0,0.0,0.0,0.0,0.0,0.0,0.0,0.09,0.0,0.0,0.0,0.0,663.15,3.660000085830689
0.0,0.4,0.0,0.26,0.12,0.0,0.0,0.0,0.07,0.06,0.0,0.0,0.0,0.0,0.0,0.0,0.0,0.09,0.0,0.0,0.0,0.0,643.15,3.690000057220459
0.0,0.3602639736026397,0.0,0.1148885111488851,0.0,0.0,0.0,0.0,0.0437956204379561,0.0,0.2016798320167983,0.1396860313968602,0.1047895210478952,0.0,0.0,0.0,0.027897210278972,0.0,0.0,0.0069993000699929,0.0,0.0,609.15,3.424999952316284
0.0,0.3602999999999999,0.0,0.1357999999999999,0.0,0.0,0.0,0.0,0.0437999999999999,0.0,0.2017,0.1047999999999999,0.1186999999999999,0.0,0.0,0.0,0.0278999999999999,0.0,0.0,0.0069999999999999,0.0,0.0,605.15,3.384999990463257
0.0,0.3348665133486651,0.0,0.1256874312568743,0.0,0.0,0.0,0.0,0.044995500449955,0.0,0.2072792720727927,0.1076892310768923,0.1435856414358564,0.0,0.0,0.0,0.0286971302869713,0.0,0.0,0.0071992800719928,0.0,0.0,611.15,3.434999942779541
0.0,0.3604,0.0,0.1051,0.0,0.0,0.0,0.0,0.0434,0.0139,0.2268,0.1386,0.1049,0.0,0.0,0.0,0.0,0.0,0.0,0.0069,0.0,0.0,600.15,3.433000087738037
0.0,0.3601639836016398,0.0,0.1148885111488851,0.0,0.0,0.0,0.0,0.0437956204379561,0.0139986001399859,0.2016798320167983,0.1396860313968602,0.1047895210478952,0.0,0.0,0.0,0.0139986001399859,0.0,0.0,0.0069993000699929,0.0,0.0,600.15,3.3949999809265137
0.0,0.3171682831716828,0.0,0.1186881311868813,0.0,0.0,0.0,0.0,0.0457954204579542,0.0,0.2111788821117888,0.1096890310968903,0.1608839116088391,0.0,0.0,0.0,0.0292970702929707,0.0,0.0,0.0072992700729927,0.0,0.0,612.15,3.4730000495910645
0.0,0.3599999999999999,0.0,0.104,0.0,0.0,0.0,0.0,0.0399999999999999,0.0149999999999999,0.2299999999999999,0.1399999999999999,0.104,0.0,0.0,0.0,0.0,0.0,0.0,0.0069999999999999,0.0,0.0,604.15,3.444999933242798
0.0,0.3599999999999999,0.0,0.104,0.0,0.0,0.0,0.0,0.0,0.0149999999999999,0.2299999999999999,0.1399999999999999,0.144,0.0,0.0,0.0,0.0,0.0,0.0,0.0069999999999999,0.0,0.0,606.15,3.4779999256134033
0.0,0.3599999999999999,0.0,0.104,0.0,0.0,0.0199999999999999,0.0,0.0399999999999999,0.0149999999999999,0.2299999999999999,0.1199999999999999,0.104,0.0,0.0,0.0,0.0,0.0,0.0,0.0069999999999999,0.0,0.0,601.15,3.430999994277954
0.0,0.3599999999999999,0.0,0.104,0.0,0.0,0.0299999999999999,0.0,0.0399999999999999,0.0049999999999999,0.2299999999999999,0.1199999999999999,0.104,0.0,0.0,0.0,0.0,0.0,0.0,0.0069999999999999,0.0,0.0,599.15,3.441999912261963
0.0,0.325,0.0,0.13,0.0,0.0,0.0,0.0,0.045,0.0,0.17,0.095,0.178,0.0,0.0,0.0,0.019,0.0,0.0,0.018,0.0,0.0,598.15,3.494999885559082
0.0,0.345,0.0,0.13,0.0,0.0,0.0,0.0,0.045,0.0,0.2,0.095,0.138,0.0,0.0,0.0,0.035,0.0,0.0,0.012,0.0,0.0,604.15,3.447999954223633
0.0,0.325,0.0,0.15,0.0,0.0,0.0,0.0,0.045,0.0,0.18,0.095,0.158,0.0,0.0,0.0,0.035,0.0,0.0,0.012,0.0,0.0,602.15,3.4070000648498535
0.0,0.325,0.0,0.15,0.0,0.0,0.0,0.0,0.045,0.0,0.17,0.095,0.158,0.0,0.0,0.0,0.025,0.0,0.0,0.012,0.0,0.0,598.15,3.437999963760376
0.0667933206679331,0.0,0.0500949905009498,0.0,0.0,0.0,0.0,0.0,0.0,0.3906609339066093,0.0,0.1335866413358663,0.0667933206679331,0.0,0.1669833016698329,0.0500949905009498,0.0,0.0,0.0,0.0,0.0,0.0,826.15,4.504000186920166
0.0977902209779022,0.0,0.0487951204879512,0.0,0.0,0.0,0.0,0.0,0.0,0.3737626237376262,0.0,0.1300869913008699,0.064993500649935,0.0,0.1625837416258374,0.0487951204879512,0.0,0.0,0.0,0.0,0.0,0.0,823.15,4.479000091552734
0.0649,0.0,0.0486999999999999,0.0,0.0,0.0,0.0,0.0,0.0,0.3764999999999999,0.0,0.1296999999999999,0.0973999999999999,0.0,0.1621,0.0486999999999999,0.0,0.0,0.0,0.0,0.0,0.0,807.15,4.486999988555908
0.1422142214221422,0.0,0.0533053305330533,0.0,0.0,0.0,0.0,0.0,0.0,0.28002800280028,0.0,0.1422142214221422,0.0711071107110711,0.0,0.1778177817781778,0.0533053305330533,0.0,0.0,0.0,0.0,0.0,0.0,830.15,4.702000141143799
0.1575,0.0,0.0472,0.0,0.0,0.0,0.0,0.0,0.0,0.3305,0.0,0.126,0.063,0.0,0.1575,0.0472,0.0,0.0,0.0,0.0,0.0,0.0,832.15,4.438000202178955
0.1877812218778121,0.0,0.0454954504549544,0.0,0.0,0.0,0.0,0.0,0.0,0.3098690130986901,0.0,0.1238876112388761,0.061893810618938,0.0,0.1547845215478452,0.0464953504649535,0.0,0.0,0.0,0.0,0.0,0.0,835.15,4.421999931335449
0.0843,0.0,0.0464,0.0,0.0,0.0,0.0,0.0,0.0,0.3774,0.0,0.1291,0.0645,0.0,0.1452,0.0807,0.0,0.0,0.0,0.0,0.0,0.0,826.15,4.4029998779296875
0.0844084408440844,0.0,0.0486048604860486,0.0,0.0,0.0,0.0,0.0,0.0,0.3889388938893889,0.0,0.1296129612961296,0.0648064806480648,0.0,0.1459145914591459,0.0486048604860486,0.0,0.0,0.0,0.0,0.0,0.0,821.15,4.433000087738037
0.0844084408440844,0.0,0.0486048604860486,0.0,0.0,0.0,0.0,0.0,0.0,0.389038903890389,0.0,0.1296129612961296,0.0648064806480648,0.0,0.1296129612961296,0.0486048604860486,0.0,0.0,0.0,0.0,0.0,0.0,820.15,4.435999870300293
0.0844168833766753,0.0,0.0486097219443888,0.0,0.0,0.0,0.0,0.0,0.0,0.3889777955591117,0.0,0.129625925185037,0.0648129625925185,0.0,0.1134226845369073,0.0486097219443888,0.0,0.0,0.0,0.0,0.0,0.0,817.15,4.2820000648498535
0.0815999999999999,0.0,0.0467999999999999,0.0,0.0,0.0,0.0,0.0,0.0,0.3745999999999999,0.0,0.1248999999999999,0.0815999999999999,0.0,0.1422999999999999,0.0467999999999999,0.0,0.0,0.0,0.0,0.0,0.0,820.15,4.514999866485596
0.0825,0.0,0.0452,0.0,0.0,0.0,0.0,0.0,0.0,0.3772,0.0,0.1257,0.0629,0.0,0.1257,0.0472,0.0,0.0,0.0,0.0,0.0,0.0,816.15,4.5879998207092285
0.064006400640064,0.0,0.048004800480048,0.0,0.0,0.0,0.0,0.0,0.0,0.384038403840384,0.0,0.1282128212821282,0.064006400640064,0.0,0.1797179717971797,0.072007200720072,0.0,0.0,0.0,0.0,0.0,0.0,821.15,4.46999979019165
0.0632,0.0,0.0475,0.0,0.0,0.0,0.0,0.0,0.0,0.3795,0.0,0.1265,0.0632,0.0,0.1777,0.0949,0.0,0.0,0.0,0.0,0.0,0.0,821.15,4.451000213623047
0.0648,0.0,0.0,0.0,0.0,0.0,0.0,0.0,0.0,0.3888999999999999,0.0,0.1296,0.0648,0.0,0.1817,0.0972999999999999,0.0,0.0,0.0,0.0,0.0,0.0,819.15,4.419000148773193
0.0665,0.0,0.0,0.0,0.0,0.0,0.0,0.0,0.0,0.3984,0.0,0.1333,0.0862,0.0,0.1663,0.0496999999999999,0.0,0.0,0.0,0.0,0.0,0.0,821.15,4.466000080108643
0.0636,0.0,0.0,0.0,0.0,0.0,0.0,0.0,0.0,0.3814,0.0,0.1271,0.0828,0.0,0.1782,0.0476999999999999,0.0,0.0,0.0,0.0,0.0,0.0,817.15,4.583000183105469
0.0630936906309369,0.0,0.0314968503149685,0.0,0.0,0.0,0.0,0.0,0.0,0.3781621837816218,0.0,0.125987401259874,0.0630936906309369,0.0,0.1767823217678232,0.0630936906309369,0.0,0.0,0.0,0.0,0.0,0.0,816.15,4.48799991607666
0.0661,0.0,0.0496,0.0,0.0,0.0,0.0,0.0,0.0,0.3967,0.0,0.1322,0.0661,0.0,0.1488,0.0496,0.0,0.0,0.0,0.0,0.0,0.0,824.15,4.448999881744385
0.063006300630063,0.0,0.0472047204720472,0.0,0.0,0.0,0.0,0.0,0.0,0.3778377837783778,0.0,0.1259125912591259,0.063006300630063,0.0,0.1735173517351735,0.0472047204720472,0.0,0.0,0.0,0.0,0.0,0.0,827.15,4.413000106811523
0.080775767269819,0.0,0.0461861441567529,0.0,0.0,0.0,0.0,0.0,0.0,0.3729881035689293,0.0,0.1845446366090173,0.0461861441567529,0.0,0.1384584624612616,0.0461861441567529,0.0,0.0,0.0,0.0,0.0,0.0,827.15,4.5329999923706055
0.080775767269819,0.0,0.0461861441567529,0.0,0.0,0.0,0.0,0.0,0.0,0.3729881035689293,0.0,0.2153353993801859,0.0461861441567529,0.0,0.1384584624612616,0.0461861441567529,0.0,0.0,0.0,0.0,0.0,0.0,814.15,4.447999954223633
0.0823917608239176,0.0,0.0470952904709529,0.0,0.0,0.0,0.0,0.0,0.0,0.3685631436856315,0.0,0.2195780421957804,0.0470952904709529,0.0,0.1332866713328667,0.0470952904709529,0.0,0.0,0.0,0.0,0.0,0.0,821.15,4.389999866485596
0.080775767269819,0.0,0.0461861441567529,0.0,0.0,0.0,0.0,0.0,0.0,0.3729881035689293,0.0,0.2153353993801859,0.0461861441567529,0.0,0.1384584624612616,0.0153953813855843,0.0,0.0,0.0,0.0,0.0,0.0,815.15,4.547999858856201
0.0833,0.0,0.0478,0.0,0.0,0.0,0.0,0.0,0.0,0.3823,0.0,0.1912,0.0478,0.0,0.1411,0.0459,0.0,0.0,0.0,0.0,0.0,0.0,820.15,4.377999782562256
0.0806,0.0,0.0484,0.0,0.0,0.0,0.0,0.0,0.0,0.3791,0.0,0.1935,0.0484,0.0,0.1452,0.0484,0.0,0.0,0.0,0.0,0.0,0.0,821.15,4.300000190734863
0.0547945205479452,0.0,0.0486951304869512,0.0,0.0,0.0,0.0324967503249674,0.0,0.0,0.3833616638336166,0.0,0.1946805319468052,0.0486951304869512,0.0,0.1317868213178681,0.0486951304869512,0.0,0.0,0.0,0.0,0.0,0.0,820.15,4.361000061035156
0.0648870225954809,0.0,0.0486902619476104,0.0,0.0,0.0,0.0,0.0,0.0,0.3885222955408918,0.0,0.1947610477904419,0.0481903619276144,0.0,0.1429714057188562,0.0486902619476104,0.0,0.0,0.0,0.0,0.0,0.0,825.15,4.4120001792907715
0.0324032403240324,0.0,0.0487048704870487,0.0,0.0,0.0,0.0,0.0,0.0,0.3973397339733973,0.0,0.2273227322732273,0.0487048704870487,0.0,0.1379137913791379,0.0487048704870487,0.0,0.0,0.0,0.0,0.0,0.0,804.15,4.414000034332275
0.7603923960760394,0.0,0.0,0.0613993860061399,0.0435995640043599,0.0,0.0112998870011299,0.0,0.0134998650013499,0.1093989060109398,0.0004099959000409,0.0,0.0,0.0,0.0,0.0,0.0,0.0,0.0,0.0,0.0,0.0,853.15,2.3299999237060547
0.624781256562303,0.0,0.0,0.0318990430287091,0.0086997390078297,0.0001799946001619,0.0017999460016199,0.0,0.1729948101556953,0.0,0.0044998650040498,0.0,0.0,0.0,0.0,0.0002499925002249,0.0,0.1548953531394058,0.0,0.0,0.0,0.0,725.15,3.0339999198913574
0.687490001599744,0.0,0.0,0.0763877779555271,0.0134978403455447,8.998560230363141e-05,0.0476923692209246,0.0283954567269236,0.0664893617021276,0.0,0.0039993601023836,0.0,0.0,0.0,0.0,0.0006698928171492,0.0,0.0752879539273716,0.0,0.0,0.0,0.0,754.15,3.049999952316284
0.0,0.9,0.0,0.0,0.0,0.0,0.0,0.0,0.0,0.0,0.0,0.0,0.0,0.0,0.1,0.0,0.0,0.0,0.0,0.0,0.0,0.0,946.15,2.890000104904175
0.0,0.75,0.0,0.0,0.0,0.0,0.0,0.0,0.0,0.0,0.0,0.0,0.0,0.0,0.25,0.0,0.0,0.0,0.0,0.0,0.0,0.0,1068.15,3.390000104904175
0.0,0.0,0.0,0.0,0.0,0.0,0.0,0.0,0.0,0.6,0.0,0.0,0.2,0.0,0.0,0.0,0.0,0.0,0.0,0.0,0.0,0.0,752.15,2.552999973297119
0.0,0.0,0.0,0.0,0.0,0.0,0.0,0.0,0.0,0.6,0.0,0.0,0.1989999999999999,0.0,0.0,0.0,0.0,0.0,0.0,0.0,0.0,0.0,761.15,2.546999931335449
0.0,0.0,0.0,0.0,0.0,0.0,0.0,0.0,0.0,0.6,0.0,0.0,0.198,0.0,0.0,0.0,0.0,0.0,0.0,0.0,0.0,0.0,770.15,2.5450000762939453
0.0,0.0,0.0,0.0,0.0,0.0,0.0,0.0,0.0,0.6,0.0,0.0,0.1969999999999999,0.0,0.0,0.0,0.0,0.0,0.0,0.0,0.0,0.0,783.15,2.5409998893737793
0.0,0.0,0.0,0.0,0.0,0.0,0.0,0.0,0.0,0.6,0.0,0.0,0.196,0.0,0.0,0.0,0.0,0.0,0.0,0.0,0.0,0.0,799.15,2.538000106811523
0.0,0.0,0.0,0.2,0.0,0.0,0.0,0.0,0.0,0.6,0.0,0.0,0.0,0.0,0.0,0.0,0.0,0.0,0.0,0.0,0.0,0.0,746.15,2.461999893188477
0.0,0.0,0.0,0.1989999999999999,0.0,0.0,0.0,0.0,0.0,0.6,0.0,0.0,0.0,0.0,0.0,0.0,0.0,0.0,0.0,0.0,0.0,0.0,754.15,2.4600000381469727
0.0,0.0,0.0,0.198,0.0,0.0,0.0,0.0,0.0,0.6,0.0,0.0,0.0,0.0,0.0,0.0,0.0,0.0,0.0,0.0,0.0,0.0,766.15,2.4560000896453857
0.0,0.0,0.0,0.1969999999999999,0.0,0.0,0.0,0.0,0.0,0.6,0.0,0.0,0.0,0.0,0.0,0.0,0.0,0.0,0.0,0.0,0.0,0.0,772.15,2.450999975204468
0.0,0.0,0.0,0.196,0.0,0.0,0.0,0.0,0.0,0.6,0.0,0.0,0.0,0.0,0.0,0.0,0.0,0.0,0.0,0.0,0.0,0.0,781.15,2.447999954223633
0.0,0.0,0.0,0.0,0.0,0.0,0.0,0.0,0.0,0.0,0.0,0.0,0.0,0.0,0.0,0.0,0.0,0.375,0.0,0.0,0.0,0.0,575.15,6.920000076293945
0.0,0.3449,0.0,0.1275,0.0,0.0,0.2408,0.0,0.0,0.047,0.0,0.0,0.0,0.0,0.0,0.0,0.2024,0.0,0.0,0.0,0.0,0.0,916.15,3.5
0.0,0.4455554444555545,0.0,0.164983501649835,0.0,0.0,0.3112688731126887,0.0,0.0,0.0608939106089391,0.0,0.0,0.0,0.0,0.0,0.0,0.0156984301569843,0.0,0.0,0.0,0.0,0.0,737.15,2.7100000381469727
0.0,0.3574642535746424,0.0,0.1324867513248674,0.0,0.0,0.2495750424957503,0.0,0.0,0.0490950904909509,0.0,0.0,0.0,0.0,0.0,0.0,0.2095790420957904,0.0,0.0,0.0,0.0,0.0,898.15,3.2699999809265137
0.0,0.32003200320032,0.0,0.1186118611861185,0.0,0.0,0.2234223422342234,0.0,0.0,0.0439043904390439,0.0,0.0,0.0,0.0,0.0,0.0,0.2922292229222922,0.0,0.0,0.0,0.0,0.0,919.15,3.619999885559082
0.0,0.4313568643135686,0.0,0.1593840615938406,0.0,0.0,0.3013698630136986,0.0,0.0,0.0588941105889411,0.0,0.0,0.0,0.0,0.0,0.0,0.0153984601539846,0.0,0.0,0.0,0.0,0.0,766.15,2.9600000381469727
0.0,0.3449,0.0,0.1275,0.0,0.0,0.2408,0.0,0.0,0.047,0.0,0.0,0.0,0.0,0.0,0.0,0.2024,0.0,0.0,0.0,0.0,0.0,916.15,3.5
0.0,0.3082,0.0,0.1136,0.0,0.0,0.2154,0.0,0.0,0.0423,0.0,0.0,0.0,0.0,0.0,0.0,0.2815,0.0,0.0,0.0,0.0,0.0,929.15,3.7200000286102295
0.4601230061503073,0.0,0.0,0.0472023601180058,0.1002050102505124,0.0103005150257512,0.2947147357367867,0.0612030601530076,0.0065003250162508,0.0,0.0005200260013,0.0090004500225011,0.0,0.0,0.0,0.0092004600230011,0.0,0.000330016500825,0.0,0.0,0.0,0.0,933.15,2.7160000801086426
0.5217999999999999,0.0,0.0,0.0,0.1447,0.0,0.0,0.0,0.0,0.0,0.0,0.0,0.0,0.0,0.0,0.0,0.0,0.0,0.0,0.0,0.0,0.0,1258.15,3.75
0.6559999999999999,0.0,0.0,0.0,0.11,0.0,0.0,0.14,0.0,0.0,0.0,0.0,0.0,0.0,0.0,0.094,0.0,0.0,0.0,0.0,0.0,0.0,1038.15,2.4690001010894775
0.0,0.0,0.0,0.3,0.0,0.0,0.0,0.0,0.0,0.7,0.0,0.0,0.0,0.0,0.0,0.0,0.0,0.0,0.0,0.0,0.0,0.0,762.15,2.369999885559082
0.0,0.0,0.0,0.25,0.0,0.0,0.0,0.0,0.0,0.75,0.0,0.0,0.0,0.0,0.0,0.0,0.0,0.0,0.0,0.0,0.0,0.0,769.15,2.299999952316284
0.0,0.0,0.0,0.2,0.0,0.0,0.0,0.0,0.0,0.8,0.0,0.0,0.0,0.0,0.0,0.0,0.0,0.0,0.0,0.0,0.0,0.0,756.15,2.2300000190734863
0.0,0.0,0.0,0.16,0.0,0.0,0.0,0.0,0.0,0.84,0.0,0.0,0.0,0.0,0.0,0.0,0.0,0.0,0.0,0.0,0.0,0.0,726.15,2.1500000953674316
0.0,0.0,0.0,0.12,0.0,0.0,0.0,0.0,0.0,0.88,0.0,0.0,0.0,0.0,0.0,0.0,0.0,0.0,0.0,0.0,0.0,0.0,684.15,2.0899999141693115
0.0,0.0,0.0,0.08,0.0,0.0,0.0,0.0,0.0,0.92,0.0,0.0,0.0,0.0,0.0,0.0,0.0,0.0,0.0,0.0,0.0,0.0,636.15,2.0299999713897705
0.0,0.0,0.0,0.04,0.0,0.0,0.0,0.0,0.0,0.96,0.0,0.0,0.0,0.0,0.0,0.0,0.0,0.0,0.0,0.0,0.0,0.0,585.15,1.950000047683716
0.0,0.0,0.0,0.0,0.0,0.0,0.0,0.0,0.0,1.0,0.0,0.0,0.0,0.0,0.0,0.0,0.0,0.0,0.0,0.0,0.0,0.0,547.15,1.850000023841858
0.0,0.0,0.0,0.0,0.0,0.0,0.0,0.0,0.0,0.7,0.0,0.0,0.0,0.0,0.0,0.0,0.0,0.0,0.0,0.0,0.0,0.0,708.15,2.930000066757202
0.0,0.0,0.0,0.0,0.0,0.0,0.0,0.0,0.0,0.75,0.0,0.0,0.0,0.0,0.0,0.0,0.0,0.0,0.0,0.0,0.0,0.0,720.15,2.740000009536743
0.0,0.0,0.0,0.0,0.0,0.0,0.0,0.0,0.0,0.8,0.0,0.0,0.0,0.0,0.0,0.0,0.0,0.0,0.0,0.0,0.0,0.0,709.15,2.5399999618530273
0.0,0.0,0.0,0.0,0.0,0.0,0.0,0.0,0.0,0.84,0.0,0.0,0.0,0.0,0.0,0.0,0.0,0.0,0.0,0.0,0.0,0.0,674.15,2.440000057220459
0.0,0.0,0.0,0.0,0.0,0.0,0.0,0.0,0.0,0.88,0.0,0.0,0.0,0.0,0.0,0.0,0.0,0.0,0.0,0.0,0.0,0.0,651.15,2.3299999237060547
0.0,0.0,0.0,0.0,0.0,0.0,0.0,0.0,0.0,0.0,0.0,0.0,0.0,0.0,0.0,0.0,0.0,0.5,0.0,0.0,0.0,0.0,514.15,5.074999809265137
0.0,0.0,0.0,0.0,0.0,0.0,0.0,0.0,0.0,0.0,0.0,0.05,0.0,0.0,0.0,0.0,0.0,0.45,0.0,0.0,0.0,0.0,522.15,4.9710001945495605
0.0,0.0,0.0,0.0,0.0,0.0,0.0,0.0,0.0,0.0,0.0,0.1,0.0,0.0,0.0,0.0,0.0,0.4,0.0,0.0,0.0,0.0,519.15,4.85699987411499
0.0,0.0,0.0,0.0,0.0,0.0,0.0,0.0,0.0,0.0,0.0,0.15,0.0,0.0,0.0,0.0,0.0,0.35,0.0,0.0,0.0,0.0,529.15,4.6479997634887695
0.0,0.0,0.0,0.0,0.0,0.0,0.0,0.0,0.0,0.503,0.0,0.0,0.0,0.0,0.0,0.0,0.0,0.0,0.2938,0.0,0.0,0.0,680.15,3.3289999961853027
0.0,0.0,0.0,0.0,0.0,0.0,0.0,0.0,0.0,0.5,0.0,0.0,0.0,0.0,0.0,0.0,0.0,0.0,0.296,0.0,0.0,0.0,687.15,3.2179999351501465
0.0,0.0,0.0,0.0,0.0,0.0,0.0,0.0,0.0,0.5,0.0,0.0,0.0,0.0,0.0,0.0,0.0,0.0,0.294,0.0,0.0,0.0,676.15,3.2090001106262207
0.0,0.0,0.0,0.0,0.0,0.0,0.0,0.0,0.0,0.5,0.0,0.0,0.0,0.0,0.0,0.0,0.0,0.0,0.292,0.0,0.0,0.0,691.15,3.197999954223633
0.0,0.0,0.0,0.0,0.0,0.0,0.0,0.0,0.0,0.5,0.0,0.0,0.0,0.0,0.0,0.0,0.0,0.0,0.29,0.0,0.0,0.0,697.15,3.188999891281128
0.0,0.0,0.0,0.0,0.0,0.0,0.0,0.0,0.0,0.0,0.0,0.0,0.0,0.0,0.0,0.0,0.0,0.0,0.0,0.0,0.0,0.05,578.15,3.0999999046325684
0.0,0.0,0.0,0.0,0.0,0.0,0.0,0.0,0.0,0.0,0.0,0.0,0.0,0.0,0.0,0.0,0.0,0.0,0.0,0.0,0.0,0.1,571.15,3.259999990463257
0.0,0.0,0.0,0.0,0.0,0.0,0.0,0.0,0.0,0.0,0.0,0.0,0.0,0.0,0.0,0.0,0.0,0.0,0.0,0.0,0.0,0.2,554.15,3.4100000858306885
0.0,0.0,0.0,0.0,0.0,0.0,0.0,0.0,0.0,0.0,0.0,0.0,0.0,0.0,0.0,0.0,0.0,0.0,0.0,0.0,0.0,0.5,541.15,4.079999923706055
0.0,0.0,0.0,0.0,0.0,0.0,0.0,0.0,0.0,0.0,0.0,0.0,0.0,0.0,0.0,0.0,0.0,0.0,0.0,0.0,0.0,0.7,519.15,4.550000190734863
0.7219721972197221,0.0,0.0,0.071007100710071,0.0308030803080308,0.0,0.0,0.0,0.0,0.158015801580158,0.0,0.0077007700770077,0.0105010501050105,0.0,0.0,0.0,0.0,0.0,0.0,0.0,0.0,0.0,775.15,2.309999942779541
0.8345,0.0,0.0,0.033,0.0146,0.0,0.0,0.0,0.0039,0.114,0.0,0.0,0.0,0.0,0.0,0.0,0.0,0.0,0.0,0.0,0.0,0.0,798.15,2.2200000286102295
0.7396739673967397,0.0,0.0127012701270127,0.0439043904390439,0.0239023902390239,0.0,0.0474047404740474,0.0311031103110311,0.0166016601660166,0.0809080908090809,0.0,0.0038003800380038,0.0,0.0,0.0,0.0,0.0,0.0,0.0,0.0,0.0,0.0,872.15,2.4100000858306885
0.7380523895220957,0.0,0.0126974605078984,0.0443911217756448,0.0168966206758648,0.0,0.0595880823835233,0.0232953409318136,0.0165966806638672,0.0807838432313537,0.0,0.0076984603079384,0.0,0.0,0.0,0.0,0.0,0.0,0.0,0.0,0.0,0.0,876.15,2.4000000953674316
0.7282728272827282,0.0,0.0128012801280128,0.0347034703470347,0.031003100310031,0.0,0.0519051905190519,0.0236023602360236,0.0229022902290229,0.0909090909090909,0.0,0.0039003900390039,0.0,0.0,0.0,0.0,0.0,0.0,0.0,0.0,0.0,0.0,866.15,2.430000066757202
0.7356,0.0,0.0127,0.0458,0.0239,0.0,0.0406,0.0403,0.0166,0.0807,0.0,0.0038,0.0,0.0,0.0,0.0,0.0,0.0,0.0,0.0,0.0,0.0,872.15,2.4100000858306885
0.7031703170317031,0.0,0.0268026802680268,0.032003200320032,0.0347034703470347,0.0,0.1062106210621061,0.0,0.0892089208920892,0.0,0.0,0.0,0.0,0.0038003800380038,0.0,0.0041004100410041,0.0,0.0,0.0,0.0,0.0,0.0,924.15,2.563999891281128
