Repository: dorukdogular/vitreos

# Data

## Source

Glass property data is sourced from the [SciGlass database](https://github.com/epam/SciGlass) (EPAM Systems), made available under the [Open Database License (ODbL)](https://opendatacommons.org/licenses/odbl/1-0/). Accessed via the [glasspy](https://github.com/drcassar/glasspy) Python library.

## Files tracked in git

| File | Description |
|---|---|
| `clean.csv` | Deduplicated glass-forming ability dataset (11858 rows) |
| `tg_dataset.csv` | 76377 glasses with Tg (K) and 22 oxide mol% features |
| `tg_density_dataset.csv` | 31173 glasses with both Tg (K) and density (g/cm³) |

File: data/tg_density_dataset.csv (part 48 of 109)
SiO2,P2O5,ZrO2,Na2O,Al2O3,Fe2O3,CaO,MgO,K2O,B2O3,BaO,ZnO,Li2O,SrO,La2O3,TiO2,Nb2O5,PbO,Sb2O3,Bi2O3,TeO2,Se,Tg,density
0.6718671867186718,0.0,0.0249024902490249,0.0338033803380337,0.0822082208220822,0.0,0.0498049804980498,0.0,0.0964096409640964,0.0,0.0,0.0,0.0,0.0323032303230323,0.0,0.0087008700870087,0.0,0.0,0.0,0.0,0.0,0.0,940.15,2.5920000076293945
0.654934506549345,0.0,0.0263973602639736,0.0363963603639636,0.0760923907609239,0.0,0.0312968703129687,0.0,0.0835916408359164,0.0,0.0,0.0,0.0,0.0845915408459154,0.0,0.0066993300669933,0.0,0.0,0.0,0.0,0.0,0.0,934.15,2.697999954223633
0.6632000000000001,0.0,0.0269,0.0357,0.0796,0.0,0.0,0.0,0.085,0.0,0.0224,0.0,0.0,0.0798,0.0,0.0074,0.0,0.0,0.0,0.0,0.0,0.0,928.15,2.753999948501587
0.6432643264326431,0.0,0.0278027802780277,0.0368036803680368,0.097009700970097,0.0,0.0,0.0,0.0888088808880888,0.0,0.0223022302230223,0.0,0.0,0.0764076407640764,0.0,0.0076007600760076,0.0,0.0,0.0,0.0,0.0,0.0,933.15,2.7790000438690186
0.6714,0.0,0.0269,0.0356,0.0794,0.0,0.0,0.0,0.0848,0.0,0.0223,0.0,0.0,0.0796,0.0,0.0,0.0,0.0,0.0,0.0,0.0,0.0,925.15,2.74399995803833
0.0,0.0,0.0,0.0,0.0,0.0,0.0,0.0,0.0,0.0,0.379,0.0,0.0,0.0,0.0,0.0,0.0,0.0,0.0,0.0,0.0,0.0,973.15,4.849999904632568
0.0,0.0,0.0,0.0,0.0,0.0,0.0,0.0,0.0,0.0,0.0,0.0,0.0,0.0,0.0,0.0,0.0,0.0,0.0,0.0,0.0,0.855,333.15,4.110000133514404
0.0,0.0,0.0,0.0,0.0,0.0,0.0,0.0,0.0,0.0,0.0,0.0,0.0,0.0,0.0,0.0,0.0,0.0,0.0,0.0,0.0,0.81,342.15,4.179999828338623
0.0,0.0,0.0,0.0,0.0,0.0,0.0,0.0,0.0,0.0,0.0,0.0,0.0,0.0,0.0,0.0,0.0,0.0,0.0,0.0,0.0,0.765,367.15,4.199999809265137
0.0,0.0,0.0,0.0,0.0,0.0,0.0,0.0,0.0,0.0,0.0,0.0,0.0,0.0,0.0,0.0,0.0,0.0,0.0,0.0,0.0,0.72,403.15,4.25
0.0,0.0,0.0,0.0,0.0,0.0,0.0,0.0,0.0,0.0,0.0,0.0,0.0,0.0,0.0,0.0,0.0,0.0,0.0,0.0,0.0,0.675,465.15,4.260000228881836
0.0,0.0,0.0,0.0,0.0,0.0,0.0,0.0,0.0,0.0,0.0,0.0,0.0,0.0,0.0,0.0,0.0,0.0,0.0,0.0,0.0,0.54,583.15,4.25
0.0,0.0,0.0,0.0,0.0,0.0,0.0,0.0,0.0,0.0,0.0,0.0,0.0,0.0,0.0,0.0,0.0,0.0,0.0,0.0,0.0,0.76,318.15,3.900000095367432
0.0,0.0,0.0,0.0,0.0,0.0,0.0,0.0,0.0,0.0,0.0,0.0,0.0,0.0,0.0,0.0,0.0,0.0,0.0,0.0,0.0,0.68,360.15,4.014999866485596
0.0,0.0,0.0,0.0,0.0,0.0,0.0,0.0,0.0,0.0,0.0,0.0,0.0,0.0,0.0,0.0,0.0,0.0,0.0,0.0,0.0,0.64,409.15,4.090000152587891
0.0,0.0,0.0,0.0,0.0,0.0,0.0,0.0,0.0,0.0,0.0,0.0,0.0,0.0,0.0,0.0,0.0,0.0,0.0,0.0,0.0,0.6,467.15,4.070000171661377
0.0,0.0,0.0,0.0,0.0,0.0,0.0,0.0,0.0,0.0,0.0,0.0,0.0,0.0,0.0,0.0,0.0,0.0,0.0,0.0,0.0,0.48,589.15,4.130000114440918
0.0,0.0,0.0,0.0,0.0,0.0,0.0,0.0,0.0,0.0,0.0,0.0,0.0,0.0,0.0,0.0,0.0,0.0,0.0,0.0,0.0,0.57,313.15,3.5199999809265137
0.0,0.0,0.0,0.0,0.0,0.0,0.0,0.0,0.0,0.0,0.0,0.0,0.0,0.0,0.0,0.0,0.0,0.0,0.0,0.0,0.0,0.51,353.15,3.650000095367432
0.0,0.0,0.0,0.0,0.0,0.0,0.0,0.0,0.0,0.0,0.0,0.0,0.0,0.0,0.0,0.0,0.0,0.0,0.0,0.0,0.0,0.48,371.15,3.7100000381469727
0.0,0.0,0.0,0.0,0.0,0.0,0.0,0.0,0.0,0.0,0.0,0.0,0.0,0.0,0.0,0.0,0.0,0.0,0.0,0.0,0.0,0.45,503.15,3.7300000190734863
0.0,0.0,0.0,0.0,0.0,0.0,0.0,0.0,0.0,0.0,0.0,0.0,0.0,0.0,0.0,0.0,0.0,0.0,0.0,0.0,0.0,0.42,573.15,3.75
0.0,0.0,0.0,0.0,0.0,0.0,0.0,0.0,0.0,0.0,0.0,0.0,0.0,0.0,0.0,0.0,0.0,0.0,0.0,0.0,0.0,0.475,314.15,3.299999952316284
0.0,0.0,0.0,0.0,0.0,0.0,0.0,0.0,0.0,0.0,0.0,0.0,0.0,0.0,0.0,0.0,0.0,0.0,0.0,0.0,0.0,0.4,363.15,3.509999990463257
0.0,0.0,0.0,0.0,0.0,0.0,0.0,0.0,0.0,0.0,0.0,0.0,0.0,0.0,0.0,0.0,0.0,0.0,0.0,0.0,0.0,0.375,473.15,3.549999952316284
0.0,0.0,0.0,0.0,0.0,0.0,0.0,0.0,0.0,0.0,0.0,0.0,0.0,0.0,0.0,0.0,0.0,0.0,0.0,0.0,0.0,0.35,567.15,3.5850000381469727
0.0,0.0,0.0,0.0,0.0,0.0,0.0,0.0,0.0,0.0,0.0,0.0,0.0,0.0,0.0,0.0,0.0,0.0,0.0,0.0,0.0,0.3,579.15,3.775000095367432
0.0,0.0,0.0,0.0,0.0,0.0,0.0,0.0,0.0,0.0,0.0,0.0,0.0,0.0,0.0,0.0,0.0,0.0,0.0,0.0,0.0,0.32,374.15,3.319999933242798
0.0,0.0,0.0,0.0,0.0,0.0,0.0,0.0,0.0,0.0,0.0,0.0,0.0,0.0,0.0,0.0,0.0,0.0,0.0,0.0,0.0,0.3,463.15,3.375
0.0,0.0,0.0,0.0,0.0,0.0,0.0,0.0,0.0,0.0,0.0,0.0,0.0,0.0,0.0,0.0,0.0,0.0,0.0,0.0,0.0,0.28,573.15,3.4200000762939453
0.0,0.0,0.0,0.0,0.0,0.0,0.0,0.0,0.0,0.0,0.0,0.0,0.0,0.0,0.0,0.0,0.0,0.0,0.0,0.0,0.0,0.24,573.15,3.640000104904175
0.0,0.0,0.0,0.0,0.0,0.0,0.0,0.0,0.0,0.0,0.0,0.0,0.0,0.0,0.0,0.0,0.0,0.0,0.0,0.0,0.0,0.19,353.15,2.619999885559082
0.0,0.0,0.0,0.0,0.0,0.0,0.0,0.0,0.0,0.0,0.0,0.0,0.0,0.0,0.0,0.0,0.0,0.0,0.0,0.0,0.0,0.17,344.15,2.8499999046325684
0.0,0.0,0.0,0.0,0.0,0.0,0.0,0.0,0.0,0.0,0.0,0.0,0.0,0.0,0.0,0.0,0.0,0.0,0.0,0.0,0.0,0.16,390.15,2.930000066757202
0.0,0.0,0.0,0.0,0.0,0.0,0.0,0.0,0.0,0.0,0.0,0.0,0.0,0.0,0.0,0.0,0.0,0.0,0.0,0.0,0.0,0.15,489.15,2.990000009536743
0.0,0.0,0.0,0.0,0.0,0.0,0.0,0.0,0.0,0.0,0.0,0.0,0.0,0.0,0.0,0.0,0.0,0.0,0.0,0.0,0.0,0.14,590.15,3.0799999237060547
0.0,0.0,0.0,0.0,0.0,0.0,0.0,0.0,0.0,0.0,0.0,0.0,0.0,0.0,0.0,0.0,0.0,0.0,0.0,0.0,0.0,0.12,593.15,3.319999933242798
0.0,0.0,0.0,0.0,0.0,0.0,0.0,0.0,0.0,0.0,0.0,0.0,0.0,0.0,0.0,0.0,0.0,0.0,0.0,0.0,0.3,0.0,504.15,3.660000085830689
0.0,0.0,0.0,0.0,0.0,0.0,0.0,0.0,0.0,0.0,0.0,0.0,0.0,0.0,0.0,0.0,0.0,0.0,0.0,0.0,0.4,0.0,519.15,3.930000066757202
0.0,0.0,0.0,0.0,0.0,0.0,0.0,0.0,0.0,0.0,0.0,0.0,0.0,0.0,0.0,0.0,0.0,0.0,0.0,0.0,0.5,0.0,534.15,4.21999979019165
0.0,0.0,0.0,0.0,0.0,0.0,0.0,0.0,0.0,0.0,0.0,0.0,0.0,0.0,0.0,0.0,0.0,0.0,0.0,0.0,0.6,0.0,549.15,4.539999961853027
0.0,0.0,0.0,0.0,0.0,0.0,0.0,0.0,0.0,0.0,0.0,0.0,0.0,0.0,0.0,0.0,0.0,0.0,0.0,0.0,0.0,0.1,428.15,5.380000114440918
0.0,0.0,0.0,0.0,0.0,0.0,0.0,0.0,0.0,0.0,0.0,0.0,0.0,0.0,0.0,0.0,0.0,0.0,0.0,0.0,0.0,0.25,397.15,5.199999809265137
0.0,0.0,0.0,0.0,0.0,0.0,0.0,0.0,0.0,0.0,0.0,0.0,0.0,0.0,0.0,0.0,0.0,0.0,0.0,0.0,0.0,0.25,381.15,5.239999771118164
0.0,0.0,0.0,0.0,0.0,0.0,0.0,0.0,0.0,0.0,0.0,0.0,0.0,0.0,0.0,0.0,0.0,0.0,0.0,0.0,0.0,0.15,377.15,5.409999847412109
0.0,0.0,0.0,0.0,0.0,0.0,0.0,0.0,0.0,0.0,0.0,0.0,0.0,0.0,0.0,0.0,0.0,0.0,0.0,0.0,0.0,0.2,380.15,5.340000152587891
0.0,0.0,0.0,0.03,0.0,0.0,0.0,0.0,0.0,0.0,0.0,0.25,0.0,0.0,0.06,0.0,0.0,0.0,0.0,0.0,0.65,0.0,616.15,5.38700008392334
0.0,0.0,0.0,0.03,0.0,0.0,0.0,0.0,0.0,0.0,0.0,0.2,0.0,0.0,0.06,0.0,0.0,0.0,0.0,0.0,0.65,0.0,611.15,5.313000202178955
0.0,0.0,0.0,0.03,0.0,0.0,0.0,0.0,0.0,0.0,0.0,0.15,0.0,0.0,0.06,0.0,0.0,0.0,0.0,0.0,0.65,0.0,601.15,5.25
0.0,0.0,0.0,0.03,0.0,0.0,0.0,0.0,0.0,0.0,0.0,0.1,0.0,0.0,0.06,0.0,0.0,0.0,0.0,0.0,0.65,0.0,595.15,5.171000003814697
0.0,0.0,0.0,0.03,0.0,0.0,0.0,0.0,0.0,0.0,0.0,0.05,0.0,0.0,0.06,0.0,0.0,0.0,0.0,0.0,0.65,0.0,590.15,5.116000175476074
0.0,0.12,0.0,0.0,0.0,0.0,0.0,0.0,0.0,0.12,0.0,0.0,0.1,0.0,0.0,0.0,0.0,0.0,0.0,0.0,0.65,0.0,618.15,4.380000114440918
0.0,0.0,0.0,0.0,0.0,0.0,0.0,0.0,0.0,0.0,0.0,0.0,0.0,0.0,0.0,0.0,0.0,0.0,0.0,0.0,0.6,0.0,503.15,4.400000095367432
0.0,0.534,0.0,0.373,0.093,0.0,0.0,0.0,0.0,0.0,0.0,0.0,0.0,0.0,0.0,0.0,0.0,0.0,0.0,0.0,0.0,0.0,667.15,2.559000015258789
0.0,0.5275527552755276,0.0,0.3313331333133313,0.0941094109410941,0.0,0.0,0.0,0.0,0.0,0.0,0.0,0.047004700470047,0.0,0.0,0.0,0.0,0.0,0.0,0.0,0.0,0.0,655.15,2.5390000343322754
0.0,0.5255000000000001,0.0,0.2847,0.0949,0.0,0.0,0.0,0.0,0.0,0.0,0.0,0.0949,0.0,0.0,0.0,0.0,0.0,0.0,0.0,0.0,0.0,654.15,2.5309998989105225
0.0,0.5465,0.0,0.1818,0.0899,0.0,0.0,0.0,0.0,0.0,0.0,0.0,0.1818,0.0,0.0,0.0,0.0,0.0,0.0,0.0,0.0,0.0,668.15,2.5190000534057617
0.0,0.535,0.0,0.093,0.093,0.0,0.0,0.0,0.0,0.0,0.0,0.0,0.2789999999999999,0.0,0.0,0.0,0.0,0.0,0.0,0.0,0.0,0.0,675.15,2.503000020980835
0.0,0.564,0.0,0.044,0.087,0.0,0.0,0.0,0.0,0.0,0.0,0.0,0.305,0.0,0.0,0.0,0.0,0.0,0.0,0.0,0.0,0.0,685.15,2.484999895095825
0.0,0.525,0.0,0.0,0.095,0.0,0.0,0.0,0.0,0.0,0.0,0.0,0.38,0.0,0.0,0.0,0.0,0.0,0.0,0.0,0.0,0.0,702.15,2.4790000915527344
0.0,0.5504550455045505,0.0,0.0899089908990899,0.0899089908990899,0.0,0.0,0.0,0.2697269726972697,0.0,0.0,0.0,0.0,0.0,0.0,0.0,0.0,0.0,0.0,0.0,0.0,0.0,637.15,2.5169999599456787
0.0,0.552,0.0,0.135,0.089,0.0,0.0,0.0,0.2239999999999999,0.0,0.0,0.0,0.0,0.0,0.0,0.0,0.0,0.0,0.0,0.0,0.0,0.0,626.15,2.515000104904175
0.0,0.5445,0.0,0.1822,0.0911,0.0,0.0,0.0,0.1822,0.0,0.0,0.0,0.0,0.0,0.0,0.0,0.0,0.0,0.0,0.0,0.0,0.0,631.15,2.556999921798706
0.0,0.551,0.0,0.2239999999999999,0.09,0.0,0.0,0.0,0.135,0.0,0.0,0.0,0.0,0.0,0.0,0.0,0.0,0.0,0.0,0.0,0.0,0.0,633.15,2.5299999713897705
0.0,0.525,0.0,0.285,0.095,0.0,0.0,0.0,0.095,0.0,0.0,0.0,0.0,0.0,0.0,0.0,0.0,0.0,0.0,0.0,0.0,0.0,644.15,2.5399999618530273
0.0,0.5539999999999999,0.0,0.0,0.089,0.0,0.0,0.0,0.357,0.0,0.0,0.0,0.0,0.0,0.0,0.0,0.0,0.0,0.0,0.0,0.0,0.0,656.15,2.4709999561309814
0.0,0.5539999999999999,0.0,0.0,0.089,0.0,0.0,0.0,0.268,0.0,0.0,0.0,0.089,0.0,0.0,0.0,0.0,0.0,0.0,0.0,0.0,0.0,639.15,2.4800000190734863
0.0,0.558,0.0,0.0,0.088,0.0,0.0,0.0,0.221,0.0,0.0,0.0,0.133,0.0,0.0,0.0,0.0,0.0,0.0,0.0,0.0,0.0,643.15,2.4800000190734863
0.0,0.5636,0.0,0.0,0.0871,0.0,0.0,0.0,0.1311,0.0,0.0,0.0,0.2182,0.0,0.0,0.0,0.0,0.0,0.0,0.0,0.0,0.0,649.15,2.4820001125335693
0.0,0.5589999999999999,0.0,0.0,0.088,0.0,0.0,0.0,0.088,0.0,0.0,0.0,0.265,0.0,0.0,0.0,0.0,0.0,0.0,0.0,0.0,0.0,671.15,2.484999895095825
0.0,0.581,0.0,0.0,0.123,0.0,0.0,0.0,0.0,0.0,0.0,0.0,0.296,0.0,0.0,0.0,0.0,0.0,0.0,0.0,0.0,0.0,702.15,2.4639999866485596
0.7,0.0,0.0,0.22,0.0,0.0,0.08,0.0,0.0,0.0,0.0,0.0,0.0,0.0,0.0,0.0,0.0,0.0,0.0,0.0,0.0,0.0,801.15,2.5239999294281006
0.7,0.0,0.0,0.163,0.0,0.0,0.08,0.0,0.057,0.0,0.0,0.0,0.0,0.0,0.0,0.0,0.0,0.0,0.0,0.0,0.0,0.0,784.15,2.51200008392334
0.7,0.0,0.0,0.11,0.0,0.0,0.08,0.0,0.11,0.0,0.0,0.0,0.0,0.0,0.0,0.0,0.0,0.0,0.0,0.0,0.0,0.0,781.15,2.507999897003174
0.7,0.0,0.0,0.057,0.0,0.0,0.08,0.0,0.163,0.0,0.0,0.0,0.0,0.0,0.0,0.0,0.0,0.0,0.0,0.0,0.0,0.0,792.15,2.502000093460083
0.7,0.0,0.0,0.22,0.0,0.0,0.08,0.0,0.0,0.0,0.0,0.0,0.0,0.0,0.0,0.0,0.0,0.0,0.0,0.0,0.0,0.0,801.15,2.5239999294281006
0.6973,0.0,0.0,0.2191,0.0,0.0,0.0797,0.0,0.0,0.0,0.0,0.0,0.0,0.0,0.0,0.0,0.0,0.0,0.0,0.0,0.0,0.0,803.15,2.546999931335449
0.6945,0.0,0.0,0.2183,0.0,0.0,0.0794,0.0,0.0,0.0,0.0,0.0,0.0,0.0,0.0,0.0,0.0,0.0,0.0,0.0,0.0,0.0,804.15,2.549999952316284
0.6919,0.0,0.0,0.2175,0.0,0.0,0.0791,0.0,0.0,0.0,0.0,0.0,0.0,0.0,0.0,0.0,0.0,0.0,0.0,0.0,0.0,0.0,820.15,2.569999933242798
0.6894,0.0,0.0,0.2167,0.0,0.0,0.0788,0.0,0.0,0.0,0.0,0.0,0.0,0.0,0.0,0.0,0.0,0.0,0.0,0.0,0.0,0.0,826.15,2.5880000591278076
0.6869,0.0,0.0,0.2159,0.0,0.0,0.0785,0.0,0.0,0.0,0.0,0.0,0.0,0.0,0.0,0.0,0.0,0.0,0.0,0.0,0.0,0.0,823.15,2.6040000915527344
0.0,0.0,0.0,0.0,0.1111111111111111,0.0,0.0,0.0,0.0,0.4444444444444444,0.4444444444444444,0.0,0.0,0.0,0.0,0.0,0.0,0.0,0.0,0.0,0.0,0.0,783.15,3.849999904632568
0.0,0.0,0.0,0.0,0.1428857114288571,0.0,0.0,0.0,0.0,0.4285571442855714,0.4285571442855714,0.0,0.0,0.0,0.0,0.0,0.0,0.0,0.0,0.0,0.0,0.0,789.15,3.759999990463257
0.0,0.0,0.0,0.0,0.1764823517648235,0.0,0.0,0.0,0.0,0.4117588241175883,0.4117588241175883,0.0,0.0,0.0,0.0,0.0,0.0,0.0,0.0,0.0,0.0,0.0,798.15,3.680000066757202
0.0,0.0,0.0,0.0,0.2121212121212121,0.0,0.0,0.0,0.0,0.3939393939393939,0.3939393939393939,0.0,0.0,0.0,0.0,0.0,0.0,0.0,0.0,0.0,0.0,0.0,799.15,3.5999999046325684
0.0,0.0,0.0,0.0,0.25,0.0,0.0,0.0,0.0,0.375,0.375,0.0,0.0,0.0,0.0,0.0,0.0,0.0,0.0,0.0,0.0,0.0,817.15,3.5199999809265137
0.0,0.0,0.0,0.0,0.2903290329032904,0.0,0.0,0.0,0.0,0.3548354835483548,0.3548354835483548,0.0,0.0,0.0,0.0,0.0,0.0,0.0,0.0,0.0,0.0,0.0,828.15,3.4200000762939453
0.0,0.0,0.0,0.0,0.3333333333333333,0.0,0.0,0.0,0.0,0.3333333333333333,0.3333333333333333,0.0,0.0,0.0,0.0,0.0,0.0,0.0,0.0,0.0,0.0,0.0,853.15,3.3499999046325684
0.0,0.55,0.0,0.0,0.0,0.0,0.0,0.45,0.0,0.0,0.0,0.0,0.0,0.0,0.0,0.0,0.0,0.0,0.0,0.0,0.0,0.0,792.15,2.450000047683716
0.0,0.4646999999999998,0.0,0.1033999999999999,0.0,0.0111999999999999,0.0,0.3802999999999999,0.0,0.0,0.0,0.0,0.0,0.0075999999999999,0.0133999999999999,0.0,0.0,0.0,0.0,0.0,0.0014999999999999,0.0,765.15,2.6700000762939453
0.0,0.3792758551710342,0.0,0.2070414082816563,0.0,0.0224044808961792,0.0,0.3103620724144828,0.0,0.0,0.0,0.0,0.0,0.0152030406081216,0.0268053610722144,0.0,0.0,0.0,0.0,0.0,0.0031006201240248,0.0,763.15,2.9100000858306885
0.0,0.4999,0.0,0.0,0.0,0.0,0.0,0.5001,0.0,0.0,0.0,0.0,0.0,0.0,0.0,0.0,0.0,0.0,0.0,0.0,0.0,0.0,826.15,2.25
0.0,0.4259,0.0,0.0987,0.0,0.0107,0.0,0.4261,0.0,0.0,0.0,0.0,0.0,0.0073,0.0128,0.0,0.0,0.0,0.0,0.0,0.0014,0.0,782.15,2.7300000190734863
0.0,0.3503649635036496,0.0,0.1993800619938006,0.0,0.0215978402159784,0.0,0.3506649335066493,0.0,0.0,0.0,0.0,0.0,0.0146985301469853,0.0257974202579742,0.0,0.0,0.0,0.0,0.0,0.002999700029997,0.0,768.15,2.890000104904175
0.0,0.4499,0.0,0.0,0.0,0.0,0.0,0.5501,0.0,0.0,0.0,0.0,0.0,0.0,0.0,0.0,0.0,0.0,0.0,0.0,0.0,0.0,814.15,2.509999990463257
0.0,0.3864613538646135,0.0,0.093990600939906,0.0,0.0101989801019898,0.0,0.4725527447255274,0.0,0.0,0.0,0.0,0.0,0.0068993100689931,0.0121987801219878,0.0,0.0,0.0,0.0,0.0,0.0013998600139986,0.0,779.15,2.759999990463257
0.0,0.3208,0.0,0.1914999999999999,0.0,0.0207,0.0,0.3921,0.0,0.0,0.0,0.0,0.0,0.0141,0.0248,0.0,0.0,0.0,0.0,0.0,0.0029,0.0,762.15,3.0199999809265137
0.0,0.0,0.0,0.0,0.0,0.0,0.0,0.0,0.0,0.7,0.0,0.0,0.3,0.0,0.0,0.0,0.0,0.0,0.0,0.0,0.0,0.0,780.15,2.2300000190734863
0.0,0.0,0.0,0.0,0.0,0.0,0.0,0.0,0.0,0.7,0.0,0.0,0.0,0.0,0.0,0.0,0.0,0.0,0.0,0.0,0.0,0.0,707.15,2.950000047683716
0.0,0.0,0.0,0.0,0.0,0.0,0.0,0.0,0.0,0.7,0.0,0.0,0.06,0.0,0.0,0.0,0.0,0.0,0.0,0.0,0.0,0.0,683.15,2.740000009536743
0.0,0.0,0.0,0.0,0.0,0.0,0.0,0.0,0.0,0.7,0.0,0.0,0.12,0.0,0.0,0.0,0.0,0.0,0.0,0.0,0.0,0.0,689.15,2.690000057220459
0.0,0.0,0.0,0.0,0.0,0.0,0.0,0.0,0.0,0.7,0.0,0.0,0.18,0.0,0.0,0.0,0.0,0.0,0.0,0.0,0.0,0.0,705.15,2.5799999237060547
0.0,0.0,0.0,0.0,0.0,0.0,0.0,0.0,0.0,0.7,0.0,0.0,0.24,0.0,0.0,0.0,0.0,0.0,0.0,0.0,0.0,0.0,731.15,2.440000057220459
0.5382,0.0,0.0,0.0401,0.0,0.0,0.0,0.0,0.0401,0.0,0.0,0.0,0.04,0.0,0.0,0.0,0.0,0.3404,0.0012,0.0,0.0,0.0,638.15,4.78000020980835
0.5383,0.0,0.0,0.0333,0.0,0.0,0.0,0.0,0.0333,0.0,0.0,0.0,0.0332,0.0,0.0,0.0,0.0,0.3607,0.0012,0.0,0.0,0.0,642.15,4.927999973297119
0.5382,0.0,0.0,0.0200999999999999,0.0,0.0,0.0,0.0,0.02,0.0,0.0,0.0,0.0202,0.0,0.0,0.0,0.0,0.4002,0.0013,0.0,0.0,0.0,655.15,5.2170000076293945
0.6655000000000001,0.0,0.0,0.0399,0.0,0.0,0.0,0.0,0.04,0.0,0.0,0.0,0.0399,0.0,0.0,0.0,0.0,0.2137,0.001,0.0,0.0,0.0,669.15,3.836999893188477
0.4431556844315568,0.0,0.0,0.0,0.0,0.0,0.0,0.0,0.0416958304169583,0.0,0.0,0.0,0.0417958204179582,0.0,0.0,0.0,0.0,0.4718528147185281,0.0014998500149985,0.0,0.0,0.0,606.15,5.552999973297119
0.5382,0.0,0.0,0.0,0.0,0.0,0.0,0.0,0.06,0.0,0.0,0.0,0.0602,0.0,0.0,0.0,0.0,0.3404,0.0012,0.0,0.0,0.0,648.15,4.763999938964844
0.5382,0.0,0.0,0.0,0.0,0.0,0.0,0.0,0.0501,0.0,0.0,0.0,0.0499,0.0,0.0,0.0,0.0,0.3606,0.0012,0.0,0.0,0.0,651.15,4.913000106811523
0.5385,0.0,0.0,0.0,0.0,0.0,0.0,0.0,0.03,0.0,0.0,0.0,0.0299,0.0,0.0,0.0,0.0,0.4003,0.0013,0.0,0.0,0.0,663.15,5.205999851226807
0.5860000000000001,0.0,0.0,0.0,0.0,0.0,0.0,0.0,0.06,0.0,0.0,0.0,0.0602,0.0,0.0,0.0,0.0,0.2927,0.0011,0.0,0.0,0.0,664.15,4.414999961853027
0.4398999999999999,0.0,0.0,0.0,0.0,0.0,0.0,0.0,0.0599999999999999,0.0,0.0,0.0,0.0601999999999999,0.0,0.0,0.0,0.0,0.4384999999999999,0.0014,0.0,0.0,0.0,621.15,5.440999984741211
0.5328999999999999,0.0,0.0,0.0494999999999999,0.0,0.0,0.0,0.0,0.0,0.0,0.0,0.0,0.0494999999999999,0.0,0.0,0.0,0.0,0.357,0.0011999999999999,0.0,0.0,0.0,643.15,4.959000110626221
0.5276527652765277,0.0,0.0,0.049004900490049,0.0,0.0,0.0,0.0,0.0,0.0,0.0,0.0,0.049004900490049,0.0,0.0,0.0,0.0,0.3535353535353536,0.0012001200120012,0.0,0.0,0.0,639.15,4.9079999923706055
0.5250474952504749,0.0,0.0,0.0487951204879512,0.0,0.0,0.0,0.0,0.0,0.0,0.0,0.0,0.0487951204879512,0.0,0.0,0.0,0.0,0.3517648235176482,0.0011998800119988,0.0,0.0,0.0,639.15,4.795000076293945
0.5328999999999999,0.0,0.0,0.0494999999999999,0.0,0.0,0.0,0.0,0.0,0.0,0.0,0.0,0.0494999999999999,0.0,0.0,0.0,0.0,0.357,0.0011999999999999,0.0,0.0,0.0,652.15,4.9670000076293945
0.5276527652765277,0.0,0.0,0.049004900490049,0.0,0.0,0.0,0.0,0.0,0.0,0.0,0.0,0.049004900490049,0.0,0.0,0.0,0.0,0.3535353535353536,0.0012001200120012,0.0,0.0,0.0,653.15,4.927000045776367
0.5328999999999999,0.0,0.0,0.0494999999999999,0.0,0.0098999999999999,0.0,0.0,0.0,0.0,0.0,0.0,0.0494999999999999,0.0,0.0,0.0,0.0,0.357,0.0011999999999999,0.0,0.0,0.0,649.15,5.001999855041504
0.5276527652765276,0.0,0.0,0.049004900490049,0.0,0.0196019601960196,0.0,0.0,0.0,0.0,0.0,0.0,0.049004900490049,0.0,0.0,0.0,0.0,0.3535353535353535,0.0012001200120012,0.0,0.0,0.0,653.15,4.995999813079834
0.5225522552255225,0.0,0.0,0.0485048504850485,0.0,0.0291029102910291,0.0,0.0,0.0,0.0,0.0,0.0,0.0485048504850485,0.0,0.0,0.0,0.0,0.35013501350135,0.0012001200120012,0.0,0.0,0.0,655.15,4.98199987411499
0.5328999999999999,0.0,0.0,0.0494999999999999,0.0,0.0,0.0,0.0,0.0,0.0,0.0,0.0,0.0494999999999999,0.0,0.0,0.0,0.0,0.357,0.0011999999999999,0.0,0.0,0.0,642.15,5.013999938964844
0.5276527652765277,0.0,0.0,0.049004900490049,0.0,0.0,0.0,0.0,0.0,0.0,0.0,0.0,0.049004900490049,0.0,0.0,0.0,0.0,0.3535353535353536,0.0012001200120012,0.0,0.0,0.0,637.15,5.0229997634887695
0.5276527652765276,0.0,0.0,0.049004900490049,0.0,0.0,0.0,0.0,0.0,0.0,0.0,0.0,0.049004900490049,0.0,0.0,0.0,0.0,0.3535353535353535,0.0012001200120012,0.0,0.0,0.0,648.15,4.919000148773193
0.5276527652765277,0.0,0.0,0.049004900490049,0.0,0.0098009800980098,0.0,0.0,0.0,0.0,0.0,0.0,0.049004900490049,0.0,0.0,0.0,0.0,0.3535353535353536,0.0012001200120012,0.0,0.0,0.0,647.15,4.938000202178955
0.5225522552255225,0.0,0.0,0.0485048504850485,0.0,0.0,0.0,0.0,0.0,0.0,0.0,0.0,0.0485048504850485,0.0,0.0,0.0,0.0,0.35013501350135,0.0012001200120012,0.0,0.0,0.0,648.15,4.936999797821045
0.5225522552255225,0.0,0.0,0.0485048504850485,0.0,0.0097009700970097,0.0,0.0,0.0,0.0,0.0,0.0,0.0485048504850485,0.0,0.0,0.0,0.0,0.35013501350135,0.0012001200120012,0.0,0.0,0.0,641.15,4.9629998207092285
0.5250474952504749,0.0,0.0,0.0487951204879512,0.0,0.0,0.0,0.0,0.0,0.0,0.0,0.0,0.0487951204879512,0.0,0.0,0.0,0.0,0.3517648235176482,0.0011998800119988,0.0,0.0,0.0,652.15,4.908999919891357
0.5250474952504749,0.0,0.0,0.0487951204879512,0.0,0.0,0.0,0.0,0.0,0.0,0.0,0.0,0.0487951204879512,0.0,0.0,0.0,0.0,0.3517648235176482,0.0011998800119988,0.0,0.0,0.0,635.15,5.031000137329102
0.0,0.0,0.0,0.0,0.0,0.0,0.0,0.0,0.0,0.0,0.0,0.0,0.0,0.0,0.0,0.0,0.0,0.0,0.0,0.0,0.0,0.58,626.15,4.230000019073486
0.0,0.0,0.0,0.0,0.0,0.0,0.0,0.0,0.0,0.0,0.0,0.0,0.0,0.0,0.0,0.0,0.0,0.0,0.0,0.0,0.0,0.58,520.15,4.75
0.0,0.0,0.0,0.0,0.0,0.0,0.0,0.0,0.0,0.0,0.0,0.0,0.0,0.0,0.0,0.0,0.0,0.0,0.0,0.0,0.0,0.58,530.15,5.360000133514404
0.0,0.0,0.0,0.0,0.0,0.0,0.0,0.0,0.0,0.0,0.0,0.0,0.0,0.0,0.0,0.0,0.0,0.0,0.0,0.0,0.0,0.58,537.15,5.800000190734863
0.0,0.0,0.0,0.0,0.0,0.0,0.0,0.0,0.0,0.0,0.0,0.0,0.0,0.0,0.0,0.0,0.0,0.0,0.0,0.0,0.0,0.58,547.15,6.099999904632568
0.6031879362412751,0.0269994600107997,0.0,0.0674986500269994,0.0402991940161196,0.0296994060118797,0.1739965200695985,0.0345993080138397,0.0147997040059198,0.0,0.0,0.0025999480010399,0.0,0.0,0.0,0.0043999120017599,0.0,0.0009399812003759,0.0,0.0,0.0,0.0,923.15,2.690000057220459
0.4917491749174917,0.0,0.0,0.0136013601360136,0.0331033103310331,0.0,0.0753075307530753,0.0,0.0448044804480448,0.1212121212121211,0.2202220222022202,0.0,0.0,0.0,0.0,0.0,0.0,0.0,0.0,0.0,0.0,0.0,860.15,3.359999895095825
0.4955,0.0,0.0,0.0137,0.0501,0.0,0.0758,0.0,0.0452,0.0978,0.2219,0.0,0.0,0.0,0.0,0.0,0.0,0.0,0.0,0.0,0.0,0.0,878.15,3.3499999046325684
0.4993999999999999,0.0,0.0,0.0138,0.0673,0.0,0.0764,0.0,0.0455,0.0739,0.2237,0.0,0.0,0.0,0.0,0.0,0.0,0.0,0.0,0.0,0.0,0.0,873.15,3.3399999141693115
0.6341,0.0,0.0,0.0638,0.0,0.0,0.0,0.0,0.0973,0.0,0.098,0.1067999999999999,0.0,0.0,0.0,0.0,0.0,0.0,0.0,0.0,0.0,0.0,753.15,2.9800000190734863
0.0,0.0,0.0,0.0,0.0,0.0,0.0,0.0,0.0,0.6,0.0,0.0,0.0,0.0,0.0,0.0,0.0,0.2,0.0,0.2,0.0,0.0,694.15,5.769999980926514
0.0,0.0,0.0,0.0,0.0,0.0,0.0,0.0,0.0,0.5,0.0,0.0,0.0,0.0,0.0,0.0,0.0,0.2,0.0,0.3,0.0,0.0,660.15,6.550000190734863
0.0,0.0,0.0,0.0,0.0,0.0,0.0,0.0,0.0,0.4,0.0,0.0,0.0,0.0,0.0,0.0,0.0,0.2,0.0,0.4,0.0,0.0,632.15,7.21999979019165
0.0,0.0,0.0,0.0,0.0,0.0,0.0,0.0,0.0,0.3,0.0,0.0,0.0,0.0,0.0,0.0,0.0,0.2,0.0,0.5,0.0,0.0,601.15,7.75
0.0,0.0,0.0,0.0,0.0,0.0,0.0,0.0,0.0,0.2,0.0,0.0,0.0,0.0,0.0,0.0,0.0,0.2,0.0,0.6,0.0,0.0,568.15,8.170000076293945
0.0,0.0,0.0,0.0,0.0,0.0,0.0,0.0,0.0,0.0,0.0,0.0,0.0,0.0,0.0,0.0,0.0,0.0,0.0,0.0,0.0,0.75,355.15,5.050000190734863
0.0,0.0,0.0,0.0,0.0,0.0,0.0,0.0,0.0,0.0,0.0,0.0,0.0,0.0,0.0,0.0,0.0,0.0,0.0,0.0,0.0,0.7,354.15,5.373000144958496
0.0,0.0,0.0,0.0,0.0,0.0,0.0,0.0,0.0,0.0,0.0,0.0,0.0,0.0,0.0,0.0,0.0,0.0,0.0,0.0,0.0,0.65,352.65,5.519000053405762
0.0,0.0,0.0,0.0,0.0,0.0,0.0,0.0,0.0,0.0,0.0,0.0,0.0,0.0,0.0,0.0,0.0,0.0,0.0,0.0,0.0,0.6,352.15,5.900000095367432
0.0,0.0,0.0,0.0,0.0,0.0,0.0,0.0,0.0,0.0,0.0,0.0,0.0,0.0,0.0,0.0,0.0,0.0,0.0,0.0,0.0,0.55,351.15,6.1570000648498535
0.0,0.0,0.0,0.0,0.0,0.0,0.0,0.0,0.0,0.0,0.0,0.0,0.0,0.0,0.0,0.0,0.0,0.0,0.0,0.0,0.0,0.5,349.15,6.635000228881836
0.0,0.0,0.0,0.0,0.0,0.0,0.0,0.0,0.0,0.0,0.0,0.0,0.0,0.0,0.0,0.0,0.0,0.0,0.0,0.0,0.0,0.45,347.15,7.172999858856201
0.0,0.4,0.0,0.0,0.0,0.26,0.06,0.0,0.0,0.0,0.0,0.0,0.0,0.0,0.0,0.0,0.0,0.28,0.0,0.0,0.0,0.0,793.15,4.373000144958496
0.0,0.38,0.0,0.0,0.0,0.24,0.12,0.0,0.0,0.0,0.0,0.0,0.0,0.0,0.0,0.0,0.0,0.26,0.0,0.0,0.0,0.0,785.15,4.314000129699707
0.0,0.36,0.0,0.0,0.0,0.22,0.18,0.0,0.0,0.0,0.0,0.0,0.0,0.0,0.0,0.0,0.0,0.24,0.0,0.0,0.0,0.0,773.15,4.265999794006348
0.0,0.34,0.0,0.0,0.0,0.2,0.24,0.0,0.0,0.0,0.0,0.0,0.0,0.0,0.0,0.0,0.0,0.22,0.0,0.0,0.0,0.0,754.15,4.223999977111816
0.0,0.0,0.0,0.0,0.0,0.0,0.0,0.0,0.0,0.45,0.0,0.05,0.0,0.0,0.0,0.0,0.0,0.495,0.0,0.0,0.0,0.0,703.15,5.71999979019165
0.0,0.0,0.0,0.0,0.0,0.0,0.0,0.0,0.0,0.45,0.0,0.05,0.0,0.0,0.0,0.0,0.0,0.495,0.0,0.0,0.0,0.0,668.15,5.697000026702881
0.0,0.0,0.0,0.0,0.0,0.0,0.0,0.0,0.0,0.45,0.0,0.05,0.0,0.0,0.0,0.0,0.0,0.495,0.0,0.0,0.0,0.0,655.15,5.6020002365112305
0.6828,0.0299999999999999,0.0104,0.0055,0.1306,0.0,0.0,0.0150999999999999,0.0,0.0,0.0,0.0148999999999999,0.0700999999999999,0.0,0.0,0.0389,0.0,0.0,0.0,0.0,0.0,0.0,903.15,2.450000047683716
0.647370525894821,0.0285942811437712,0.0093981203759248,0.005498900219956,0.154869026194761,0.0,0.0,0.0453909218156368,0.0,0.0,0.0,0.0141971605678864,0.0657868426314737,0.0,0.0,0.0271945610877824,0.0,0.0,0.0,0.0,0.0,0.0,933.15,2.4600000381469727
0.6128225645129024,0.038007601520304,0.0101020204040808,0.0067013402680536,0.1785357071414282,0.0,0.0,0.0206041208241648,0.0,0.0,0.0,0.0187037407481496,0.0903180636127225,0.0,0.0,0.02250450090018,0.0,0.0,0.0,0.0,0.0,0.0,923.15,2.4700000286102295
0.6046395360463954,0.0523947605239476,0.0102989701029897,0.0056994300569943,0.1687831216878312,0.0,0.0,0.0175982401759824,0.0,0.0,0.0,0.0173982601739826,0.0805919408059194,0.0,0.0,0.0407959204079592,0.0,0.0,0.0,0.0,0.0,0.0,912.15,2.4600000381469727
0.5609560956095611,0.059005900590059,0.0105010501050105,0.0058005800580058,0.2038203820382038,0.0,0.0,0.0197019701970197,0.0,0.0,0.0,0.0195019501950195,0.0918091809180918,0.0,0.0,0.0271027102710271,0.0,0.0,0.0,0.0,0.0,0.0,915.15,2.440000057220459
0.5529999999999999,0.059,0.0106,0.0069999999999999,0.204,0.0,0.0,0.0197,0.0,0.0,0.0,0.0195,0.0919,0.0,0.0,0.0335,0.0,0.0,0.0,0.0,0.0,0.0,913.15,2.490000009536743
0.5514448555144484,0.0823917608239176,0.0114988501149884,0.005999400059994,0.1934806519348064,0.0,0.0,0.0165983401659833,0.0,0.0,0.0,0.0164983501649834,0.0772922707729227,0.0,0.0,0.042895710428957,0.0,0.0,0.0,0.0,0.0,0.0,910.15,2.450000047683716
0.4940011997600479,0.0822835432913417,0.0117976404719056,0.0061987602479504,0.2207558488302339,0.0,0.0,0.0416916616676664,0.0,0.0,0.0,0.0412917416516696,0.0561887622475504,0.0,0.0,0.0438912217556488,0.0,0.0,0.0,0.0,0.0,0.0,918.15,2.549999952316284
0.6316631663166318,0.0382038203820382,0.0106010601060106,0.0055005500550055,0.1683168316831683,0.0,0.0,0.0085008500850085,0.0,0.0,0.0,0.0126012601260126,0.1033103310331033,0.0,0.0,0.0189018901890189,0.0,0.0,0.0,0.0,0.0,0.0,927.15,2.450000047683716
0.6619676064787042,0.0350929814037192,0.0093981203759248,0.0065986802639472,0.1532693461307738,0.0,0.0,0.0118976204759048,0.0,0.0,0.0,0.0142971405718856,0.0798840231953609,0.0,0.0,0.0247950409918016,0.0,0.0,0.0,0.0,0.0,0.0,933.15,2.4200000762939453
0.6124612461246124,0.0381038103810381,0.0104010401040104,0.0067006700670067,0.1791179117911791,0.0,0.0,0.0189018901890189,0.0,0.0,0.0,0.0188018801880188,0.0894089408940893,0.0,0.0,0.0243024302430243,0.0,0.0,0.0,0.0,0.0,0.0,923.15,2.4600000381469727
0.7955999999999999,0.0,0.0,0.1292999999999999,0.0750999999999999,0.0,0.0,0.0,0.0,0.0,0.0,0.0,0.0,0.0,0.0,0.0,0.0,0.0,0.0,0.0,0.0,0.0,1096.15,2.371000051498413
0.7323999999999999,0.0,0.0,0.119,0.0692,0.0,0.0,0.0,0.0,0.0,0.0,0.0,0.0,0.0,0.0,0.0,0.0,0.0,0.0,0.0,0.0,0.0,815.15,2.375999927520752
0.6396999999999999,0.0,0.0,0.1039,0.0604,0.0,0.0,0.0,0.0,0.0,0.0,0.0,0.0,0.0,0.0,0.0,0.0,0.0,0.0,0.0,0.0,0.0,690.15,2.365999937057495
0.4796479647964796,0.0,0.0,0.0779077907790779,0.0453045304530453,0.0,0.0,0.0,0.0,0.0,0.0,0.0,0.0,0.0,0.0,0.0,0.0,0.0,0.0,0.0,0.0,0.0,602.15,2.3350000381469727
0.6949000000000001,0.0,0.0,0.1034,0.0796,0.0,0.0319,0.0491,0.0358,0.0,0.0,0.0,0.0,0.0,0.0,0.0053,0.0,0.0,0.0,0.0,0.0,0.0,915.15,2.4570000171661377
0.6298370162983702,0.0,0.0,0.0937906209379062,0.0721927807219278,0.0,0.0288971102889711,0.0444955504449555,0.0323967603239676,0.0,0.0,0.0,0.0,0.0,0.0,0.0047995200479952,0.0,0.0,0.0,0.0,0.0,0.0,802.15,2.4639999866485596
0.5393000000000001,0.0,0.0,0.0802,0.0618,0.0,0.0247,0.0382,0.0278,0.0,0.0,0.0,0.0,0.0,0.0,0.0041,0.0,0.0,0.0,0.0,0.0,0.0,690.15,2.450000047683716
0.4212157568486303,0.0,0.0,0.0626874625074984,0.0482903419316136,0.0,0.0193961207758448,0.0297940411917616,0.0216956608678264,0.0,0.0,0.0,0.0,0.0,0.0,0.0031993601279744,0.0,0.0,0.0,0.0,0.0,0.0,592.15,2.4059998989105225
0.7094290570942906,0.0,0.0,0.0692930706929307,0.0638936106389361,0.0,0.0677932206779322,0.0713928607139286,0.0150984901509849,0.0,0.0,0.0,0.0,0.0,0.0,0.0030996900309969,0.0,0.0,0.0,0.0,0.0,0.0,965.15,2.4560000896453857
0.6628000000000001,0.0,0.0,0.0647,0.0596999999999999,0.0,0.0633,0.0668,0.0141,0.0,0.0,0.0,0.0,0.0,0.0,0.0029,0.0,0.0,0.0,0.0,0.0,0.0,865.15,2.4660000801086426
0.4343999999999999,0.0,0.0,0.0424,0.0391,0.0,0.0415,0.0437,0.0092,0.0,0.0,0.0,0.0,0.0,0.0,0.0019,0.0,0.0,0.0,0.0,0.0,0.0,640.15,2.3980000019073486
0.8482000000000001,0.0,0.0,0.0425,0.0619,0.0,0.0111,0.0049,0.0231,0.0,0.0,0.0,0.0,0.0,0.0,0.0011,0.0,0.0,0.0,0.0,0.0,0.0,975.15,2.4159998893737793
0.6823385895269425,0.0,0.0,0.034196922276995,0.0497955184033437,0.0,0.0089991900728934,0.0038996490315871,0.0185983261506464,0.0,0.0,0.0,0.0,0.0,0.0,0.0008899199072083,0.0,0.0,0.0,0.0,0.0,0.0,750.15,2.3320000171661377
0.5843350601036063,0.0,0.0,0.0293017581054863,0.0426025561533692,0.0,0.0077004620277216,0.0033001980118807,0.0159009540572434,0.0,0.0,0.0,0.0,0.0,0.0,0.0007400444026641,0.0,0.0,0.0,0.0,0.0,0.0,678.15,2.3239998817443848
0.0,0.0,0.0,0.0,0.0,0.0,0.0,0.0,0.0,0.45,0.0,0.05,0.0,0.0,0.0,0.0,0.0,0.49,0.0,0.0,0.0,0.0,632.15,5.77400016784668
0.0,0.0,0.0,0.0,0.0,0.0,0.0,0.0,0.0,0.45,0.0,0.05,0.0,0.0,0.0,0.0,0.0,0.49,0.0,0.0,0.0,0.0,680.15,5.775000095367432
0.5377000000000001,0.0086,0.0,0.059,0.0,0.0,0.2391,0.0756,0.0712,0.0088,0.0,0.0,0.0,0.0,0.0,0.0,0.0,0.0,0.0,0.0,0.0,0.0,862.15,2.7190001010894775
0.0,0.0,0.0,0.2492750724927507,0.0,0.0,0.0,0.0,0.0,0.1495850414958504,0.0,0.0,0.0,0.0,0.0,0.0,0.0,0.0,0.0,0.0,0.5982401759824018,0.0,552.15,4.260000228881836
0.0,0.0,0.0,0.1994,0.0,0.0,0.0,0.0,0.0,0.1495,0.0,0.0,0.0,0.0,0.0,0.0,0.0,0.0,0.0,0.0,0.648,0.0,565.15,4.449999809265137
0.0,0.0,0.0,0.1993800619938006,0.0,0.0,0.0,0.0,0.0,0.1495850414958504,0.0,0.0,0.0,0.0,0.0,0.0,0.0,0.0,0.0,0.0,0.5981401859814018,0.0,583.15,4.400000095367432
0.0,0.0,0.0,0.1794179417941794,0.0,0.0,0.0,0.0,0.0,0.1495149514951494,0.0,0.0,0.0,0.0,0.0,0.0,0.0,0.0,0.0,0.0,0.5981598159815982,0.0,596.15,4.460000038146973
0.0,0.0,0.0,0.1794179417941794,0.0,0.0,0.0,0.0,0.0,0.1495149514951494,0.0,0.0,0.0,0.0,0.0,0.0,0.0,0.0,0.0,0.0,0.6181618161816181,0.0,587.15,4.46999979019165
0.0,0.0,0.0,0.1495299059811962,0.0498099619923984,0.0,0.0,0.0,0.0,0.1495299059811962,0.0,0.0,0.0,0.0,0.0,0.0,0.0,0.0,0.0,0.0,0.5982196439287858,0.0,617.15,4.340000152587891
0.0,0.0,0.0,0.0997,0.0997,0.0,0.0,0.0,0.0,0.1495,0.0,0.0,0.0,0.0,0.0,0.0,0.0,0.0,0.0,0.0,0.5981000000000001,0.0,648.15,4.300000190734863
0.0,0.0,0.0,0.0,0.0,0.0,0.0,0.0,0.1494,0.0,0.0,0.0,0.0,0.0,0.0,0.0,0.0,0.0,0.0,0.0,0.5977,0.0,625.15,5.340000152587891
0.0,0.0,0.0,0.0247975202479752,0.0,0.0,0.0,0.0,0.0247975202479752,0.0,0.0,0.197980201979802,0.0,0.0,0.0494950504949505,0.0,0.0,0.0,0.0,0.0,0.6930306969303069,0.0,608.15,5.38700008392334
0.0,0.0,0.0,0.0247975202479752,0.0,0.0,0.0,0.0,0.0247975202479752,0.0,0.0,0.1484851514848515,0.0,0.0,0.0494950504949505,0.0,0.0,0.0,0.0,0.0,0.693030696930307,0.0,613.15,5.396999835968018
0.0,0.0,0.0,0.0247975202479752,0.0,0.0,0.0,0.0,0.0247975202479752,0.0,0.0,0.098990100989901,0.0,0.0,0.0494950504949505,0.0,0.0,0.0,0.0,0.0,0.693030696930307,0.0,619.15,5.40500020980835
0.0,0.0,0.0,0.0247975202479752,0.0,0.0,0.0,0.0,0.0247975202479752,0.0,0.0,0.0494950504949505,0.0,0.0,0.0494950504949505,0.0,0.0,0.0,0.0,0.0,0.693030696930307,0.0,627.15,5.414999961853027
0.0,0.0,0.0,0.0247975202479752,0.0,0.0,0.0,0.0,0.0247975202479752,0.0,0.0,0.0,0.0,0.0,0.0494950504949505,0.0,0.0,0.0,0.0,0.0,0.6930306969303069,0.0,639.15,5.429999828338623
0.0,0.0,0.0,0.0,0.0,0.0,0.0,0.0,0.0,0.0,0.0,0.0,0.0,0.0,0.0,0.0,0.0,0.198,0.0,0.0,0.7921,0.0,562.15,6.198999881744385
0.0,0.0,0.0,0.0,0.0,0.0,0.0,0.0,0.0,0.0,0.0,0.0,0.0,0.0,0.0,0.0,0.0,0.0,0.0,0.0,0.7921,0.0,618.15,5.616000175476074
0.0,0.0,0.0,0.0,0.0,0.0,0.0,0.0,0.0,0.0,0.0,0.0,0.0,0.0,0.0,0.0,0.0,0.0,0.0,0.0,0.7921,0.0,547.15,5.5960001945495605
0.0,0.0,0.0,0.0,0.0,0.0,0.0,0.0,0.0,0.0,0.0,0.0,0.0,0.0,0.0,0.0,0.0,0.0,0.0,0.0,0.7921,0.0,541.15,5.827000141143799
0.0,0.0,0.0,0.0,0.0,0.0,0.0,0.0,0.0,0.0,0.0,0.0,0.0,0.0,0.0,0.0,0.0,0.0,0.0,0.0,0.7921,0.0,546.15,5.730000019073486
0.0,0.0,0.0,0.0,0.0,0.0,0.0,0.0,0.0,0.0,0.0,0.0,0.0,0.0,0.0,0.0,0.0,0.0,0.0,0.0,0.5941000000000001,0.0,490.15,6.00600004196167
0.5243209728389137,0.00140005600224,0.0149005960238409,0.110204408176327,0.0334013360534421,0.0126005040201608,0.0499019960798432,0.0,0.0,0.1395055802232089,0.0027001080043201,0.0213008520340813,0.0459018360734429,0.0022000880035201,0.0019000760030401,0.0,0.0,0.0,2.0000800032001284e-05,0.0,0.0010000400016,0.0,775.15,2.75
0.0,0.0,0.0,0.05,0.0,0.0,0.0,0.0,0.0,0.0,0.0,0.1,0.0,0.0,0.0,0.0,0.0,0.0,0.0,0.0,0.85,0.0,643.15,4.949999809265137
0.0,0.0,0.0,0.05,0.0,0.0,0.0,0.0,0.0,0.0,0.0,0.1,0.0,0.0,0.0,0.0,0.0,0.0,0.0,0.0,0.75,0.0,643.15,4.829999923706055
0.0,0.0,0.0,0.05,0.0,0.0,0.0,0.0,0.0,0.0,0.0,0.1,0.0,0.0,0.0,0.0,0.0,0.0,0.0,0.0,0.6,0.0,638.15,4.690000057220459
0.0,0.475,0.0,0.0,0.0,0.0,0.0,0.0,0.2375,0.0,0.2375,0.0,0.0,0.0,0.0,0.0,0.05,0.0,0.0,0.0,0.0,0.0,753.15,3.319000005722046
0.0,0.45,0.0,0.0,0.0,0.0,0.0,0.0,0.225,0.0,0.225,0.0,0.0,0.0,0.0,0.0,0.1,0.0,0.0,0.0,0.0,0.0,783.15,3.3959999084472656
0.0,0.43,0.0,0.0,0.0,0.0,0.0,0.0,0.215,0.0,0.215,0.0,0.0,0.0,0.0,0.0,0.14,0.0,0.0,0.0,0.0,0.0,827.15,3.4019999504089355
0.0,0.405,0.0,0.0,0.0,0.0,0.0,0.0,0.2025,0.0,0.2025,0.0,0.0,0.0,0.0,0.0,0.19,0.0,0.0,0.0,0.0,0.0,853.15,3.4700000286102295
0.0,0.37,0.0,0.0,0.0,0.0,0.0,0.0,0.185,0.0,0.185,0.0,0.0,0.0,0.0,0.0,0.26,0.0,0.0,0.0,0.0,0.0,874.15,3.5339999198913574
0.0,0.34,0.0,0.0,0.0,0.0,0.0,0.0,0.17,0.0,0.17,0.0,0.0,0.0,0.0,0.0,0.32,0.0,0.0,0.0,0.0,0.0,882.15,3.5950000286102295
0.0,0.315,0.0,0.0,0.0,0.0,0.0,0.0,0.1575,0.0,0.1575,0.0,0.0,0.0,0.0,0.0,0.37,0.0,0.0,0.0,0.0,0.0,926.15,3.617000102996826
0.0,0.0,0.0,0.0,0.0,0.0,0.0,0.0,0.0,0.3853,0.0,0.0,0.0,0.0,0.0,0.0,0.0,0.2691,0.0,0.0,0.0,0.0,653.15,7.0
0.0,0.0,0.0,0.0,0.0,0.0,0.0,0.0,0.0,0.0,0.0,0.0,0.0,0.0,0.0,0.0,0.0,0.0,0.0,0.0,0.0,1.0,323.15,4.28000020980835
0.0,0.0,0.0,0.0,0.0,0.0,0.0,0.0,0.0,0.0,0.0,0.0,0.0,0.0,0.0,0.0,0.0,0.0,0.0,0.0,0.0,0.999,322.15,4.260000228881836
0.0,0.0,0.0,0.0,0.0,0.0,0.0,0.0,0.0,0.0,0.0,0.0,0.0,0.0,0.0,0.0,0.0,0.0,0.0,0.0,0.0,0.998,323.65,4.260000228881836
0.0,0.0,0.0,0.0,0.0,0.0,0.0,0.0,0.0,0.0,0.0,0.0,0.0,0.0,0.0,0.0,0.0,0.0,0.0,0.0,0.0,0.9901,323.15,4.230000019073486
0.0,0.0,0.0,0.0,0.0,0.0,0.0,0.0,0.0,0.0,0.0,0.0,0.0,0.0,0.0,0.0,0.0,0.0,0.0,0.0,0.0,0.9868,319.15,4.210000038146973
0.0,0.0,0.0,0.0,0.0,0.0,0.0,0.0,0.0,0.0,0.0,0.0,0.0,0.0,0.0,0.0,0.0,0.0,0.0,0.0,0.0,0.9804,322.65,4.199999809265137
0.0,0.0,0.0,0.0,0.0,0.0,0.0,0.0,0.0,0.0,0.0,0.0,0.0,0.0,0.0,0.0,0.0,0.0,0.0,0.0,0.0,0.9756,323.65,4.210000038146973
0.0,0.0,0.0,0.0,0.0,0.0,0.0,0.0,0.0,0.0,0.0,0.0,0.0,0.0,0.0,0.0,0.0,0.0,0.0,0.0,0.0,0.9677,317.65,4.139999866485596
0.0,0.0,0.0,0.0,0.0,0.0,0.0,0.0,0.0,0.0,0.0,0.0,0.0,0.0,0.0,0.0,0.0,0.0,0.0,0.0,0.0,0.9524,316.15,4.070000171661377
0.0,0.0,0.0,0.0,0.0,0.0,0.0,0.0,0.0,0.0,0.0,0.0,0.0,0.0,0.0,0.0,0.0,0.0,0.0,0.0,0.0,0.9375,317.15,4.03000020980835
0.0,0.0,0.0,0.0,0.0,0.0,0.0,0.0,0.0,0.0,0.0,0.0,0.0,0.0,0.0,0.0,0.0,0.0,0.0,0.0,0.0,0.909,315.65,3.9700000286102295
0.0,0.0,0.0,0.0,0.0,0.0,0.0,0.0,0.0,0.0,0.0,0.0,0.0,0.0,0.0,0.0,0.0,0.0,0.0,0.0,0.0,0.8332999999999999,314.15,3.7699999809265137
0.0,0.0,0.0,0.0,0.0,0.0,0.0,0.0,0.0,0.0,0.0,0.0,0.0,0.0,0.0,0.0,0.0,0.0,0.0,0.0,0.0,0.7143,316.65,3.200000047683716
0.0,0.25,0.0,0.1,0.0,0.0,0.0,0.0,0.03,0.05,0.16,0.0,0.12,0.0,0.0,0.0,0.23,0.0,0.0,0.0,0.0,0.0,789.15,3.859999895095825
0.0,0.25,0.0,0.1,0.0,0.0,0.0,0.0,0.03,0.05,0.14,0.0,0.12,0.0,0.0,0.0,0.23,0.0,0.0,0.0,0.0,0.0,778.15,3.859999895095825
0.0,0.2,0.0,0.1,0.0,0.0,0.0,0.0,0.03,0.05,0.15,0.0,0.12,0.0,0.0,0.05,0.2,0.0,0.0,0.0,0.0,0.0,781.15,4.019999980926514
0.0,0.2,0.0,0.1,0.0,0.0,0.0,0.0,0.03,0.05,0.15,0.0,0.12,0.0,0.0,0.05,0.15,0.0,0.0,0.0,0.0,0.0,765.15,4.099999904632568
0.0,0.2,0.0,0.1,0.0,0.0,0.0,0.0,0.03,0.05,0.15,0.0,0.12,0.0,0.0,0.05,0.1,0.0,0.0,0.0,0.0,0.0,748.15,4.190000057220459
0.0,0.17,0.0,0.1,0.0,0.0,0.0,0.0,0.03,0.05,0.18,0.0,0.12,0.0,0.0,0.05,0.12,0.0,0.0,0.0,0.0,0.0,739.15,4.28000020980835
0.0,0.17,0.0,0.1,0.02,0.0,0.0,0.0,0.03,0.05,0.16,0.0,0.12,0.0,0.0,0.05,0.12,0.0,0.0,0.0,0.0,0.0,736.15,4.269999980926514
0.0,0.18,0.0,0.1,0.0,0.0,0.0,0.0,0.03,0.05,0.1,0.07,0.12,0.0,0.0,0.05,0.12,0.0,0.0,0.0,0.0,0.0,728.15,4.170000076293945
0.0,0.2,0.0,0.1,0.0,0.0,0.0,0.0,0.03,0.05,0.06,0.07,0.12,0.02,0.0,0.0,0.175,0.0,0.0,0.0,0.0,0.0,740.15,4.119999885559082
0.0,0.2,0.0,0.1,0.0,0.0,0.0,0.0,0.03,0.05,0.08,0.07,0.12,0.0,0.0,0.05,0.15,0.0,0.0,0.0,0.0,0.0,740.15,4.03000020980835
0.0,0.23,0.0,0.09,0.0,0.0,0.0,0.0,0.02,0.05,0.08,0.06,0.12,0.0,0.0,0.0,0.175,0.0,0.0,0.0,0.0,0.0,759.15,4.059999942779541
0.0,0.22,0.0,0.09,0.0,0.0,0.0,0.0,0.02,0.05,0.1,0.05,0.12,0.0,0.0,0.0,0.175,0.0,0.0,0.0,0.0,0.0,760.15,4.110000133514404
0.0,0.22,0.0,0.09,0.0,0.0,0.0,0.0,0.02,0.05,0.1,0.05,0.12,0.0,0.0,0.05,0.15,0.0,0.0,0.0,0.0,0.0,758.15,4.03000020980835
0.0,0.2,0.0,0.1,0.0,0.0,0.0,0.0,0.03,0.05,0.15,0.0,0.12,0.0,0.0,0.05,0.19,0.0,0.0,0.0,0.0,0.0,775.15,4.039999961853027
0.0,0.2,0.0,0.1,0.0,0.0,0.0,0.0,0.03,0.05,0.12,0.03,0.12,0.0,0.0,0.05,0.18,0.0,0.0,0.0,0.0,0.0,763.15,4.03000020980835
0.0,0.21,0.0,0.1,0.0,0.0,0.0,0.0,0.03,0.05,0.14,0.0,0.12,0.0,0.0,0.05,0.2,0.0,0.0,0.0,0.0,0.0,784.15,3.9700000286102295
0.0,0.22,0.0,0.1,0.0,0.0,0.0,0.0,0.03,0.05,0.13,0.0,0.12,0.0,0.0,0.05,0.2,0.0,0.0,0.0,0.0,0.0,781.15,3.940000057220459
0.0,0.22,0.0,0.09,0.0,0.0,0.0,0.0,0.02,0.05,0.1,0.05,0.12,0.0,0.0,0.05,0.18,0.0,0.0,0.0,0.0,0.0,768.15,3.9800000190734863
0.0,0.22,0.0,0.09,0.0,0.0,0.0,0.0,0.02,0.05,0.15,0.0,0.12,0.0,0.0,0.05,0.19,0.0,0.0,0.0,0.0,0.0,784.15,4.010000228881836
0.0,0.22,0.0,0.09,0.0,0.0,0.0,0.0,0.02,0.05,0.09,0.06,0.12,0.0,0.0,0.0,0.195,0.0,0.0,0.0,0.0,0.0,765.15,4.070000171661377
0.0,0.24,0.0,0.09,0.0,0.0,0.0,0.0,0.02,0.03,0.1,0.05,0.12,0.0,0.0,0.05,0.18,0.0,0.0,0.0,0.0,0.0,776.15,3.9600000381469727
0.0,0.24,0.0,0.09,0.0,0.0,0.0,0.0,0.02,0.035,0.08,0.07,0.12,0.0,0.0,0.05,0.185,0.0,0.0,0.0,0.0,0.0,771.15,3.910000085830689
0.0,0.24,0.0,0.12,0.0,0.0,0.0,0.0,0.02,0.03,0.08,0.07,0.09,0.0,0.0,0.05,0.19,0.0,0.0,0.0,0.0,0.0,780.15,3.910000085830689
0.0,0.24,0.0,0.09,0.0,0.0,0.0,0.0,0.02,0.05,0.08,0.05,0.12,0.0,0.0,0.05,0.185,0.0,0.0,0.0,0.0,0.0,776.15,3.900000095367432
0.0,0.25,0.0,0.08,0.0,0.0,0.0,0.0,0.02,0.03,0.08,0.08,0.12,0.0,0.0,0.05,0.19,0.0,0.0,0.0,0.0,0.0,782.15,3.900000095367432
0.0,0.24,0.0,0.07,0.0,0.0,0.0,0.0,0.02,0.03,0.11,0.065,0.12,0.0,0.0,0.045,0.18,0.0,0.0,0.0,0.0,0.0,781.15,4.019999980926514
0.0,0.24,0.0,0.1,0.0,0.0,0.0,0.0,0.02,0.03,0.05,0.05,0.16,0.0,0.0,0.05,0.18,0.0,0.0,0.0,0.0,0.0,759.15,3.839999914169311
0.0,0.24,0.0,0.14,0.0,0.0,0.0,0.0,0.02,0.04,0.0,0.0,0.18,0.0,0.0,0.08,0.2,0.0,0.0,0.0,0.0,0.0,766.15,3.630000114440918
0.0,0.22,0.0,0.18,0.0,0.0,0.0,0.0,0.08,0.03,0.0,0.0,0.16,0.0,0.0,0.05,0.18,0.0,0.0,0.0,0.0,0.0,719.15,3.450000047683716
0.0,0.2,0.0,0.2,0.0,0.0,0.0,0.0,0.07,0.03,0.02,0.0,0.15,0.0,0.0,0.05,0.18,0.0,0.0,0.0,0.0,0.0,714.15,3.490000009536743
0.0,0.24,0.0,0.15,0.0,0.0,0.0,0.0,0.07,0.03,0.0,0.02,0.16,0.0,0.0,0.05,0.18,0.0,0.0,0.0,0.0,0.0,725.15,3.440000057220459
0.0,0.2,0.0,0.09,0.0,0.0,0.02,0.0,0.03,0.05,0.06,0.07,0.13,0.0,0.0,0.0,0.175,0.0,0.0,0.0,0.0,0.0,737.15,4.110000133514404
0.0,0.2,0.0,0.1,0.0,0.0,0.0,0.0,0.05,0.08,0.2,0.0,0.1,0.0,0.0,0.0,0.2,0.0,0.0,0.0,0.0,0.0,780.15,3.869999885559082
0.0,0.236,0.0,0.1,0.0,0.0,0.0,0.0,0.026,0.044,0.1669999999999999,0.0,0.105,0.0,0.0,0.0,0.165,0.0,0.0,0.0,0.0,0.0,784.15,4.110000133514404
0.0,0.236,0.0,0.074,0.0,0.0,0.0,0.0,0.026,0.044,0.1669999999999999,0.0,0.131,0.0,0.0,0.0,0.165,0.0,0.0,0.0,0.0,0.0,783.15,4.119999885559082
0.0,0.211,0.0,0.075,0.0,0.0,0.0,0.0,0.027,0.06,0.1689999999999999,0.0,0.132,0.0,0.0,0.0,0.1669999999999999,0.0,0.0,0.0,0.0,0.0,775.15,4.159999847412109
0.0,0.203,0.0,0.072,0.0,0.0,0.0,0.0,0.026,0.043,0.214,0.0,0.128,0.0,0.0,0.0,0.161,0.0,0.0,0.0,0.0,0.0,779.15,4.269999980926514
0.0,0.21,0.0,0.1,0.0,0.0,0.0,0.0,0.026,0.044,0.1669999999999999,0.0,0.131,0.0,0.0,0.0,0.165,0.0,0.0,0.0,0.0,0.0,767.15,4.159999847412109
0.0,0.187,0.0,0.076,0.0,0.0,0.0,0.0,0.027,0.075,0.171,0.0,0.134,0.0,0.0,0.0,0.1689999999999999,0.0,0.0,0.0,0.0,0.0,768.15,4.199999809265137
0.0,0.184,0.0,0.102,0.0,0.0,0.0,0.0,0.027,0.06,0.1689999999999999,0.0,0.132,0.0,0.0,0.0,0.1669999999999999,0.0,0.0,0.0,0.0,0.0,761.15,4.199999809265137
0.0,0.184,0.0,0.075,0.0,0.0,0.0,0.0,0.027,0.06,0.1689999999999999,0.0,0.159,0.0,0.0,0.0,0.1669999999999999,0.0,0.0,0.0,0.0,0.0,761.15,4.210000038146973
0.0,0.184,0.0,0.1,0.0,0.0,0.0,0.0,0.026,0.044,0.1669999999999999,0.0,0.157,0.0,0.0,0.0,0.165,0.0,0.0,0.0,0.0,0.0,749.15,4.199999809265137
0.0,0.178,0.0,0.098,0.0,0.0,0.0,0.0,0.026,0.043,0.163,0.0,0.153,0.0,0.0,0.0,0.135,0.0,0.0,0.0,0.0,0.0,742.15,4.320000171661377
0.0,0.174,0.0,0.095,0.0,0.0,0.0,0.0,0.025,0.042,0.159,0.0,0.149,0.0,0.0,0.0,0.107,0.0,0.0,0.0,0.0,0.0,734.15,4.440000057220459
0.0,0.17,0.0,0.093,0.0,0.0,0.0,0.0,0.024,0.0409999999999999,0.155,0.0,0.146,0.0,0.0,0.0,0.08,0.0,0.0,0.0,0.0,0.0,729.15,4.550000190734863
0.0,0.181,0.0,0.073,0.0,0.0,0.0,0.0,0.026,0.0579999999999999,0.165,0.0,0.129,0.0,0.0,0.0,0.162,0.0,0.0,0.0,0.0,0.0,766.15,4.360000133514404
0.0,0.174,0.0,0.07,0.0,0.0,0.0,0.0,0.025,0.042,0.159,0.0,0.124,0.0,0.0,0.0,0.157,0.0,0.0,0.0,0.0,0.0,768.15,4.510000228881836
0.0,0.192,0.0,0.106,0.0,0.0,0.0,0.0,0.0279999999999999,0.077,0.121,0.0,0.138,0.0,0.0,0.0,0.173,0.0,0.0,0.0,0.0,0.0,758.15,4.090000152587891
0.0,0.1649999999999999,0.0,0.0909999999999999,0.0,0.0,0.0,0.0,0.0239999999999999,0.0399999999999999,0.1519999999999999,0.0,0.1419999999999999,0.0,0.0,0.0,0.0539999999999999,0.0,0.0,0.0,0.0,0.0,725.15,4.670000076293945
0.0,0.162,0.0,0.089,0.0,0.0,0.0,0.0,0.023,0.039,0.148,0.0,0.139,0.0,0.0,0.0,0.03,0.0,0.0,0.0,0.0,0.0,721.15,4.78000020980835
0.0,0.156,0.0,0.086,0.0,0.0,0.0,0.0,0.023,0.038,0.144,0.0,0.135,0.0,0.0,0.0,0.0,0.0,0.0,0.0,0.0,0.0,718.15,4.929999828338623
0.0,0.165,0.0,0.09,0.0,0.0,0.0,0.0,0.023,0.026,0.15,0.0,0.141,0.0,0.0,0.0,0.077,0.0,0.0,0.0,0.0,0.0,731.15,4.829999923706055
0.0,0.158,0.0,0.087,0.0,0.0,0.0,0.0,0.023,0.013,0.145,0.0,0.136,0.0,0.0,0.0,0.075,0.0,0.0,0.0,0.0,0.0,734.15,4.849999904632568
0.0,0.163,0.0,0.1119999999999999,0.0,0.0,0.0,0.0,0.023,0.013,0.102,0.0,0.139,0.0,0.0,0.0,0.077,0.0,0.0,0.0,0.0,0.0,727.15,4.429999828338623
0.0,0.158,0.0,0.087,0.0,0.0,0.0,0.0,0.023,0.013,0.145,0.0,0.136,0.0,0.0,0.045,0.075,0.0,0.0,0.0,0.0,0.0,727.15,4.699999809265137
0.0,0.2245775422457754,0.0,0.1248875112488751,0.0,0.0,0.0,0.0,0.0261973802619738,0.0140985901409859,0.1117888211178882,0.0513948605139486,0.1026897310268973,0.0,0.0,0.0,0.1892810718928107,0.0,0.0,0.0,0.0,0.0,772.15,4.099999904632568
