Repository: dorukdogular/vitreos

# Data

## Source

Glass property data is sourced from the [SciGlass database](https://github.com/epam/SciGlass) (EPAM Systems), made available under the [Open Database License (ODbL)](https://opendatacommons.org/licenses/odbl/1-0/). Accessed via the [glasspy](https://github.com/drcassar/glasspy) Python library.

## Files tracked in git

| File | Description |
|---|---|
| `clean.csv` | Deduplicated glass-forming ability dataset (11858 rows) |
| `tg_dataset.csv` | 76377 glasses with Tg (K) and 22 oxide mol% features |
| `tg_density_dataset.csv` | 31173 glasses with both Tg (K) and density (g/cm³) |

File: data/tg_density_dataset.csv (part 49 of 109)
SiO2,P2O5,ZrO2,Na2O,Al2O3,Fe2O3,CaO,MgO,K2O,B2O3,BaO,ZnO,Li2O,SrO,La2O3,TiO2,Nb2O5,PbO,Sb2O3,Bi2O3,TeO2,Se,Tg,density
0.0,0.2278,0.0,0.1229,0.0,0.0,0.0,0.0,0.025,0.005,0.1109,0.0,0.1309,0.0,0.0,0.0509,0.1737999999999999,0.0,0.0,0.0,0.0,0.0,784.15,4.050000190734863
0.0,0.2438512297540492,0.0,0.1475704859028194,0.0,0.0,0.0,0.0,0.030493901219756,0.0170965806838632,0.1316736652669466,0.0,0.1719656068786242,0.0,0.0,0.060987802439512,0.1719656068786242,0.0,0.0,0.0,0.0,0.0,757.15,4.190000057220459
0.0,0.212,0.0,0.124,0.0,0.0,0.0,0.0,0.026,0.0139999999999999,0.111,0.0,0.1369999999999999,0.0,0.0,0.051,0.171,0.0,0.0,0.0,0.0,0.0,773.15,4.070000171661377
0.0,0.2239999999999999,0.0,0.125,0.0,0.0,0.0,0.0,0.026,0.015,0.1119999999999999,0.0,0.13,0.0,0.0,0.052,0.186,0.0,0.0,0.0,0.0,0.0,783.15,4.0
0.0,0.2269999999999999,0.0,0.127,0.0,0.0,0.0,0.0,0.026,0.015,0.114,0.0,0.136,0.0,0.0,0.053,0.1969999999999999,0.0,0.0,0.0,0.0,0.0,785.15,3.940000057220459
0.0,0.236,0.0,0.127,0.0,0.0,0.0,0.0,0.026,0.015,0.114,0.0,0.118,0.0,0.0,0.053,0.206,0.0,0.0,0.0,0.0,0.0,798.15,3.930000066757202
0.0,0.225,0.0,0.0579999999999999,0.0,0.0,0.0,0.0,0.025,0.0139999999999999,0.108,0.0,0.179,0.0,0.0,0.05,0.141,0.0,0.0,0.0,0.0,0.0,774.15,4.150000095367432
0.0,0.233,0.0,0.0579999999999999,0.0,0.0,0.0,0.0,0.025,0.0139999999999999,0.108,0.0,0.166,0.0,0.0,0.05,0.146,0.0,0.0,0.0,0.0,0.0,780.15,4.150000095367432
0.0,0.238,0.0,0.088,0.0,0.0,0.0,0.0,0.0,0.015,0.114,0.0,0.202,0.0,0.0,0.026,0.194,0.0,0.0,0.0,0.0,0.0,781.15,3.9800000190734863
0.0,0.2369999999999999,0.0,0.0569999999999999,0.0,0.0,0.0,0.0,0.0249999999999999,0.0249999999999999,0.1559999999999999,0.0489999999999999,0.1189999999999999,0.0,0.0,0.0489999999999999,0.176,0.0,0.0,0.0,0.0,0.0,795.15,4.059999942779541
0.0,0.2369999999999999,0.0,0.0819999999999999,0.0,0.0,0.0,0.0,0.0,0.0249999999999999,0.1559999999999999,0.0489999999999999,0.1229999999999999,0.0,0.0,0.0489999999999999,0.1719999999999999,0.0,0.0,0.0,0.0,0.0,791.15,4.070000171661377
0.0,0.2449999999999999,0.0,0.0819999999999999,0.0,0.0,0.0,0.0,0.0,0.0249999999999999,0.1559999999999999,0.0489999999999999,0.1109999999999999,0.0,0.0,0.0489999999999999,0.176,0.0,0.0,0.0,0.0,0.0,800.15,4.059999942779541
0.0,0.241,0.0,0.073,0.0,0.0,0.0,0.0,0.0,0.012,0.154,0.049,0.126,0.0,0.0,0.049,0.166,0.0,0.0,0.0,0.0,0.0,794.15,4.130000114440918
0.0,0.243,0.0,0.073,0.0,0.0,0.0,0.0,0.0,0.012,0.161,0.048,0.121,0.0,0.0,0.048,0.165,0.0,0.0,0.0,0.0,0.0,797.15,4.059999942779541
0.0,0.241,0.0,0.073,0.0,0.0,0.0,0.0,0.0,0.012,0.138,0.065,0.126,0.0,0.0,0.049,0.166,0.0,0.0,0.0,0.0,0.0,791.15,4.070000171661377
0.0,0.241,0.0,0.057,0.0,0.0,0.0,0.0,0.0,0.012,0.138,0.065,0.142,0.0,0.0,0.049,0.166,0.0,0.0,0.0,0.0,0.0,790.15,4.130000114440918
0.0,0.241,0.0,0.073,0.0,0.0,0.0,0.0,0.0,0.012,0.122,0.081,0.126,0.0,0.0,0.049,0.166,0.0,0.0,0.0,0.0,0.0,786.15,4.150000095367432
0.0,0.242,0.0,0.073,0.0,0.0,0.0,0.0,0.0,0.012,0.105,0.0969999999999999,0.126,0.0,0.0,0.049,0.166,0.0,0.0,0.0,0.0,0.0,784.15,4.070000171661377
0.0,0.242,0.0,0.073,0.0,0.0,0.0,0.0,0.0,0.012,0.089,0.113,0.126,0.0,0.0,0.049,0.166,0.0,0.0,0.0,0.0,0.0,779.15,4.059999942779541
0.0,0.1749174917491749,0.0,0.0704070407040704,0.0,0.0,0.0,0.0,0.0251025102510251,0.0422042204220422,0.1598159815981598,0.0,0.1246124612461246,0.0,0.0,0.0492049204920492,0.1668166816681668,0.0,0.0,0.0,0.0,0.0,800.15,4.0229997634887695
0.0,0.1859,0.0,0.0707,0.0,0.0,0.0,0.0,0.0189,0.0313,0.1151,0.0,0.111,0.0,0.0,0.0,0.1809,0.0,0.0,0.0,0.0,0.0,744.15,4.010000228881836
0.0,0.24,0.0,0.11,0.0,0.0,0.0,0.0,0.02,0.03,0.03,0.03,0.22,0.0,0.0,0.06,0.18,0.0,0.0,0.0,0.0,0.0,740.15,3.6019999980926514
0.0,0.24,0.0,0.11,0.0,0.0,0.0,0.0,0.02,0.05,0.06,0.01,0.2,0.0,0.0,0.05,0.21,0.0,0.0,0.0,0.0,0.0,755.15,3.617000102996826
0.0,0.23,0.0,0.14,0.0,0.0,0.0,0.0,0.02,0.05,0.04,0.02,0.18,0.0,0.0,0.06,0.19,0.0,0.0,0.0,0.0,0.0,744.15,3.630000114440918
0.0,0.24,0.0,0.13,0.0,0.0,0.0,0.0,0.02,0.05,0.03,0.01,0.21,0.0,0.0,0.05,0.21,0.0,0.0,0.0,0.0,0.0,751.15,3.5450000762939453
0.0,0.2387283814855543,0.0,0.1388583424972508,0.0,0.0,0.0,0.0,0.0199940017994601,0.0399880035989203,0.0499850044986504,0.00999700089973,0.1787463760871738,0.0,0.0,0.0499850044986504,0.2237328801359592,0.0,0.0,0.0,0.0,0.0,757.15,3.63100004196167
0.0,0.24,0.0,0.15,0.0,0.0,0.0,0.0,0.02,0.04,0.05,0.01,0.17,0.0,0.0,0.05,0.23,0.0,0.0,0.0,0.0,0.0,763.15,3.609999895095825
0.0836033441337653,0.0,0.0408016320652826,0.0,0.0,0.0,0.0,0.0,0.0,0.6314252570102804,0.0,0.0154006160246409,0.0,0.0,0.1850074002960118,0.0,0.0095003800152006,0.0,0.000860034401376,0.0,0.0,0.0,947.15,4.019999980926514
0.0022999080036798,0.0,0.077796888124475,0.0,0.0,0.0,0.0,0.0,0.0,0.530778768849246,0.0445982160713571,0.0840966361345546,0.0,0.0,0.1763929442822287,0.0,0.0025998960041598,0.0,0.0009399624015039,0.0,0.0,0.0,910.15,4.5
0.043895610438956,0.0,0.1069893010698929,0.0,0.0,0.0,0.0,0.0,0.0,0.586841315868413,0.0042995700429957,0.0080991900809919,0.0,0.0,0.1739826017398259,0.0,0.004999500049995,0.0,0.000899910008999,0.0,0.0,0.0,955.15,4.239999771118164
0.0111996640100796,0.0,0.0546983590492285,0.0,0.0,0.0,0.0,0.0,0.0,0.6393808185754426,0.0175994720158395,0.0165995020149395,0.0,0.0,0.1945941621751347,0.0,0.0202993910182694,0.0,0.0009299721008369,0.0,0.0,0.0,935.15,4.199999809265137
0.0652869426114777,0.0,0.0742851429714057,0.0,0.0,0.0,0.0,0.0,0.0,0.5444911017796441,0.0,0.0642871425714857,0.0,0.0,0.1725654869026195,0.0,0.0147970405918816,0.0,0.0008998200359928,0.0,0.0,0.0,933.15,4.28000020980835
0.0848076326869418,0.0,0.0954085867728095,0.0,0.0,0.0,0.0,0.0,0.0,0.5629506655599005,0.0008500765068856,0.0080007200648058,0.0,0.0,0.1780160214419298,0.0,0.0049004410396935,0.0,0.0009000810072906,0.0,0.0,0.0,952.15,4.21999979019165
0.0222019981798361,0.0,0.0540048604374393,0.0,0.0,0.0,0.0,0.0,0.0,0.6118550669560262,0.0260023402106189,0.0327029432648938,0.0,0.0,0.183816543488914,0.0,0.0100009000810072,0.0,0.0009100819073716,0.0,0.0,0.0,925.15,4.25
0.5334533453345335,0.0,0.0,0.0,0.0,0.0,0.0,0.0,0.0,0.2302230223022302,0.209020902090209,0.0,0.0,0.0,0.0273027302730273,0.0,0.0,0.0,0.0,0.0,0.0,0.0,913.15,3.0320000648498535
0.4354,0.0,0.0,0.0,0.0,0.0,0.0,0.0,0.0,0.2505,0.2844,0.0,0.0,0.0,0.0297,0.0,0.0,0.0,0.0,0.0,0.0,0.0,869.15,3.111000061035156
0.1762176217621762,0.0,0.0,0.0,0.0,0.0,0.0,0.0,0.0,0.3042304230423042,0.4834483448344834,0.0,0.0,0.0,0.0361036103610361,0.0,0.0,0.0,0.0,0.0,0.0,0.0,822.15,3.3499999046325684
0.0,0.0,0.0,0.0,0.0,0.0,0.0,0.0,0.0,0.3407340734073407,0.6188618861886188,0.0,0.0,0.0,0.0404040404040404,0.0,0.0,0.0,0.0,0.0,0.0,0.0,879.15,3.5280001163482666
0.0,0.0,0.0,0.0,0.0,0.0,0.0,0.0,0.0,0.5746,0.3913,0.0,0.0,0.0,0.0341,0.0,0.0,0.0,0.0,0.0,0.0,0.0,865.15,3.180000066757202
0.0,0.0,0.0,0.0,0.0,0.0,0.0,0.0,0.0,0.745,0.2255,0.0,0.0,0.0,0.0295,0.0,0.0,0.0,0.0,0.0,0.0,0.0,842.15,2.8469998836517334
0.0,0.0,0.0,0.0,0.0,0.0,0.0,0.0,0.0,0.8747,0.0993,0.0,0.0,0.0,0.026,0.0,0.0,0.0,0.0,0.0,0.0,0.0,815.15,2.4700000286102295
0.7174999999999999,0.0,0.0,0.0970999999999999,0.059,0.0,0.0,0.0,0.0212999999999999,0.0767999999999999,0.0282999999999999,0.0,0.0,0.0,0.0,0.0,0.0,0.0,0.0,0.0,0.0,0.0,818.15,2.5
0.7110000000000001,0.0,0.0,0.1069,0.0585,0.0,0.0,0.0,0.0281,0.0761,0.0194,0.0,0.0,0.0,0.0,0.0,0.0,0.0,0.0,0.0,0.0,0.0,812.15,2.450000047683716
0.6934693469346934,0.0,0.0,0.1164116411641164,0.0643064306430643,0.0,0.0,0.0,0.0279027902790279,0.0754075407540754,0.0064006400640064,0.0161016101610161,0.0,0.0,0.0,0.0,0.0,0.0,0.0,0.0,0.0,0.0,805.15,2.4800000190734863
0.6847,0.0,0.0,0.1159,0.064,0.0,0.0,0.0,0.0416,0.0938,0.0,0.0,0.0,0.0,0.0,0.0,0.0,0.0,0.0,0.0,0.0,0.0,798.15,2.440000057220459
0.0,0.0,0.0,0.0,0.0,0.0,0.0,0.0,0.0,0.5,0.0,0.5,0.0,0.0,0.0,0.0,0.0,0.0,0.0,0.0,0.0,0.0,818.15,3.3589999675750732
0.0,0.005,0.0,0.005,0.0,0.0,0.0,0.0,0.0,0.495,0.0,0.495,0.0,0.0,0.0,0.0,0.0,0.0,0.0,0.0,0.0,0.0,813.15,3.3510000705718994
0.0,0.05,0.0,0.05,0.0,0.0,0.0,0.0,0.0,0.45,0.0,0.45,0.0,0.0,0.0,0.0,0.0,0.0,0.0,0.0,0.0,0.0,798.15,3.2820000648498535
0.0,0.1,0.0,0.1,0.0,0.0,0.0,0.0,0.0,0.4,0.0,0.4,0.0,0.0,0.0,0.0,0.0,0.0,0.0,0.0,0.0,0.0,795.15,3.1679999828338623
0.0,0.15,0.0,0.15,0.0,0.0,0.0,0.0,0.0,0.35,0.0,0.35,0.0,0.0,0.0,0.0,0.0,0.0,0.0,0.0,0.0,0.0,764.15,3.059999942779541
0.0,0.165,0.0,0.165,0.0,0.0,0.0,0.0,0.0,0.335,0.0,0.335,0.0,0.0,0.0,0.0,0.0,0.0,0.0,0.0,0.0,0.0,743.15,3.0
0.0,0.3,0.0,0.3,0.0,0.0,0.0,0.0,0.0,0.2,0.0,0.2,0.0,0.0,0.0,0.0,0.0,0.0,0.0,0.0,0.0,0.0,696.15,2.9200000762939453
0.0,0.35,0.0,0.35,0.0,0.0,0.0,0.0,0.0,0.15,0.0,0.15,0.0,0.0,0.0,0.0,0.0,0.0,0.0,0.0,0.0,0.0,691.15,2.859999895095825
0.0,0.4,0.0,0.4,0.0,0.0,0.0,0.0,0.0,0.1,0.0,0.1,0.0,0.0,0.0,0.0,0.0,0.0,0.0,0.0,0.0,0.0,653.15,2.796999931335449
0.0,0.0,0.25,0.0,0.0625,0.0,0.0,0.0,0.0,0.0,0.0,0.0,0.0,0.0,0.0,0.0,0.0,0.0,0.0,0.0,0.0,0.0,872.15,6.0
0.0,0.0,0.2307999999999999,0.0,0.0769,0.0,0.0,0.0,0.0,0.0,0.0,0.0,0.0,0.0,0.0,0.0,0.0,0.0,0.0,0.0,0.0,0.0,871.15,5.949999809265137
0.0,0.0,0.2121,0.0,0.0909,0.0,0.0,0.0,0.0,0.0,0.0,0.0,0.0,0.0,0.0,0.0,0.0,0.0,0.0,0.0,0.0,0.0,870.15,5.920000076293945
0.0,0.0,0.1939999999999999,0.0,0.1045,0.0,0.0,0.0,0.0,0.0,0.0,0.0,0.0,0.0,0.0,0.0,0.0,0.0,0.0,0.0,0.0,0.0,873.15,5.860000133514404
0.0,0.0,0.1765,0.0,0.1176,0.0,0.0,0.0,0.0,0.0,0.0,0.0,0.0,0.0,0.0,0.0,0.0,0.0,0.0,0.0,0.0,0.0,872.15,5.840000152587891
0.0,0.0,0.0,0.0,0.0,0.0,0.0,0.15,0.0,0.0,0.0,0.0,0.0,0.0,0.0,0.0,0.0,0.0,0.0,0.0,0.85,0.0,613.15,5.333000183105469
0.0,0.0,0.0,0.0,0.0,0.0,0.0,0.2,0.0,0.0,0.0,0.0,0.0,0.0,0.0,0.0,0.0,0.0,0.0,0.0,0.8,0.0,633.15,5.232999801635742
0.0,0.0,0.0,0.0,0.0,0.0,0.0,0.25,0.0,0.0,0.0,0.0,0.0,0.0,0.0,0.0,0.0,0.0,0.0,0.0,0.75,0.0,653.15,5.127999782562256
0.0,0.0,0.0,0.0,0.0,0.0,0.0,0.0,0.0,0.0,0.0,0.15,0.0,0.0,0.0,0.0,0.0,0.0,0.0,0.0,0.85,0.0,583.15,5.544000148773193
0.0,0.0,0.0,0.0,0.0,0.0,0.0,0.0,0.0,0.0,0.0,0.2,0.0,0.0,0.0,0.0,0.0,0.0,0.0,0.0,0.8,0.0,588.15,5.533999919891357
0.0,0.0,0.0,0.0,0.0,0.0,0.0,0.0,0.0,0.0,0.0,0.25,0.0,0.0,0.0,0.0,0.0,0.0,0.0,0.0,0.75,0.0,594.15,5.526000022888184
0.0,0.0,0.0,0.0,0.0,0.0,0.0,0.0,0.0,0.0,0.0,0.3,0.0,0.0,0.0,0.0,0.0,0.0,0.0,0.0,0.7,0.0,600.15,5.486999988555908
0.0,0.0,0.0,0.0,0.0,0.0,0.0,0.0,0.0,0.0,0.0,0.35,0.0,0.0,0.0,0.0,0.0,0.0,0.0,0.0,0.65,0.0,609.15,5.46999979019165
0.0,0.0,0.0,0.0,0.0,0.0,0.0,0.0,0.0,0.0,0.0,0.0,0.0,0.0,0.0,0.0,0.0,0.0,0.0,0.0,0.85,0.0,588.15,5.370999813079834
0.0,0.0,0.0,0.0,0.0,0.0,0.0,0.0,0.0,0.0,0.0,0.0,0.0,0.0,0.0,0.0,0.0,0.0,0.0,0.0,0.8,0.0,588.15,5.288000106811523
0.0,0.0,0.0,0.0,0.0,0.0,0.0,0.0,0.0,0.0,0.0,0.0,0.0,0.0,0.0,0.0,0.0,0.0,0.0,0.0,0.75,0.0,588.15,5.214000225067139
0.0,0.0,0.0,0.0,0.0,0.0,0.0,0.0,0.0,0.0,0.0,0.0,0.0,0.0,0.0,0.0,0.0,0.0,0.0,0.0,0.7,0.0,586.15,5.142000198364258
0.0,0.0,0.0,0.0,0.0,0.0,0.0,0.0,0.0,0.0,0.0,0.0,0.0,0.0,0.0,0.0,0.0,0.0,0.0,0.0,0.65,0.0,583.15,5.068999767303467
0.0,0.0,0.0,0.0,0.0,0.0,0.0,0.0,0.0,0.0,0.0,0.0,0.0,0.0,0.0,0.0,0.0,0.0,0.0,0.0,0.9,0.0,600.15,5.771999835968018
0.0,0.0,0.0,0.0,0.0,0.0,0.0,0.0,0.0,0.0,0.0,0.0,0.0,0.0,0.0,0.0,0.0,0.0,0.0,0.0,0.85,0.0,613.15,5.860000133514404
0.0,0.0,0.0,0.0,0.0,0.0,0.0,0.0,0.0,0.0,0.0,0.0,0.0,0.0,0.0,0.0,0.0,0.0,0.0,0.0,0.8,0.0,624.15,5.938000202178955
0.0,0.0,0.0,0.0,0.0,0.0,0.0,0.0,0.0,0.0,0.0,0.0,0.0,0.0,0.0,0.0,0.0,0.0,0.0,0.0,0.75,0.0,630.15,6.007999897003174
0.0,0.0,0.0,0.0,0.0,0.0,0.0,0.0,0.0,0.0,0.0,0.0,0.0,0.0,0.0,0.0,0.0,0.0,0.0,0.0,0.7,0.0,641.15,6.080999851226807
0.0,0.6,0.0,0.0,0.0,0.0,0.0,0.0,0.0,0.0,0.0,0.0,0.0,0.0,0.0,0.4,0.0,0.0,0.0,0.0,0.0,0.0,957.15,2.6600000858306885
0.0,0.55,0.0,0.0,0.0,0.0,0.0,0.0,0.0,0.0,0.0,0.0,0.0,0.0,0.0,0.45,0.0,0.0,0.0,0.0,0.0,0.0,957.15,2.680000066757202
0.0,0.5,0.0,0.0,0.0,0.0,0.0,0.0,0.0,0.0,0.0,0.0,0.0,0.0,0.0,0.5,0.0,0.0,0.0,0.0,0.0,0.0,955.15,2.7100000381469727
0.0,0.45,0.0,0.0,0.0,0.0,0.0,0.0,0.0,0.0,0.0,0.0,0.0,0.0,0.0,0.55,0.0,0.0,0.0,0.0,0.0,0.0,949.15,2.740000009536743
0.0,0.4,0.0,0.0,0.0,0.0,0.0,0.0,0.0,0.0,0.0,0.0,0.0,0.0,0.0,0.6,0.0,0.0,0.0,0.0,0.0,0.0,921.15,2.8299999237060547
0.0,0.38,0.0,0.0,0.0,0.0,0.0,0.0,0.0,0.0,0.0,0.0,0.0,0.0,0.0,0.62,0.0,0.0,0.0,0.0,0.0,0.0,920.15,2.8499999046325684
0.0,0.36,0.0,0.0,0.0,0.0,0.0,0.0,0.0,0.0,0.0,0.0,0.0,0.0,0.0,0.64,0.0,0.0,0.0,0.0,0.0,0.0,917.15,2.859999895095825
0.0,0.34,0.0,0.0,0.0,0.0,0.0,0.0,0.0,0.0,0.0,0.0,0.0,0.0,0.0,0.66,0.0,0.0,0.0,0.0,0.0,0.0,916.15,2.890000104904175
0.0,0.32,0.0,0.0,0.0,0.0,0.0,0.0,0.0,0.0,0.0,0.0,0.0,0.0,0.0,0.68,0.0,0.0,0.0,0.0,0.0,0.0,913.15,2.9200000762939453
0.0,0.3,0.0,0.0,0.0,0.0,0.0,0.0,0.0,0.0,0.0,0.0,0.0,0.0,0.0,0.7,0.0,0.0,0.0,0.0,0.0,0.0,908.15,2.9200000762939453
0.0,0.28,0.0,0.0,0.0,0.0,0.0,0.0,0.0,0.0,0.0,0.0,0.0,0.0,0.0,0.72,0.0,0.0,0.0,0.0,0.0,0.0,905.15,3.0
0.0,0.26,0.0,0.0,0.0,0.0,0.0,0.0,0.0,0.0,0.0,0.0,0.0,0.0,0.0,0.74,0.0,0.0,0.0,0.0,0.0,0.0,903.15,3.0299999713897705
0.0,0.38,0.0,0.0,0.0,0.0,0.0,0.0,0.0,0.0,0.0,0.0,0.0,0.0,0.02,0.6,0.0,0.0,0.0,0.0,0.0,0.0,931.15,2.940000057220459
0.0,0.36,0.0,0.0,0.0,0.0,0.0,0.0,0.0,0.0,0.0,0.0,0.0,0.0,0.04,0.6,0.0,0.0,0.0,0.0,0.0,0.0,935.15,3.0399999618530273
0.0,0.34,0.0,0.0,0.0,0.0,0.0,0.0,0.0,0.0,0.0,0.0,0.0,0.0,0.06,0.6,0.0,0.0,0.0,0.0,0.0,0.0,939.15,3.1600000858306885
0.0,0.3,0.0,0.0,0.0,0.0,0.0,0.0,0.0,0.0,0.0,0.1,0.0,0.0,0.0,0.6,0.0,0.0,0.0,0.0,0.0,0.0,878.15,3.0899999141693115
0.0,0.28,0.0,0.0,0.0,0.0,0.0,0.0,0.0,0.0,0.0,0.12,0.0,0.0,0.0,0.6,0.0,0.0,0.0,0.0,0.0,0.0,868.15,3.1500000953674316
0.0,0.26,0.0,0.0,0.0,0.0,0.0,0.0,0.0,0.0,0.0,0.14,0.0,0.0,0.0,0.6,0.0,0.0,0.0,0.0,0.0,0.0,853.15,3.240000009536743
0.0,0.3,0.0,0.0,0.0,0.0,0.0,0.0,0.1,0.0,0.0,0.0,0.0,0.0,0.0,0.6,0.0,0.0,0.0,0.0,0.0,0.0,909.15,2.869999885559082
0.0,0.28,0.0,0.0,0.0,0.0,0.0,0.0,0.12,0.0,0.0,0.0,0.0,0.0,0.0,0.6,0.0,0.0,0.0,0.0,0.0,0.0,911.15,2.9000000953674316
0.0,0.26,0.0,0.0,0.0,0.0,0.0,0.0,0.14,0.0,0.0,0.0,0.0,0.0,0.0,0.6,0.0,0.0,0.0,0.0,0.0,0.0,915.15,2.9200000762939453
0.0,0.3,0.0,0.0,0.0,0.0,0.0,0.0,0.0,0.0,0.0,0.0,0.0,0.0,0.0,0.6,0.0,0.0,0.0,0.0,0.0,0.0,911.15,3.1500000953674316
0.0,0.28,0.0,0.0,0.0,0.0,0.0,0.0,0.0,0.0,0.0,0.0,0.0,0.0,0.0,0.6,0.0,0.0,0.0,0.0,0.0,0.0,913.15,3.319999933242798
0.0,0.0,0.0,0.0,0.0,0.0,0.0,0.0,0.0,0.625062506250625,0.0,0.0,0.0,0.0,0.1458145814581458,0.0,0.0,0.0,0.0,0.0,0.0,0.0,978.15,4.320000171661377
0.0,0.0,0.0,0.0,0.0,0.0,0.0,0.0,0.0,0.625062506250625,0.0,0.0,0.0,0.0,0.1458145814581458,0.0,0.0,0.0,0.0,0.0,0.0,0.0,1007.15,4.340000152587891
0.5717,0.0,0.0608,0.0,0.0,0.0,0.3675,0.0,0.0,0.0,0.0,0.0,0.0,0.0,0.0,0.0,0.0,0.0,0.0,0.0,0.0,0.0,1050.15,2.944999933242798
0.5660000000000001,0.0,0.0602,0.0,0.0,0.0,0.3639,0.0,0.0,0.0,0.0,0.0,0.0,0.0,0.0,0.0,0.0,0.0,0.0,0.0,0.0,0.0,1028.15,2.9489998817443848
0.5445,0.0,0.0578999999999999,0.0,0.0,0.0,0.35,0.0,0.0,0.0,0.0,0.0,0.0,0.0,0.0,0.0,0.0,0.0,0.0,0.0,0.0,0.0,1018.15,2.9800000190734863
0.0,0.0,0.0,0.0,0.0,0.0,0.0,0.0,0.0,0.0,0.0,0.0,0.0,0.0,0.0,0.0,0.0,0.0,0.0,0.0,0.0,0.9,358.15,4.460000038146973
0.0,0.0,0.0,0.0,0.0,0.0,0.0,0.0,0.0,0.0,0.0,0.0,0.0,0.0,0.0,0.0,0.0,0.0,0.0,0.0,0.0,0.8,362.15,4.519999980926514
0.0,0.0,0.0,0.0,0.0,0.0,0.0,0.0,0.0,0.0,0.0,0.0,0.0,0.0,0.0,0.0,0.0,0.0,0.0,0.0,0.0,0.7,365.15,4.670000076293945
0.0,0.0,0.0,0.0,0.0,0.0,0.0,0.0,0.0,0.0,0.0,0.0,0.0,0.0,0.0,0.0,0.0,0.0,0.0,0.0,0.0,0.6,368.15,4.869999885559082
0.0,0.0,0.0,0.0,0.0,0.0,0.0,0.0,0.0,0.0,0.0,0.0,0.0,0.0,0.0,0.0,0.0,0.0,0.0,0.0,0.0,0.5,376.15,5.019999980926514
0.5556,0.0,0.0,0.0,0.2221999999999999,0.0,0.0,0.2221999999999999,0.0,0.0,0.0,0.0,0.0,0.0,0.0,0.0,0.0,0.0,0.0,0.0,0.0,0.0,1093.15,2.5899999141693115
0.5556,0.0,0.0,0.0,0.2221999999999999,0.0,0.0,0.2221999999999999,0.0,0.0,0.0,0.0,0.0,0.0,0.0,0.0,0.0,0.0,0.0,0.0,0.0,0.0,1096.15,2.640000104904175
0.0,0.3999999999999999,0.0,0.2139999999999999,0.0799999999999999,0.0,0.2569999999999999,0.0,0.0,0.0,0.0,0.0,0.0,0.0,0.0,0.0,0.0,0.0,0.0,0.0,0.0,0.0,769.15,2.813999891281128
0.0,0.3693630636936306,0.0,0.2251774822517748,0.0840915908409159,0.0,0.2702729727027297,0.0,0.0,0.0,0.0,0.0,0.0,0.0,0.0,0.0,0.0,0.0,0.0,0.0,0.0,0.0,768.15,2.811000108718872
0.0,0.3516351635163516,0.0,0.2308230823082308,0.0869086908690869,0.0,0.2777277727772777,0.0,0.0,0.0,0.0,0.0,0.0,0.0,0.0,0.0,0.0,0.0,0.0,0.0,0.0,0.0,765.15,2.815000057220459
0.0,0.348,0.0,0.2319999999999999,0.087,0.0,0.28,0.0,0.0,0.0,0.0,0.0,0.0,0.0,0.0,0.0,0.0,0.0,0.0,0.0,0.0,0.0,762.15,2.812999963760376
0.0,0.344,0.0,0.234,0.088,0.0,0.281,0.0,0.0,0.0,0.0,0.0,0.0,0.0,0.0,0.0,0.0,0.0,0.0,0.0,0.0,0.0,757.15,2.815000057220459
0.0,0.3389999999999999,0.0,0.236,0.088,0.0,0.283,0.0,0.0,0.0,0.0,0.0,0.0,0.0,0.0,0.0,0.0,0.0,0.0,0.0,0.0,0.0,753.15,2.821000099182129
0.0,0.3349999999999999,0.0,0.2369999999999999,0.089,0.0,0.285,0.0,0.0,0.0,0.0,0.0,0.0,0.0,0.0,0.0,0.0,0.0,0.0,0.0,0.0,0.0,752.15,2.8299999237060547
0.0,0.0,0.0,0.0,0.0,0.0,0.0,0.0,0.0,0.0,0.0,0.0,0.0,0.0,0.0,0.0,0.0,0.0,0.0,0.0,0.0,0.95,368.15,4.179999828338623
0.0,0.0,0.0,0.0,0.0,0.0,0.0,0.0,0.0,0.0,0.0,0.0,0.0,0.0,0.0,0.0,0.0,0.0,0.0,0.0,0.0,0.9,363.15,4.03000020980835
0.0,0.0,0.0,0.0,0.0,0.0,0.0,0.0,0.0,0.0,0.0,0.0,0.0,0.0,0.0,0.0,0.0,0.0,0.0,0.0,0.0,0.85,356.15,3.880000114440918
0.0,0.0,0.0,0.0,0.0,0.0,0.0,0.0,0.0,0.0,0.0,0.0,0.0,0.0,0.0,0.0,0.0,0.0,0.0,0.0,0.0,0.8,350.15,3.690000057220459
0.0,0.0,0.0,0.0,0.0,0.0,0.0,0.0,0.0,0.0,0.0,0.0,0.0,0.0,0.0,0.0,0.0,0.0,0.0,0.0,0.0,0.75,345.15,3.609999895095825
0.0,0.0,0.0,0.0,0.0,0.0,0.0,0.0,0.0,0.0,0.0,0.0,0.0,0.0,0.0,0.0,0.0,0.0,0.0,0.0,0.0,0.6841999999999999,333.15,3.4000000953674316
0.0,0.0,0.0,0.0,0.0,0.0,0.0,0.0,0.0,0.0,0.0,0.0,0.0,0.0,0.0,0.0,0.0,0.0,0.0,0.0,0.0,0.8,363.15,4.019999980926514
0.0,0.0,0.0,0.0,0.0,0.0,0.0,0.0,0.0,0.0,0.0,0.0,0.0,0.0,0.0,0.0,0.0,0.0,0.0,0.0,0.0,0.75,355.15,3.6700000762939458
0.0,0.0,0.0,0.0,0.0,0.0,0.0,0.0,0.0,0.0,0.0,0.0,0.0,0.0,0.0,0.0,0.0,0.0,0.0,0.0,0.0,0.7,348.15,3.5799999237060547
0.0,0.0,0.0,0.0,0.0,0.0,0.0,0.0,0.0,0.0,0.0,0.0,0.0,0.0,0.0,0.0,0.0,0.0,0.0,0.0,0.0,0.98,347.15,3.9800000190734863
0.0,0.0,0.0,0.0,0.0,0.0,0.0,0.0,0.0,0.0,0.0,0.0,0.0,0.0,0.0,0.0,0.0,0.0,0.0,0.0,0.0,0.87,341.15,3.700000047683716
0.0,0.0,0.0,0.0,0.0,0.0,0.0,0.0,0.0,0.0,0.0,0.0,0.0,0.0,0.0,0.0,0.0,0.0,0.0,0.0,0.0,0.77,338.15,3.5
0.0,0.0,0.0,0.0,0.0,0.0,0.0,0.0,0.0,0.0,0.0,0.0,0.0,0.0,0.0,0.0,0.0,0.0,0.0,0.0,0.0,0.73,335.15,3.4800000190734863
0.0,0.0,0.0,0.0,0.0,0.0,0.0,0.0,0.0,0.0,0.0,0.0,0.0,0.0,0.0,0.0,0.0,0.0,0.0,0.0,0.0,0.71,335.15,3.4200000762939453
0.0,0.0,0.0,0.0,0.0,0.0,0.0,0.0,0.0,0.0,0.0,0.0,0.0,0.0,0.0,0.0,0.0,0.0,0.0,0.0,0.0,0.67,333.15,3.380000114440918
0.0,0.0,0.0,0.0,0.0,0.0,0.0,0.0,0.0,0.0,0.0,0.0,0.0,0.0,0.0,0.0,0.0,0.0,0.0,0.0,0.0,0.63,330.15,3.3399999141693115
0.5049646524743268,0.0,0.0163988520803543,0.1137920345575809,0.0276980611357204,0.0093993420460567,0.0251982361234713,0.0,0.0149989500734948,0.1418900676952613,0.0047996640235183,0.017298789084764,0.0707950443468957,0.0043996920215584,0.0019998600097993,0.0,0.0,0.0,0.0,0.0,0.0,0.0,763.15,2.759999990463257
0.3092690730926907,0.0034996500349965,0.0,0.0784921507849215,0.0240975902409759,0.0041995800419958,0.5211478852114789,0.0295970402959704,0.0206979302069793,0.0,0.0,0.0048995100489951,0.0,0.0,0.0,0.0040995900409959,0.0,0.0,0.0,0.0,0.0,0.0,1023.15,2.9600000381469727
0.6080000000000001,0.0,0.0,0.093,0.013,0.0,0.146,0.0,0.054,0.0,0.0,0.0,0.0,0.0,0.0,0.0,0.0,0.0,0.0,0.0,0.0,0.0,803.15,2.6070001125335693
0.6080000000000001,0.0,0.0,0.093,0.013,0.0,0.126,0.0,0.054,0.0,0.0,0.0,0.0,0.0,0.0,0.0,0.0,0.0,0.0,0.0,0.0,0.0,782.15,2.6059999465942383
0.6080000000000001,0.0,0.0,0.093,0.013,0.0,0.086,0.0,0.054,0.0,0.0,0.0,0.0,0.0,0.0,0.0,0.0,0.0,0.0,0.0,0.0,0.0,760.15,2.6019999980926514
0.608,0.0,0.0,0.093,0.013,0.0,0.046,0.0,0.054,0.0,0.0,0.0,0.0,0.0,0.0,0.0,0.0,0.0,0.0,0.0,0.0,0.0,742.15,2.572999954223633
0.35,0.0,0.0,0.0,0.05,0.0,0.15,0.0,0.0,0.1,0.35,0.0,0.0,0.0,0.0,0.0,0.0,0.0,0.0,0.0,0.0,0.0,892.15,3.880000114440918
0.0,0.5,0.0,0.0,0.0,0.0,0.0,0.0,0.0,0.0,0.5,0.0,0.0,0.0,0.0,0.0,0.0,0.0,0.0,0.0,0.0,0.0,752.15,3.650000095367432
0.0,0.485,0.0,0.0,0.0,0.0,0.0,0.0,0.0,0.03,0.485,0.0,0.0,0.0,0.0,0.0,0.0,0.0,0.0,0.0,0.0,0.0,763.15,3.640000104904175
0.0,0.475,0.0,0.0,0.0,0.0,0.0,0.0,0.0,0.05,0.475,0.0,0.0,0.0,0.0,0.0,0.0,0.0,0.0,0.0,0.0,0.0,773.15,3.630000114440918
0.0,0.47,0.0,0.0,0.0,0.0,0.0,0.0,0.0,0.06,0.47,0.0,0.0,0.0,0.0,0.0,0.0,0.0,0.0,0.0,0.0,0.0,781.15,3.619999885559082
0.0,0.4632463246324632,0.0,0.0,0.0,0.0,0.0,0.0,0.0,0.0735073507350735,0.4632463246324632,0.0,0.0,0.0,0.0,0.0,0.0,0.0,0.0,0.0,0.0,0.0,786.15,3.5999999046325684
0.0,0.46,0.0,0.0,0.0,0.0,0.0,0.0,0.0,0.08,0.46,0.0,0.0,0.0,0.0,0.0,0.0,0.0,0.0,0.0,0.0,0.0,789.15,3.5999999046325684
0.0,0.45,0.0,0.0,0.0,0.0,0.0,0.0,0.0,0.1,0.45,0.0,0.0,0.0,0.0,0.0,0.0,0.0,0.0,0.0,0.0,0.0,811.15,3.5799999237060547
0.7,0.0,0.0,0.3,0.0,0.0,0.0,0.0,0.0,0.0,0.0,0.0,0.0,0.0,0.0,0.0,0.0,0.0,0.0,0.0,0.0,0.0,748.15,2.4700000286102295
0.6304,0.0,0.0,0.3261,0.0,0.0,0.0,0.0,0.0,0.0,0.0,0.0,0.0,0.0,0.0,0.0,0.0,0.0,0.0,0.0,0.0,0.0,843.15,2.5799999237060547
0.5285162735801877,0.0014003080677749,0.0150033007261597,0.1111244473784232,0.0336073936265978,0.0127027946148152,0.0503110684350557,0.0,0.0,0.1406309388065374,0.0027005941307087,0.0214047090359879,0.0463101882414131,0.0022004841065034,0.0012002640580927,0.0,0.0,0.0,2.000440096821301e-05,0.0,0.0010002200484106,0.0,775.15,2.75
0.5510055100551006,0.0,0.01080010800108,0.1646016460164601,0.01510015100151,0.00120001200012,0.04220042200422,0.03130031300313,0.0,0.1051010510105101,0.00320003200032,0.0,0.0,0.00250002500025,0.00120001200012,0.03410034100341,0.0,0.0,0.0,0.0,0.00110001100011,0.0,816.15,2.8299999237060547
0.68,0.0,0.0,0.22,0.0,0.0,0.1,0.0,0.0,0.0,0.0,0.0,0.0,0.0,0.0,0.0,0.0,0.0,0.0,0.0,0.0,0.0,769.15,2.481900691986084
0.68,0.0,0.0,0.22,0.0,0.0,0.09,0.0,0.0,0.0,0.01,0.0,0.0,0.0,0.0,0.0,0.0,0.0,0.0,0.0,0.0,0.0,778.15,2.592231512069702
0.68,0.0,0.0,0.22,0.0,0.0,0.08,0.0,0.0,0.0,0.02,0.0,0.0,0.0,0.0,0.0,0.0,0.0,0.0,0.0,0.0,0.0,772.15,2.632389545440674
0.68,0.0,0.0,0.22,0.0,0.0,0.07,0.0,0.0,0.0,0.03,0.0,0.0,0.0,0.0,0.0,0.0,0.0,0.0,0.0,0.0,0.0,767.15,2.6896252632141113
0.68,0.0,0.0,0.22,0.0,0.0,0.06,0.0,0.0,0.0,0.04,0.0,0.0,0.0,0.0,0.0,0.0,0.0,0.0,0.0,0.0,0.0,756.15,2.7034406661987305
0.68,0.0,0.0,0.22,0.0,0.0,0.02,0.0,0.0,0.0,0.08,0.0,0.0,0.0,0.0,0.0,0.0,0.0,0.0,0.0,0.0,0.0,741.15,2.817782402038574
0.68,0.0,0.0,0.22,0.0,0.0,0.09,0.0,0.0,0.0,0.0,0.0,0.0,0.01,0.0,0.0,0.0,0.0,0.0,0.0,0.0,0.0,777.15,2.5953667163848877
0.68,0.0,0.0,0.22,0.0,0.0,0.085,0.0,0.0,0.0,0.0,0.0,0.0,0.015,0.0,0.0,0.0,0.0,0.0,0.0,0.0,0.0,779.15,2.593334197998047
0.68,0.0,0.0,0.22,0.0,0.0,0.08,0.0,0.0,0.0,0.0,0.0,0.0,0.02,0.0,0.0,0.0,0.0,0.0,0.0,0.0,0.0,776.15,2.609031438827514
0.68,0.0,0.0,0.22,0.0,0.0,0.07,0.0,0.0,0.0,0.0,0.0,0.0,0.03,0.0,0.0,0.0,0.0,0.0,0.0,0.0,0.0,765.15,2.6226274967193604
0.68,0.0,0.0,0.22,0.0,0.0,0.06,0.0,0.0,0.0,0.0,0.0,0.0,0.04,0.0,0.0,0.0,0.0,0.0,0.0,0.0,0.0,757.15,2.622765064239502
0.68,0.0,0.0,0.22,0.0,0.0,0.02,0.0,0.0,0.0,0.0,0.0,0.0,0.08,0.0,0.0,0.0,0.0,0.0,0.0,0.0,0.0,746.15,2.674919605255127
0.68,0.0,0.0,0.22,0.0,0.0,0.09,0.01,0.0,0.0,0.0,0.0,0.0,0.0,0.0,0.0,0.0,0.0,0.0,0.0,0.0,0.0,782.15,2.538870096206665
0.68,0.0,0.0,0.22,0.0,0.0,0.085,0.015,0.0,0.0,0.0,0.0,0.0,0.0,0.0,0.0,0.0,0.0,0.0,0.0,0.0,0.0,792.15,2.5506560802459717
0.68,0.0,0.0,0.22,0.0,0.0,0.08,0.02,0.0,0.0,0.0,0.0,0.0,0.0,0.0,0.0,0.0,0.0,0.0,0.0,0.0,0.0,770.15,2.5472970008850098
0.68,0.0,0.0,0.22,0.0,0.0,0.07,0.03,0.0,0.0,0.0,0.0,0.0,0.0,0.0,0.0,0.0,0.0,0.0,0.0,0.0,0.0,769.15,2.564615488052368
0.68,0.0,0.0,0.22,0.0,0.0,0.06,0.04,0.0,0.0,0.0,0.0,0.0,0.0,0.0,0.0,0.0,0.0,0.0,0.0,0.0,0.0,760.15,2.546875238418579
0.68,0.0,0.0,0.22,0.0,0.0,0.04,0.06,0.0,0.0,0.0,0.0,0.0,0.0,0.0,0.0,0.0,0.0,0.0,0.0,0.0,0.0,756.15,2.524716854095459
0.68,0.0,0.0,0.22,0.0,0.0,0.02,0.08,0.0,0.0,0.0,0.0,0.0,0.0,0.0,0.0,0.0,0.0,0.0,0.0,0.0,0.0,750.15,2.510178565979004
0.68,0.0,0.0,0.22,0.0,0.0,0.0,0.1,0.0,0.0,0.0,0.0,0.0,0.0,0.0,0.0,0.0,0.0,0.0,0.0,0.0,0.0,745.15,2.496722936630249
0.0,0.0,0.0,0.0,0.0,0.0,0.0,0.0,0.0,0.0,0.0,0.0,0.0,0.0,0.0,0.0,0.0,0.0,0.0,0.0,0.0,0.3,538.15,4.880000114440918
0.0,0.0,0.0,0.1,0.0,0.0,0.0,0.0,0.0,0.0,0.0,0.12,0.0,0.0,0.0,0.0,0.0,0.0,0.0,0.0,0.75,0.0,566.15,5.190000057220459
0.0,0.0,0.0,0.12,0.0,0.0,0.0,0.0,0.0,0.0,0.0,0.1,0.0,0.0,0.0,0.0,0.0,0.0,0.0,0.0,0.75,0.0,565.15,5.119999885559082
0.0,0.0,0.0,0.0,0.0,0.0,0.0,0.0,0.0,0.0,0.0,0.0,0.0,0.0,0.0,0.0,0.0,0.0,0.0,0.0,0.0,0.3,405.15,5.059999942779541
0.0,0.0,0.0,0.0,0.0,0.0,0.0,0.0,0.0,0.0,0.0,0.0,0.0,0.0,0.0,0.0,0.0,0.0,0.0,0.0,0.0,0.2991,403.15,5.067999839782715
0.0,0.0,0.0,0.0,0.0,0.0,0.0,0.0,0.0,0.0,0.0,0.0,0.0,0.0,0.0,0.0,0.0,0.0,0.0,0.0,0.0,0.2982,401.15,5.078999996185303
0.0,0.0,0.0,0.0,0.0,0.0,0.0,0.0,0.0,0.0,0.0,0.0,0.0,0.0,0.0,0.0,0.0,0.0,0.0,0.0,0.0,0.297,399.15,5.0929999351501465
0.0,0.0,0.0,0.0,0.0,0.0,0.0,0.0,0.0,0.0,0.0,0.0,0.0,0.0,0.0,0.0,0.0,0.0,0.0,0.0,0.0,0.294,398.15,5.119999885559082
0.0,0.0,0.0,0.0,0.0,0.0,0.0,0.0,0.0,0.0,0.0,0.0,0.0,0.0,0.0,0.0,0.0,0.0,0.0,0.0,0.0,0.2919,398.15,5.164999961853027
0.0,0.0,0.0,0.0,0.0,0.0,0.0,0.0,0.0,0.0,0.0,0.0,0.0,0.0,0.0,0.0,0.0,0.0,0.0,0.0,0.0,0.2895,398.15,5.216000080108643
0.0,0.0,0.0,0.0,0.0,0.0,0.0,0.0,0.0,0.0,0.0,0.0,0.0,0.0,0.0,0.0,0.0,0.0,0.0,0.0,0.0,0.285,398.15,5.28000020980835
0.0,0.0,0.0,0.0,0.0,0.0,0.0,0.0,0.0,0.0,0.0,0.0,0.0,0.0,0.0,0.0,0.0,0.0,0.0,0.0,0.0,0.27,399.15,5.435999870300293
0.0,0.0,0.0,0.0,0.0,0.0,0.0,0.0,0.0,0.0,0.0,0.0,0.0,0.0,0.0,0.0,0.0,0.0,0.0,0.0,0.0,0.255,400.15,5.607999801635742
0.0,0.0,0.0,0.0,0.0,0.0,0.0,0.0,0.0,0.0,0.0,0.0,0.0,0.0,0.0,0.0,0.0,0.0,0.0,0.0,0.0,0.24,404.15,5.789000034332275
0.0,0.0,0.0,0.0,0.0,0.0,0.0,0.0,0.0,0.0,0.0,0.0,0.0,0.0,0.0,0.0,0.0,0.0,0.0,0.0,0.0,0.225,408.15,6.001999855041504
0.0,0.0,0.0,0.0,0.0,0.0,0.0,0.0,0.0,0.0,0.0,0.0,0.0,0.0,0.0,0.0,0.0,0.0,0.0,0.0,0.0,0.21,412.15,6.197999954223633
0.0,0.0,0.0,0.0,0.0,0.0,0.0,0.0,0.0,0.0,0.0,0.0,0.0,0.0,0.0,0.0,0.0,0.0,0.0,0.0,0.0,0.6,456.15,4.71999979019165
0.0,0.0,0.0,0.0,0.0,0.0,0.0,0.0,0.0,0.0,0.0,0.0,0.0,0.0,0.0,0.0,0.0,0.0,0.0,0.0,0.0,0.6,458.15,4.860000133514404
0.0,0.0,0.0,0.0,0.0,0.0,0.0,0.0,0.0,0.0,0.0,0.0,0.0,0.0,0.0,0.0,0.0,0.0,0.0,0.0,0.0,0.6,461.15,4.96999979019165
0.0,0.0,0.0,0.0,0.0,0.0,0.0,0.0,0.0,0.0,0.0,0.0,0.0,0.0,0.0,0.0,0.0,0.0,0.0,0.0,0.0,0.6,463.15,5.039999961853027
0.0,0.0,0.0,0.0,0.0,0.0,0.0,0.0,0.0,0.0,0.0,0.0,0.0,0.0,0.0,0.0,0.0,0.0,0.0,0.0,0.0,0.45,473.15,5.01200008392334
0.0,0.0,0.0,0.0,0.0,0.0,0.0,0.0,0.0,0.0,0.0,0.0,0.0,0.0,0.0,0.0,0.0,0.0,0.0,0.0,0.0,0.5,467.15,4.985000133514404
0.0,0.0,0.0,0.0,0.0,0.0,0.0,0.0,0.0,0.0,0.0,0.0,0.0,0.0,0.0,0.0,0.0,0.0,0.0,0.0,0.0,0.55,465.15,4.98199987411499
0.0,0.0,0.0,0.0,0.0,0.0,0.0,0.0,0.0,0.0,0.0,0.0,0.0,0.0,0.0,0.0,0.0,0.0,0.0,0.0,0.0,0.575,465.15,4.974999904632568
0.0,0.0,0.0,0.0,0.0,0.0,0.0,0.0,0.0,0.0,0.0,0.0,0.0,0.0,0.0,0.0,0.0,0.0,0.0,0.0,0.0,0.6,461.15,4.9720001220703125
0.0,0.0,0.0,0.0,0.0,0.0,0.0,0.0,0.0,0.0,0.0,0.0,0.0,0.0,0.0,0.0,0.0,0.0,0.0,0.0,0.0,0.65,417.15,4.889999866485596
0.0,0.0,0.0,0.0,0.0,0.0,0.0,0.0,0.0,0.0,0.0,0.0,0.0,0.0,0.0,0.0,0.0,0.0,0.0,0.0,0.0,0.7,396.15,4.870999813079834
0.0,0.0,0.0,0.0,0.0,0.0,0.0,0.0,0.0,0.0,0.0,0.0,0.0,0.0,0.0,0.0,0.0,0.0,0.0,0.0,0.0,0.75,377.15,4.848999977111816
0.6754000000000001,0.0,0.0,0.0,0.0,0.0,0.0,0.0,0.0,0.0,0.0,0.0,0.0,0.0,0.0,0.0,0.0,0.0,0.0,0.0,0.0,0.0,753.15,3.0199999809265137
0.6278,0.0,0.0,0.0,0.0,0.0,0.0,0.0,0.0,0.0,0.0,0.0,0.0,0.0,0.0,0.0,0.0,0.0,0.0,0.0,0.0,0.0,727.15,3.369999885559082
0.5306000000000001,0.0,0.0,0.0,0.0,0.0,0.0,0.0,0.0,0.0,0.0,0.0,0.0,0.0,0.0,0.0,0.0,0.0,0.0,0.0,0.0,0.0,702.15,3.740000009536743
0.439043904390439,0.0,0.0,0.0,0.0,0.0,0.0,0.0,0.0,0.0,0.0,0.0,0.0,0.0,0.0,0.0,0.0,0.0,0.0,0.0,0.0,0.0,692.15,4.070000171661377
0.5405,0.0,0.0,0.0,0.0,0.0,0.0,0.0,0.0,0.0,0.0,0.0,0.0858,0.0,0.0,0.0,0.0,0.0,0.0,0.0,0.0,0.0,710.15,3.484818458557129
0.5440999999999999,0.0,0.0,0.0,0.0,0.0,0.0,0.0,0.0,0.0,0.0,0.0,0.1669999999999999,0.0,0.0,0.0,0.0,0.0,0.0,0.0,0.0,0.0,717.15,3.273568868637085
0.5462999999999999,0.0,0.0,0.0,0.0,0.0,0.0,0.0,0.0,0.0,0.0,0.0,0.2085999999999999,0.0,0.0,0.0,0.0,0.0,0.0,0.0,0.0,0.0,719.15,3.1308703422546387
0.53,0.0,0.0,0.061,0.0,0.0,0.0,0.0,0.0,0.0,0.0,0.0,0.0,0.0,0.0,0.0,0.0,0.0,0.0,0.0,0.0,0.0,698.15,3.530001401901245
0.557,0.0,0.0,0.126,0.0,0.0,0.0,0.0,0.0,0.0,0.0,0.0,0.0,0.0,0.0,0.0,0.0,0.0,0.0,0.0,0.0,0.0,707.15,3.3726470470428467
0.4986,0.0,0.0,0.2145,0.0,0.0,0.0,0.0,0.0,0.0,0.0,0.0,0.0,0.0,0.0,0.0,0.0,0.0,0.0,0.0,0.0,0.0,733.15,3.249992609024048
0.5319999999999999,0.0,0.0,0.2569999999999999,0.0,0.0,0.0,0.0,0.0,0.0,0.0,0.0,0.0,0.0,0.0,0.0,0.0,0.0,0.0,0.0,0.0,0.0,721.15,3.0230021476745605
0.5399,0.0,0.0,0.0,0.0,0.0,0.0,0.0,0.08,0.0,0.0,0.0,0.0,0.0,0.0,0.0,0.0,0.0,0.0,0.0,0.0,0.0,702.15,3.3397457599639893
0.579,0.0,0.0,0.0,0.0,0.0,0.0,0.0,0.0969999999999999,0.0,0.0,0.0,0.0,0.0,0.0,0.0,0.0,0.0,0.0,0.0,0.0,0.0,704.15,3.263292074203491
0.5589999999999999,0.0,0.0,0.0,0.0,0.0,0.0,0.0,0.1989999999999999,0.0,0.0,0.0,0.0,0.0,0.0,0.0,0.0,0.0,0.0,0.0,0.0,0.0,668.15,3.013436794281006
0.5279,0.0,0.0,0.0,0.0,0.0,0.0,0.0431,0.0,0.0,0.0,0.0,0.0,0.0,0.0,0.0,0.0,0.0,0.0,0.0,0.0,0.0,741.15,3.694057941436768
0.5274,0.0,0.0,0.0,0.0,0.0,0.0,0.0847,0.0,0.0,0.0,0.0,0.0,0.0,0.0,0.0,0.0,0.0,0.0,0.0,0.0,0.0,770.15,3.6098475456237793
0.5177482251774823,0.0,0.0,0.0,0.0,0.0,0.0,0.1382861713828617,0.0,0.0,0.0,0.0,0.0,0.0,0.0,0.0,0.0,0.0,0.0,0.0,0.0,0.0,726.15,3.45913028717041
0.5246,0.0,0.0,0.0,0.0,0.0,0.0556,0.0,0.0,0.0,0.0,0.0,0.0,0.0,0.0,0.0,0.0,0.0,0.0,0.0,0.0,0.0,751.15,3.6873836517333984
0.526,0.0,0.0,0.0,0.0,0.0,0.1059,0.0,0.0,0.0,0.0,0.0,0.0,0.0,0.0,0.0,0.0,0.0,0.0,0.0,0.0,0.0,794.15,3.5855915546417236
0.4993,0.0,0.0,0.0,0.0,0.0,0.1514,0.0,0.0,0.0,0.0,0.0,0.0,0.0,0.0,0.0,0.0,0.0,0.0,0.0,0.0,0.0,834.15,3.53505539894104
0.5034,0.0,0.0,0.0,0.0,0.0,0.1896,0.0,0.0,0.0,0.0,0.0,0.0,0.0,0.0,0.0,0.0,0.0,0.0,0.0,0.0,0.0,817.15,3.469933032989502
0.0,0.0,0.0,0.0,0.0,0.0,0.0,0.0,0.0,0.0,0.0,0.0,0.0,0.0,0.0,0.0,0.0,0.0,0.0,0.0,0.0,0.184,409.15,5.447999954223633
0.0,0.0,0.0,0.0,0.0,0.0,0.0,0.0,0.0,0.0,0.0,0.0,0.0,0.0,0.0,0.0,0.0,0.0,0.0,0.0,0.0,0.18,413.15,5.495999813079834
0.0,0.0,0.0,0.0,0.0,0.0,0.0,0.0,0.0,0.0,0.0,0.0,0.0,0.0,0.0,0.0,0.0,0.0,0.0,0.0,0.0,0.174,419.15,5.571000099182129
0.0,0.0,0.0,0.0,0.0,0.0,0.0,0.0,0.0,0.0,0.0,0.0,0.0,0.0,0.0,0.0,0.0,0.0,0.0,0.0,0.0,0.17,424.15,5.625999927520752
0.0,0.0,0.0,0.0,0.0,0.0,0.0,0.0,0.0,0.0,0.0,0.0,0.0,0.0,0.0,0.0,0.0,0.0,0.0,0.0,0.0,0.1667,427.15,5.668000221252441
0.0,0.0,0.0,0.0,0.0,0.0,0.0,0.0,0.0,0.0,0.0,0.0,0.0,0.0,0.0,0.0,0.0,0.0,0.0,0.0,0.0,0.164,430.15,5.688000202178955
0.0,0.0,0.0,0.0,0.0,0.0,0.0,0.0,0.0,0.0,0.0,0.0,0.0,0.0,0.0,0.0,0.0,0.0,0.0,0.0,0.0,0.16,435.15,5.738999843597412
0.0,0.0,0.0,0.0,0.0,0.0,0.0,0.0,0.0,0.0,0.0,0.0,0.0,0.0,0.0,0.0,0.0,0.0,0.0,0.0,0.0,0.156,440.15,5.78000020980835
0.0,0.0,0.0,0.0,0.0,0.0,0.0,0.0,0.0,0.0,0.0,0.0,0.0,0.0,0.0,0.0,0.0,0.0,0.0,0.0,0.0,0.15,448.15,5.860000133514404
0.0,0.0,0.0,0.0,0.0,0.0,0.0,0.0,0.0,0.0,0.0,0.0,0.0,0.0,0.0,0.0,0.0,0.0,0.0,0.0,0.0,0.19,403.15,5.377999782562256
0.0,0.0,0.0,0.0,0.0,0.0,0.0,0.0,0.0,0.0,0.0,0.0,0.0,0.5,0.0,0.0,0.0,0.0,0.0,0.0,0.0,0.0,578.15,3.4700000286102295
0.0,0.0,0.0,0.0,0.0,0.0,0.0,0.0,0.0,0.0,0.0,0.0,0.0,0.4,0.0,0.0,0.0,0.0,0.0,0.0,0.0,0.0,568.15,3.440000057220459
0.0,0.0,0.0,0.0,0.0,0.0,0.0,0.0,0.0,0.0,0.0,0.0,0.0,0.3,0.0,0.0,0.0,0.0,0.0,0.0,0.0,0.0,543.15,3.319999933242798
0.0,0.0,0.0,0.0,0.0,0.0,0.0,0.0,0.0,0.0,0.0,0.0,0.0,0.2,0.0,0.0,0.0,0.0,0.0,0.0,0.0,0.0,543.15,3.190000057220459
0.0,0.0,0.0,0.0,0.0,0.0,0.0,0.0,0.0,0.0,0.0,0.0,0.0,0.1,0.0,0.0,0.0,0.0,0.0,0.0,0.0,0.0,523.15,3.0299999713897705
0.0,0.0,0.0,0.0,0.0,0.0,0.0,0.0,0.0,0.0,0.0,0.0,0.0,0.0,0.0,0.0,0.0,0.0,0.0,0.0,0.0,1.0,323.15,4.289999961853027
0.0,0.0,0.0,0.0,0.0,0.0,0.0,0.0,0.0,0.0,0.0,0.0,0.0,0.0,0.0,0.0,0.0,0.0,0.0,0.0,0.0,0.9,345.15,4.360000133514404
0.0,0.0,0.0,0.0,0.0,0.0,0.0,0.0,0.0,0.0,0.0,0.0,0.0,0.0,0.0,0.0,0.0,0.0,0.0,0.0,0.0,0.8,355.15,4.460000038146973
0.0,0.0,0.0,0.0,0.0,0.0,0.0,0.0,0.0,0.0,0.0,0.0,0.0,0.0,0.0,0.0,0.0,0.0,0.0,0.0,0.0,0.7,406.15,4.550000190734863
0.0,0.0,0.0,0.0,0.0,0.0,0.0,0.0,0.0,0.0,0.0,0.0,0.0,0.0,0.0,0.0,0.0,0.0,0.0,0.0,0.0,0.6,445.15,4.579999923706055
0.0,0.0,0.0,0.0,0.0,0.0,0.0,0.0,0.0,0.0,0.0,0.0,0.0,0.0,0.0,0.0,0.0,0.0,0.0,0.0,0.0,0.5,439.15,4.53000020980835
0.0,0.0,0.0,0.0,0.0,0.0,0.0,0.0,0.0,0.0,0.0,0.0,0.0,0.0,0.0,0.0,0.0,0.0,0.0,0.0,0.0,0.4,421.15,4.480000019073486
0.0,0.0,0.0,0.0,0.0,0.0,0.0,0.0,0.0,0.0,0.0,0.0,0.0,0.0,0.0,0.0,0.0,0.0,0.0,0.0,0.0,1.0,314.15,4.289999961853027
0.0,0.5,0.0,0.45,0.0,0.0,0.0,0.0,0.0,0.0,0.0,0.0,0.0,0.0,0.0,0.0,0.05,0.0,0.0,0.0,0.0,0.0,623.15,2.6510000228881836
0.0,0.45,0.0,0.45,0.0,0.0,0.0,0.0,0.0,0.0,0.0,0.0,0.0,0.0,0.0,0.0,0.1,0.0,0.0,0.0,0.0,0.0,663.15,2.8299999237060547
0.0,0.35,0.0,0.45,0.0,0.0,0.0,0.0,0.0,0.0,0.0,0.0,0.0,0.0,0.0,0.0,0.2,0.0,0.0,0.0,0.0,0.0,743.15,3.1449999809265137
0.0,0.25,0.0,0.45,0.0,0.0,0.0,0.0,0.0,0.0,0.0,0.0,0.0,0.0,0.0,0.0,0.3,0.0,0.0,0.0,0.0,0.0,823.15,3.2750000953674316
0.0,0.2,0.0,0.45,0.0,0.0,0.0,0.0,0.0,0.0,0.0,0.0,0.0,0.0,0.0,0.0,0.35,0.0,0.0,0.0,0.0,0.0,893.15,3.507999897003174
0.0,0.0,0.0,0.0,0.0,0.0,0.0,0.0,0.0,0.0,0.0,0.0,0.0,0.0,0.0,0.0,0.0,0.0,0.0,0.0,0.9266,0.0,593.15,5.743000030517578
0.0,0.0,0.0,0.0,0.0,0.0,0.0,0.0,0.0,0.0,0.0,0.0,0.0,0.0,0.0,0.0,0.0,0.0,0.0,0.0,0.9081,0.0,591.15,5.669000148773193
0.0,0.0,0.0,0.0,0.0,0.0,0.0,0.0,0.0,0.0,0.0,0.0,0.0,0.0,0.0,0.0,0.0,0.0,0.0,0.0,0.8896,0.0,590.15,5.64300012588501
0.0,0.0,0.0,0.0,0.0,0.0,0.0,0.0,0.0,0.0,0.0,0.0,0.0,0.0,0.0,0.0,0.0,0.0,0.0,0.0,0.8615999999999999,0.0,587.15,5.61899995803833
0.0,0.0,0.0,0.0,0.0,0.0,0.0,0.0,0.0,0.0,0.0,0.0,0.0,0.0,0.0,0.0,0.0,0.0,0.0,0.0,0.8334999999999999,0.0,583.15,5.6020002365112305
0.0,0.0,0.0,0.0,0.0,0.0,0.0,0.0,0.0,0.0,0.0,0.0,0.0,0.0,0.0,0.0,0.0,0.0,0.0,0.0,0.8146,0.0,580.15,5.599999904632568
0.0,0.0,0.0,0.19,0.0,0.0,0.0,0.0,0.0,0.0,0.0,0.0,0.0,0.0,0.0,0.0,0.0,0.0,0.0,0.0,0.8,0.0,525.15,4.829999923706055
0.0,0.3,0.0,0.19,0.0,0.0,0.0,0.0,0.0,0.0,0.0,0.0,0.0,0.0,0.0,0.0,0.0,0.0,0.0,0.0,0.5,0.0,613.15,3.9200000762939458
0.0,0.35,0.0,0.19,0.0,0.0,0.0,0.0,0.0,0.0,0.0,0.0,0.0,0.0,0.0,0.0,0.0,0.0,0.0,0.0,0.45,0.0,606.15,3.650000095367432
0.0,0.3,0.0,0.0,0.0,0.0,0.0,0.0,0.0,0.0,0.0,0.0,0.19,0.0,0.0,0.0,0.0,0.0,0.0,0.0,0.5,0.0,608.15,3.9600000381469727
0.0,0.0,0.0,0.0,0.0,0.0,0.0,0.0,0.0,0.0,0.0,0.0,0.0,0.0,0.0,0.0,0.0,0.5,0.0,0.0,0.0,0.0,529.15,5.074999809265137
0.0,0.0,0.0,0.0,0.0,0.0,0.0,0.0,0.0,0.0,0.0,0.0,0.0,0.0,0.0,0.0,0.0,0.45,0.0,0.0,0.0,0.0,516.15,5.140999794006348
0.0,0.0,0.0,0.0,0.0,0.0,0.0,0.0,0.0,0.0,0.0,0.0,0.0,0.0,0.0,0.0,0.0,0.4,0.0,0.0,0.0,0.0,503.15,5.311999797821045
0.0,0.0,0.0,0.0,0.0,0.0,0.0,0.0,0.0,0.0,0.0,0.0,0.0,0.0,0.0,0.0,0.0,0.35,0.0,0.0,0.0,0.0,490.15,5.394999980926514
0.0,0.0,0.0,0.0,0.0,0.0,0.0,0.0,0.0,0.0,0.0,0.0,0.0,0.0,0.0,0.0,0.0,0.45,0.0,0.0,0.0,0.0,538.15,5.104000091552734
0.0,0.0,0.0,0.0,0.0,0.0,0.0,0.0,0.0,0.0,0.0,0.0,0.0,0.0,0.0,0.0,0.0,0.4,0.0,0.0,0.0,0.0,542.15,5.084000110626221
0.0,0.0,0.0,0.0,0.0,0.0,0.0,0.0,0.0,0.0,0.0,0.0,0.0,0.0,0.0,0.0,0.0,0.35,0.0,0.0,0.0,0.0,551.15,5.057000160217285
0.0,0.0,0.0,0.0,0.0,0.0,0.0,0.0,0.0,0.16,0.0,0.0,0.0,0.0,0.0,0.0,0.0,0.0,0.0,0.0,0.84,0.0,604.15,4.980000019073486
0.0,0.0,0.0,0.0,0.0,0.0,0.0,0.0,0.0,0.301,0.0,0.0,0.0,0.0,0.0,0.0,0.0,0.0,0.0,0.0,0.6990000000000001,0.0,626.15,4.570000171661377
0.0,0.0,0.0,0.0,0.0,0.0,0.0,0.0,0.0,0.0,0.0,0.0,0.0,0.0,0.0,0.0,0.0,0.43,0.0,0.0,0.0,0.0,498.15,6.380000114440918
0.0,0.0,0.0,0.0,0.0,0.0,0.0,0.0,0.0,0.0,0.0,0.0,0.0,0.0,0.0,0.0,0.0,0.42,0.0,0.0,0.0,0.0,498.15,6.340000152587891
0.0,0.0,0.0,0.0,0.0,0.0,0.0,0.0,0.0,0.0,0.0,0.0,0.0,0.0,0.0,0.0,0.0,0.43,0.0,0.0,0.0,0.0,478.15,6.360000133514404
0.0,0.0,0.0,0.0,0.0,0.0,0.0,0.0,0.0,0.0,0.0,0.0,0.0,0.0,0.0,0.0,0.0,0.46,0.0,0.0,0.0,0.0,493.15,6.159999847412109
0.0,0.0,0.0,0.0,0.0,0.0,0.0,0.0,0.0,0.0,0.0,0.0,0.0,0.0,0.0,0.0,0.0,0.44,0.0,0.0,0.0,0.0,478.15,6.190000057220459
0.0,0.0,0.0,0.0,0.0,0.0,0.0,0.0,0.0,0.0,0.0,0.0,0.0,0.0,0.0,0.0,0.0,0.58,0.0,0.0,0.0,0.0,468.15,6.179999828338623
0.0,0.0,0.0,0.0,0.0,0.0,0.0,0.0,0.0,0.0,0.0,0.0,0.0,0.0,0.0,0.0,0.0,0.48,0.0,0.0,0.0,0.0,458.15,6.25
0.8275172482751725,0.0748925107489251,0.0,0.0,0.0975902409759024,0.0,0.0,0.0,0.0,0.0,0.0,0.0,0.0,0.0,0.0,0.0,0.0,0.0,0.0,0.0,0.0,0.0,1148.15,2.2290000915527344
0.777,0.1119999999999999,0.0,0.0,0.111,0.0,0.0,0.0,0.0,0.0,0.0,0.0,0.0,0.0,0.0,0.0,0.0,0.0,0.0,0.0,0.0,0.0,1198.15,2.2079999446868896
0.1,0.0,0.0,0.0,0.0,0.0,0.0,0.0,0.0,0.55,0.35,0.0,0.0,0.0,0.0,0.0,0.0,0.0,0.0,0.0,0.0,0.0,867.15,3.690000057220459
0.1,0.0,0.0,0.0,0.0,0.0,0.0,0.0,0.0,0.5,0.4,0.0,0.0,0.0,0.0,0.0,0.0,0.0,0.0,0.0,0.0,0.0,855.15,3.869999885559082
0.1,0.0,0.0,0.0,0.0,0.0,0.0,0.0,0.0,0.45,0.45,0.0,0.0,0.0,0.0,0.0,0.0,0.0,0.0,0.0,0.0,0.0,837.15,4.0
0.1,0.0,0.0,0.0,0.0,0.0,0.0,0.0,0.0,0.4,0.5,0.0,0.0,0.0,0.0,0.0,0.0,0.0,0.0,0.0,0.0,0.0,806.15,4.130000114440918
0.1,0.0,0.0,0.0,0.0,0.0,0.0,0.0,0.0,0.35,0.55,0.0,0.0,0.0,0.0,0.0,0.0,0.0,0.0,0.0,0.0,0.0,775.15,4.269999980926514
0.0,0.37,0.0,0.0,0.0,0.0,0.0,0.0,0.23,0.0,0.0,0.0,0.0,0.0,0.0,0.0,0.4,0.0,0.0,0.0,0.0,0.0,956.15,3.4200000762939453
0.0,0.0458999999999999,0.0,0.0,0.0,0.0,0.0,0.0,0.0,0.0,0.0,0.0,0.0,0.0,0.0,0.0,0.0,0.0,0.0,0.0,0.4495,0.0,620.15,4.949999809265137
0.0,0.0914,0.0,0.0,0.0,0.0,0.0,0.0,0.0,0.0,0.0,0.0,0.0,0.0,0.0,0.0,0.0,0.0,0.0,0.0,0.4065,0.0,635.15,4.75
0.0,0.1094999999999999,0.0,0.0,0.0,0.0,0.0,0.0,0.0,0.0,0.0,0.0,0.0,0.0,0.0,0.0,0.0,0.0,0.0,0.0,0.3895,0.0,640.15,4.619999885559082
0.0,0.1364136413641364,0.0,0.0,0.0,0.0,0.0,0.0,0.0,0.0,0.0,0.0,0.0,0.0,0.0,0.0,0.0,0.0,0.0,0.0,0.364036403640364,0.0,630.15,4.519999980926514
0.0,0.181,0.0,0.0,0.0,0.0,0.0,0.0,0.0,0.0,0.0,0.0,0.0,0.0,0.0,0.0,0.0,0.0,0.0,0.0,0.322,0.0,616.15,4.360000133514404
0.0,0.0,0.0,0.0,0.0,0.0,0.0,0.0,0.0,0.0,0.0,0.0,0.0,0.0,0.0,0.0,0.0,0.0,0.0,0.0,0.4553999999999999,0.0,605.15,5.559999942779541
0.0,0.0,0.0,0.0,0.0,0.0,0.0,0.0,0.0,0.0,0.0,0.0,0.0,0.0,0.0,0.0,0.0,0.0,0.0,0.0,0.4172999999999999,0.0,622.15,5.389999866485596
0.0,0.0,0.0,0.0,0.0,0.0,0.0,0.0,0.0,0.0,0.0,0.0,0.0,0.0,0.0,0.0,0.0,0.0,0.0,0.0,0.4019,0.0,630.15,5.300000190734863
0.0,0.0,0.0,0.0,0.0,0.0,0.0,0.0,0.0,0.0,0.0,0.0,0.0,0.0,0.0,0.0,0.0,0.0,0.0,0.0,0.3786,0.0,605.15,5.210000038146973
0.0,0.0,0.0,0.0,0.0,0.0,0.0,0.0,0.0,0.0,0.0,0.0,0.0,0.0,0.0,0.0,0.0,0.0,0.0,0.0,0.3393,0.0,599.15,5.03000020980835
0.0,0.0,0.0,0.0,0.0,0.0,0.0,0.0,0.0,0.0,0.0,0.0,0.0,0.0,0.0,0.0,0.0,0.0,0.0,0.0144985501449855,0.4642535746425357,0.0,610.15,6.010000228881836
0.0,0.0,0.0,0.0,0.0,0.0,0.0,0.0,0.0,0.0,0.0,0.0,0.0,0.0,0.0,0.0,0.0,0.0,0.0,0.0297029702970297,0.4341434143414341,0.0,607.15,6.380000114440918
0.0,0.0,0.0,0.0,0.0,0.0,0.0,0.0,0.0,0.0,0.0,0.0,0.0,0.0,0.0,0.0,0.0,0.0,0.0,0.0361,0.4216,0.0,598.15,6.550000190734863
0.0,0.0,0.0,0.0,0.0,0.0,0.0,0.0,0.0,0.0,0.0,0.0,0.0,0.0,0.0,0.0,0.0,0.0,0.0,0.0458999999999999,0.4022,0.0,603.15,6.710000038146973
0.0,0.0,0.0,0.0,0.0,0.0,0.0,0.0,0.0,0.0,0.0,0.0,0.0,0.0,0.0,0.0,0.0,0.0,0.0,0.0630999999999999,0.3682999999999999,0.0,608.15,7.059999942779541
0.0,0.0,0.0,0.0,0.0,0.0,0.0,0.0,0.0,0.0,0.0,0.0,0.0,0.0,0.0,0.0,0.0,0.0,0.0,0.0,0.0,0.78,467.15,3.95199990272522
0.0,0.0,0.0,0.0,0.0,0.0,0.0,0.0,0.0,0.0,0.0,0.0,0.0,0.0,0.0,0.0,0.0,0.0,0.0,0.0,0.0,0.755,432.15,4.000999927520752
0.0,0.0,0.0,0.0,0.0,0.0,0.0,0.0,0.0,0.0,0.0,0.0,0.0,0.0,0.0,0.0,0.0,0.0,0.0,0.0,0.0,0.73,465.15,4.127999782562256
0.0,0.0,0.0,0.0,0.0,0.0,0.0,0.0,0.0,0.0,0.0,0.0,0.0,0.0,0.0,0.0,0.0,0.0,0.0,0.0,0.0,0.715,490.15,4.208000183105469
0.0,0.0,0.0,0.0,0.0,0.0,0.0,0.0,0.0,0.0,0.0,0.0,0.0,0.0,0.0,0.0,0.0,0.0,0.0,0.0,0.0,0.705,523.15,4.435999870300293
0.0,0.0,0.0,0.0,0.0,0.0,0.0,0.0,0.0,0.0,0.0,0.0,0.0,0.0,0.0,0.0,0.0,0.0,0.0,0.0,0.0,0.685,560.15,4.49399995803833
0.0,0.0,0.0,0.0,0.0,0.0,0.0,0.0,0.0,0.0,0.0,0.0,0.0,0.0,0.0,0.0,0.0,0.0,0.0,0.0,0.0,0.665,584.15,4.574999809265137
0.0,0.0,0.0,0.0,0.0,0.1135999999999999,0.0,0.0,0.0,0.5455,0.0,0.0,0.2727,0.0,0.0,0.0,0.0,0.0,0.0,0.0682,0.0,0.0,710.15,4.360000133514404
0.7584241575842416,0.0,0.0,0.095990400959904,0.0035996400359964,0.0,0.1168883111688831,0.0,0.0250974902509749,0.0,0.0,0.0,0.0,0.0,0.0,0.0,0.0,0.0,0.0,0.0,0.0,0.0,813.15,2.490000009536743
0.7782,0.0,0.0,0.0953,0.0311,0.0,0.0211,0.0,0.0046,0.0697,0.0,0.0,0.0,0.0,0.0,0.0,0.0,0.0,0.0,0.0,0.0,0.0,833.15,2.369999885559082
0.8179000000000001,0.0,0.0,0.0676,0.0316,0.0,0.0,0.0,0.0,0.0278,0.021,0.0237999999999999,0.0,0.0,0.0,0.0,0.0,0.0,0.0,0.0,0.0,0.0,841.15,2.4560000896453857
0.7137714491420343,0.0,0.0,0.2076916923323067,0.0067997280108795,0.0003399864005439,0.0678972841086356,0.0034998600055997,0.0,0.0,0.0,0.0,0.0,0.0,0.0,0.0,0.0,0.0,0.0,0.0,0.0,0.0,781.15,2.490000009536743
