Repository: dorukdogular/vitreos

# Data

## Source

Glass property data is sourced from the [SciGlass database](https://github.com/epam/SciGlass) (EPAM Systems), made available under the [Open Database License (ODbL)](https://opendatacommons.org/licenses/odbl/1-0/). Accessed via the [glasspy](https://github.com/drcassar/glasspy) Python library.

## Files tracked in git

| File | Description |
|---|---|
| `clean.csv` | Deduplicated glass-forming ability dataset (11858 rows) |
| `tg_dataset.csv` | 76377 glasses with Tg (K) and 22 oxide mol% features |
| `tg_density_dataset.csv` | 31173 glasses with both Tg (K) and density (g/cm³) |

File: data/tg_density_dataset.csv (part 50 of 109)
SiO2,P2O5,ZrO2,Na2O,Al2O3,Fe2O3,CaO,MgO,K2O,B2O3,BaO,ZnO,Li2O,SrO,La2O3,TiO2,Nb2O5,PbO,Sb2O3,Bi2O3,TeO2,Se,Tg,density
0.7231000000000001,0.0,0.0,0.0761,0.035,0.0,0.03,0.0,0.0458,0.0,0.0562,0.0,0.0338,0.0,0.0,0.0,0.0,0.0,0.0,0.0,0.0,0.0,763.15,2.700000047683716
0.7701691932322708,0.0,0.0,0.0795968161273549,0.0315987360505579,0.0,0.0,0.0,0.0501979920803167,0.0,0.0536978520859165,0.0,0.0137994480220791,0.0,0.0,0.0,0.0,0.0,0.0009399624015039,0.0,0.0,0.0,723.15,2.640000104904175
0.738026197380262,0.0,0.0,0.091990800919908,0.0412958704129587,0.0,0.0060993900609939,0.0050994900509949,0.0475952404759524,0.0,0.0562943705629437,0.0,0.0135986401359864,0.0,0.0,0.0,0.0,0.0,0.0,0.0,0.0,0.0,723.15,2.5899999141693115
0.7633763376337634,0.0,0.0,0.0942094209420942,0.0208020802080208,0.0,0.0071007100710071,0.0033003300330033,0.0486048604860486,0.0,0.0493049304930493,0.0,0.0133013301330133,0.0,0.0,0.0,0.0,0.0,0.0,0.0,0.0,0.0,741.15,2.559999942779541
0.7594240575942406,0.0,0.0,0.087991200879912,0.036996300369963,0.0,0.0,0.0,0.0506949305069493,0.0,0.0513948605139486,0.0,0.0134986501349865,0.0,0.0,0.0,0.0,0.0,0.0,0.0,0.0,0.0,748.15,2.619999885559082
0.7456671100399036,0.0,0.0,0.0750067506075546,0.0325029252632736,0.0,0.0,0.0,0.0493044373993659,0.0,0.0519046714204278,0.0,0.0133011971077396,0.0,0.0,0.0,0.0,0.0,0.0009100819073716,0.0,0.0,0.0,785.15,2.5799999237060547
0.7731,0.0,0.0,0.0776999999999999,0.0324,0.0,0.0,0.0,0.0504,0.0,0.0503,0.0,0.0161,0.0,0.0,0.0,0.0,0.0,0.0,0.0,0.0,0.0,715.15,2.5999999046325684
0.7127000000000001,0.0,0.0,0.1039,0.0288,0.0,0.0948,0.0,0.0338,0.026,0.0,0.0,0.0,0.0,0.0,0.0,0.0,0.0,0.0,0.0,0.0,0.0,803.15,2.4800000190734863
0.6103389661033897,0.0,0.0,0.0472952704729527,0.0046995300469953,0.0,0.0451954804519548,0.0,0.1202879712028797,0.0,0.0,0.0,0.0,0.0,0.0,0.0,0.0,0.1096890310968903,0.0,0.0,0.0,0.0,658.15,3.1600000858306885
0.7818,0.0,0.0,0.0707,0.0306999999999999,0.0,0.0168,0.0,0.01,0.09,0.0,0.0,0.0,0.0,0.0,0.0,0.0,0.0,0.0,0.0,0.0,0.0,828.15,2.3299999237060547
0.7744,0.0,0.0,0.0453,0.0123,0.0,0.0022,0.0,0.0133,0.1525,0.0,0.0,0.0,0.0,0.0,0.0,0.0,0.0,0.0,0.0,0.0,0.0,833.15,2.25
0.7344999999999999,0.0,0.0,0.0550999999999999,0.0199999999999999,0.0,0.0,0.0,0.0,0.1603,0.0300999999999999,0.0,0.0,0.0,0.0,0.0,0.0,0.0,0.0,0.0,0.0,0.0,805.15,2.3399999141693115
0.7487000000000001,0.0,0.0,0.0452,0.0352,0.0,0.0,0.0,0.0,0.1407,0.0302,0.0,0.0,0.0,0.0,0.0,0.0,0.0,0.0,0.0,0.0,0.0,807.15,2.2799999713897705
0.7107710771077108,0.0,0.0,0.0169016901690169,0.0338033803380338,0.0,0.0099009900990099,0.0,0.0288028802880288,0.1491149114911491,0.0,0.0,0.0,0.0,0.0,0.0,0.0,0.0507050705070507,0.0,0.0,0.0,0.0,795.15,2.3499999046325684
0.7244999999999999,0.0,0.0,0.0413999999999999,0.0317999999999999,0.0,0.0057999999999999,0.0,0.0095999999999999,0.1628,0.0047999999999999,0.0192999999999999,0.0,0.0,0.0,0.0,0.0,0.0,0.0,0.0,0.0,0.0,838.15,2.2799999713897705
0.7094,0.0,0.0,0.0408,0.0117,0.0,0.0049,0.0,0.0146,0.1603,0.0583,0.0,0.0,0.0,0.0,0.0,0.0,0.0,0.0,0.0,0.0,0.0,813.15,2.299999952316284
0.7467253274672533,0.0,0.0,0.0418958104189581,0.011998800119988,0.0,0.0,0.0,0.0168983101689831,0.1824817518248175,0.0,0.0,0.0,0.0,0.0,0.0,0.0,0.0,0.0,0.0,0.0,0.0,803.15,2.25
0.513,0.046,0.0,0.0,0.253,0.0,0.083,0.042,0.0,0.01,0.053,0.0,0.0,0.0,0.0,0.0,0.0,0.0,0.0,0.0,0.0,0.0,1008.15,2.619999885559082
0.7,0.0,0.0,0.0169999999999999,0.0239999999999999,0.0,0.0099999999999999,0.0,0.0289999999999999,0.1699999999999999,0.0,0.0,0.0,0.0,0.0,0.0,0.0,0.0499999999999999,0.0,0.0,0.0,0.0,753.15,2.3399999141693115
0.6598999999999999,0.0,0.0,0.0,0.0,0.0,0.0,0.0,0.0998,0.1898,0.0,0.0,0.0,0.0,0.0,0.0,0.0,0.0,0.0005,0.0,0.0,0.0,740.15,2.430000066757202
0.6656199685990579,0.0,0.0,0.0,0.0,0.0,0.0,0.0,0.1065031950958528,0.1828054841645249,0.0,0.0,0.0,0.0,0.0,0.0,0.0,0.0,0.000370011100333,0.0,0.0,0.0,740.15,2.430000066757202
0.6622735090596377,0.0,0.0,0.0,0.0,0.0,0.0,0.0,0.0998960041598336,0.1943922243110276,0.0,0.0,0.0,0.0,0.0,0.0,0.0,0.0,0.0007399704011839,0.0,0.0,0.0,740.15,2.430000066757202
0.6519217693876735,0.0,0.0,0.0,0.0,0.0,0.0,0.0,0.1077870655521337,0.1974763028436587,0.0,0.0,0.0,0.0,0.0,0.0,0.0,0.0,0.0006199256089269,0.0,0.0,0.0,740.15,2.430000066757202
0.6740471833028312,0.0,0.0,0.0,0.0,0.0,0.0,0.0,0.1069074835238466,0.1719120338423689,0.0,0.0,0.0,0.0,0.0,0.0,0.0,0.0,0.0006300441030872,0.0,0.0,0.0,740.15,2.430000066757202
0.6411,0.0,0.0,0.0,0.0,0.0,0.0,0.0,0.0494,0.124,0.0,0.0,0.0,0.0,0.0,0.0,0.0,0.0,0.0,0.0,0.0,0.0,753.15,2.4700000286102295
0.0,0.0,0.0,0.0,0.0,0.0,0.0,0.0,0.0,0.0,0.0,0.0,0.0,0.0,0.0,0.0,0.0,0.3,0.0,0.5,0.0,0.0,643.15,5.809999942779541
0.0,0.0,0.0,0.0,0.0,0.0,0.0,0.0,0.15,0.0,0.0,0.0,0.0,0.0,0.0,0.0,0.15,0.0,0.0,0.0,0.7,0.0,648.15,4.940000057220459
0.7288,0.0116,0.0,0.0,0.0215,0.0,0.0,0.0,0.0,0.0,0.0,0.0,0.2380999999999999,0.0,0.0,0.0,0.0,0.0,0.0,0.0,0.0,0.0,739.15,2.3540000915527344
0.6965000000000001,0.0035,0.0051,0.0051,0.1444,0.0,0.0,0.025,0.001,0.0,0.0,0.0046,0.0895,0.0,0.0,0.0,0.0,0.0,0.0,0.0,0.0,0.0,918.15,2.4059998989105225
0.7120712071207121,0.0,0.0036003600360036,0.0103010301030103,0.1503150315031503,0.0,0.0114011401140114,0.0158015801580158,0.0,0.0,0.0,0.0047004700470047,0.0897089708970897,0.0,0.0,0.0,0.0,0.0,0.0,0.0,0.0,0.0,981.15,2.4200000762939453
0.7048000000000001,0.0,0.0026,0.0082,0.1466,0.0,0.0057,0.0127,0.0,0.0275,0.0,0.0,0.0898,0.0,0.0,0.0,0.0,0.0,0.0,0.0,0.0,0.0,953.15,2.378999948501587
0.7144,0.0,0.0052,0.0062,0.1477,0.0,0.0,0.0207,0.0017,0.0,0.0,0.0047,0.0911,0.0062,0.0,0.0,0.0,0.0,0.0,0.0,0.0,0.0,979.15,2.424000024795532
0.6899000000000001,0.0035,0.0051,0.005,0.1432,0.0,0.0,0.0248,0.001,0.0,0.0,0.0046,0.0879,0.0,0.0,0.0,0.0,0.0,0.0,0.0,0.0,0.0,906.15,2.4089999198913574
0.7038000000000002,0.0,0.0052,0.0082,0.1464,0.0,0.0057,0.0206,0.0,0.0183,0.0,0.0,0.0897,0.0,0.0,0.0,0.0,0.0,0.0,0.0,0.0,0.0,955.15,2.381999969482422
0.6837000000000001,0.0,0.0051,0.0081,0.1427,0.0,0.0056,0.0202,0.0,0.018,0.0,0.0,0.0881,0.0,0.0,0.0,0.0,0.0,0.0,0.0,0.0,0.0,894.15,2.3910000324249268
0.6989279571182848,0.0,0.0051002040081603,0.0060002400096003,0.1444057762310492,0.0,0.0,0.0263010520420816,0.000660026401056,0.0,0.0,0.0,0.0898035921436857,0.0,0.0,0.0,0.0,0.0,0.0,0.0,0.0,0.0,947.15,2.424000024795532
0.7032703270327033,0.0035003500350035,0.0,0.005000500050005,0.1436143614361436,0.0,0.0,0.0248024802480248,0.001000100010001,0.0,0.0,0.0046004600460046,0.089008900890089,0.0,0.0,0.0,0.0,0.0,0.0,0.0,0.0,0.0,919.15,2.3919999599456787
0.6985882258838586,0.0030995040793473,0.0,0.0054991201407774,0.1429771236602143,0.0,0.0021996480563109,0.0262957926731722,0.0006598944168932,0.0,0.0,0.0030995040793473,0.0875859862422012,0.0,0.0,0.0,0.0,0.0,0.0,0.0,0.0,0.0,933.15,2.3949999809265137
0.6833,0.0,0.0294,0.0487,0.077,0.0,0.0,0.0,0.0,0.0,0.0,0.0,0.1616,0.0,0.0,0.0,0.0,0.0,0.0,0.0,0.0,0.0,777.15,2.4549999237060547
0.6734932650673492,0.0,0.0,0.1344986550134498,0.1048989510104898,0.0,0.0034999650003499,0.0528994710052899,0.0239997600023999,0.0,0.0,0.0,0.0,0.0,0.0,0.0064999350006499,0.0,0.0,0.0,0.0,0.0,0.0,896.15,2.430999994277954
0.0,0.0,0.0,0.0,0.0,0.0,0.1,0.0,0.0,0.0,0.0,0.0,0.0,0.0,0.0,0.0,0.0,0.0,0.0,0.0,0.0,0.0,498.15,2.940000057220459
0.0,0.0,0.0,0.0,0.0,0.0,0.2,0.0,0.0,0.0,0.0,0.0,0.0,0.0,0.0,0.0,0.0,0.0,0.0,0.0,0.0,0.0,538.15,2.9600000381469727
0.0,0.0,0.0,0.0,0.0,0.0,0.3,0.0,0.0,0.0,0.0,0.0,0.0,0.0,0.0,0.0,0.0,0.0,0.0,0.0,0.0,0.0,543.15,3.0
0.0,0.0,0.0,0.0,0.0,0.0,0.4,0.0,0.0,0.0,0.0,0.0,0.0,0.0,0.0,0.0,0.0,0.0,0.0,0.0,0.0,0.0,558.15,3.0299999713897705
0.0,0.0,0.0,0.0,0.0,0.0,0.5,0.0,0.0,0.0,0.0,0.0,0.0,0.0,0.0,0.0,0.0,0.0,0.0,0.0,0.0,0.0,643.15,3.0799999237060547
0.0,0.6,0.0,0.0,0.0,0.2,0.2,0.0,0.0,0.0,0.0,0.0,0.0,0.0,0.0,0.0,0.0,0.0,0.0,0.0,0.0,0.0,808.15,2.75
0.0,0.6,0.0,0.0,0.0,0.25,0.15,0.0,0.0,0.0,0.0,0.0,0.0,0.0,0.0,0.0,0.0,0.0,0.0,0.0,0.0,0.0,788.15,2.8239998817443848
0.0,0.6,0.0,0.0,0.0,0.3,0.1,0.0,0.0,0.0,0.0,0.0,0.0,0.0,0.0,0.0,0.0,0.0,0.0,0.0,0.0,0.0,780.15,2.884000062942505
0.0,0.6,0.0,0.0,0.0,0.35,0.05,0.0,0.0,0.0,0.0,0.0,0.0,0.0,0.0,0.0,0.0,0.0,0.0,0.0,0.0,0.0,768.15,2.8919999599456787
0.0,0.375,0.0,0.0625,0.0,0.0,0.0,0.0,0.0,0.0,0.0,0.0,0.0625,0.0,0.0,0.0,0.0,0.0,0.0,0.0,0.0,0.0,713.15,3.0999999046325684
0.001,0.6115999999999999,0.0,0.0,0.003,0.3843999999999999,0.0,0.0,0.0,0.0,0.0,0.0,0.0,0.0,0.0,0.0,0.0,0.0,0.0,0.0,0.0,0.0,773.15,2.98799991607666
0.048,0.583,0.0,0.0,0.004,0.365,0.0,0.0,0.0,0.0,0.0,0.0,0.0,0.0,0.0,0.0,0.0,0.0,0.0,0.0,0.0,0.0,781.15,2.9830000400543213
0.002,0.6386,0.0,0.0,0.0541,0.3053,0.0,0.0,0.0,0.0,0.0,0.0,0.0,0.0,0.0,0.0,0.0,0.0,0.0,0.0,0.0,0.0,791.15,2.8440001010894775
0.001999800019998,0.5815418458154183,0.0,0.0,0.004999500049995,0.3583641635836416,0.0,0.0,0.0,0.0530946905309469,0.0,0.0,0.0,0.0,0.0,0.0,0.0,0.0,0.0,0.0,0.0,0.0,777.15,2.9769999980926514
0.002999700029997,0.5424457554244576,0.0,0.0,0.004999500049995,0.3426657334266574,0.0,0.0,0.0,0.1068893110688931,0.0,0.0,0.0,0.0,0.0,0.0,0.0,0.0,0.0,0.0,0.0,0.0,783.15,3.013999938964844
0.0,0.1957,0.0,0.0,0.0652,0.0,0.0,0.0,0.0,0.0,0.0,0.0,0.0,0.0,0.0,0.0,0.0,0.0,0.0,0.0,0.0,0.0,753.15,3.0999999046325684
0.0,0.1957,0.0,0.0,0.0652,0.0,0.0,0.0,0.0,0.0,0.0,0.0,0.0,0.0,0.0,0.0,0.0,0.0,0.0,0.0,0.0,0.0,740.15,3.309999942779541
0.0,0.1957195719571957,0.0,0.0,0.0652065206520652,0.0,0.0,0.0,0.0,0.0,0.0,0.0,0.0,0.0,0.0,0.0,0.0,0.0,0.0,0.0,0.0,0.0,710.15,3.2799999713897705
0.0,0.1957,0.0,0.0,0.0652,0.0,0.0,0.0,0.0,0.0,0.0,0.0,0.0,0.0,0.0,0.0,0.0,0.0,0.0,0.0,0.0,0.0,743.15,3.259999990463257
0.0,0.1957,0.0,0.0,0.0652,0.0,0.0,0.0,0.0,0.0,0.0,0.0,0.0,0.0,0.0,0.0,0.0,0.0,0.0,0.0,0.0,0.0,748.15,3.130000114440918
0.0,0.1957,0.0,0.0,0.0652,0.0,0.0,0.0,0.0,0.0,0.0,0.0,0.0,0.0,0.0,0.0,0.0,0.0,0.0,0.0,0.0,0.0,735.15,3.4000000953674316
0.0,0.1956804319568043,0.0,0.0,0.0651934806519348,0.0,0.0,0.0,0.0,0.0,0.0,0.0,0.0,0.0,0.0,0.0,0.0,0.0,0.0,0.0,0.0,0.0,728.15,3.240000009536743
0.0,0.1957,0.0,0.0,0.0652,0.0,0.0,0.0,0.0,0.0,0.0,0.0,0.0,0.0,0.0,0.0,0.0,0.0,0.0,0.0,0.0,0.0,692.15,2.809999942779541
0.0,0.1957,0.0,0.0,0.0652,0.0,0.0,0.0,0.0,0.0,0.0,0.0,0.0,0.0,0.0,0.0,0.0,0.0,0.0,0.0,0.0,0.0,651.15,2.890000104904175
0.0,0.1957,0.0,0.0,0.0652,0.0,0.0,0.0,0.0,0.0,0.0,0.0,0.0,0.0,0.0,0.0,0.0,0.0,0.0,0.0,0.0,0.0,713.15,3.109999895095825
0.0,0.1957,0.0,0.0,0.0652,0.0,0.0,0.0,0.0,0.0,0.0,0.0,0.0,0.0,0.0,0.0,0.0,0.0,0.0,0.0,0.0,0.0,675.15,3.299999952316284
0.0,0.1957,0.0,0.0,0.0652,0.0,0.0,0.0,0.0,0.0,0.0,0.0,0.0,0.0,0.0,0.0,0.0,0.0,0.0,0.0,0.0,0.0,720.15,3.390000104904175
0.0,0.1956804319568043,0.0,0.0,0.0651934806519348,0.0,0.0,0.0,0.0,0.0,0.0,0.0,0.0,0.0,0.0,0.0,0.0,0.0,0.0,0.0,0.0,0.0,718.15,3.2799999713897705
0.0,0.1956804319568043,0.0,0.0,0.0651934806519348,0.0,0.0,0.0,0.0,0.0,0.0,0.0,0.0,0.0,0.0,0.0,0.0,0.0,0.0,0.0,0.0,0.0,691.15,3.319999933242798
0.0,0.1956608678264347,0.0,0.0,0.0651869626074785,0.0,0.0,0.0,0.0,0.0,0.0,0.0,0.0,0.0,0.0,0.0,0.0,0.0,0.0,0.0,0.0,0.0,682.15,3.3499999046325684
0.0,0.1956608678264347,0.0,0.0,0.0651869626074785,0.0,0.0,0.0,0.0,0.0,0.0,0.0,0.0,0.0,0.0,0.0,0.0,0.0,0.0,0.0,0.0,0.0,652.15,3.259999990463257
0.0,0.1956804319568043,0.0,0.0,0.0651934806519348,0.0,0.0,0.0,0.0,0.0,0.0,0.0,0.0,0.0,0.0,0.0,0.0,0.0,0.0,0.0,0.0,0.0,696.15,3.1600000858306885
0.0,0.1956608678264347,0.0,0.0,0.0651869626074785,0.0,0.0,0.0,0.0,0.0,0.0,0.0,0.0,0.0,0.0,0.0,0.0,0.0,0.0,0.0,0.0,0.0,601.15,2.9700000286102295
0.0,0.1956608678264347,0.0,0.0,0.0651869626074785,0.0,0.0,0.0,0.0,0.0,0.0,0.0,0.0,0.0,0.0,0.0,0.0,0.0,0.0,0.0,0.0,0.0,667.15,3.4100000858306885
0.0,0.0,0.0,0.2,0.0,0.0,0.0,0.0,0.0,0.0,0.0,0.0,0.0,0.0,0.0,0.0,0.0,0.0,0.0,0.0,0.8,0.0,503.15,4.800000190734863
0.0,0.0,0.0,0.0,0.0,0.0,0.0,0.0,0.0,0.0,0.2,0.0,0.0,0.0,0.0,0.0,0.0,0.0,0.0,0.0,0.8,0.0,581.15,5.550000190734863
0.0,0.0,0.0,0.0,0.0,0.0,0.0,0.0,0.0,0.0,0.0,0.25,0.0,0.0,0.0,0.0,0.0,0.0,0.0,0.0,0.75,0.0,588.15,5.489999771118164
0.0,0.0,0.0,0.0,0.0,0.0,0.0,0.0,0.0,0.0,0.0,0.0,0.0,0.0,0.0,0.0,0.0,0.0,0.0,0.0,0.8,0.0,581.15,5.309999942779541
0.0,0.0,0.0,0.0,0.0,0.0,0.0,0.0,0.0,0.0,0.0,0.0,0.0,0.0,0.0,0.0,0.0,0.0,0.0,0.0,0.8,0.0,611.15,5.940000057220459
0.0,0.0,0.0,0.0,0.1,0.0,0.0,0.0,0.0,0.0,0.0,0.0,0.0,0.0,0.0,0.0,0.0,0.0,0.0,0.0,0.9,0.0,643.15,5.159999847412109
0.0,0.0,0.0,0.0,0.0,0.0,0.0,0.0,0.0,0.0,0.0,0.0,0.0,0.0,0.0,0.0,0.1,0.0,0.0,0.0,0.9,0.0,623.15,5.349999904632568
0.0,0.0,0.0,0.0,0.0,0.0,0.0,0.0,0.0,0.0,0.0,0.0,0.0,0.0,0.0,0.0,0.0,0.0,0.1,0.0,0.9,0.0,583.15,5.349999904632568
0.0,0.0,0.0,0.0,0.0,0.0,0.0,0.0,0.0,0.0,0.0,0.0,0.0,0.0,0.0,0.0,0.15,0.0,0.0,0.15,0.7,0.0,663.15,5.769999980926514
0.7387999999999999,0.0,0.0095,0.0073,0.1201,0.0,0.0092,0.0161,0.0,0.0,0.0,0.0239,0.0607,0.0,0.0,0.0121999999999999,0.0,0.0,0.0022,0.0,0.0,0.0,938.15,2.4800000190734863
0.729,0.0,0.0093,0.0071999999999999,0.1186999999999999,0.0,0.0327999999999999,0.0157,0.0,0.0,0.0,0.0116999999999999,0.0614999999999999,0.0,0.0,0.0118999999999999,0.0,0.0,0.0021999999999999,0.0,0.0,0.0,973.15,2.440000057220459
0.7378000000000001,0.0,0.0094,0.0073,0.1201,0.0,0.0207,0.016,0.0,0.0,0.0,0.0119,0.0625,0.0,0.0,0.0121,0.0,0.0,0.0022,0.0,0.0,0.0,949.15,2.4600000381469727
0.7386261373862614,0.0,0.0092990700929907,0.0071992800719928,0.1200879912008799,0.0,0.0090990900909909,0.0395960403959604,0.0,0.0,0.0,0.0,0.0618938106189381,0.0,0.0,0.011998800119988,0.0,0.0,0.0021997800219978,0.0,0.0,0.0,962.15,2.440000057220459
0.7383738373837384,0.0,0.0095009500950095,0.0073007300730073,0.1199119911991199,0.0,0.0255025502550255,0.0,0.0,0.0,0.0,0.024002400240024,0.061006100610061,0.0,0.0,0.0122012201220122,0.0,0.0,0.0022002200220022,0.0,0.0,0.0,941.15,2.4700000286102295
0.7376,0.0,0.0096,0.0074,0.1201,0.0,0.0093,0.0,0.0,0.0,0.0,0.0401999999999999,0.0613,0.0,0.0,0.0123,0.0,0.0,0.0022,0.0,0.0,0.0,929.15,2.490000009536743
0.7383000000000001,0.0,0.0095,0.0074,0.1196,0.0,0.0175,0.0,0.0,0.0,0.0,0.0321,0.0611,0.0,0.0,0.0123,0.0,0.0,0.0022,0.0,0.0,0.0,928.15,2.4800000190734863
0.7113573185608864,0.0,0.0,0.0208987460752354,0.0444973301601903,0.0,0.0,0.0,0.0205987640741555,0.1673899566026038,0.0126992380457172,0.0,0.0216986980781153,0.0,0.0,0.0,0.0,0.0,0.0,0.0,0.0,0.0,738.15,2.299999952316284
0.7176641167941602,0.0,0.0096995150242487,0.103694815259237,0.0005499725013749,0.0,0.0977951102444877,0.0,0.055297235138243,0.0,0.0,0.015299235038248,0.0,0.0,0.0,0.0,0.0,0.0,0.0,0.0,0.0,0.0,813.15,2.5420000553131104
0.6848,0.0,0.0093999999999999,0.1206999999999999,0.0068,0.0,0.1015999999999999,0.0,0.0576999999999999,0.0,0.0,0.0189999999999999,0.0,0.0,0.0,0.0,0.0,0.0,0.0,0.0,0.0,0.0,788.15,2.586999893188477
0.7122071220712207,0.0,0.00990009900099,0.1023010230102301,0.000490004900049,0.0,0.0974009740097401,0.0,0.05430054300543,0.0,0.0,0.02340023400234,0.0,0.0,0.0,0.0,0.0,0.0,0.0,0.0,0.0,0.0,828.15,2.555999994277954
0.6842684268426842,0.0,0.0093009300930093,0.101010101010101,0.0065006500650065,0.0,0.1244124412441244,0.0,0.0556055605560555,0.0,0.0,0.0189018901890189,0.0,0.0,0.0,0.0,0.0,0.0,0.0,0.0,0.0,0.0,820.15,2.5840001106262207
0.7218711251549939,0.0,0.0003499860005599,0.1027958881644734,0.0004899804007839,0.0,0.0976960921563137,0.0,0.0535978560857565,0.0,0.0,0.0231990720371185,0.0,0.0,0.0,0.0,0.0,0.0,0.0,0.0,0.0,0.0,812.15,2.5209999084472656
0.7152286091443656,0.0,0.0098003920156806,0.1064042561702467,0.0015000600024,0.000160006400256,0.0962038481539261,0.00140005600224,0.0532021280851233,0.0,0.0,0.015800632025281,0.0,0.0,0.0,0.00030001200048,0.0,0.0,0.0,0.0,0.0,0.0,816.15,2.552999973297119
0.7216072160721606,0.0,0.000350003500035,0.1022010220102201,0.00170001700017,0.000160001600016,0.09780097800978,0.00150001500015,0.05140051400514,0.0,0.0,0.02290022900229,0.0,0.0,0.0,0.000380003800038,0.0,0.0,0.0,0.0,0.0,0.0,799.15,2.5390000343322754
0.7115003899454077,0.0,0.0094986701861739,0.1026856240126382,0.0021996920431139,0.0001699762033315,0.0976863239146519,0.0013998040274361,0.0517927490151378,0.0,0.0,0.0226968224448577,0.0,0.0,0.0,0.0003699482072509,0.0,0.0,0.0,0.0,0.0,0.0,810.15,2.575000047683716
0.7049506534542581,0.0,0.008499405041647,0.1045926785125041,0.0009199356045076,5.999580029397942e-05,0.1037927345085844,0.0013999020068595,0.0519963602547821,0.0,0.0,0.0235983481156319,0.0,0.0,0.0,0.0001899867009309,0.0,0.0,0.0,0.0,0.0,0.0,821.15,2.5789999961853027
0.6847684768476847,0.0,0.0093009300930093,0.1203120312031203,0.0067006700670067,7.000700070007e-05,0.1021102110211021,0.0014001400140014,0.0566056605660566,0.0,0.0,0.0184018401840184,0.0,0.0,0.0,0.0003300330033003,0.0,0.0,0.0,0.0,0.0,0.0,792.15,2.5899999141693115
0.6829751272639989,0.0,0.0089009791077018,0.1001110122113432,0.0067007370810789,8.000880096810647e-05,0.1248137295102461,0.0012001320145215,0.0565062156837251,0.0,0.0,0.0184020242226644,0.0,0.0,0.0,0.0003100341037514,0.0,0.0,0.0,0.0,0.0,0.0,825.15,2.586999893188477
0.6941236463988961,0.0,0.0098989111197768,0.1070882202957674,0.0060993290738018,8.999010108888022e-05,0.1069882312945575,0.0012998570157282,0.0542940276569577,0.0,0.0,0.0198978112407635,0.0,0.0,0.0,0.0002199758026617,0.0,0.0,0.0,0.0,0.0,0.0,825.15,2.562000036239624
0.6869793906182815,0.0,0.0096997090087297,0.1048968530944071,0.0067997960061198,7.999760007199784e-05,0.1031969040928772,0.0012999610011699,0.0590982270531884,0.0,0.0,0.0276991690249292,0.0,0.0,0.0,0.0002499925002249,0.0,0.0,0.0,0.0,0.0,0.0,814.15,2.5840001106262207
0.0,0.2999,0.0,0.0,0.025,0.0,0.0876,0.0875,0.0,0.075,0.25,0.05,0.125,0.0,0.0,0.0,0.0,0.0,0.0,0.0,0.0,0.0,758.15,3.5399999618530273
0.0,0.2999400119976005,0.0,0.0,0.0249950009998,0.0,0.0999800039992001,0.0998800239952009,0.0,0.0750849830033993,0.2499500099980004,0.0499900019996,0.1001799640071985,0.0,0.0,0.0,0.0,0.0,0.0,0.0,0.0,0.0,773.15,3.549999952316284
0.0,0.3249324932493249,0.0,0.025002500250025,0.04000400040004,0.0,0.1099109910991099,0.175017501750175,0.025002500250025,0.15001500150015,0.025002500250025,0.0,0.1001100110011001,0.025002500250025,0.0,0.0,0.0,0.0,0.0,0.0,0.0,0.0,758.15,2.799999952316284
0.0,0.2499249924992499,0.0,0.0,0.025002500250025,0.0,0.1000100010001,0.0999099909990999,0.0,0.075007500750075,0.25002500250025,0.0999099909990999,0.0752075207520752,0.0,0.0,0.0,0.0,0.0,0.0,0.0,0.0,0.0,801.15,3.880000114440918
0.0,0.24997500249975,0.0,0.0,0.024997500249975,0.0,0.124987501249875,0.1248875112488751,0.0,0.0750924907509249,0.24997500249975,0.04999500049995,0.1000899910008999,0.0,0.0,0.0,0.0,0.0,0.0,0.0,0.0,0.0,787.15,3.630000114440918
0.0,0.2751,0.0,0.0,0.035,0.0,0.1249,0.1251,0.0,0.065,0.24,0.0,0.1249,0.0,0.0,0.0,0.0,0.0,0.0,0.0,0.0,0.0,783.15,3.5799999237060547
0.0,0.2749,0.0,0.025,0.025,0.0,0.125,0.175,0.025,0.2,0.025,0.0,0.1001,0.025,0.0,0.0,0.0,0.0,0.0,0.0,0.0,0.0,757.15,2.799999952316284
0.0,0.3,0.0,0.0,0.025,0.0,0.125,0.1251,0.0,0.1499,0.1,0.0,0.1,0.075,0.0,0.0,0.0,0.0,0.0,0.0,0.0,0.0,792.15,3.1600000858306885
0.0,0.2749274927492749,0.0,0.0,0.025002500250025,0.0,0.125012501250125,0.125012501250125,0.025002500250025,0.25002500250025,0.025002500250025,0.0,0.1000100010001,0.05000500050005,0.0,0.0,0.0,0.0,0.0,0.0,0.0,0.0,770.15,2.799999952316284
0.0,0.2626262626262626,0.0,0.0,0.0375037503750375,0.0,0.15001500150015,0.1499149914991499,0.025002500250025,0.25002500250025,0.0,0.0,0.0999099909990999,0.025002500250025,0.0,0.0,0.0,0.0,0.0,0.0,0.0,0.0,769.15,2.680000066757202
0.0,0.3001,0.0,0.0,0.035,0.0,0.1051,0.1049,0.0,0.065,0.24,0.025,0.1249,0.0,0.0,0.0,0.0,0.0,0.0,0.0,0.0,0.0,768.15,3.490000009536743
0.0,0.3,0.0,0.0,0.035,0.0,0.1451,0.145,0.0,0.065,0.16,0.02,0.1299,0.0,0.0,0.0,0.0,0.0,0.0,0.0,0.0,0.0,763.15,3.2799999713897705
0.0,0.3,0.0,0.0,0.025,0.0,0.125,0.14,0.0,0.125,0.1,0.0,0.125,0.06,0.0,0.0,0.0,0.0,0.0,0.0,0.0,0.0,774.15,3.130000114440918
0.0,0.2749999999999999,0.0,0.0,0.0249999999999999,0.0,0.0749,0.1999999999999999,0.0,0.1999999999999999,0.0249999999999999,0.0,0.1500999999999999,0.0499999999999999,0.0,0.0,0.0,0.0,0.0,0.0,0.0,0.0,768.15,2.8399999141693115
0.0,0.324967503249675,0.0,0.0,0.024997500249975,0.0,0.1250874912508749,0.1748825117488251,0.024997500249975,0.14998500149985,0.04999500049995,0.0,0.1000899910008999,0.024997500249975,0.0,0.0,0.0,0.0,0.0,0.0,0.0,0.0,775.15,2.890000104904175
0.0,0.3,0.0,0.0,0.025,0.0,0.125,0.1748999999999999,0.0,0.175,0.05,0.0,0.1251,0.025,0.0,0.0,0.0,0.0,0.0,0.0,0.0,0.0,774.15,2.9000000953674316
0.0,0.275,0.0,0.0,0.0249,0.0,0.1001,0.1,0.0,0.075,0.25,0.05,0.125,0.0,0.0,0.0,0.0,0.0,0.0,0.0,0.0,0.0,763.15,3.5799999237060547
0.0,0.3,0.0,0.0,0.025,0.0,0.125,0.125,0.0,0.075,0.2,0.02,0.13,0.0,0.0,0.0,0.0,0.0,0.0,0.0,0.0,0.0,761.15,3.380000114440918
0.0,0.3,0.0,0.0,0.035,0.0,0.1499,0.1501,0.0,0.065,0.15,0.02,0.13,0.0,0.0,0.0,0.0,0.0,0.0,0.0,0.0,0.0,762.15,3.259999990463257
0.0,0.3,0.0,0.0,0.025,0.0,0.125,0.125,0.0,0.125,0.075,0.0,0.15,0.075,0.0,0.0,0.0,0.0,0.0,0.0,0.0,0.0,765.15,3.0899999141693115
0.0,0.25,0.0,0.11,0.0,0.0,0.0,0.0,0.02,0.03,0.01,0.0,0.18,0.0,0.0,0.07,0.19,0.0,0.0,0.08,0.0,0.0,736.15,4.269999980926514
0.0,0.2479999999999999,0.0,0.1089999999999999,0.0,0.0,0.0,0.0,0.0199999999999999,0.0299999999999999,0.0099999999999999,0.0,0.178,0.0,0.0,0.0689999999999999,0.1789999999999999,0.0,0.0,0.0789999999999999,0.0,0.0,739.15,4.199999809265137
0.0,0.245,0.0,0.108,0.0,0.0,0.0,0.0,0.02,0.0289999999999999,0.01,0.0,0.177,0.0,0.0,0.069,0.168,0.0,0.0,0.079,0.0,0.0,737.15,4.239999771118164
0.0,0.255,0.0,0.105,0.0,0.0,0.0,0.0,0.02,0.02,0.01,0.0,0.18,0.0,0.0,0.07,0.18,0.0,0.0,0.08,0.0,0.0,743.15,4.21999979019165
0.0,0.25,0.0,0.1,0.0,0.0,0.0,0.0,0.02,0.02,0.01,0.01,0.18,0.0,0.0,0.07,0.18,0.0,0.0,0.08,0.0,0.0,743.15,4.21999979019165
0.0,0.255,0.0,0.105,0.0,0.0,0.0,0.0,0.02,0.02,0.01,0.0,0.18,0.0,0.0,0.07,0.14,0.0,0.0,0.12,0.0,0.0,724.15,4.489999771118164
0.0,0.255,0.0,0.105,0.0,0.0,0.0,0.0,0.02,0.02,0.01,0.0,0.18,0.0,0.0,0.07,0.12,0.0,0.0,0.14,0.0,0.0,710.15,4.619999885559082
0.0,0.255,0.0,0.105,0.0,0.0,0.0,0.0,0.02,0.02,0.01,0.0,0.17,0.0,0.0,0.07,0.18,0.0,0.0,0.09,0.0,0.0,743.15,4.300000190734863
0.0,0.255,0.0,0.105,0.0,0.0,0.0,0.0,0.02,0.02,0.01,0.0,0.16,0.0,0.0,0.07,0.18,0.0,0.0,0.1,0.0,0.0,744.15,4.369999885559082
0.0,0.255,0.0,0.105,0.0,0.0,0.0,0.0,0.02,0.02,0.01,0.0,0.14,0.0,0.0,0.07,0.18,0.0,0.0,0.12,0.0,0.0,746.15,4.53000020980835
0.0,0.255,0.0,0.105,0.0,0.0,0.0,0.0,0.02,0.02,0.01,0.0,0.08,0.0,0.0,0.07,0.18,0.0,0.0,0.18,0.0,0.0,759.15,4.940000057220459
0.0,0.255,0.0,0.105,0.0,0.0,0.0,0.0,0.02,0.02,0.01,0.0,0.06,0.0,0.0,0.07,0.18,0.0,0.0,0.2,0.0,0.0,761.15,5.070000171661377
0.0,0.255,0.0,0.105,0.0,0.0,0.0,0.0,0.02,0.02,0.01,0.0,0.02,0.0,0.0,0.07,0.18,0.0,0.0,0.24,0.0,0.0,770.15,5.320000171661377
0.008999100089991,0.5741425857414258,0.0,0.0321967803219678,0.0938906109389061,0.0,0.0071992800719928,0.0977902209779022,0.0386961303869613,0.037996200379962,0.0044995500449955,0.007999200079992,0.0206979302069792,0.0,0.0,0.0,0.0,0.0,0.0,0.0,0.0,0.0,732.15,2.680000066757202
0.0255948810237952,0.6066786642671466,0.0,0.0106978604279144,0.0456908618276344,0.0,0.0613877224555089,0.0426914617076584,0.0426914617076584,0.0222955408918216,0.0628874225154969,0.0666866626674665,0.0,0.0,0.0,0.0,0.0,0.0,0.0,0.0,0.0,0.0,733.15,2.759999990463257
0.0095009500950095,0.6027602760276027,0.0,0.0337033703370337,0.0985098509850985,0.0,0.0075007500750075,0.1026102610261026,0.0406040604060405,0.0399039903990399,0.0047004700470047,0.0084008400840084,0.0218021802180218,0.0,0.0,0.0,0.0,0.0,0.0,0.0,0.0,0.0,739.15,2.619999885559082
0.0,0.507949205079492,0.0,0.0788921107889211,0.0492950704929507,0.0,0.0130986901309869,0.0,0.0382961703829617,0.0220977902209779,0.0390960903909609,0.005999400059994,0.1636836316368363,0.0,0.0,0.0,0.0,0.0,0.0,0.0,0.0,0.0,594.15,2.7300000190734863
0.0,0.5281471852814716,0.0,0.0820917908209178,0.0512948705129486,0.0,0.0135986401359863,0.0,0.0397960203979601,0.022897710228977,0.0406959304069592,0.0061993800619937,0.1702829717028296,0.0,0.0,0.0,0.0,0.0,0.0,0.0,0.0,0.0,578.15,2.6700000762939453
0.008998200359928,0.5719856028794242,0.0,0.0320935812837432,0.0933813237352529,0.0,0.0071985602879424,0.0973805238952209,0.0386922615476904,0.037992401519696,0.004499100179964,0.007998400319936,0.0206958608278344,0.0,0.0,0.0,0.0,0.0,0.0,0.0,0.0,0.0,750.15,2.690000057220459
0.0,0.5796,0.0,0.0065,0.0587,0.0,0.0,0.0,0.0,0.063,0.0,0.0755,0.1383,0.0,0.0,0.0,0.0,0.0,0.0,0.0,0.0,0.0,665.15,2.690000057220459
0.1076999999999999,0.0,0.0621,0.0,0.0,0.0,0.0486,0.0,0.0,0.3643,0.0424,0.1185,0.0,0.0,0.1114,0.0,0.0,0.1013,0.0,0.0,0.0,0.0,848.15,4.8470001220703125
0.0,0.5,0.0,0.5,0.0,0.0,0.0,0.0,0.0,0.0,0.0,0.0,0.0,0.0,0.0,0.0,0.0,0.0,0.0,0.0,0.0,0.0,546.15,2.490000009536743
0.0,0.5,0.0,0.4,0.0,0.0,0.0,0.0,0.1,0.0,0.0,0.0,0.0,0.0,0.0,0.0,0.0,0.0,0.0,0.0,0.0,0.0,501.15,2.490000009536743
0.0,0.5,0.0,0.3,0.0,0.0,0.0,0.0,0.2,0.0,0.0,0.0,0.0,0.0,0.0,0.0,0.0,0.0,0.0,0.0,0.0,0.0,489.15,2.490000009536743
0.0,0.5,0.0,0.2,0.0,0.0,0.0,0.0,0.3,0.0,0.0,0.0,0.0,0.0,0.0,0.0,0.0,0.0,0.0,0.0,0.0,0.0,472.15,2.4600000381469727
0.0,0.5,0.0,0.1,0.0,0.0,0.0,0.0,0.4,0.0,0.0,0.0,0.0,0.0,0.0,0.0,0.0,0.0,0.0,0.0,0.0,0.0,477.15,2.440000057220459
0.0,0.5,0.0,0.0,0.0,0.0,0.0,0.0,0.5,0.0,0.0,0.0,0.0,0.0,0.0,0.0,0.0,0.0,0.0,0.0,0.0,0.0,491.15,2.430000066757202
0.0,0.5,0.0,0.0,0.0,0.0,0.0,0.0,0.4,0.0,0.0,0.0,0.1,0.0,0.0,0.0,0.0,0.0,0.0,0.0,0.0,0.0,487.15,2.4000000953674316
0.0,0.5,0.0,0.1,0.0,0.0,0.0,0.0,0.3,0.0,0.0,0.0,0.1,0.0,0.0,0.0,0.0,0.0,0.0,0.0,0.0,0.0,473.15,2.440000057220459
0.0,0.5,0.0,0.2,0.0,0.0,0.0,0.0,0.2,0.0,0.0,0.0,0.1,0.0,0.0,0.0,0.0,0.0,0.0,0.0,0.0,0.0,480.15,2.4600000381469727
0.0,0.5,0.0,0.3,0.0,0.0,0.0,0.0,0.1,0.0,0.0,0.0,0.1,0.0,0.0,0.0,0.0,0.0,0.0,0.0,0.0,0.0,479.15,2.4700000286102295
0.0,0.5,0.0,0.4,0.0,0.0,0.0,0.0,0.0,0.0,0.0,0.0,0.1,0.0,0.0,0.0,0.0,0.0,0.0,0.0,0.0,0.0,520.15,2.4800000190734863
0.0,0.0,0.0,0.3,0.0,0.0,0.0,0.0,0.0,0.6,0.0,0.0,0.0,0.0,0.0,0.0,0.0,0.0,0.0,0.0,0.0,0.0,675.15,3.302000045776367
0.0,0.0,0.0,0.3,0.0,0.02,0.0,0.0,0.0,0.6,0.0,0.0,0.0,0.0,0.0,0.0,0.0,0.0,0.0,0.0,0.0,0.0,682.15,2.3410000801086426
0.0,0.0,0.0,0.3,0.0,0.04,0.0,0.0,0.0,0.6,0.0,0.0,0.0,0.0,0.0,0.0,0.0,0.0,0.0,0.0,0.0,0.0,688.15,2.312999963760376
0.0,0.0,0.0,0.3,0.0,0.06,0.0,0.0,0.0,0.6,0.0,0.0,0.0,0.0,0.0,0.0,0.0,0.0,0.0,0.0,0.0,0.0,693.15,2.211999893188477
0.0,0.0,0.0,0.3,0.0,0.08,0.0,0.0,0.0,0.6,0.0,0.0,0.0,0.0,0.0,0.0,0.0,0.0,0.0,0.0,0.0,0.0,701.15,2.190999984741211
0.0,0.0,0.0,0.3,0.0,0.1,0.0,0.0,0.0,0.6,0.0,0.0,0.0,0.0,0.0,0.0,0.0,0.0,0.0,0.0,0.0,0.0,713.15,2.505000114440918
0.0,0.0,0.0,0.0,0.12,0.0,0.15,0.08,0.05,0.6,0.0,0.0,0.0,0.0,0.0,0.0,0.0,0.0,0.0,0.0,0.0,0.0,825.15,2.372999906539917
0.1,0.0,0.0,0.0,0.12,0.0,0.2,0.08,0.0,0.5,0.0,0.0,0.0,0.0,0.0,0.0,0.0,0.0,0.0,0.0,0.0,0.0,885.15,2.490000009536743
0.2,0.0,0.0,0.0,0.12,0.0,0.2,0.08,0.0,0.4,0.0,0.0,0.0,0.0,0.0,0.0,0.0,0.0,0.0,0.0,0.0,0.0,895.15,2.5220000743865967
0.3,0.0,0.0,0.0,0.12,0.0,0.15,0.08,0.05,0.3,0.0,0.0,0.0,0.0,0.0,0.0,0.0,0.0,0.0,0.0,0.0,0.0,863.15,2.4719998836517334
0.4,0.0,0.0,0.05,0.12,0.0,0.1,0.08,0.05,0.2,0.0,0.0,0.0,0.0,0.0,0.0,0.0,0.0,0.0,0.0,0.0,0.0,838.15,2.4779999256134033
0.45,0.0,0.0,0.05,0.15,0.0,0.1,0.1,0.0,0.1,0.0,0.0,0.05,0.0,0.0,0.0,0.0,0.0,0.0,0.0,0.0,0.0,827.15,2.546999931335449
0.45,0.0,0.0,0.05,0.1,0.0,0.05,0.1,0.05,0.2,0.0,0.0,0.0,0.0,0.0,0.0,0.0,0.0,0.0,0.0,0.0,0.0,821.15,2.424000024795532
0.5,0.0,0.0,0.05,0.1,0.0,0.1,0.1,0.05,0.1,0.0,0.0,0.0,0.0,0.0,0.0,0.0,0.0,0.0,0.0,0.0,0.0,868.15,2.5179998874664307
0.5,0.0,0.0,0.05,0.1,0.0,0.1,0.1,0.0,0.1,0.0,0.0,0.05,0.0,0.0,0.0,0.0,0.0,0.0,0.0,0.0,0.0,814.15,2.5399999618530273
0.5,0.0,0.0,0.0,0.12,0.0,0.2,0.08,0.0,0.1,0.0,0.0,0.0,0.0,0.0,0.0,0.0,0.0,0.0,0.0,0.0,0.0,949.15,2.5980000495910645
0.5,0.0,0.0,0.05,0.12,0.0,0.0,0.08,0.05,0.2,0.0,0.0,0.0,0.0,0.0,0.0,0.0,0.0,0.0,0.0,0.0,0.0,816.15,2.3359999656677246
0.524,0.0,0.0,0.048,0.095,0.0,0.0,0.0,0.095,0.238,0.0,0.0,0.0,0.0,0.0,0.0,0.0,0.0,0.0,0.0,0.0,0.0,751.15,2.2920000553131104
0.55,0.0,0.0,0.05,0.12,0.0,0.05,0.08,0.05,0.1,0.0,0.0,0.0,0.0,0.0,0.0,0.0,0.0,0.0,0.0,0.0,0.0,879.15,2.438999891281128
0.55,0.0,0.0,0.05,0.1,0.0,0.0,0.1,0.05,0.15,0.0,0.0,0.0,0.0,0.0,0.0,0.0,0.0,0.0,0.0,0.0,0.0,841.15,2.365000009536743
0.55,0.0,0.0,0.05,0.1,0.0,0.0,0.05,0.05,0.2,0.0,0.0,0.0,0.0,0.0,0.0,0.0,0.0,0.0,0.0,0.0,0.0,795.15,2.306999921798706
0.55,0.0,0.0,0.05,0.1,0.0,0.0,0.0,0.05,0.25,0.0,0.0,0.0,0.0,0.0,0.0,0.0,0.0,0.0,0.0,0.0,0.0,745.15,2.23799991607666
0.6,0.0,0.0,0.125,0.025,0.0,0.0,0.1,0.05,0.1,0.0,0.0,0.0,0.0,0.0,0.0,0.0,0.0,0.0,0.0,0.0,0.0,809.15,2.4700000286102295
0.6,0.0,0.0,0.1,0.05,0.0,0.0,0.1,0.05,0.1,0.0,0.0,0.0,0.0,0.0,0.0,0.0,0.0,0.0,0.0,0.0,0.0,814.15,2.441999912261963
0.6,0.0,0.0,0.075,0.075,0.0,0.0,0.1,0.05,0.1,0.0,0.0,0.0,0.0,0.0,0.0,0.0,0.0,0.0,0.0,0.0,0.0,827.15,2.4089999198913574
0.6,0.0,0.0,0.05,0.1,0.0,0.05,0.05,0.05,0.1,0.0,0.0,0.0,0.0,0.0,0.0,0.0,0.0,0.0,0.0,0.0,0.0,868.15,2.4189999103546143
0.6,0.0,0.0,0.05,0.1,0.0,0.0,0.1,0.05,0.1,0.0,0.0,0.0,0.0,0.0,0.0,0.0,0.0,0.0,0.0,0.0,0.0,856.15,2.381999969482422
0.6,0.0,0.0,0.05,0.1,0.0,0.0,0.05,0.05,0.1,0.0,0.05,0.0,0.0,0.0,0.0,0.0,0.0,0.0,0.0,0.0,0.0,840.15,2.447999954223633
0.6,0.0,0.0,0.05,0.1,0.0,0.0,0.075,0.05,0.1,0.0,0.0,0.0,0.0,0.0,0.025,0.0,0.0,0.0,0.0,0.0,0.0,839.15,2.385999917984009
0.6,0.0,0.0,0.05,0.12,0.0,0.0,0.08,0.05,0.1,0.0,0.0,0.0,0.0,0.0,0.0,0.0,0.0,0.0,0.0,0.0,0.0,871.15,2.3469998836517334
0.6,0.0,0.0,0.05,0.1,0.0,0.0,0.05,0.05,0.15,0.0,0.0,0.0,0.0,0.0,0.0,0.0,0.0,0.0,0.0,0.0,0.0,813.15,2.325999975204468
0.6,0.0,0.0,0.05,0.1,0.0,0.0,0.0,0.05,0.2,0.0,0.0,0.0,0.0,0.0,0.0,0.0,0.0,0.0,0.0,0.0,0.0,761.15,2.259000062942505
0.65,0.0,0.03,0.105,0.07,0.0,0.01,0.01,0.025,0.0,0.0,0.0,0.1,0.0,0.0,0.0,0.0,0.0,0.0,0.0,0.0,0.0,752.15,2.5350000858306885
0.65,0.0,0.0,0.125,0.025,0.0,0.0,0.1,0.05,0.05,0.0,0.0,0.0,0.0,0.0,0.0,0.0,0.0,0.0,0.0,0.0,0.0,826.15,2.4609999656677246
0.65,0.0,0.0,0.1,0.05,0.0,0.0,0.1,0.05,0.05,0.0,0.0,0.0,0.0,0.0,0.0,0.0,0.0,0.0,0.0,0.0,0.0,831.15,2.440000057220459
0.65,0.0,0.0,0.1,0.05,0.0,0.05,0.05,0.05,0.05,0.0,0.0,0.0,0.0,0.0,0.0,0.0,0.0,0.0,0.0,0.0,0.0,824.15,2.4830000400543213
0.65,0.0,0.0,0.1,0.05,0.0,0.03,0.05,0.05,0.05,0.0,0.0,0.02,0.0,0.0,0.0,0.0,0.0,0.0,0.0,0.0,0.0,784.15,2.4730000495910645
0.65,0.0,0.0,0.12,0.05,0.0,0.03,0.05,0.05,0.05,0.0,0.0,0.0,0.0,0.0,0.0,0.0,0.0,0.0,0.0,0.0,0.0,813.15,2.4769999980926514
0.65,0.0,0.0,0.11,0.05,0.0,0.05,0.05,0.02,0.05,0.0,0.0,0.02,0.0,0.0,0.0,0.0,0.0,0.0,0.0,0.0,0.0,797.15,2.484999895095825
0.65,0.0,0.0,0.09,0.05,0.0,0.05,0.05,0.04,0.05,0.0,0.0,0.02,0.0,0.0,0.0,0.0,0.0,0.0,0.0,0.0,0.0,799.15,2.4820001125335693
0.65,0.0,0.0,0.07,0.05,0.0,0.05,0.05,0.06,0.05,0.0,0.0,0.02,0.0,0.0,0.0,0.0,0.0,0.0,0.0,0.0,0.0,796.15,2.4769999980926514
0.65,0.0,0.0,0.09,0.05,0.0,0.05,0.05,0.02,0.05,0.0,0.0,0.04,0.0,0.0,0.0,0.0,0.0,0.0,0.0,0.0,0.0,780.15,2.4779999256134033
0.65,0.0,0.0,0.07,0.05,0.0,0.05,0.05,0.04,0.05,0.0,0.0,0.04,0.0,0.0,0.0,0.0,0.0,0.0,0.0,0.0,0.0,783.15,2.4739999771118164
0.65,0.0,0.0,0.05,0.05,0.0,0.05,0.05,0.06,0.05,0.0,0.0,0.04,0.0,0.0,0.0,0.0,0.0,0.0,0.0,0.0,0.0,781.15,2.4690001010894775
0.65,0.0,0.0,0.07,0.05,0.0,0.05,0.05,0.02,0.05,0.0,0.0,0.06,0.0,0.0,0.0,0.0,0.0,0.0,0.0,0.0,0.0,773.15,2.4700000286102295
0.65,0.0,0.0,0.05,0.05,0.0,0.05,0.05,0.04,0.05,0.0,0.0,0.06,0.0,0.0,0.0,0.0,0.0,0.0,0.0,0.0,0.0,774.15,2.4649999141693115
0.65,0.0,0.0,0.03,0.05,0.0,0.05,0.05,0.06,0.05,0.0,0.0,0.06,0.0,0.0,0.0,0.0,0.0,0.0,0.0,0.0,0.0,774.15,2.4600000381469727
0.65,0.0,0.0,0.05,0.05,0.0,0.05,0.05,0.02,0.05,0.0,0.0,0.08,0.0,0.0,0.0,0.0,0.0,0.0,0.0,0.0,0.0,761.15,2.4639999866485596
0.65,0.0,0.0,0.03,0.05,0.0,0.05,0.05,0.04,0.05,0.0,0.0,0.08,0.0,0.0,0.0,0.0,0.0,0.0,0.0,0.0,0.0,767.15,2.4579999446868896
0.65,0.0,0.0,0.01,0.05,0.0,0.05,0.05,0.06,0.05,0.0,0.0,0.08,0.0,0.0,0.0,0.0,0.0,0.0,0.0,0.0,0.0,777.15,2.446000099182129
0.65,0.0,0.0,0.11,0.05,0.0,0.05,0.05,0.04,0.05,0.0,0.0,0.0,0.0,0.0,0.0,0.0,0.0,0.0,0.0,0.0,0.0,825.15,2.484999895095825
0.65,0.0,0.0,0.1,0.05,0.0,0.0,0.05,0.02,0.05,0.0,0.0,0.08,0.0,0.0,0.0,0.0,0.0,0.0,0.0,0.0,0.0,747.15,2.4489998817443848
0.65,0.0,0.03,0.1,0.05,0.0,0.0,0.05,0.05,0.05,0.0,0.0,0.02,0.0,0.0,0.0,0.0,0.0,0.0,0.0,0.0,0.0,806.15,2.5250000953674316
0.65,0.0,0.0,0.1,0.07,0.0,0.03,0.05,0.05,0.05,0.0,0.0,0.0,0.0,0.0,0.0,0.0,0.0,0.0,0.0,0.0,0.0,809.15,2.461999893188477
0.65,0.0,0.0,0.075,0.075,0.0,0.0,0.1,0.05,0.05,0.0,0.0,0.0,0.0,0.0,0.0,0.0,0.0,0.0,0.0,0.0,0.0,850.15,2.4189999103546143
0.65,0.0,0.0,0.05,0.1,0.0,0.0,0.1,0.05,0.05,0.0,0.0,0.0,0.0,0.0,0.0,0.0,0.0,0.0,0.0,0.0,0.0,904.15,2.3989999294281006
0.65,0.0,0.0,0.1,0.025,0.0,0.05,0.05,0.05,0.075,0.0,0.0,0.0,0.0,0.0,0.0,0.0,0.0,0.0,0.0,0.0,0.0,830.15,2.486000061035156
0.65,0.0,0.0,0.1,0.0,0.0,0.05,0.05,0.05,0.1,0.0,0.0,0.0,0.0,0.0,0.0,0.0,0.0,0.0,0.0,0.0,0.0,832.15,2.493000030517578
0.654,0.0,0.03,0.105,0.086,0.0,0.0,0.0,0.0,0.0,0.0,0.0,0.125,0.0,0.0,0.0,0.0,0.0,0.0,0.0,0.0,0.0,771.15,2.510999917984009
0.654,0.0,0.03,0.105,0.086,0.0,0.0,0.0,0.05,0.0,0.0,0.0,0.075,0.0,0.0,0.0,0.0,0.0,0.0,0.0,0.0,0.0,764.15,2.5230000019073486
0.654,0.0,0.03,0.13,0.086,0.0,0.0,0.0,0.1,0.0,0.0,0.0,0.0,0.0,0.0,0.0,0.0,0.0,0.0,0.0,0.0,0.0,807.15,2.5369999408721924
0.48,0.0,0.0,0.08,0.16,0.0,0.0,0.0,0.02,0.16,0.0,0.0,0.1,0.0,0.0,0.0,0.0,0.0,0.0,0.0,0.0,0.0,748.15,2.381999969482422
0.5319999999999999,0.0,0.0,0.0599999999999999,0.144,0.0,0.0,0.0,0.0199999999999999,0.144,0.0,0.0,0.0999999999999999,0.0,0.0,0.0,0.0,0.0,0.0,0.0,0.0,0.0,756.15,2.3589999675750732
0.57,0.0,0.02,0.09,0.095,0.0,0.0,0.02,0.02,0.095,0.0,0.0,0.09,0.0,0.0,0.0,0.0,0.0,0.0,0.0,0.0,0.0,757.15,2.492000102996826
0.59,0.0,0.0,0.1,0.09,0.0,0.0,0.03,0.0,0.09,0.0,0.0,0.1,0.0,0.0,0.0,0.0,0.0,0.0,0.0,0.0,0.0,756.15,2.4560000896453857
0.59,0.0,0.0,0.09,0.095,0.0,0.0,0.02,0.02,0.095,0.0,0.0,0.09,0.0,0.0,0.0,0.0,0.0,0.0,0.0,0.0,0.0,749.15,2.444000005722046
0.59,0.0,0.0,0.05,0.105,0.0,0.0,0.0,0.05,0.105,0.0,0.0,0.1,0.0,0.0,0.0,0.0,0.0,0.0,0.0,0.0,0.0,746.15,2.4149999618530273
0.59,0.0,0.0,0.1,0.105,0.0,0.0,0.0,0.0,0.105,0.0,0.0,0.1,0.0,0.0,0.0,0.0,0.0,0.0,0.0,0.0,0.0,758.15,2.4200000762939453
0.6,0.0,0.0,0.09,0.15,0.0,0.0,0.05,0.02,0.0,0.0,0.0,0.09,0.0,0.0,0.0,0.0,0.0,0.0,0.0,0.0,0.0,803.15,2.4639999866485596
0.6,0.0,0.0,0.09,0.15,0.0,0.0,0.0,0.02,0.05,0.0,0.0,0.09,0.0,0.0,0.0,0.0,0.0,0.0,0.0,0.0,0.0,764.15,2.427999973297119
0.6,0.0,0.0,0.05,0.075,0.0,0.0,0.05,0.05,0.075,0.0,0.0,0.1,0.0,0.0,0.0,0.0,0.0,0.0,0.0,0.0,0.0,737.15,2.427999973297119
0.6,0.0,0.02,0.09,0.09,0.0,0.0,0.0,0.02,0.09,0.0,0.0,0.09,0.0,0.0,0.0,0.0,0.0,0.0,0.0,0.0,0.0,760.15,2.4800000190734863
0.61,0.0,0.0,0.05,0.12,0.0,0.0,0.05,0.02,0.05,0.0,0.0,0.1,0.0,0.0,0.0,0.0,0.0,0.0,0.0,0.0,0.0,768.15,2.421999931335449
0.61,0.0,0.0,0.1,0.095,0.0,0.0,0.0,0.0,0.095,0.0,0.0,0.1,0.0,0.0,0.0,0.0,0.0,0.0,0.0,0.0,0.0,756.15,2.427000045776367
0.62,0.0,0.02,0.09,0.07,0.0,0.0,0.02,0.02,0.07,0.0,0.0,0.09,0.0,0.0,0.0,0.0,0.0,0.0,0.0,0.0,0.0,753.15,2.450000047683716
0.63,0.0,0.0,0.09,0.075,0.0,0.0,0.02,0.02,0.075,0.0,0.0,0.09,0.0,0.0,0.0,0.0,0.0,0.0,0.0,0.0,0.0,744.15,2.447999954223633
0.63,0.0,0.0,0.1,0.085,0.0,0.0,0.0,0.0,0.085,0.0,0.0,0.1,0.0,0.0,0.0,0.0,0.0,0.0,0.0,0.0,0.0,753.15,2.430999994277954
0.63,0.0,0.0,0.09,0.085,0.0,0.0,0.0,0.02,0.085,0.0,0.0,0.09,0.0,0.0,0.0,0.0,0.0,0.0,0.0,0.0,0.0,752.15,2.430999994277954
0.65,0.0,0.0,0.05,0.105,0.0,0.0,0.05,0.02,0.025,0.0,0.0,0.1,0.0,0.0,0.0,0.0,0.0,0.0,0.0,0.0,0.0,766.15,2.4210000038146973
0.65,0.0,0.0,0.1,0.05,0.0,0.0,0.0,0.05,0.05,0.0,0.0,0.1,0.0,0.0,0.0,0.0,0.0,0.0,0.0,0.0,0.0,724.15,2.453000068664551
0.65,0.0,0.0,0.1,0.075,0.0,0.0,0.0,0.05,0.075,0.0,0.0,0.05,0.0,0.0,0.0,0.0,0.0,0.0,0.0,0.0,0.0,755.15,2.4519999027252197
0.65,0.0,0.0,0.05,0.075,0.0,0.0,0.0,0.05,0.075,0.0,0.0,0.1,0.0,0.0,0.0,0.0,0.0,0.0,0.0,0.0,0.0,748.15,2.4200000762939453
0.65,0.0,0.0,0.075,0.075,0.0,0.0,0.0,0.025,0.075,0.0,0.0,0.1,0.0,0.0,0.0,0.0,0.0,0.0,0.0,0.0,0.0,745.15,2.428999900817871
0.65,0.0,0.0,0.1,0.075,0.0,0.0,0.0,0.0,0.075,0.0,0.0,0.1,0.0,0.0,0.0,0.0,0.0,0.0,0.0,0.0,0.0,756.15,2.440000057220459
0.65,0.0,0.0,0.1,0.075,0.0,0.0,0.0,0.0,0.075,0.0,0.0,0.1,0.0,0.0,0.0,0.0,0.0,0.0,0.0,0.0,0.0,751.15,2.430999994277954
0.65,0.0,0.0,0.09,0.075,0.0,0.0,0.0,0.02,0.075,0.0,0.0,0.09,0.0,0.0,0.0,0.0,0.0,0.0,0.0,0.0,0.0,750.15,2.434000015258789
0.65,0.0,0.0,0.1,0.0,0.0,0.0,0.05,0.05,0.1,0.0,0.0,0.05,0.0,0.0,0.0,0.0,0.0,0.0,0.0,0.0,0.0,757.15,2.4769999980926514
0.6928,0.0,0.0176,0.0196,0.025,0.0,0.0797,0.0697,0.0956,0.0,0.0,0.0,0.0,0.0,0.0,0.0,0.0,0.0,0.0,0.0,0.0,0.0,930.15,2.5199999809265137
0.6995000000000001,0.0,0.0066,0.0493,0.0251,0.0,0.08,0.0696,0.0675,0.0,0.0,0.0024,0.0,0.0,0.0,0.0,0.0,0.0,0.0,0.0,0.0,0.0,896.15,2.490000009536743
0.6893,0.0,0.0026,0.0146,0.0424,0.0,0.0828,0.0576999999999999,0.0925,0.0,0.0,0.0181,0.0,0.0,0.0,0.0,0.0,0.0,0.0,0.0,0.0,0.0,931.15,2.509999990463257
0.8307169283071693,0.0,0.0,0.0,0.0141985801419858,0.0,0.0,0.0,0.0407959204079592,0.1122887711228877,0.0,0.0,0.0,0.0,0.0,0.0,0.0,0.0,0.0,0.0,0.0,0.0,832.15,2.200000047683716
0.8108,0.0,0.0,0.0,0.0137,0.0,0.0,0.0,0.0608,0.1125,0.0,0.0,0.0,0.0,0.0,0.0,0.0,0.0,0.0,0.0,0.0,0.0,867.15,2.299999952316284
0.8207820782078208,0.0,0.0,0.0,0.0136013601360136,0.0,0.0,0.0,0.0409040904090409,0.1224122412241224,0.0,0.0,0.0,0.0,0.0,0.0,0.0,0.0,0.0,0.0,0.0,0.0,828.15,2.200000047683716
0.8303169683031697,0.0,0.0,0.0,0.0141985801419858,0.0,0.0044995500449955,0.0,0.035996400359964,0.1126887311268873,0.0,0.0,0.0,0.0,0.0,0.0,0.0,0.0,0.0,0.0,0.0,0.0,849.15,2.200000047683716
0.8401000000000002,0.0,0.0,0.0,0.0142,0.0,0.0,0.0,0.0407,0.1029,0.0,0.0,0.0,0.0,0.0,0.0,0.0,0.0,0.0,0.0,0.0,0.0,841.15,2.200000047683716
0.8386999999999999,0.0,0.0,0.0,0.0068,0.0,0.0,0.0,0.0405999999999999,0.1115999999999999,0.0,0.0,0.0,0.0,0.0,0.0,0.0,0.0,0.0,0.0,0.0,0.0,844.15,2.200000047683716
0.8211999999999999,0.0,0.0097999999999999,0.0,0.0136999999999999,0.0,0.0,0.0,0.0405999999999999,0.1124999999999999,0.0,0.0,0.0,0.0,0.0,0.0,0.0,0.0,0.0,0.0,0.0,0.0,847.15,2.200000047683716
0.8096,0.0,0.0,0.0,0.0141999999999999,0.0,0.0202,0.0,0.0407,0.1128,0.0,0.0,0.0,0.0,0.0,0.0,0.0,0.0,0.0,0.0,0.0,0.0,879.15,2.299999952316284
0.8205179482051794,0.0,0.0,0.0,0.0141985801419858,0.0,0.0,0.0,0.0306969303069693,0.1327867213278672,0.0,0.0,0.0,0.0,0.0,0.0,0.0,0.0,0.0,0.0,0.0,0.0,801.15,2.200000047683716
0.626962696269627,0.0,0.0,0.0037003700370037,0.0754075407540754,0.0,0.0,0.0,0.0,0.1656165616561656,0.1253125312531253,0.0,0.0,0.003000300030003,0.0,0.0,0.0,0.0,0.0,0.0,0.0,0.0,903.15,2.799999952316284
0.8327000000000001,0.0,0.0,0.0399,0.0121,0.0,0.0,0.0,0.0,0.1153,0.0,0.0,0.0,0.0,0.0,0.0,0.0,0.0,0.0,0.0,0.0,0.0,824.15,2.2300000190734863
0.763823617638236,0.0,0.0025997400259973,0.0653934606539345,0.030996900309969,0.0,0.008999100089991,0.0,0.0,0.1227877212278771,0.0053994600539946,0.0,0.0,0.0,0.0,0.0,0.0,0.0,0.0,0.0,0.0,0.0,848.15,2.359999895095825
0.5101,0.0,0.0,0.0894,0.016,0.0,0.0163,0.0,0.0069,0.1067999999999999,0.034,0.1002,0.0546,0.0,0.0,0.0,0.0,0.0,0.0,0.0,0.0,0.0,708.15,2.8499999046325684
0.6181381861813819,0.0,0.0256974302569743,0.0,0.0031996800319968,0.0,0.0,0.1443855614438556,0.0,0.0,0.0,0.0,0.0,0.0,0.0,0.0,0.0,0.0,0.0,0.0,0.0,0.0,933.15,2.5399999618530273
0.6173382661733827,0.0,0.0268973102689731,0.0,0.0031996800319968,0.0,0.0,0.1441855814418558,0.0,0.0,0.0,0.0,0.0,0.0,0.0,0.0,0.0,0.0,0.0,0.0,0.0,0.0,928.15,2.5799999237060547
0.6165383461653835,0.0,0.0281971802819718,0.0,0.0031996800319968,0.0,0.0,0.143985601439856,0.0,0.0,0.0,0.0,0.0,0.0,0.0,0.0,0.0,0.0,0.0,0.0,0.0,0.0,928.15,2.4700000286102295
0.6161383861613839,0.0,0.0255974402559744,0.0,0.0063993600639936,0.0,0.0,0.1438856114388561,0.0,0.0,0.0,0.0,0.0,0.0,0.0,0.0,0.0,0.0,0.0,0.0,0.0,0.0,928.15,2.549999952316284
0.6142614261426144,0.0,0.0255025502550255,0.0,0.0095009500950095,0.0,0.0,0.1434143414341434,0.0,0.0,0.0,0.0,0.0,0.0,0.0,0.0,0.0,0.0,0.0,0.0,0.0,0.0,923.15,2.569999933242798
0.64,0.0,0.0,0.1,0.04,0.0,0.14,0.0,0.0,0.08,0.0,0.0,0.0,0.0,0.0,0.0,0.0,0.0,0.0,0.0,0.0,0.0,793.15,2.619999885559082
0.6,0.0,0.0,0.2,0.03,0.0,0.13,0.0,0.0,0.04,0.0,0.0,0.0,0.0,0.0,0.0,0.0,0.0,0.0,0.0,0.0,0.0,873.15,2.630000114440918
0.55,0.0,0.0,0.3,0.03,0.0,0.12,0.0,0.0,0.0,0.0,0.0,0.0,0.0,0.0,0.0,0.0,0.0,0.0,0.0,0.0,0.0,713.15,2.619999885559082
0.0,0.0,0.0,0.0,0.1,0.0,0.0,0.0,0.0,0.6,0.0,0.0,0.3,0.0,0.0,0.0,0.0,0.0,0.0,0.0,0.0,0.0,712.15,2.25600004196167
0.0,0.0,0.0,0.0,0.1,0.0,0.0,0.0,0.0,0.58,0.0,0.0,0.3,0.0,0.0,0.0,0.0,0.0,0.0,0.0,0.0,0.0,710.15,2.2890000343322754
0.0,0.0,0.0,0.0,0.1,0.0,0.0,0.0,0.0,0.56,0.0,0.0,0.3,0.0,0.0,0.0,0.0,0.0,0.0,0.0,0.0,0.0,707.15,2.3299999237060547
0.0,0.0,0.0,0.0,0.1,0.0,0.0,0.0,0.0,0.54,0.0,0.0,0.3,0.0,0.0,0.0,0.0,0.0,0.0,0.0,0.0,0.0,706.15,2.375
