Repository: dorukdogular/vitreos

# Data

## Source

Glass property data is sourced from the [SciGlass database](https://github.com/epam/SciGlass) (EPAM Systems), made available under the [Open Database License (ODbL)](https://opendatacommons.org/licenses/odbl/1-0/). Accessed via the [glasspy](https://github.com/drcassar/glasspy) Python library.

## Files tracked in git

| File | Description |
|---|---|
| `clean.csv` | Deduplicated glass-forming ability dataset (11858 rows) |
| `tg_dataset.csv` | 76377 glasses with Tg (K) and 22 oxide mol% features |
| `tg_density_dataset.csv` | 31173 glasses with both Tg (K) and density (g/cm³) |

File: data/tg_density_dataset.csv (part 51 of 109)
SiO2,P2O5,ZrO2,Na2O,Al2O3,Fe2O3,CaO,MgO,K2O,B2O3,BaO,ZnO,Li2O,SrO,La2O3,TiO2,Nb2O5,PbO,Sb2O3,Bi2O3,TeO2,Se,Tg,density
0.0,0.0,0.0,0.0,0.1,0.0,0.0,0.0,0.0,0.52,0.0,0.0,0.3,0.0,0.0,0.0,0.0,0.0,0.0,0.0,0.0,0.0,703.15,2.4119999408721924
0.0,0.0,0.0,0.0,0.1,0.0,0.0,0.0,0.0,0.5,0.0,0.0,0.3,0.0,0.0,0.0,0.0,0.0,0.0,0.0,0.0,0.0,700.15,2.4579999446868896
0.375,0.0,0.0,0.25,0.25,0.0,0.0,0.0,0.0,0.125,0.0,0.0,0.0,0.0,0.0,0.0,0.0,0.0,0.0,0.0,0.0,0.0,842.15,2.443000078201294
0.35,0.0,0.0,0.25,0.25,0.0,0.0,0.025,0.0,0.125,0.0,0.0,0.0,0.0,0.0,0.0,0.0,0.0,0.0,0.0,0.0,0.0,831.15,2.444000005722046
0.325,0.0,0.0,0.25,0.25,0.0,0.0,0.05,0.0,0.125,0.0,0.0,0.0,0.0,0.0,0.0,0.0,0.0,0.0,0.0,0.0,0.0,826.15,2.4519999027252197
0.35,0.0,0.0,0.25,0.25,0.0,0.025,0.0,0.0,0.125,0.0,0.0,0.0,0.0,0.0,0.0,0.0,0.0,0.0,0.0,0.0,0.0,828.15,2.4590001106262207
0.325,0.0,0.0,0.25,0.25,0.0,0.05,0.0,0.0,0.125,0.0,0.0,0.0,0.0,0.0,0.0,0.0,0.0,0.0,0.0,0.0,0.0,827.15,2.4790000915527344
0.325,0.0,0.0,0.25,0.25,0.0,0.025,0.025,0.0,0.125,0.0,0.0,0.0,0.0,0.0,0.0,0.0,0.0,0.0,0.0,0.0,0.0,816.15,2.461999893188477
0.35,0.0,0.0,0.25,0.25,0.0,0.0,0.0,0.0,0.125,0.025,0.0,0.0,0.0,0.0,0.0,0.0,0.0,0.0,0.0,0.0,0.0,808.15,2.5420000553131104
0.325,0.0,0.0,0.25,0.25,0.0,0.0,0.0,0.0,0.125,0.05,0.0,0.0,0.0,0.0,0.0,0.0,0.0,0.0,0.0,0.0,0.0,797.15,2.615000009536743
0.325,0.0,0.0,0.25,0.25,0.0,0.0,0.025,0.0,0.125,0.025,0.0,0.0,0.0,0.0,0.0,0.0,0.0,0.0,0.0,0.0,0.0,819.15,2.5299999713897705
0.35,0.0,0.0,0.25,0.25,0.0,0.0,0.0,0.0,0.125,0.0,0.025,0.0,0.0,0.0,0.0,0.0,0.0,0.0,0.0,0.0,0.0,841.15,2.48799991607666
0.325,0.0,0.0,0.25,0.25,0.0,0.0,0.0,0.0,0.125,0.0,0.05,0.0,0.0,0.0,0.0,0.0,0.0,0.0,0.0,0.0,0.0,813.15,2.5309998989105225
0.325,0.0,0.0,0.25,0.25,0.0,0.0,0.025,0.0,0.125,0.0,0.025,0.0,0.0,0.0,0.0,0.0,0.0,0.0,0.0,0.0,0.0,816.15,2.499000072479248
0.0,0.0,0.0,0.15,0.0,0.0,0.0,0.0,0.0,0.2,0.0,0.0,0.15,0.0,0.0,0.0,0.0,0.0,0.0,0.0,0.5,0.0,521.15,3.8329999446868896
0.0,0.0,0.0,0.25,0.0,0.0,0.0,0.0,0.0,0.2,0.0,0.0,0.05,0.0,0.0,0.0,0.0,0.0,0.0,0.0,0.5,0.0,519.15,3.78600001335144
0.0,0.0,0.0,0.3,0.0,0.0,0.0,0.0,0.0,0.2,0.0,0.0,0.0,0.0,0.0,0.0,0.0,0.0,0.0,0.0,0.5,0.0,524.15,3.75600004196167
0.0,0.0,0.0,0.0,0.0,0.0,0.0,0.0,0.0,0.35,0.0,0.0,0.3,0.0,0.0,0.0,0.0,0.0,0.0,0.0,0.35,0.0,624.15,3.3940000534057617
0.0,0.0,0.0,0.05,0.0,0.0,0.0,0.0,0.0,0.35,0.0,0.0,0.25,0.0,0.0,0.0,0.0,0.0,0.0,0.0,0.35,0.0,609.15,3.4040000438690186
0.0,0.0,0.0,0.15,0.0,0.0,0.0,0.0,0.0,0.35,0.0,0.0,0.15,0.0,0.0,0.0,0.0,0.0,0.0,0.0,0.35,0.0,602.15,3.4179999828338623
0.0,0.0,0.0,0.25,0.0,0.0,0.0,0.0,0.0,0.35,0.0,0.0,0.05,0.0,0.0,0.0,0.0,0.0,0.0,0.0,0.35,0.0,603.15,3.4089999198913574
0.0,0.0,0.0,0.3,0.0,0.0,0.0,0.0,0.0,0.35,0.0,0.0,0.0,0.0,0.0,0.0,0.0,0.0,0.0,0.0,0.35,0.0,613.15,3.4040000438690186
0.0,0.0,0.0,0.0,0.0,0.0,0.0,0.0,0.0,0.5,0.0,0.0,0.3,0.0,0.0,0.0,0.0,0.0,0.0,0.0,0.2,0.0,680.15,2.940999984741211
0.0,0.0,0.0,0.05,0.0,0.0,0.0,0.0,0.0,0.5,0.0,0.0,0.25,0.0,0.0,0.0,0.0,0.0,0.0,0.0,0.2,0.0,663.15,2.953000068664551
0.0,0.0,0.0,0.15,0.0,0.0,0.0,0.0,0.0,0.5,0.0,0.0,0.15,0.0,0.0,0.0,0.0,0.0,0.0,0.0,0.2,0.0,655.15,2.9679999351501465
0.0,0.0,0.0,0.25,0.0,0.0,0.0,0.0,0.0,0.5,0.0,0.0,0.05,0.0,0.0,0.0,0.0,0.0,0.0,0.0,0.2,0.0,657.15,2.9730000495910645
0.0,0.0,0.0,0.3,0.0,0.0,0.0,0.0,0.0,0.5,0.0,0.0,0.0,0.0,0.0,0.0,0.0,0.0,0.0,0.0,0.2,0.0,677.15,2.947999954223633
0.0,0.0,0.0,0.0,0.0,0.0,0.0,0.0,0.0,0.2,0.0,0.0,0.3,0.0,0.0,0.0,0.0,0.0,0.0,0.0,0.5,0.0,567.15,3.8550000190734863
0.0,0.0,0.0,0.05,0.0,0.0,0.0,0.0,0.0,0.2,0.0,0.0,0.25,0.0,0.0,0.0,0.0,0.0,0.0,0.0,0.5,0.0,550.15,3.8589999675750737
0.0,0.5,0.0,0.0,0.0,0.0,0.0,0.0,0.0,0.0,0.5,0.0,0.0,0.0,0.0,0.0,0.0,0.0,0.0,0.0,0.0,0.0,754.15,3.650000095367432
0.0,0.485,0.0,0.0,0.0,0.0,0.0,0.0,0.0,0.03,0.485,0.0,0.0,0.0,0.0,0.0,0.0,0.0,0.0,0.0,0.0,0.0,767.15,3.640000104904175
0.0,0.475,0.0,0.0,0.0,0.0,0.0,0.0,0.0,0.05,0.475,0.0,0.0,0.0,0.0,0.0,0.0,0.0,0.0,0.0,0.0,0.0,770.15,3.630000114440918
0.0,0.47,0.0,0.0,0.0,0.0,0.0,0.0,0.0,0.06,0.47,0.0,0.0,0.0,0.0,0.0,0.0,0.0,0.0,0.0,0.0,0.0,776.15,3.619999885559082
0.0,0.4625462546254625,0.0,0.0,0.0,0.0,0.0,0.0,0.0,0.0749074907490749,0.4625462546254625,0.0,0.0,0.0,0.0,0.0,0.0,0.0,0.0,0.0,0.0,0.0,789.15,3.5999999046325684
0.0,0.45,0.0,0.0,0.0,0.0,0.0,0.0,0.0,0.1,0.45,0.0,0.0,0.0,0.0,0.0,0.0,0.0,0.0,0.0,0.0,0.0,806.15,3.5899999141693115
0.0,0.6,0.0,0.0,0.0,0.2,0.2,0.0,0.0,0.0,0.0,0.0,0.0,0.0,0.0,0.0,0.0,0.0,0.0,0.0,0.0,0.0,808.15,2.75
0.0,0.6,0.0,0.0,0.0,0.25,0.15,0.0,0.0,0.0,0.0,0.0,0.0,0.0,0.0,0.0,0.0,0.0,0.0,0.0,0.0,0.0,788.15,2.8239998817443848
0.0,0.6,0.0,0.0,0.0,0.3,0.1,0.0,0.0,0.0,0.0,0.0,0.0,0.0,0.0,0.0,0.0,0.0,0.0,0.0,0.0,0.0,780.15,2.884000062942505
0.0,0.6,0.0,0.0,0.0,0.35,0.05,0.0,0.0,0.0,0.0,0.0,0.0,0.0,0.0,0.0,0.0,0.0,0.0,0.0,0.0,0.0,768.15,2.8919999599456787
0.75,0.0,0.0,0.1,0.0,0.0,0.0,0.0,0.0,0.0,0.0,0.0,0.0,0.0,0.0,0.0,0.0,0.0,0.0,0.0,0.0,0.0,1139.15,3.9800000190734863
0.85,0.0,0.0,0.15,0.0,0.0,0.0,0.0,0.0,0.0,0.0,0.0,0.0,0.0,0.0,0.0,0.0,0.0,0.0,0.0,0.0,0.0,758.15,2.3499999046325684
0.75,0.0,0.0,0.2,0.0,0.0,0.0,0.0,0.0,0.0,0.0,0.0,0.0,0.0,0.0,0.0,0.0,0.0,0.0,0.0,0.0,0.0,868.15,3.059999942779541
0.7,0.0,0.0,0.2,0.0,0.0,0.0,0.0,0.0,0.0,0.0,0.0,0.0,0.0,0.0,0.0,0.0,0.0,0.0,0.0,0.0,0.0,1015.15,3.5199999809265137
0.65,0.0,0.0,0.2,0.0,0.0,0.0,0.0,0.0,0.0,0.0,0.0,0.0,0.0,0.0,0.0,0.0,0.0,0.0,0.0,0.0,0.0,1079.15,4.0
0.6,0.0,0.0,0.2,0.0,0.0,0.0,0.0,0.0,0.0,0.0,0.0,0.0,0.0,0.0,0.0,0.0,0.0,0.0,0.0,0.0,0.0,1131.15,4.480000019073486
0.55,0.0,0.0,0.2,0.0,0.0,0.0,0.0,0.0,0.0,0.0,0.0,0.0,0.0,0.0,0.0,0.0,0.0,0.0,0.0,0.0,0.0,1153.15,4.849999904632568
0.75,0.0,0.0,0.25,0.0,0.0,0.0,0.0,0.0,0.0,0.0,0.0,0.0,0.0,0.0,0.0,0.0,0.0,0.0,0.0,0.0,0.0,751.15,2.4100000858306885
0.7,0.0,0.0,0.25,0.0,0.0,0.0,0.0,0.0,0.0,0.0,0.0,0.0,0.0,0.0,0.0,0.0,0.0,0.0,0.0,0.0,0.0,849.15,3.0399999618530273
0.65,0.0,0.0,0.25,0.0,0.0,0.0,0.0,0.0,0.0,0.0,0.0,0.0,0.0,0.0,0.0,0.0,0.0,0.0,0.0,0.0,0.0,958.15,3.5799999237060547
0.6,0.0,0.0,0.25,0.0,0.0,0.0,0.0,0.0,0.0,0.0,0.0,0.0,0.0,0.0,0.0,0.0,0.0,0.0,0.0,0.0,0.0,1054.15,4.110000133514404
0.55,0.0,0.0,0.25,0.0,0.0,0.0,0.0,0.0,0.0,0.0,0.0,0.0,0.0,0.0,0.0,0.0,0.0,0.0,0.0,0.0,0.0,1120.15,4.480000019073486
0.65,0.0,0.0,0.3,0.0,0.0,0.0,0.0,0.0,0.0,0.0,0.0,0.0,0.0,0.0,0.0,0.0,0.0,0.0,0.0,0.0,0.0,836.15,3.119999885559082
0.0,0.0,0.0,0.0495,0.0,0.0,0.0,0.0,0.0,0.099,0.0,0.0,0.0,0.0,0.0,0.0,0.0,0.0,0.0,0.8416000000000001,0.0,0.0,688.15,6.978000164031982
0.0,0.0,0.0,0.0495,0.0,0.0,0.0,0.0,0.0,0.1485,0.0,0.0,0.0,0.0,0.0,0.0,0.0,0.0,0.0,0.7921,0.0,0.0,688.15,6.757999897003174
0.0,0.0,0.0,0.0495,0.0,0.0,0.0,0.0,0.0,0.198,0.0,0.0,0.0,0.0,0.0,0.0,0.0,0.0,0.0,0.7426,0.0,0.0,683.15,6.51800012588501
0.0,0.0,0.0,0.0495,0.0,0.0,0.0,0.0,0.0,0.2475,0.0,0.0,0.0,0.0,0.0,0.0,0.0,0.0,0.0,0.6931,0.0,0.0,698.15,6.234000205993652
0.0,0.0,0.0,0.0495,0.0,0.0,0.0,0.0,0.0,0.297,0.0,0.0,0.0,0.0,0.0,0.0,0.0,0.0,0.0,0.6436000000000001,0.0,0.0,703.15,5.994999885559082
0.0,0.0,0.0,0.0495,0.0,0.0,0.0,0.0,0.0,0.3465,0.0,0.0,0.0,0.0,0.0,0.0,0.0,0.0,0.0,0.5941000000000001,0.0,0.0,708.15,5.6479997634887695
0.0,0.0,0.0,0.0,0.0,0.0,0.0,0.0,0.0,0.0,0.0,0.0,0.0,0.0,0.0,0.0,0.0,0.0,0.0,0.0,0.0,0.4,472.15,4.784999847412109
0.0,0.0,0.0,0.0,0.0,0.0,0.0,0.0,0.0,0.0,0.0,0.0,0.0,0.0,0.0,0.0,0.0,0.0,0.0,0.0,0.0,0.3998560158382578,474.15,4.797999858856201
0.0,0.0,0.0,0.0,0.0,0.0,0.0,0.0,0.0,0.0,0.0,0.0,0.0,0.0,0.0,0.0,0.0,0.0,0.0,0.0,0.0,0.3992,481.15,4.763999938964844
0.0,0.0,0.0,0.0,0.0,0.0,0.0,0.0,0.0,0.0,0.0,0.0,0.0,0.0,0.0,0.0,0.0,0.0,0.0,0.0,0.0,0.3987601239876012,476.15,4.757999897003174
0.0,0.0,0.0,0.0,0.0,0.0,0.0,0.0,0.0,0.0,0.0,0.0,0.0,0.0,0.0,0.0,0.0,0.0,0.0,0.0,0.0,0.3981601839816018,480.15,4.5920000076293945
0.127,0.0,0.0,0.0,0.0,0.0,0.0,0.0625,0.0,0.3525,0.0,0.4579999999999999,0.0,0.0,0.0,0.0,0.0,0.0,0.0,0.0,0.0,0.0,833.15,3.640000104904175
0.7534000000000001,0.0,0.0,0.0,0.0,0.0,0.0,0.0,0.0,0.0,0.0,0.0,0.2466,0.0,0.0,0.0,0.0,0.0,0.0,0.0,0.0,0.0,753.15,2.382999897003174
0.6655,0.0,0.0,0.0,0.0,0.0,0.0,0.0,0.0,0.0,0.0,0.0,0.3345,0.0,0.0,0.0,0.0,0.0,0.0,0.0,0.0,0.0,733.15,2.4189999103546143
0.6368,0.0,0.0431,0.0,0.0,0.0,0.0,0.0,0.0,0.0,0.0,0.0,0.3201,0.0,0.0,0.0,0.0,0.0,0.0,0.0,0.0,0.0,763.15,2.2760000228881836
0.0,0.0,0.0,0.0,0.0,0.0,0.0,0.0,0.0,1.0,0.0,0.0,0.0,0.0,0.0,0.0,0.0,0.0,0.0,0.0,0.0,0.0,538.15,1.7899999618530271
0.0,0.0,0.0,0.0,0.0,0.0,0.0,0.0,0.0,0.96,0.0,0.0,0.0,0.0,0.0,0.0,0.0,0.0,0.0,0.0,0.0,0.0,541.15,1.940000057220459
0.0,0.0,0.0,0.0,0.0,0.0,0.0,0.0,0.0,0.92,0.0,0.0,0.0,0.0,0.0,0.0,0.0,0.0,0.0,0.0,0.0,0.0,531.15,2.0299999713897705
0.0,0.0,0.0,0.0,0.0,0.0,0.0,0.0,0.0,0.88,0.0,0.0,0.0,0.0,0.0,0.0,0.0,0.0,0.0,0.0,0.0,0.0,533.15,2.140000104904175
0.0,0.0,0.0,0.0,0.0,0.0,0.0,0.0,0.0,0.86,0.0,0.0,0.0,0.0,0.0,0.0,0.0,0.0,0.0,0.0,0.0,0.0,524.15,2.2200000286102295
0.0,0.0,0.0,0.0,0.0,0.0,0.0,0.0,0.0,0.77,0.0,0.0,0.0,0.0,0.0,0.0,0.0,0.0,0.0,0.0,0.0,0.0,526.15,2.440000057220459
0.0,0.0,0.0,0.0,0.0,0.0,0.0,0.0,0.0,0.67,0.0,0.0,0.0,0.0,0.0,0.0,0.0,0.0,0.0,0.0,0.0,0.0,513.15,2.630000114440918
0.0,0.0,0.0,0.0,0.0,0.0,0.0,0.0,0.0,0.62,0.0,0.0,0.0,0.0,0.0,0.0,0.0,0.0,0.0,0.0,0.0,0.0,509.15,2.7200000286102295
0.0,0.0,0.0,0.0,0.0,0.0,0.0,0.0,0.0,0.49,0.0,0.0,0.0,0.0,0.0,0.0,0.0,0.0,0.0,0.0,0.0,0.0,500.15,2.930000066757202
0.0,0.0,0.0,0.0,0.0,0.0,0.0,0.0,0.0,0.95,0.0,0.0,0.0,0.0,0.0,0.0,0.0,0.0,0.05,0.0,0.0,0.0,547.15,2.0899999141693115
0.0,0.0,0.0,0.0,0.0,0.0,0.0,0.0,0.0,0.9,0.0,0.0,0.0,0.0,0.0,0.0,0.0,0.0,0.1,0.0,0.0,0.0,560.15,2.369999885559082
0.0,0.0,0.0,0.0,0.0,0.0,0.0,0.0,0.0,0.85,0.0,0.0,0.0,0.0,0.0,0.0,0.0,0.0,0.15,0.0,0.0,0.0,571.15,2.619999885559082
0.0,0.0,0.0,0.0,0.0,0.0,0.0,0.0,0.0,0.8,0.0,0.0,0.0,0.0,0.0,0.0,0.0,0.0,0.2,0.0,0.0,0.0,575.15,2.9000000953674316
0.0,0.0,0.0,0.0,0.0,0.0,0.0,0.0,0.0,0.75,0.0,0.0,0.0,0.0,0.0,0.0,0.0,0.0,0.25,0.0,0.0,0.0,579.15,3.2200000286102295
0.0,0.0,0.0,0.0,0.0,0.0,0.0,0.0,0.0,0.7,0.0,0.0,0.0,0.0,0.0,0.0,0.0,0.0,0.3,0.0,0.0,0.0,581.15,3.380000114440918
0.0,0.0,0.0,0.0,0.0,0.0,0.0,0.0,0.0,0.65,0.0,0.0,0.0,0.0,0.0,0.0,0.0,0.0,0.35,0.0,0.0,0.0,580.15,3.619999885559082
0.0,0.0,0.0,0.0,0.0,0.0,0.0,0.0,0.0,0.6,0.0,0.0,0.0,0.0,0.0,0.0,0.0,0.0,0.4,0.0,0.0,0.0,578.15,3.7799999713897705
0.0,0.0,0.0,0.0,0.0,0.0,0.0,0.0,0.0,0.55,0.0,0.0,0.0,0.0,0.0,0.0,0.0,0.0,0.45,0.0,0.0,0.0,577.15,3.9700000286102295
0.5966,0.0,0.0,0.122,0.0,0.0,0.0,0.0,0.0,0.2814,0.0,0.0,0.0,0.0,0.0,0.0,0.0,0.0,0.0,0.0,0.0,0.0,816.15,2.3580000400543213
0.5763,0.0,0.0,0.1524,0.0,0.0,0.0,0.0,0.0,0.2713,0.0,0.0,0.0,0.0,0.0,0.0,0.0,0.0,0.0,0.0,0.0,0.0,824.15,2.380000114440918
0.5418999999999999,0.0,0.0,0.203,0.0,0.0,0.0,0.0,0.0,0.2551,0.0,0.0,0.0,0.0,0.0,0.0,0.0,0.0,0.0,0.0,0.0,0.0,838.15,2.496999979019165
0.5075999999999999,0.0,0.0,0.2535,0.0,0.0,0.0,0.0,0.0,0.2389,0.0,0.0,0.0,0.0,0.0,0.0,0.0,0.0,0.0,0.0,0.0,0.0,808.15,2.5209999084472656
0.4733,0.0,0.0,0.3039,0.0,0.0,0.0,0.0,0.0,0.2228,0.0,0.0,0.0,0.0,0.0,0.0,0.0,0.0,0.0,0.0,0.0,0.0,767.15,2.5179998874664307
0.4395,0.0,0.0,0.3542,0.0,0.0,0.0,0.0,0.0,0.2062999999999999,0.0,0.0,0.0,0.0,0.0,0.0,0.0,0.0,0.0,0.0,0.0,0.0,740.15,2.5179998874664307
0.4047,0.0,0.0,0.4045,0.0,0.0,0.0,0.0,0.0,0.1907999999999999,0.0,0.0,0.0,0.0,0.0,0.0,0.0,0.0,0.0,0.0,0.0,0.0,709.15,2.509999990463257
0.0,0.0,0.0,0.0,0.0,0.059,0.0,0.0,0.0,0.0,0.0,0.0,0.0,0.0,0.0,0.0,0.0,0.0,0.0,0.941,0.0,0.0,635.15,8.359999656677246
0.0,0.0,0.0,0.0,0.0,0.109,0.0,0.0,0.0,0.0,0.0,0.0,0.0,0.0,0.0,0.0,0.0,0.0,0.0,0.8909999999999999,0.0,0.0,643.15,8.34000015258789
0.0,0.0,0.0,0.0,0.0,0.156,0.0,0.0,0.0,0.0,0.0,0.0,0.0,0.0,0.0,0.0,0.0,0.0,0.0,0.8440000000000001,0.0,0.0,683.15,8.300000190734863
0.0,0.0,0.0,0.0,0.0,0.213,0.0,0.0,0.0,0.0,0.0,0.0,0.0,0.0,0.0,0.0,0.0,0.0,0.0,0.787,0.0,0.0,723.15,8.25
0.0,0.0,0.0,0.0,0.0,0.255,0.0,0.0,0.0,0.0,0.0,0.0,0.0,0.0,0.0,0.0,0.0,0.0,0.0,0.745,0.0,0.0,703.15,8.210000038146973
0.0,0.0,0.0,0.0,0.0,0.314,0.0,0.0,0.0,0.0,0.0,0.0,0.0,0.0,0.0,0.0,0.0,0.0,0.0,0.6859999999999999,0.0,0.0,728.15,8.140000343322754
0.0,0.0,0.0,0.0,0.0,0.0,0.0,0.0,0.0,0.0,0.0,0.0,0.0,0.0,0.0,0.0,0.0,0.0,0.0,0.0,0.0,0.93,371.15,3.930000066757202
0.0,0.0,0.0,0.0,0.0,0.0,0.0,0.0,0.0,0.0,0.0,0.0,0.0,0.0,0.0,0.0,0.0,0.0,0.0,0.0,0.0,0.91,365.15,3.9200000762939458
0.0,0.0,0.0,0.0,0.0,0.0,0.0,0.0,0.0,0.0,0.0,0.0,0.0,0.0,0.0,0.0,0.0,0.0,0.0,0.0,0.0,0.88,369.15,3.890000104904175
0.0,0.0,0.0,0.0,0.0,0.0,0.0,0.0,0.0,0.0,0.0,0.0,0.0,0.0,0.0,0.0,0.0,0.0,0.0,0.0,0.0,0.86,357.15,3.869999885559082
0.0,0.0,0.0,0.0,0.0,0.0,0.0,0.0,0.0,0.0,0.0,0.0,0.0,0.0,0.0,0.0,0.0,0.0,0.0,0.0,0.0,0.84,340.15,4.130000114440918
0.0,0.0,0.0,0.0,0.0,0.0,0.0,0.0,0.0,0.0,0.0,0.0,0.0,0.0,0.0,0.0,0.0,0.0,0.0,0.0,0.0,0.83,369.15,3.859999895095825
0.0,0.0,0.0,0.0,0.0,0.0,0.0,0.0,0.0,0.0,0.0,0.0,0.0,0.0,0.0,0.0,0.0,0.0,0.0,0.0,0.0,0.78,368.15,3.7799999713897705
0.0,0.0,0.0,0.0,0.0,0.0,0.0,0.0,0.0,0.0,0.0,0.0,0.0,0.0,0.0,0.0,0.0,0.0,0.0,0.0,0.0,0.73,363.15,3.650000095367432
0.0,0.0,0.0,0.0,0.0,0.0,0.0,0.0,0.0,0.0,0.0,0.0,0.0,0.0,0.0,0.0,0.0,0.0,0.0,0.0,0.0,0.68,363.15,3.5399999618530273
0.0,0.0,0.0,0.0,0.0,0.0,0.0,0.0,0.0,0.0,0.0,0.0,0.0,0.0,0.0,0.0,0.0,0.0,0.0,0.0,0.0,0.6,540.15,4.630000114440918
0.0,0.0,0.0,0.0,0.0,0.0,0.0,0.0,0.0,0.0,0.0,0.0,0.0,0.0,0.0,0.0,0.0,0.0,0.0,0.0,0.0,0.6,521.15,4.829999923706055
0.6293370662933708,0.0,0.0,0.1198880111988801,0.03999600039996,0.0,0.0618938106189381,0.035996400359964,0.002999700029997,0.0,0.0,0.0,0.1098890110988901,0.0,0.0,0.0,0.0,0.0,0.0,0.0,0.0,0.0,698.15,2.509999990463257
0.639272145570886,0.0,0.0,0.129874025194961,0.0499900019996,0.0,0.041991601679664,0.015996800639872,0.002999400119976,0.0,0.0,0.0,0.119876024795041,0.0,0.0,0.0,0.0,0.0,0.0,0.0,0.0,0.0,663.15,2.4600000381469727
0.6693000000000001,0.0,0.0,0.1099,0.0999,0.0,0.022,0.016,0.003,0.0,0.0,0.0,0.0799,0.0,0.0,0.0,0.0,0.0,0.0,0.0,0.0,0.0,760.15,2.509999990463257
0.6393360663933607,0.0,0.0,0.1897810218978102,0.03999600039996,0.0,0.026997300269973,0.015998400159984,0.002999700029997,0.0,0.0,0.0,0.0848915108489151,0.0,0.0,0.0,0.0,0.0,0.0,0.0,0.0,0.0,684.15,2.450000047683716
0.6513651365136514,0.0,0.0,0.1748174817481748,0.0529052905290529,0.0,0.012001200120012,0.006000600060006,0.003000300030003,0.0,0.0,0.0,0.0999099909990999,0.0,0.0,0.0,0.0,0.0,0.0,0.0,0.0,0.0,660.15,2.4200000762939453
0.6493350664933508,0.0,0.0,0.1448855114488551,0.0798920107989201,0.0,0.011998800119988,0.010998900109989,0.002999700029997,0.0,0.0,0.0,0.0998900109989001,0.0,0.0,0.0,0.0,0.0,0.0,0.0,0.0,0.0,683.15,2.4600000381469727
0.6142771445710858,0.0,0.0,0.129874025194961,0.03999200159968,0.0,0.022995400919816,0.03999200159968,0.002999400119976,0.0,0.0,0.0,0.149870025994801,0.0,0.0,0.0,0.0,0.0,0.0,0.0,0.0,0.0,605.15,2.430000066757202
0.6543654365436544,0.0,0.0,0.1598159815981598,0.0749074907490749,0.0,0.012001200120012,0.006000600060006,0.003000300030003,0.0,0.0,0.0,0.0899089908990899,0.0,0.0,0.0,0.0,0.0,0.0,0.0,0.0,0.0,691.15,2.4600000381469727
0.6593000000000001,0.0,0.0,0.1119,0.0899,0.0,0.016,0.02,0.003,0.0,0.0,0.0,0.0999,0.0,0.0,0.0,0.0,0.0,0.0,0.0,0.0,0.0,710.15,2.490000009536743
0.6443355664433558,0.0,0.0,0.1398860113988601,0.0748925107489251,0.0,0.011998800119988,0.010998900109989,0.002999700029997,0.0,0.0,0.0,0.0948905109489051,0.01999800019998,0.0,0.0,0.0,0.0,0.0,0.0,0.0,0.0,692.15,2.490000009536743
0.6593000000000001,0.0,0.0,0.1099,0.0899,0.0,0.022,0.016,0.003,0.0,0.02,0.0,0.0799,0.0,0.0,0.0,0.0,0.0,0.0,0.0,0.0,0.0,751.15,2.549999952316284
0.66,0.0,0.015,0.008,0.05,0.0,0.057,0.055,0.005,0.0,0.0,0.0,0.06,0.035,0.0,0.035,0.0,0.0,0.0,0.0,0.0,0.0,906.15,2.680000066757202
0.6140000000000001,0.0,0.012,0.032,0.07,0.0,0.056,0.055,0.043,0.0,0.0,0.0,0.06,0.026,0.0,0.02,0.0,0.0,0.0,0.0,0.0,0.0,851.15,2.6600000858306885
0.6903690369036903,0.0,0.0,0.0709070907090709,0.1069106910691069,0.0,0.004000400040004,0.0559055905590559,0.0719071907190719,0.0,0.0,0.0,0.0,0.0,0.0,0.0,0.0,0.0,0.0,0.0,0.0,0.0,888.15,2.5999999046325684
0.7153,0.0,0.0,0.1268999999999999,0.009,0.0,0.0839,0.0599,0.005,0.0,0.0,0.0,0.0,0.0,0.0,0.0,0.0,0.0,0.0,0.0,0.0,0.0,829.15,2.630000114440918
0.1,0.0,0.0,0.0,0.0,0.0,0.0,0.0,0.0,0.6,0.0,0.0,0.3,0.0,0.0,0.0,0.0,0.0,0.0,0.0,0.0,0.0,739.15,2.369999885559082
0.093,0.0,0.0,0.0,0.0,0.0,0.0,0.0,0.0,0.557,0.0,0.0,0.3,0.0,0.0,0.0,0.0,0.0,0.0,0.0,0.0,0.0,734.15,2.3299999237060547
0.086,0.0,0.0,0.0,0.0,0.0,0.0,0.0,0.0,0.514,0.0,0.0,0.3,0.0,0.0,0.0,0.0,0.0,0.0,0.0,0.0,0.0,718.15,2.2799999713897705
0.079,0.0,0.0,0.0,0.0,0.0,0.0,0.0,0.0,0.471,0.0,0.0,0.3,0.0,0.0,0.0,0.0,0.0,0.0,0.0,0.0,0.0,700.15,2.2300000190734863
0.071,0.0,0.0,0.0,0.0,0.0,0.0,0.0,0.0,0.429,0.0,0.0,0.3,0.0,0.0,0.0,0.0,0.0,0.0,0.0,0.0,0.0,673.15,2.180000066757202
0.064,0.0,0.0,0.0,0.0,0.0,0.0,0.0,0.0,0.386,0.0,0.0,0.3,0.0,0.0,0.0,0.0,0.0,0.0,0.0,0.0,0.0,641.15,2.140000104904175
0.2,0.0,0.0,0.0,0.0,0.0,0.0,0.0,0.0,0.4,0.0,0.0,0.4,0.0,0.0,0.0,0.0,0.0,0.0,0.0,0.0,0.0,747.15,2.5
0.183,0.0,0.0,0.0,0.0,0.0,0.0,0.0,0.0,0.367,0.0,0.0,0.4,0.0,0.0,0.0,0.0,0.0,0.0,0.0,0.0,0.0,692.15,2.4000000953674316
0.1669999999999999,0.0,0.0,0.0,0.0,0.0,0.0,0.0,0.0,0.3329999999999999,0.0,0.0,0.4,0.0,0.0,0.0,0.0,0.0,0.0,0.0,0.0,0.0,666.15,2.309999942779541
0.158,0.0,0.0,0.0,0.0,0.0,0.0,0.0,0.0,0.317,0.0,0.0,0.4,0.0,0.0,0.0,0.0,0.0,0.0,0.0,0.0,0.0,654.15,2.25
0.15,0.0,0.0,0.0,0.0,0.0,0.0,0.0,0.0,0.3,0.0,0.0,0.4,0.0,0.0,0.0,0.0,0.0,0.0,0.0,0.0,0.0,629.15,2.2100000381469727
0.0,0.0,0.0,0.0,0.0,0.0,0.0,0.0,0.0,0.0,0.1,0.0,0.0,0.0,0.0,0.0,0.0,0.0,0.0,0.0,0.0,0.0,493.15,3.4000000953674316
0.0,0.0,0.0,0.0,0.0,0.0,0.0,0.0,0.0,0.0,0.2,0.0,0.0,0.0,0.0,0.0,0.0,0.0,0.0,0.0,0.0,0.0,513.15,3.4600000381469727
0.0,0.0,0.0,0.0,0.0,0.0,0.0,0.0,0.0,0.0,0.3,0.0,0.0,0.0,0.0,0.0,0.0,0.0,0.0,0.0,0.0,0.0,523.15,3.6700000762939458
0.0,0.0,0.0,0.0,0.0,0.0,0.0,0.0,0.0,0.0,0.4,0.0,0.0,0.0,0.0,0.0,0.0,0.0,0.0,0.0,0.0,0.0,553.15,3.859999895095825
0.0,0.0,0.0,0.0,0.0,0.0,0.0,0.0,0.0,0.0,0.5,0.0,0.0,0.0,0.0,0.0,0.0,0.0,0.0,0.0,0.0,0.0,598.15,3.930000066757202
0.0,0.6454,0.0,0.149,0.2055999999999999,0.0,0.0,0.0,0.0,0.0,0.0,0.0,0.0,0.0,0.0,0.0,0.0,0.0,0.0,0.0,0.0,0.0,833.15,2.609999895095825
0.0,0.632,0.0,0.178,0.19,0.0,0.0,0.0,0.0,0.0,0.0,0.0,0.0,0.0,0.0,0.0,0.0,0.0,0.0,0.0,0.0,0.0,813.15,2.6050000190734863
0.0,0.631,0.0,0.2143,0.1547,0.0,0.0,0.0,0.0,0.0,0.0,0.0,0.0,0.0,0.0,0.0,0.0,0.0,0.0,0.0,0.0,0.0,756.15,2.5899999141693115
0.0,0.6579999999999999,0.0,0.206,0.136,0.0,0.0,0.0,0.0,0.0,0.0,0.0,0.0,0.0,0.0,0.0,0.0,0.0,0.0,0.0,0.0,0.0,729.15,2.5799999237060547
0.0,0.6478,0.0,0.2414,0.1108,0.0,0.0,0.0,0.0,0.0,0.0,0.0,0.0,0.0,0.0,0.0,0.0,0.0,0.0,0.0,0.0,0.0,703.15,2.549999952316284
0.0,0.4936999999999999,0.0,0.3903,0.1159999999999999,0.0,0.0,0.0,0.0,0.0,0.0,0.0,0.0,0.0,0.0,0.0,0.0,0.0,0.0,0.0,0.0,0.0,667.15,2.630000114440918
0.4604999999999999,0.0,0.0,0.0,0.0921,0.0,0.0,0.0,0.0,0.0921,0.0921,0.0,0.1842,0.0,0.0,0.0789999999999999,0.0,0.0,0.0,0.0,0.0,0.0,743.15,2.819999933242798
0.4612538746125388,0.0,0.0,0.0,0.0922907709229077,0.0,0.0,0.0,0.0,0.0922907709229077,0.0645935406459354,0.0,0.1844815518448155,0.0276972302769723,0.0,0.0773922607739226,0.0,0.0,0.0,0.0,0.0,0.0,737.15,2.799999952316284
0.4618,0.0,0.0,0.0,0.0924,0.0,0.0,0.0,0.0,0.0924,0.0462,0.0,0.1846999999999999,0.0462,0.0,0.0762999999999999,0.0,0.0,0.0,0.0,0.0,0.0,736.15,2.7799999713897705
0.4631999999999999,0.0,0.0,0.0,0.0925999999999999,0.0,0.0,0.0,0.0,0.0925999999999999,0.0,0.0,0.1853,0.0925999999999999,0.0,0.0736999999999999,0.0,0.0,0.0,0.0,0.0,0.0,734.15,2.75
0.4641999999999999,0.0,0.0,0.0,0.0649999999999999,0.0,0.0,0.0277999999999999,0.0,0.0927999999999999,0.0,0.0,0.1856999999999999,0.0927999999999999,0.0,0.0716999999999999,0.0,0.0,0.0,0.0,0.0,0.0,732.15,2.740000009536743
0.4648,0.0,0.0,0.0,0.0465,0.0,0.0,0.0465,0.0,0.093,0.0,0.0,0.1859,0.093,0.0,0.0703,0.0,0.0,0.0,0.0,0.0,0.0,731.15,2.7300000190734863
0.4664999999999999,0.0,0.0,0.0,0.0,0.0,0.0,0.0933,0.0,0.0933,0.0,0.0,0.1866,0.0933,0.0,0.067,0.0,0.0,0.0,0.0,0.0,0.0,724.15,2.7200000286102295
0.0,0.5,0.0,0.5,0.0,0.0,0.0,0.0,0.0,0.0,0.0,0.0,0.0,0.0,0.0,0.0,0.0,0.0,0.0,0.0,0.0,0.0,568.15,2.490000009536743
0.0,0.5,0.0,0.495,0.0,0.005,0.0,0.0,0.0,0.0,0.0,0.0,0.0,0.0,0.0,0.0,0.0,0.0,0.0,0.0,0.0,0.0,575.15,2.509999990463257
0.0,0.5,0.0,0.485,0.0,0.015,0.0,0.0,0.0,0.0,0.0,0.0,0.0,0.0,0.0,0.0,0.0,0.0,0.0,0.0,0.0,0.0,582.15,2.509999990463257
0.0,0.5,0.0,0.475,0.0,0.025,0.0,0.0,0.0,0.0,0.0,0.0,0.0,0.0,0.0,0.0,0.0,0.0,0.0,0.0,0.0,0.0,587.15,2.5399999618530273
0.0,0.5,0.0,0.45,0.0,0.05,0.0,0.0,0.0,0.0,0.0,0.0,0.0,0.0,0.0,0.0,0.0,0.0,0.0,0.0,0.0,0.0,606.15,2.609999895095825
0.0,0.5,0.0,0.425,0.0,0.075,0.0,0.0,0.0,0.0,0.0,0.0,0.0,0.0,0.0,0.0,0.0,0.0,0.0,0.0,0.0,0.0,627.15,2.6600000858306885
0.0,0.5,0.0,0.4,0.0,0.1,0.0,0.0,0.0,0.0,0.0,0.0,0.0,0.0,0.0,0.0,0.0,0.0,0.0,0.0,0.0,0.0,657.15,2.75
0.0,0.5,0.0,0.45,0.0,0.0,0.05,0.0,0.0,0.0,0.0,0.0,0.0,0.0,0.0,0.0,0.0,0.0,0.0,0.0,0.0,0.0,583.15,2.5399999618530273
0.0,0.5,0.0,0.4,0.0,0.0,0.1,0.0,0.0,0.0,0.0,0.0,0.0,0.0,0.0,0.0,0.0,0.0,0.0,0.0,0.0,0.0,604.15,2.5899999141693115
0.0,0.5,0.0,0.35,0.0,0.0,0.15,0.0,0.0,0.0,0.0,0.0,0.0,0.0,0.0,0.0,0.0,0.0,0.0,0.0,0.0,0.0,623.15,2.619999885559082
0.0,0.5,0.0,0.3,0.0,0.0,0.2,0.0,0.0,0.0,0.0,0.0,0.0,0.0,0.0,0.0,0.0,0.0,0.0,0.0,0.0,0.0,663.15,2.6700000762939453
0.0,0.5,0.0,0.45,0.0,0.0,0.0,0.05,0.0,0.0,0.0,0.0,0.0,0.0,0.0,0.0,0.0,0.0,0.0,0.0,0.0,0.0,605.15,2.5299999713897705
0.0,0.5,0.0,0.4,0.0,0.0,0.0,0.1,0.0,0.0,0.0,0.0,0.0,0.0,0.0,0.0,0.0,0.0,0.0,0.0,0.0,0.0,640.15,2.5799999237060547
0.0,0.5,0.0,0.35,0.0,0.0,0.0,0.15,0.0,0.0,0.0,0.0,0.0,0.0,0.0,0.0,0.0,0.0,0.0,0.0,0.0,0.0,676.15,2.619999885559082
0.0,0.5,0.0,0.3,0.0,0.0,0.0,0.2,0.0,0.0,0.0,0.0,0.0,0.0,0.0,0.0,0.0,0.0,0.0,0.0,0.0,0.0,698.15,2.6700000762939453
0.0,0.5,0.0,0.25,0.0,0.0,0.0,0.25,0.0,0.0,0.0,0.0,0.0,0.0,0.0,0.0,0.0,0.0,0.0,0.0,0.0,0.0,743.15,2.6700000762939453
0.0,0.3,0.0,0.0,0.0,0.0,0.0,0.0,0.0,0.0,0.0,0.0,0.0,0.0,0.0,0.0,0.0,0.5,0.0,0.0,0.0,0.0,573.15,6.312414169311523
0.0,0.3,0.0,0.0,0.0,0.0,0.0,0.0,0.0,0.0,0.0,0.0,0.0,0.0,0.0,0.0,0.0,0.45,0.0,0.0,0.0,0.0,560.15,5.5770583152771
0.0,0.3,0.0,0.0,0.0,0.0,0.0,0.0,0.0,0.0,0.0,0.0,0.0,0.0,0.0,0.0,0.0,0.4,0.0,0.0,0.0,0.0,546.15,5.608996868133545
0.0,0.3,0.0,0.0,0.0,0.0,0.0,0.0,0.0,0.0,0.0,0.0,0.0,0.0,0.0,0.0,0.0,0.3,0.0,0.0,0.0,0.0,527.15,5.557377338409424
0.0,0.3,0.0,0.0,0.0,0.0,0.0,0.0,0.0,0.0,0.0,0.0,0.0,0.0,0.0,0.0,0.0,0.25,0.0,0.0,0.0,0.0,513.15,5.540780067443848
0.0,0.3,0.0,0.0,0.0,0.0,0.0,0.0,0.0,0.0,0.0,0.0,0.0,0.0,0.0,0.0,0.0,0.2,0.0,0.0,0.0,0.0,494.15,5.5555243492126465
0.0,0.3,0.0,0.0,0.0,0.0,0.0,0.0,0.0,0.0,0.0,0.0,0.0,0.0,0.0,0.0,0.0,0.1,0.0,0.0,0.0,0.0,464.15,5.450363636016846
0.0,0.3,0.0,0.0,0.0,0.0,0.0,0.0,0.0,0.0,0.0,0.0,0.0,0.0,0.0,0.0,0.0,0.05,0.0,0.0,0.0,0.0,456.15,5.4652276039123535
0.0,0.0,0.0,0.0,0.0,0.0,0.0,0.0,0.0,0.0,0.0,0.0,0.0,0.0,0.0,0.0,0.0,0.0,0.0,0.0598059805980598,0.5824582458245824,0.0,566.15,5.188000202178955
0.0,0.0,0.0,0.0,0.0,0.0,0.0,0.0,0.0,0.0,0.0079,0.0,0.0,0.0,0.0,0.0078,0.0,0.0,0.0,0.0588999999999999,0.5733,0.0,550.15,5.353000164031982
0.0,0.0,0.0,0.0,0.0,0.0,0.0,0.0,0.0,0.0,0.0371,0.0,0.0,0.0,0.0,0.0366,0.0,0.0,0.0,0.0554,0.5395,0.0,573.15,5.285999774932861
0.0,0.0,0.0,0.0,0.0,0.0,0.0,0.0,0.0,0.0,0.069006900690069,0.0,0.0,0.0,0.0,0.0683068306830683,0.0,0.0,0.0,0.0516051605160516,0.5024502450245025,0.0,577.15,5.210000038146973
0.0,0.0,0.0,0.0,0.0,0.0,0.0,0.0,0.0,0.0,0.0969,0.0,0.0,0.0,0.0,0.0958,0.0,0.0,0.0,0.0483,0.4702,0.0,582.15,5.197999954223633
0.0,0.0,0.0,0.0,0.0,0.0,0.0,0.0,0.0,0.0,0.1214,0.0,0.0,0.0,0.0,0.12,0.0,0.0,0.0,0.0454,0.4417999999999999,0.0,576.15,5.189000129699707
0.0,0.0,0.0,0.0,0.0,0.0,0.0,0.0,0.0,0.0,0.1421,0.0,0.0,0.0,0.0,0.1431,0.0,0.0,0.0,0.0428,0.4163,0.0,572.15,5.176000118255615
0.0,0.6,0.0,0.0,0.05,0.0,0.0,0.0,0.0,0.0,0.35,0.0,0.0,0.0,0.0,0.0,0.0,0.0,0.0,0.0,0.0,0.0,703.15,3.634000062942505
0.0,0.6,0.0,0.0,0.048,0.0,0.0,0.0,0.0,0.0,0.35,0.0,0.0,0.0,0.0,0.0,0.0,0.0,0.0,0.0,0.0,0.0,705.15,3.638999938964844
0.0,0.6,0.0,0.0,0.046,0.0,0.0,0.0,0.0,0.0,0.35,0.0,0.0,0.0,0.0,0.0,0.0,0.0,0.0,0.0,0.0,0.0,710.15,3.6449999809265137
0.0,0.6,0.0,0.0,0.044,0.0,0.0,0.0,0.0,0.0,0.35,0.0,0.0,0.0,0.0,0.0,0.0,0.0,0.0,0.0,0.0,0.0,715.15,3.651000022888184
0.0,0.6,0.0,0.0,0.042,0.0,0.0,0.0,0.0,0.0,0.35,0.0,0.0,0.0,0.0,0.0,0.0,0.0,0.0,0.0,0.0,0.0,699.15,3.6559998989105225
0.0,0.6,0.0,0.0,0.04,0.0,0.0,0.0,0.0,0.0,0.35,0.0,0.0,0.0,0.0,0.0,0.0,0.0,0.0,0.0,0.0,0.0,691.15,3.66100001335144
0.7370778876633701,0.0,0.0,0.0882973510794676,0.0121996340109796,0.0,0.0012999610011699,0.0,0.0533983980480585,0.0,0.0470985870423887,0.0,0.0,0.0605981820545383,0.0,0.0,0.0,2.999910002699919e-05,0.0,0.0,0.0,0.0,798.15,2.7100000381469727
0.7045000000000001,0.0,0.0,0.0783,0.0138,0.0,0.0488,0.0,0.0681,0.0,0.0041,0.0,0.0,0.0053,0.0,0.0,0.0,0.0771,0.0,0.0,0.0,0.0,754.15,2.9800000190734863
0.5977,0.0,0.0,0.0305,0.0083,0.0,0.0017,0.0,0.1655,0.0,0.0043,0.0,0.0,0.0438,0.0,0.0,0.0,0.1482,0.0,0.0,0.0,0.0,725.15,3.0799999237060547
0.0,0.0,0.0,0.0,0.0,0.0,0.0,0.0,0.0,0.0,0.0,0.0,0.0,0.0,0.0,0.05,0.0,0.0,0.0,0.0,0.95,0.0,586.15,5.570000171661377
0.0,0.0,0.0,0.0,0.0,0.0,0.0,0.0,0.0,0.0,0.0,0.0,0.0,0.0,0.0,0.1,0.0,0.0,0.0,0.0,0.9,0.0,608.15,5.46999979019165
0.0,0.0,0.0,0.0,0.0,0.0,0.0,0.0,0.0,0.0,0.0,0.0,0.0,0.0,0.0,0.15,0.0,0.0,0.0,0.0,0.85,0.0,629.15,5.389999866485596
0.0,0.0,0.0,0.0,0.0,0.0,0.0,0.0,0.0,0.0,0.0,0.0,0.0,0.0,0.0,0.18,0.0,0.0,0.0,0.0,0.82,0.0,645.15,5.329999923706055
0.0,0.0,0.0,0.0,0.0,0.0,0.0,0.0,0.0,0.0,0.0,0.0,0.0,0.0,0.0,0.0513,0.0,0.0,0.0,0.0256,0.9231,0.0,594.15,5.730000019073486
0.0,0.0,0.0,0.0,0.0,0.0,0.0,0.0,0.0,0.0,0.0,0.0,0.0,0.0,0.0,0.1026,0.0,0.0,0.0,0.0256,0.8718,0.0,611.15,5.659999847412109
0.0,0.0,0.0,0.0,0.0,0.0,0.0,0.0,0.0,0.0,0.0,0.0,0.0,0.0,0.0,0.1538153815381538,0.0,0.0,0.0,0.0256025602560256,0.8205820582058206,0.0,635.15,5.579999923706055
0.0,0.0,0.0,0.0,0.0,0.0,0.0,0.0,0.0,0.0,0.0,0.0,0.0,0.0,0.0,0.0526052605260526,0.0,0.0,0.0,0.0526052605260526,0.8947894789478948,0.0,595.15,5.940000057220459
0.0,0.0,0.0,0.0,0.0,0.0,0.0,0.0,0.0,0.0,0.0,0.0,0.0,0.0,0.0,0.1052999999999999,0.0,0.0,0.0,0.0526,0.8421,0.0,614.15,5.860000133514404
0.0,0.0,0.0,0.0,0.0,0.0,0.0,0.0,0.0,0.0,0.0,0.0,0.0,0.0,0.0,0.0540945905409459,0.0,0.0,0.0,0.0810918908109189,0.8648135186481352,0.0,597.15,6.130000114440918
0.0,0.0,0.0,0.0,0.0,0.0,0.0,0.0,0.0,0.0,0.0,0.0,0.0,0.0,0.0,0.1081,0.0,0.0,0.0,0.0810999999999999,0.8108,0.0,620.15,6.039999961853027
0.0,0.0,0.0,0.0,0.0,0.0,0.0,0.0,0.0,0.0,0.0,0.0,0.0,0.0,0.0,0.0556,0.0,0.0,0.0,0.1110999999999999,0.8332999999999999,0.0,605.15,6.300000190734863
0.0,0.0,0.0,0.0,0.0,0.0,0.0,0.0,0.0,0.0,0.0,0.0,0.0,0.0,0.0,0.1110999999999999,0.0,0.0,0.0,0.1110999999999999,0.7778,0.0,624.15,6.230000019073486
0.0,0.0,0.0,0.0,0.0,0.0,0.0,0.0,0.0,0.0,0.0,0.0,0.0,0.0,0.0,0.1142885711428857,0.0,0.0,0.0,0.1428857114288571,0.7428257174282572,0.0,627.15,6.440000057220459
0.0,0.0,0.0,0.0,0.0,0.0,0.0,0.0,0.0,0.0,0.0,0.0,0.0,0.0,0.0,0.0,0.0,0.4,0.2,0.0,0.0,0.0,530.15,5.735000133514404
0.0,0.0,0.0,0.0,0.0,0.0,0.0,0.0,0.0,0.0,0.0,0.0,0.0,0.0,0.0,0.0,0.0,0.4,0.2,0.0,0.0,0.0,539.15,5.742000102996826
0.0,0.0,0.0,0.0,0.0,0.0,0.0,0.0,0.0,0.0,0.0,0.0,0.0,0.0,0.0,0.0,0.0,0.4,0.2,0.0,0.0,0.0,546.15,5.749000072479248
0.0,0.0,0.0,0.0,0.0,0.0,0.0,0.0,0.0,0.0,0.0,0.0,0.0,0.0,0.0,0.0,0.0,0.4,0.2,0.0,0.0,0.0,553.15,5.75600004196167
0.0,0.0,0.0,0.0,0.0,0.0,0.0,0.0,0.0,0.0,0.0,0.0,0.0,0.0,0.0,0.0,0.0,0.4,0.2,0.0,0.0,0.0,540.15,5.763000011444092
0.0,0.0,0.0,0.0,0.0,0.0,0.0,0.0,0.0,0.0,0.0,0.0,0.0,0.0,0.0,0.0,0.0,0.4,0.2,0.0,0.0,0.0,527.15,5.769000053405762
0.0,0.0,0.0,0.0,0.0,0.0,0.0,0.0,0.0,0.0,0.0,0.0,0.0,0.0,0.0,0.0,0.0,0.4,0.2,0.0,0.0,0.0,524.15,5.803999900817871
0.0,0.0,0.0,0.0,0.0,0.0,0.0,0.0,0.0,0.0,0.0,0.0,0.0,0.0,0.0,0.0,0.0,0.0,0.0,0.0,0.0,0.6,328.15,3.859999895095825
0.0,0.0,0.0,0.0,0.0,0.0,0.0,0.0,0.0,0.0,0.0,0.0,0.0,0.0,0.0,0.0,0.0,0.0,0.0,0.0,0.0,0.6,333.15,4.039999961853027
0.0,0.0,0.0,0.0,0.0,0.0,0.0,0.0,0.0,0.0,0.0,0.0,0.0,0.0,0.0,0.0,0.0,0.0,0.0,0.0,0.0,0.6,338.15,4.550000190734863
0.0,0.0,0.0,0.0,0.0,0.0,0.0,0.0,0.0,0.0,0.0,0.0,0.0,0.0,0.0,0.0,0.0,0.0,0.0,0.0,0.0,0.6,339.15,5.050000190734863
0.0,0.0,0.0,0.0,0.0,0.0,0.0,0.0,0.0,0.0,0.0,0.0,0.0,0.0,0.0,0.0,0.0,0.0,0.0,0.0,0.0,0.6,340.15,5.46999979019165
0.0,0.0,0.0,0.0,0.0,0.0,0.0,0.0,0.0,0.0,0.0,0.0,0.0,0.0,0.0,0.0,0.0,0.0,0.0,0.0,0.0,0.02,563.15,3.1500000953674316
0.0,0.0,0.0,0.0,0.0,0.0,0.0,0.0,0.0,0.0,0.0,0.0,0.0,0.0,0.0,0.0,0.0,0.0,0.0,0.0,0.0,0.05,560.15,3.190000057220459
0.0,0.0,0.0,0.0,0.0,0.0,0.0,0.0,0.0,0.0,0.0,0.0,0.0,0.0,0.0,0.0,0.0,0.0,0.0,0.0,0.0,0.1,553.15,3.3299999237060547
0.0,0.0,0.0,0.0,0.0,0.0,0.0,0.0,0.0,0.0,0.0,0.0,0.0,0.0,0.0,0.0,0.0,0.0,0.0,0.0,0.0,0.2,544.15,3.5999999046325684
0.0,0.0,0.0,0.0,0.0,0.0,0.0,0.0,0.0,0.0,0.0,0.0,0.0,0.0,0.0,0.0,0.0,0.0,0.0,0.0,0.0,0.3,520.15,3.799999952316284
0.0,0.0,0.0,0.0,0.0,0.0,0.0,0.0,0.0,0.0,0.0,0.0,0.0,0.0,0.0,0.0,0.0,0.0,0.0,0.0,0.0,0.4,516.15,4.0
0.0,0.0,0.0,0.0,0.0,0.0,0.0,0.0,0.0,0.49,0.0,0.0,0.0,0.0,0.0,0.0,0.0,0.25,0.0,0.25,0.0,0.0,706.15,5.78000020980835
0.0,0.0,0.0,0.0,0.0,0.0,0.0,0.0,0.0,0.0,0.0,0.0,0.0,0.0,0.0,0.0,0.0,0.0,0.0,0.0,0.0,0.6667000000000001,687.15,4.449999809265137
0.0,0.0,0.0,0.0,0.0,0.0,0.0,0.0,0.0,0.0,0.0,0.0,0.0,0.0,0.0,0.0,0.0,0.0,0.0,0.0,0.0,0.6667000000000001,662.15,4.389999866485596
0.0,0.0,0.0,0.0,0.0,0.0,0.0,0.0,0.0,0.0,0.0,0.0,0.0,0.0,0.0,0.0,0.0,0.0,0.0,0.0,0.0,0.6666333366663334,642.15,4.309999942779541
0.0,0.0,0.0,0.0,0.0,0.0,0.0,0.0,0.0,0.0,0.0,0.0,0.0,0.0,0.0,0.0,0.0,0.0,0.0,0.0,0.0,0.6667000000000001,622.15,3.940000057220459
0.0,0.0,0.0,0.0,0.0,0.0,0.0,0.0,0.0,0.0,0.0,0.0,0.0,0.0,0.0,0.0,0.0,0.0,0.0,0.0,0.0,0.6667000000000001,608.15,3.759999990463257
0.0,0.0,0.0,0.0,0.0,0.0,0.0,0.0,0.0,0.0,0.0,0.0,0.0,0.0,0.0,0.0,0.0,0.0,0.0,0.0,0.0,0.6666333366663334,592.15,3.630000114440918
0.0,0.0,0.0,0.0,0.0,0.0,0.0,0.0,0.0,0.0,0.0,0.0,0.0,0.0,0.0,0.0,0.0,0.0,0.0,0.0,0.0,0.6667000000000001,588.15,3.5199999809265137
0.0,0.0,0.0,0.0,0.0,0.0,0.0,0.0,0.0,0.0,0.0,0.0,0.0,0.0,0.0,0.0,0.0,0.0,0.0,0.0,0.0,0.6,463.15,4.544000148773193
0.0,0.0,0.0,0.0,0.0,0.0,0.0,0.0,0.0,0.0,0.0,0.0,0.0,0.0,0.0,0.0,0.0,0.0,0.0,0.0,0.0,0.57,449.15,4.732999801635742
0.0,0.0,0.0,0.0,0.0,0.0,0.0,0.0,0.0,0.0,0.0,0.0,0.0,0.0,0.0,0.0,0.0,0.0,0.0,0.0,0.0,0.54,455.15,4.894000053405762
0.0,0.0,0.0,0.0,0.0,0.0,0.0,0.0,0.0,0.0,0.0,0.0,0.0,0.0,0.0,0.0,0.0,0.0,0.0,0.0,0.0,0.48,468.15,5.205999851226807
0.0,0.0,0.0,0.0,0.0,0.0,0.0,0.0,0.0,0.0,0.0,0.0,0.0,0.0,0.0,0.0,0.0,0.0,0.0,0.0,0.0,0.42,497.15,5.577000141143799
0.6037603760376038,0.0347034703470347,0.0,0.0107010701070107,0.1436143614361436,0.0,0.0534053405340534,0.0743074307430743,0.0,0.0105010501050105,0.0,0.0245024502450245,0.0445044504450445,0.0,0.0,0.0,0.0,0.0,0.0,0.0,0.0,0.0,909.15,2.509999990463257
0.7356264373562643,0.0,0.0,0.0426957304269573,0.1031896810318968,0.0,0.0057994200579942,0.0143985601439856,0.0,0.0,0.0066993300669933,0.0483951604839516,0.0431956804319568,0.0,0.0,0.0,0.0,0.0,0.0,0.0,0.0,0.0,901.15,2.49399995803833
0.6845315468453154,0.0090990900909909,0.0,0.0414958504149585,0.0945905409459054,0.0,0.0572942705729427,0.0158984101589841,0.0,0.0,0.0167983201679832,0.0157984201579842,0.0644935506449355,0.0,0.0,0.0,0.0,0.0,0.0,0.0,0.0,0.0,823.15,2.5260000228881836
0.6739999999999999,0.0,0.0,0.0210999999999999,0.1601,0.0,0.0104999999999999,0.0162,0.0,0.0,0.0,0.0481999999999999,0.0698999999999999,0.0,0.0,0.0,0.0,0.0,0.0,0.0,0.0,0.0,944.15,2.506999969482422
0.6629662966296631,0.0,0.0,0.0207020702070207,0.126012601260126,0.0,0.0115011501150115,0.0159015901590159,0.0,0.0461046104610461,0.0021002100210021,0.0395039503950395,0.0752075207520752,0.0,0.0,0.0,0.0,0.0,0.0,0.0,0.0,0.0,854.15,2.4570000171661377
0.6965303469653034,0.0,0.0,0.0,0.1406859314068593,0.0,0.0058994100589941,0.0147985201479852,0.0217978202179782,0.0,0.0064993500649935,0.0495950404959504,0.0641935806419358,0.0,0.0,0.0,0.0,0.0,0.0,0.0,0.0,0.0,928.15,2.502000093460083
0.6822682268226823,0.0,0.0,0.0426042604260426,0.1384138413841384,0.0,0.0241024102410241,0.016001600160016,0.0,0.0,0.0088008800880088,0.0166016601660166,0.0712071207120712,0.0,0.0,0.0,0.0,0.0,0.0,0.0,0.0,0.0,885.15,2.4800000190734863
0.6694669466946694,0.021002100210021,0.0,0.0417041704170417,0.1358135813581358,0.0,0.0236023602360236,0.0148014801480148,0.0,0.0,0.0086008600860086,0.0163016301630163,0.0687068706870687,0.0,0.0,0.0,0.0,0.0,0.0,0.0,0.0,0.0,884.15,2.4670000076293945
0.6564656465646566,0.0208020802080208,0.0,0.0413041304130413,0.1332133213321332,0.0,0.0573057305730573,0.0147014701470147,0.0,0.0,0.0081008100810081,0.0,0.0681068106810681,0.0,0.0,0.0,0.0,0.0,0.0,0.0,0.0,0.0,921.15,2.4700000286102295
0.6755324467553243,0.0,0.0,0.0422957704229577,0.1380861913808619,0.0,0.0466953304669532,0.0161983801619838,0.0,0.0,0.0,0.0482951704829517,0.0328967103289671,0.0,0.0,0.0,0.0,0.0,0.0,0.0,0.0,0.0,935.15,2.5290000438690186
0.6987698769876987,0.0,0.003100310031003,0.0206020602060206,0.1126112611261125,0.0,0.0057005700570056,0.0158015801580157,0.0,0.0,0.0062006200620061,0.047004700470047,0.0854085408540853,0.0,0.0,0.0048004800480047,0.0,0.0,0.0,0.0,0.0,0.0,873.15,2.506999969482422
0.6491,0.0,0.0,0.0808,0.1313,0.0,0.0058,0.0129,0.0,0.0,0.0064,0.0463,0.0674,0.0,0.0,0.0,0.0,0.0,0.0,0.0,0.0,0.0,837.15,2.5339999198913574
0.659,0.0,0.0,0.0,0.1295,0.0,0.0235,0.0081999999999999,0.0701,0.0,0.0,0.0324,0.0773,0.0,0.0,0.0,0.0,0.0,0.0,0.0,0.0,0.0,845.15,2.4609999656677246
0.6760676067606761,0.0024002400240024,0.0137013701370137,0.0,0.1328132813281328,0.0,0.0241024102410241,0.0,0.0575057505750575,0.0,0.0088008800880088,0.0166016601660166,0.068006800680068,0.0,0.0,0.0,0.0,0.0,0.0,0.0,0.0,0.0,886.15,2.503000020980835
0.6318,0.0,0.0,0.0408,0.1241,0.0,0.0902999999999999,0.0078,0.0,0.0,0.0,0.0311,0.0741,0.0,0.0,0.0,0.0,0.0,0.0,0.0,0.0,0.0,872.15,2.5290000438690186
0.6820000000000002,0.0221,0.0,0.0406,0.0616,0.0,0.056,0.0624,0.0,0.0,0.0164,0.0,0.0589,0.0,0.0,0.0,0.0,0.0,0.0,0.0,0.0,0.0,823.15,2.505000114440918
0.6778,0.0219,0.0,0.0409999999999999,0.0966,0.0,0.0578,0.0158,0.0,0.0,0.0062,0.0,0.0828999999999999,0.0,0.0,0.0,0.0,0.0,0.0,0.0,0.0,0.0,833.15,2.4560000896453857
0.6622337766223377,0.022997700229977,0.0,0.0630936906309369,0.127987201279872,0.0,0.0581941805819418,0.0,0.0,0.0,0.0,0.0,0.0654934506549345,0.0,0.0,0.0,0.0,0.0,0.0,0.0,0.0,0.0,903.15,2.430999994277954
0.6771322867713229,0.0227977202279772,0.0,0.0416958304169583,0.094990500949905,0.0,0.0287971202879712,0.015998400159984,0.0,0.0185981401859814,0.0083991600839916,0.0158984101589841,0.0756924307569243,0.0,0.0,0.0,0.0,0.0,0.0,0.0,0.0,0.0,840.15,2.421999931335449
0.6545654565456547,0.0227022702270227,0.0,0.0416041604160416,0.0948094809480948,0.0,0.0287028702870287,0.016001600160016,0.0,0.0556055605560556,0.0105010501050105,0.0,0.0755075507550755,0.0,0.0,0.0,0.0,0.0,0.0,0.0,0.0,0.0,821.15,2.4019999504089355
0.6843315668433155,0.0135986401359864,0.0,0.0414958504149585,0.0944905509449054,0.0,0.0572942705729427,0.0158984101589841,0.0,0.0,0.0125987401259873,0.0157984201579842,0.0644935506449354,0.0,0.0,0.0,0.0,0.0,0.0,0.0,0.0,0.0,821.15,2.503999948501587
0.6897310268973103,0.0273972602739726,0.0,0.0417958204179582,0.0952904709529047,0.0,0.0288971102889711,0.0,0.0,0.0,0.0062993700629937,0.0238976102389761,0.0866913308669133,0.0,0.0,0.0,0.0,0.0,0.0,0.0,0.0,0.0,841.15,2.4600000381469727
0.7091709170917091,0.0228022802280228,0.0,0.0429042904290429,0.0986098609860986,0.0,0.0601060106010601,0.0145014501450145,0.0,0.0,0.0063006300630063,0.0,0.0456045604560456,0.0,0.0,0.0,0.0,0.0,0.0,0.0,0.0,0.0,937.15,2.427000045776367
0.6930613877224555,0.0187962407518496,0.0,0.0,0.1045790841831633,0.0,0.0237952409518096,0.0,0.0565886822635472,0.0,0.0086982603479304,0.0163967206558688,0.0780843831233753,0.0,0.0,0.0,0.0,0.0,0.0,0.0,0.0,0.0,894.15,2.437999963760376
0.6954304569543045,0.0222977702229777,0.0,0.0254974502549744,0.0744925507449255,0.0,0.0564943505649435,0.0235976402359764,0.0,0.0,0.0123987601239876,0.0155984401559844,0.0741925807419258,0.0,0.0,0.0,0.0,0.0,0.0,0.0,0.0,0.0,847.15,2.4830000400543213
0.7056,0.0232,0.0,0.0220999999999999,0.1036,0.0,0.0,0.0,0.0,0.0,0.0537,0.0,0.0917999999999999,0.0,0.0,0.0,0.0,0.0,0.0,0.0,0.0,0.0,881.15,2.553999900817871
0.6558655865586559,0.0231023102310231,0.0133013301330133,0.0424042404240424,0.0998099809980998,0.0,0.0586058605860586,0.0163016301630163,0.0,0.0,0.0086008600860086,0.0161016101610161,0.0659065906590659,0.0,0.0,0.0,0.0,0.0,0.0,0.0,0.0,0.0,895.15,2.5369999408721924
0.0749059924793983,0.0,0.0438035042803424,0.0,0.0,0.0,0.0,0.0,0.0,0.492239379150332,0.0,0.1658132650612049,0.1280102408192655,0.0,0.0707056564525162,0.0005600448035842,0.0,0.0,6.000480038403073e-05,0.0,0.0,0.0,802.15,3.7300000190734863
0.1618048541456243,0.0,0.0483014490434713,0.0,0.0,0.0,0.0885026550796523,0.0,0.0,0.3506105183155495,0.0129003870116103,0.0670020100603018,0.1328039841195235,0.0,0.0719021570647119,0.0,0.00190005700171,0.0,0.000170005100153,0.0,0.0,0.0,808.15,3.900000095367432
0.2024060721821654,0.0,0.0254007620228606,0.0,0.0,0.0,0.0567017010510315,0.0,0.0,0.3368101043031291,0.037001110033301,0.0832024960748822,0.1310039301179035,0.0312009360280808,0.0480014400432012,0.0,0.000470014100423,0.0,0.0,0.0,0.0,0.0,799.15,3.5999999046325684
0.2179065371961159,0.0,0.0254007620228606,0.0,0.0,0.0,0.0569017070512115,0.0,0.0,0.3378101343040292,0.0489014670440113,0.0502015060451813,0.1314039421182635,0.0313009390281708,0.039801194035821,0.0,0.000470014100423,0.0,0.0,0.0,0.0,0.0,788.15,3.650000095367432
0.2016778154403015,0.0,0.0272969973302936,0.0,0.0,0.0,0.0609932907380188,0.0,0.0,0.3624601293857675,0.0587935327114017,0.0,0.1086880443151253,0.061593224745278,0.0516943136255011,0.0,0.0005099439061703,0.0,0.0,0.0,0.0,0.0,793.15,3.690000057220459
0.1927019270192701,0.0,0.02610026100261,0.0,0.0,0.0,0.05830058300583,0.0,0.0,0.3464034640346403,0.05610056100561,0.06290062900629,0.1038010380103801,0.05880058800588,0.04940049400494,0.0,0.000490004900049,0.0,0.0,0.0,0.0,0.0,808.15,3.680000066757202
0.1920057601728051,0.0,0.0185005550166505,0.0,0.0,0.0,0.0581017430522915,0.0,0.0,0.3450103503105093,0.0559016770503115,0.073902217066512,0.1034031020930627,0.0586017580527415,0.0492014760442813,0.0,0.000480014400432,0.0,9.000270008100243e-05,0.0,0.0,0.0,805.15,3.6700000762939458
0.189705691170735,0.0,0.0236007080212406,0.0,0.0,0.0,0.0574017220516615,0.0,0.0,0.3408102243067291,0.0552016560496814,0.0489014670440113,0.1326039781193435,0.0579017370521115,0.0541016230486914,0.0,0.000480014400432,0.0,9.000270008100242e-05,0.0,0.0,0.0,805.15,3.660000085830689
0.1941864069515133,0.0,0.0256982011259211,0.0,0.0,0.0,0.0573959822812403,0.0,0.0,0.3537752357334986,0.055196136270461,0.069695121341506,0.1325907186496945,0.0139990200685951,0.0485965982381233,0.0,0.0004799664023518,0.0,8.99937004409691e-05,0.0,0.0,0.0,802.15,3.6700000762939458
0.177812446871281,0.0,0.0255017851249587,0.0,0.0,0.0,0.0569039832788295,0.0,0.0,0.3902273159121139,0.0313021911533807,0.1024071685017951,0.1014070984968947,0.0139009730681147,0.0399027931955236,0.0,0.0004800336023521,0.0,0.000150010500735,0.0,0.0,0.0,808.15,3.680000066757202
0.240180785537157,0.0,0.0256979441644668,0.0,0.0,0.0,0.0574954003679705,0.0,0.0,0.3219742420606351,0.0553955683545316,0.0697944164466842,0.1176905847532197,0.0140988720902327,0.048696104311655,0.0,0.0004799616030717,0.0,0.0,0.0,0.0,0.0,803.15,3.7300000190734863
0.1901019010190102,0.0,0.01830018300183,0.0,0.0,0.0,0.05750057500575,0.0,0.0,0.3351033510335103,0.05540055400554,0.07320073200732,0.1177011770117701,0.0580005800058,0.04870048700487,0.00160001600016,0.0,0.0,9.000090000900007e-05,0.0,0.0,0.0,801.15,3.7100000381469727
0.1601208157060417,0.0,0.0184023923110004,0.0,0.0,0.0,0.0576074889735665,0.0,0.0,0.342344504785622,0.0852110774400671,0.0958124556192304,0.1026133397341654,0.0581075539820176,0.0348045245881964,0.0,0.000480062408113,0.0,9.001170152119773e-05,0.0,0.0,0.0,788.15,3.700000047683716
0.1530015300153001,0.0,0.01120011200112,0.0,0.0,0.0,0.04920049200492,0.0,0.0,0.3235032350323503,0.0540005400054,0.1356013560135601,0.1231012310123101,0.05320053200532,0.05640056400564,0.0,0.0,0.0,9.000090000900007e-05,0.0,0.0,0.0,771.15,3.799999952316284
0.1505165568212503,0.0,0.0183020132214543,0.0,0.0,0.0,0.0645070957805358,0.0,0.0,0.3637400114012541,0.0531058416425806,0.1000110012101331,0.1059116502815309,0.0567062376861454,0.0430047305203572,0.0,0.0,0.0,9.00099010891198e-05,0.0,0.0,0.0,795.15,3.7300000190734863
