Repository: dorukdogular/vitreos

# Data

## Source

Glass property data is sourced from the [SciGlass database](https://github.com/epam/SciGlass) (EPAM Systems), made available under the [Open Database License (ODbL)](https://opendatacommons.org/licenses/odbl/1-0/). Accessed via the [glasspy](https://github.com/drcassar/glasspy) Python library.

## Files tracked in git

| File | Description |
|---|---|
| `clean.csv` | Deduplicated glass-forming ability dataset (11858 rows) |
| `tg_dataset.csv` | 76377 glasses with Tg (K) and 22 oxide mol% features |
| `tg_density_dataset.csv` | 31173 glasses with both Tg (K) and density (g/cm³) |

File: data/tg_density_dataset.csv (part 52 of 109)
SiO2,P2O5,ZrO2,Na2O,Al2O3,Fe2O3,CaO,MgO,K2O,B2O3,BaO,ZnO,Li2O,SrO,La2O3,TiO2,Nb2O5,PbO,Sb2O3,Bi2O3,TeO2,Se,Tg,density
0.1655182070027703,0.0,0.0110012101331146,0.0,0.0,0.0,0.0580063807018772,0.0,0.0,0.3376371400854093,0.0590064907139785,0.1222134434787826,0.1059116502815309,0.0523057536328996,0.0483053135844942,0.0,0.0,0.0,9.00099010891198e-05,0.0,0.0,0.0,787.15,3.7100000381469727
0.1251137625138765,0.0,0.0109011991319045,0.0,0.0,0.0,0.0575063256958265,0.0,0.0,0.359939593355269,0.0584064247067177,0.1495164468091489,0.1048115292682194,0.0518056986268489,0.0423046535118863,0.0,0.0,0.0,9.000990108911978e-05,0.0,0.0,0.0,771.15,3.690000057220459
0.09570095700957,0.0,0.01090010900109,0.0,0.0,0.0,0.05770057700577,0.0,0.0,0.3872038720387203,0.05860058600586,0.1502015020150201,0.10530105301053,0.0520005200052,0.04250042500425,0.0,0.0,0.0,9.000090000900007e-05,0.0,0.0,0.0,768.15,3.680000066757202
0.1572172939023292,0.0,0.0073008030883397,0.0,0.0,0.0,0.0882097030673374,0.0,0.0,0.3384372280950904,0.0557061276740441,0.1050115512706397,0.1053115842742701,0.0538059186510516,0.0469051595675524,0.0,0.0,0.0,9.00099010891198e-05,0.0,0.0,0.0,788.15,3.700000047683716
0.1655182070027703,0.0,0.0110012101331146,0.0,0.0,0.0,0.0580063807018772,0.0,0.0,0.3376371400854093,0.0590064907139785,0.1222134434787826,0.1059116502815309,0.0523057536328996,0.0483053135844942,0.0,0.0,0.0,9.00099010891198e-05,0.0,0.0,0.0,787.15,3.690000057220459
0.1876831085202332,0.0,0.0182983531482166,0.0,0.0,0.0,0.0884920357167855,0.0,0.0,0.3368696817286444,0.0529952304292613,0.0664940155386015,0.1056904878560929,0.0521953024227819,0.0470957613814756,0.0,0.0,0.0,8.99919007289344e-05,0.0,0.0,0.0,803.15,3.690000057220459
0.190582847543721,0.0,0.0185983261506464,0.0,0.0,0.0,0.0407963283304502,0.0,0.0,0.3420692137707606,0.0537951584357407,0.1012908838204561,0.1072903438690517,0.0529952304292613,0.0477956983871451,0.0,0.0,0.0,8.999190072893439e-05,0.0,0.0,0.0,798.15,3.700000047683716
0.1836651036303102,0.0,0.0183965046641138,0.0,0.0,0.0,0.0886831502014617,0.0,0.0,0.3378358111958728,0.0548895709815135,0.0666873294074126,0.105979863825873,0.0523900458912806,0.0471910337035963,0.0,0.0,0.0,8.99829032483828e-05,0.0,0.0,0.0,805.15,3.690000057220459
0.1616016160161602,0.0,0.01840018400184,0.0,0.0,0.0,0.0890008900089001,0.0,0.0,0.3585035850358504,0.0550005500055,0.06690066900669,0.1063010630106301,0.05250052500525,0.04740047400474,0.0,0.0,0.0,9.00009000090001e-05,0.0,0.0,0.0,801.15,3.700000047683716
0.1844202862314854,0.0,0.0184020242226644,0.0,0.0,0.0,0.0891098020782286,0.0,0.0,0.3340367440418446,0.0551060616667833,0.0670073708107891,0.1064117052875816,0.05260578663653,0.0485053355869145,0.0,0.0,0.0,9.00099010891198e-05,0.0,0.0,0.0,807.15,3.700000047683716
0.1606855383015528,0.0,0.0106990370866622,0.0,0.0,0.0,0.0562949334559889,0.0,0.0,0.3276705096541311,0.0571948524632783,0.1185893269605735,0.1321881030707236,0.0507954284114429,0.0468957793798558,0.0,0.0,0.0,8.999190072893439e-05,0.0,0.0,0.0,770.15,3.3499999046325684
0.1739017390173902,0.0,0.01740017400174,0.0,0.0,0.0,0.0840008400084001,0.0,0.0,0.3149031490314903,0.05190051900519,0.06310063100631,0.1576015760157601,0.04960049600496,0.04570045700457,0.0,0.0,0.0,9.000090000900009e-05,0.0,0.0,0.0,763.15,3.4000000953674316
0.1536168978587644,0.0,0.0102011221234335,0.0,0.0,0.0,0.0449049395433497,0.0,0.0,0.4098450829591255,0.0109011991319045,0.1134124753722909,0.1264139055296082,0.0486053465881246,0.0448049285421396,0.0,0.0,0.0,9.00099010891198e-05,0.0,0.0,0.0,787.15,3.319999933242798
0.1693016930169301,0.0,0.01690016900169,0.0,0.0,0.0,0.07430074300743,0.0,0.0,0.3904039040390403,0.01090010900109,0.05120051200512,0.1534015340153401,0.04830048300483,0.04450044500445,0.0,0.0,0.0,9.000090000900007e-05,0.0,0.0,0.0,785.15,3.3299999237060547
0.1985099254962748,0.0,0.016100805040252,0.0,0.0,0.0,0.16020801040052,0.0,0.0,0.2969148457422871,0.0415020751037551,0.0,0.1729086454322716,0.0384019200960048,0.0366018300915045,0.0,0.0,0.0,5.000250012500625e-05,0.0,0.0,0.0,757.15,3.299999952316284
0.1982702594610808,0.0,0.0160975853621956,0.0,0.0,0.0,0.1600759886017097,0.0,0.0,0.2966555016747488,0.0103984402339649,0.0585912113183022,0.1461780732890066,0.0382942558616207,0.0365945108233764,0.0,0.0,0.0,4.999250112483127e-05,0.0,0.0,0.0,765.15,3.3499999046325684
0.1960098004900245,0.0,0.0159007950397519,0.0,0.0,0.0,0.1582079103955197,0.0,0.0,0.3158157907895394,0.0307015350767538,0.0,0.1708085404270213,0.0379018950947547,0.0362018100905045,0.0,0.0,0.0,5.000250012500625e-05,0.0,0.0,0.0,763.15,3.2799999713897705
0.1937096854842742,0.0,0.0157007850392519,0.0,0.0,0.0,0.1564078203910195,0.0,0.0,0.3455172758637932,0.0,0.0572028601430071,0.1428071403570179,0.0150007500375018,0.0357017850892544,0.0,0.0,0.0,5.000250012500626e-05,0.0,0.0,0.0,803.15,3.309999942779541
0.1524862762351388,0.0,0.0100990910818026,0.0,0.0,0.0,0.0445959863612274,0.0,0.0,0.4066634002939736,0.010899019088282,0.1227889489945904,0.1253887150156485,0.0481956623903848,0.0418962293393594,0.0,0.0,0.0,8.999190072893439e-05,0.0,0.0,0.0,788.15,3.299999952316284
0.1677033540670813,0.0,0.0168003360067201,0.0,0.0,0.0,0.0736014720294406,0.0,0.0,0.3986079721594432,0.01080021600432,0.0507010140202804,0.1520030400608012,0.0478009560191203,0.0416008320166403,0.0,0.0,0.0,8.000160003200064e-05,0.0,0.0,0.0,787.15,3.2899999618530273
0.1506180741689002,0.0,0.0100012001440172,0.0,0.0,0.0,0.044005280633676,0.0,0.0,0.4016481977837339,0.0107012841540984,0.1212145457454894,0.1376165139816778,0.0476057126855222,0.0401048125775092,0.0,0.0,0.0,8.000960115213825e-05,0.0,0.0,0.0,783.15,3.2799999713897705
0.1656198743849261,0.0,0.0165019802376285,0.0,0.0,0.0,0.0727087250470056,0.0,0.0,0.3937472496699604,0.0106012721526583,0.0501060127215265,0.163819658359003,0.0472056646797615,0.0398047765731887,0.0,0.0,0.0,8.000960115213825e-05,0.0,0.0,0.0,785.15,3.259999990463257
0.1989099454972748,0.0,0.016200810040502,0.0,0.0156007800390019,0.0,0.1321066053302665,0.0,0.0,0.3547177358867943,0.0,0.0587029351467573,0.1466073303665183,0.0154007700385019,0.0306015300765038,0.0,0.0,0.0,5.000250012500625e-05,0.0,0.0,0.0,798.15,3.319999933242798
0.2008080323212928,0.0,0.016300652026081,0.0,0.0,0.0,0.1334053362134485,0.0,0.0,0.358114324572983,0.0,0.0593023720948838,0.1480059202368095,0.0155006200248009,0.0247009880395215,0.0,0.0,0.0,6.000240009600385e-05,0.0,0.0,0.0,800.15,3.299999952316284
0.1535015350153502,0.0,0.01020010200102,0.0,0.0,0.0,0.0,0.0,0.0,0.3971039710397104,0.01090010900109,0.1133011330113301,0.2105021050210502,0.03240032400324,0.02570025700257,0.0,0.0,0.0,9.00009000090001e-05,0.0,0.0,0.0,767.15,3.25
0.16531818500035,0.0,0.0168018482033023,0.0,0.0,0.0,0.0295032453569892,0.0,0.0,0.3919431137425117,0.0108011881306943,0.0508055886147476,0.2354258968486533,0.0240026402904319,0.0305033553690906,0.0,0.0,0.0,9.000990108911981e-05,0.0,0.0,0.0,770.15,3.240000009536743
0.1136011360113601,0.0,0.01040010400104,0.0,0.0,0.0,0.0,0.0,0.0,0.4040040400404004,0.01110011100111,0.1153011530115301,0.2141021410214102,0.05760057600576,0.03140031400314,0.0,0.0,0.0,9.000090000900009e-05,0.0,0.0,0.0,754.15,3.2799999713897705
0.1140897319241268,0.0,0.0103990640842324,0.0,0.0,0.0,0.0,0.0,0.0,0.4057634812866841,0.0111989920907118,0.0947914687678109,0.2150806427421532,0.0743933046025857,0.0315971562559369,0.0,0.0,0.0,8.999190072893439e-05,0.0,0.0,0.0,756.15,3.2699999809265137
0.1704187460620668,0.0,0.017301903209353,0.0,0.0,0.0,0.0,0.0,0.0,0.4039444338877277,0.0,0.0524057646341097,0.2426266889357829,0.0247027172989028,0.0340037404114452,0.0,0.0032003520387242,0.0,9.000990108911981e-05,0.0,0.0,0.0,777.15,3.259999990463257
0.1153011530115301,0.0,0.01050010500105,0.0,0.0,0.0,0.0,0.0,0.0,0.4100041000410004,0.01130011300113,0.07450074500745,0.2173021730217302,0.08350083500835,0.03450034500345,0.0,0.0,0.0,9.000090000900009e-05,0.0,0.0,0.0,759.15,3.2699999809265137
0.1382013820138201,0.0,0.01680016800168,0.0,0.0,0.0,0.0,0.0,0.0,0.3932039320393203,0.0,0.0510005100051,0.2917029170291703,0.0240002400024,0.03310033100331,0.0,0.0,0.0,9.000090000900007e-05,0.0,0.0,0.0,755.15,3.25
0.1069914406847452,0.0,0.0227981761459083,0.0,0.0,0.0,0.0,0.0,0.0,0.3806695464362851,0.0,0.0493960483161347,0.3362730981521478,0.023298136149108,0.0320974322054235,0.0,0.0,0.0,7.999360051195905e-05,0.0,0.0,0.0,738.15,3.25
0.1154126953964936,0.0,0.0105011551270639,0.0,0.0,0.0,0.0,0.0,0.0,0.3855424096650631,0.0,0.0,0.2755303083339168,0.125513806518717,0.0372040924501695,0.0,0.0,0.0,9.000990108911981e-05,0.0,0.0,0.0,738.15,3.259999990463257
0.1447014470144701,0.0,0.01760017600176,0.0,0.0,0.0,0.0,0.0,0.0,0.4243042430424304,0.0,0.0,0.3055030550305503,0.0,0.04540045400454,0.0,0.0,0.0,9.000090000900009e-05,0.0,0.0,0.0,773.15,3.259999990463257
0.1145896869281764,0.0,0.0104990550850423,0.0,0.0,0.0,0.0,0.0,0.0,0.4077633013028827,0.0,0.0740933316001559,0.2160805527502524,0.0996910278074973,0.0343969042786149,0.0,0.0,0.0,8.999190072893439e-05,0.0,0.0,0.0,761.15,3.2699999809265137
0.1090803655342038,0.0,0.0099982003239416,0.0,0.0120978223919694,0.0,0.1387750204963107,0.0,0.0,0.3878301905656983,0.0,0.0,0.2055629986602412,0.0631886260473115,0.0326941150592893,0.0,0.0,0.0,7.998560259153354e-05,0.0,0.0,0.0,759.15,3.4800000190734863
0.1127898489135977,0.0,0.0102990730834224,0.0,0.0,0.0,0.0604945554900059,0.0,0.0,0.4013638772510474,0.0110990010899019,0.0416962473377396,0.2126808587227149,0.0735933765961063,0.0337969582737553,0.0,0.0,0.0,8.99919007289344e-05,0.0,0.0,0.0,754.15,3.5299999713897705
0.1189011890118901,0.0,0.01090010900109,0.0,0.0,0.0,0.0,0.0,0.0,0.4228042280422804,0.05240052400524,0.04390043900439,0.2241022410224102,0.04310043100431,0.03560035600356,0.0,0.0,0.0,9.000090000900009e-05,0.0,0.0,0.0,753.15,3.490000009536743
0.1229012290122901,0.0,0.01120011200112,0.0,0.0,0.0,0.0,0.0,0.0,0.4371043710437104,0.1144011440114401,0.0,0.2317023170231702,0.0,0.03680036800368,0.0,0.0,0.0,9.000090000900007e-05,0.0,0.0,0.0,763.15,3.5
0.112389884910358,0.0,0.0102990730834224,0.0,0.0,0.0,0.0752932236098751,0.0,0.0,0.3996640302372786,0.0,0.0310972012518873,0.2117809397154255,0.0814926656600905,0.0336969672729454,0.0,0.0,0.0,8.999190072893438e-05,0.0,0.0,0.0,746.15,3.5199999809265137
0.1746842784149426,0.0,0.017798398144167,0.0,0.0,0.0,0.0,0.0,0.0,0.4143627073563379,0.0,0.0214980651741343,0.2488776010159085,0.0252977232049115,0.0402963733264006,0.0,0.0,0.0,8.999190072893439e-05,0.0,0.0,0.0,785.15,3.509999990463257
0.1560859522642962,0.0,0.0103990640842324,0.0,0.0,0.0,0.0,0.0,0.0,0.4038636522712956,0.0,0.1152896239338459,0.2140807327340539,0.0164985151336379,0.0365967062964333,0.0,0.0,0.0,8.99919007289344e-05,0.0,0.0,0.0,768.15,3.5
0.1529015290152901,0.0,0.01020010200102,0.0,0.0,0.0,0.04470044700447,0.0,0.0,0.4078040780407804,0.01090010900109,0.1231012310123101,0.1397013970139701,0.04840048400484,0.02560025600256,0.0,0.0,0.0,9.000090000900007e-05,0.0,0.0,0.0,781.15,3.4800000190734863
0.1682016820168201,0.0,0.01680016800168,0.0,0.0,0.0,0.07380073800738,0.0,0.0,0.3997039970399704,0.01080010800108,0.05090050900509,0.1663016630166301,0.0480004800048,0.02540025400254,0.0,0.0,0.0,9.000090000900009e-05,0.0,0.0,0.0,776.15,3.4700000286102295
0.154886060254577,0.0,0.0033996940275375,0.0,0.0082992530672239,0.0,0.0452959233668969,0.0,0.0,0.3948644621984021,0.0109990100890919,0.124688778009979,0.1415872571468567,0.0489955903968642,0.0285974262316391,0.0,0.0,0.0,8.999190072893438e-05,0.0,0.0,0.0,785.15,3.5299999713897705
0.2958591718343669,0.0,0.0108021604320864,0.0358071614322864,0.0058011602320464,0.0,0.0198039607921584,0.0,0.0,0.1595319063812762,0.0,0.2038407681536307,0.1784356871374275,0.0,0.029505901180236,0.0417083416683336,0.0189037807561512,0.0,0.0,0.0,0.0,0.0,728.15,3.200000047683716
0.0769938404927605,0.0,0.0281977441804655,0.0372970162387009,0.0,0.0,0.0,0.0,0.0,0.3653707703383729,0.0,0.2556795456363491,0.0386969042476601,0.0,0.1135909127269818,0.0,0.0217982561395088,0.0,0.0,0.0,0.0,0.0,798.15,4.480000019073486
0.0417041704170417,0.0,0.0,0.0,0.0,0.0,0.0,0.0,0.0,0.4682468246824682,0.0,0.0924092409240924,0.1259125912591259,0.0,0.1501150115011501,0.0,0.0377037703770377,0.0,0.0,0.0,0.0,0.0,793.15,4.570000171661377
0.0,0.2,0.0,0.25,0.0,0.0,0.0,0.0,0.0,0.0,0.0,0.0,0.0,0.0,0.0,0.0,0.0,0.0,0.0,0.0,0.0,0.0,732.15,4.849999904632568
0.0,0.15,0.0,0.25,0.0,0.0,0.0,0.0,0.0,0.0,0.0,0.0,0.0,0.0,0.0,0.0,0.0,0.0,0.0,0.0,0.0,0.0,670.15,4.570000171661377
0.0,0.1993800619938006,0.0,0.2492750724927507,0.0,0.0,0.0,0.0,0.0,0.0,0.0,0.0,0.0,0.0,0.0,0.0,0.0,0.0,0.0,0.0,0.0,0.0,736.15,4.86299991607666
0.0,0.1994,0.0,0.2493,0.0,0.0,0.0,0.0,0.0,0.0499,0.0,0.0,0.0,0.0,0.0,0.0,0.0,0.0,0.0,0.0,0.0,0.0,725.15,4.659999847412109
0.0,0.1993800619938006,0.0,0.2492750724927507,0.0,0.0,0.0,0.0,0.0,0.0,0.0,0.0,0.0,0.0,0.0,0.0,0.0,0.0,0.0,0.0,0.0,0.0,712.15,4.769999980926514
0.0,0.1994,0.0,0.2093,0.0,0.0,0.0,0.0,0.0,0.0,0.0,0.0,0.0,0.0,0.0,0.0,0.0,0.0,0.0,0.0399,0.0,0.0,724.15,5.197000026702881
0.0,0.1993800619938006,0.0,0.2492750724927506,0.0,0.0,0.0,0.0,0.0,0.0498950104989501,0.0,0.0,0.0,0.0,0.0,0.0,0.0,0.0,0.0,0.0,0.0,0.0,730.15,4.663000106811523
0.0,0.1993800619938006,0.0,0.2492750724927507,0.0,0.0,0.0,0.0,0.0,0.0,0.0,0.0,0.0,0.0,0.0,0.0,0.0,0.0,0.0,0.0,0.0,0.0,716.15,4.764999866485596
0.6789999999999999,0.0,0.0,0.2969999999999999,0.0,0.0,0.0,0.0,0.0,0.0,0.0,0.0,0.0,0.0,0.0,0.0,0.0,0.0,0.0,0.0,0.0,0.0,737.15,2.586999893188477
0.653,0.0,0.0,0.298,0.0,0.0,0.0,0.0,0.0,0.0,0.0,0.0,0.0,0.0,0.0,0.0,0.0,0.0,0.0,0.0,0.0,0.0,752.15,2.677999973297119
0.616,0.0,0.0,0.305,0.0,0.0,0.0,0.0,0.0,0.0,0.0,0.0,0.0,0.0,0.0,0.0,0.0,0.0,0.0,0.0,0.0,0.0,763.15,2.809000015258789
0.594,0.0,0.0,0.308,0.0,0.0,0.0,0.0,0.0,0.0,0.0,0.0,0.0,0.0,0.0,0.0,0.0,0.0,0.0,0.0,0.0,0.0,783.15,2.931999921798706
0.0,0.0,0.0,0.1188,0.0,0.0,0.0,0.0,0.0,0.0,0.0,0.0,0.0,0.0,0.0,0.0,0.0,0.0,0.0,0.0,0.5248,0.0,647.15,5.895999908447266
0.0,0.9,0.0,0.0,0.0,0.0,0.0,0.0,0.0,0.0,0.0,0.0,0.0,0.0,0.0,0.0,0.0,0.0,0.0,0.0,0.0,0.0,990.15,3.130000114440918
0.0,0.8,0.0,0.0,0.0,0.0,0.0,0.0,0.1,0.0,0.0,0.0,0.0,0.0,0.0,0.0,0.0,0.0,0.0,0.0,0.0,0.0,875.15,2.950000047683716
0.0,0.7,0.0,0.0,0.0,0.0,0.0,0.0,0.2,0.0,0.0,0.0,0.0,0.0,0.0,0.0,0.0,0.0,0.0,0.0,0.0,0.0,793.15,2.9200000762939453
0.0,0.7,0.0,0.0,0.0,0.0,0.0,0.0,0.15,0.0,0.0,0.0,0.0,0.0,0.0,0.0,0.0,0.0,0.0,0.0,0.0,0.0,878.15,3.0799999237060547
0.7136572685462907,0.0,0.0,0.1565686862627474,0.0142971405718856,0.0,0.0540891821635672,0.0496900619876024,0.0096980603879224,0.0,0.0,0.0,0.0,0.0,0.0,0.0,0.0,0.0,0.0,0.0,0.0,0.0,801.15,2.4800000190734863
0.70997099709971,0.0,0.0,0.1279127912791279,0.0116011601160116,0.0,0.0833083308330833,0.0587058705870587,0.0069006900690069,0.0,0.0,0.0,0.0,0.0,0.0,0.0,0.0,0.0,0.0,0.0,0.0,0.0,823.15,2.490000009536743
0.7098709870987099,0.0,0.0,0.1279127912791278,0.0116011601160115,0.0,0.0833083308330833,0.0587058705870587,0.0069006900690068,0.0,0.0,0.0,0.0,0.0,0.0,0.0,0.0,0.0,0.0,0.0,0.0,0.0,823.15,2.490000009536743
0.6517651765176519,0.0,0.0,0.1043104310431043,0.0978097809780978,0.0,0.0417041704170417,0.0305030503050305,0.0026002600260026,0.0,0.0,0.0,0.07000700070007,0.0,0.0,0.0,0.0,0.0,0.0,0.0,0.0,0.0,790.15,2.4600000381469727
0.6686601794161473,0.0,0.0,0.089208028722585,0.0922082987468872,1.000090008100729e-05,0.0361032492924363,0.0442039783580522,0.0,0.0,0.0,0.0,0.0617055534998149,0.0053004770429338,0.0,0.0,0.0,0.0,0.0,0.0,0.0,0.0,809.15,2.4800000190734863
0.6977511574189806,0.0,0.0,0.1474896757226994,0.0298979071464997,0.0,0.0651954363194576,0.0453968222224444,0.0064995450318477,0.0,0.0,0.0,0.0,0.0058995870289079,0.0,0.0,0.0,0.0,0.0,0.0,0.0,0.0,821.15,2.5
0.695,0.0,0.0,0.1379999999999999,0.0028999999999999,0.0,0.0788999999999999,0.0731999999999999,0.0062999999999999,0.0041999999999999,0.0,0.0,0.0,0.0,0.0,0.0,0.0,0.0,0.0,0.0,0.0,0.0,819.15,2.5
0.6855685568556855,0.0,0.0,0.1128112811281128,0.0091009100910091,0.0,0.0831083108310831,0.0723072307230723,0.0062006200620062,0.0,0.0,0.0,0.0292029202920292,0.0,0.0,0.0,0.0,0.0,0.0,0.0,0.0,0.0,785.15,2.509999990463257
0.7101,0.0,0.0,0.1278999999999999,0.0115999999999999,0.0,0.0833999999999999,0.0586999999999999,0.0068999999999999,0.0,0.0,0.0,0.0,0.0,0.0,0.0,0.0,0.0,0.0,0.0,0.0,0.0,823.15,2.490000009536743
0.7098638877498974,0.0,0.0,0.1279115120360832,0.0116010440939684,1.000090008100729e-05,0.0833074976747907,0.0587052834755127,0.006900621055895,0.0,0.0,0.0,0.0,0.0,0.0,0.0,0.0,0.0,0.0,0.0,0.0,0.0,823.15,2.490000009536743
0.7098,0.0,0.0,0.1278999999999999,0.0116,0.0,0.0833,0.0587,0.0069,0.0,0.0,0.0,0.0,0.0,0.0,0.0002,0.0,0.0,0.0,0.0,0.0,0.0,823.15,2.490000009536743
0.5,0.0,0.0,0.25,0.25,0.0,0.0,0.0,0.0,0.0,0.0,0.0,0.0,0.0,0.0,0.0,0.0,0.0,0.0,0.0,0.0,0.0,1003.15,2.490000009536743
0.4699375950076006,0.0,0.0,0.0456036482918633,0.0415033202656212,0.0,0.0,0.0,0.0,0.162212977038163,0.1082086566925354,0.0390031202496199,0.1299103928314265,0.0006800544043523,0.0,0.0027002160172813,0.0,0.0,0.0002400192015361,0.0,0.0,0.0,757.15,3.0
0.5125487451254874,0.0,0.0,0.0225977402259774,0.0205979402059794,0.0,0.0,0.0,0.0,0.1407859214078592,0.1232876712328767,0.0171982801719828,0.1545845415458454,0.0067993200679932,0.0,0.0008799120087991,0.0,0.0,0.0007199280071992,0.0,0.0,0.0,770.15,3.0399999618530273
0.4860562549370557,0.0,0.0,0.0344968952794248,0.0348968592826645,0.0,0.0,0.0,0.0,0.1636852683258506,0.1207891289783919,0.021898029177374,0.1310882020618144,0.0020998110170084,0.0,0.0044995950364467,0.0,0.0,0.0004899559039686,0.0,0.0,0.0,772.15,3.0399999618530273
0.4878902421951561,0.0,0.0,0.0449991000179996,0.0273994520109597,0.0,0.0,0.0,0.0,0.1503969920601588,0.1092978140437191,0.0299994000119997,0.1401971960560789,0.0046999060018799,0.0,0.0043999120017599,0.0,0.0,0.0007199856002879,0.0,0.0,0.0,763.15,3.009999990463257
0.496809936198724,0.0,0.0,0.0336006720134402,0.0238004760095201,0.0,0.0,0.0,0.0,0.1496029920598412,0.1132022640452809,0.0256005120102402,0.1510030200604012,0.00330006600132,0.0,0.00260005200104,0.0,0.0,0.000480009600192,0.0,0.0,0.0,759.15,3.009999990463257
0.4315345227618209,0.0,0.0028002240179214,0.050904072325786,0.0412032962637011,0.0,0.0,0.0348027842227378,0.0223017841427314,0.1610128810304824,0.0960076806144491,0.0387030962476998,0.11720937675014,0.0006800544043523,0.0,0.0026002080166413,0.0,0.0,0.0002400192015361,0.0,0.0,0.0,743.15,3.049999952316284
0.5481780728770849,0.0,0.0,0.0115995360185592,0.0210991560337586,0.0,0.0,0.0,0.0,0.1233950641974321,0.1353945842166313,0.0175992960281588,0.1341946322147114,0.0068997240110395,0.0,0.0008999640014399,0.0,0.0,0.0007399704011839,0.0,0.0,0.0,793.15,3.059999942779541
0.4575640589682557,0.0,0.0023003220450863,0.0114015962234712,0.0484067769487728,0.0,0.0377052787390234,0.0,0.0,0.18222551157162,0.1057148000720101,0.0216030244234192,0.1297181605424759,0.0020002800392054,0.0,0.0008801232172504,0.0,0.0,0.0004800672094093,0.0,0.0,0.0,791.15,3.009999990463257
0.4665046650466504,0.0,0.0,0.05380053800538,0.00650006500065,0.0,0.01190011900119,0.04970049700497,0.0,0.1438014380143801,0.09570095700957,0.02870028700287,0.1340013400134001,0.00450004500045,0.0,0.00420004200042,0.0,0.0,0.000690006900069,0.0,0.0,0.0,747.15,2.990000009536743
0.4976601871850252,0.0,0.0,0.0336973042156627,0.0238980881529477,0.0,0.0,0.0,0.0,0.1497880169586433,0.1133909287257019,0.0170986321094312,0.1512878969682425,0.0100991920646348,0.0,0.0025997920166386,0.0,0.0,0.0004799616030717,0.0,0.0,0.0,766.15,2.990000009536743
0.4024,0.0,0.0,0.0,0.0975999999999999,0.0,0.0,0.3902,0.0,0.0,0.0,0.0,0.0,0.0,0.0,0.0,0.0,0.0,0.0,0.0,0.0,0.0,1093.15,2.881999969482422
0.2972999999999999,0.0,0.0,0.0,0.0,0.0,0.0,0.2882999999999999,0.0,0.0,0.0,0.0,0.0,0.0,0.0,0.0,0.0,0.0,0.0,0.0,0.0,0.0,1099.15,3.311000108718872
0.4299,0.0,0.0,0.0,0.065,0.0,0.0,0.0,0.0,0.0,0.0,0.0,0.0,0.0,0.0,0.0,0.0,0.0,0.0,0.0,0.0,0.0,1213.15,3.940999984741211
0.74,0.0,0.0,0.26,0.0,0.0,0.0,0.0,0.0,0.0,0.0,0.0,0.0,0.0,0.0,0.0,0.0,0.0,0.0,0.0,0.0,0.0,748.15,2.440000057220459
0.74,0.0,0.0,0.16,0.0,0.0,0.1,0.0,0.0,0.0,0.0,0.0,0.0,0.0,0.0,0.0,0.0,0.0,0.0,0.0,0.0,0.0,815.15,2.4800000190734863
0.7174713011479541,0.0,0.0,0.1135954561817527,0.0100995960161593,0.0011999520019199,0.1132954681812727,0.0389984400623975,0.0047998080076796,0.0,7.999680012799488e-05,0.0,0.0,0.0,0.0,0.0,0.0,0.0,0.0,0.0,0.0,0.0,837.15,2.509999990463257
0.5736770529178832,0.0,0.0,0.0093996240150393,0.0,9.99960001599936e-05,0.0,0.0,0.0127994880204791,0.0,0.0,0.0,0.0,0.0,0.0,0.0,0.0,0.4027838886444542,3.999840006399744e-05,0.0,0.0,0.0,697.15,5.179999828338623
0.5852585258525853,0.0,0.0,0.1751175117511751,0.0158015801580158,0.0,0.0453045304530453,0.0323032303230323,0.0,0.1105110511051105,0.0,0.0,0.0,0.0,0.0,0.0357035703570357,0.0,0.0,0.0,0.0,0.0,0.0,810.15,2.569999933242798
0.0,0.4,0.0,0.0,0.0,0.0,0.0,0.0,0.0,0.0,0.0,0.1,0.0,0.0,0.0,0.0,0.0,0.5,0.0,0.0,0.0,0.0,614.15,5.119999885559082
0.0,0.3,0.0,0.0,0.0,0.0,0.0,0.0,0.0,0.0,0.0,0.2,0.0,0.0,0.0,0.0,0.0,0.5,0.0,0.0,0.0,0.0,651.15,5.710000038146973
0.0,0.3,0.0,0.0,0.0,0.0,0.0,0.0,0.0,0.0,0.0,0.3,0.0,0.0,0.0,0.0,0.0,0.4,0.0,0.0,0.0,0.0,656.15,5.300000190734863
0.0,0.0,0.0,0.0,0.0,0.0,0.0,0.0,0.0,0.0,0.0,0.0,0.0,0.0,0.0,0.0,0.0,0.0,0.0,0.0,0.0,0.8,305.15,3.859999895095825
0.0,0.0,0.0,0.0,0.0,0.0,0.0,0.0,0.0,0.0,0.0,0.0,0.0,0.0,0.0,0.0,0.0,0.0,0.0,0.0,0.0,0.75,315.15,3.890000104904175
0.0,0.0,0.0,0.0,0.0,0.0,0.0,0.0,0.0,0.0,0.0,0.0,0.0,0.0,0.0,0.0,0.0,0.0,0.0,0.0,0.0,0.8,317.15,4.019999980926514
0.0,0.0,0.0,0.0,0.0,0.0,0.0,0.0,0.0,0.0,0.0,0.0,0.0,0.0,0.0,0.0,0.0,0.0,0.0,0.0,0.0,0.72,330.15,3.9600000381469727
0.0,0.0,0.0,0.0,0.0,0.0,0.0,0.0,0.0,0.0,0.0,0.0,0.0,0.0,0.0,0.0,0.0,0.0,0.0,0.0,0.0,0.8,333.15,4.090000152587891
0.0,0.0,0.0,0.0,0.0,0.0,0.0,0.0,0.0,0.0,0.0,0.0,0.0,0.0,0.0,0.0,0.0,0.0,0.0,0.0,0.0,0.71,338.15,3.940000057220459
0.0,0.0,0.0,0.0,0.0,0.0,0.0,0.0,0.0,0.0,0.0,0.0,0.0,0.0,0.0,0.0,0.0,0.0,0.0,0.0,0.0,0.8,343.15,4.130000114440918
0.0,0.0,0.0,0.0,0.0,0.0,0.0,0.0,0.0,0.0,0.0,0.0,0.0,0.0,0.0,0.0,0.0,0.0,0.0,0.0,0.1,0.5,318.15,3.700000047683716
0.0,0.0,0.0,0.0,0.0,0.0,0.0,0.0,0.0,0.0,0.0,0.0,0.0,0.0,0.0,0.0,0.0,0.0,0.0,0.0,0.1,0.45,325.15,3.690000057220459
0.0,0.0,0.0,0.0,0.0,0.0,0.0,0.0,0.0,0.0,0.0,0.0,0.0,0.0,0.0,0.0,0.0,0.0,0.0,0.0,0.1,0.5,330.15,3.799999952316284
0.0,0.0,0.0,0.0,0.0,0.0,0.0,0.0,0.0,0.0,0.0,0.0,0.0,0.0,0.0,0.0,0.0,0.0,0.0,0.0,0.1,0.42,333.15,3.700000047683716
0.0,0.0,0.0,0.0,0.0,0.0,0.0,0.0,0.0,0.0,0.0,0.0,0.0,0.0,0.0,0.0,0.0,0.0,0.0,0.0,0.1,0.5,335.15,3.859999895095825
0.0,0.0,0.0,0.0,0.0,0.0,0.0,0.0,0.0,0.0,0.0,0.0,0.0,0.0,0.0,0.0,0.0,0.0,0.0,0.0,0.1,0.41,329.15,3.7300000190734863
0.0,0.0,0.0,0.0,0.0,0.0,0.0,0.0,0.0,0.0,0.0,0.0,0.0,0.0,0.0,0.0,0.0,0.0,0.0,0.0,0.1,0.5,333.15,3.9200000762939458
0.0,0.0,0.0,0.0,0.0,0.0,0.0,0.0,0.0,0.0,0.0,0.0,0.0,0.0,0.0,0.0,0.0,0.0,0.0,0.0,0.3,0.5,332.15,4.440000057220459
0.0,0.0,0.0,0.0,0.0,0.0,0.0,0.0,0.0,0.0,0.0,0.0,0.0,0.0,0.0,0.0,0.0,0.0,0.0,0.0,0.3,0.45,340.15,4.510000228881836
0.0,0.0,0.0,0.0,0.0,0.0,0.0,0.0,0.0,0.0,0.0,0.0,0.0,0.0,0.0,0.0,0.0,0.0,0.0,0.0,0.3,0.5,343.15,4.590000152587891
0.0,0.0,0.0,0.0,0.0,0.0,0.0,0.0,0.0,0.0,0.0,0.0,0.0,0.0,0.0,0.0,0.0,0.0,0.0,0.0,0.3,0.42,343.15,4.5
0.0,0.0,0.0,0.0,0.0,0.0,0.0,0.0,0.0,0.0,0.0,0.0,0.0,0.0,0.0,0.0,0.0,0.0,0.0,0.0,0.3,0.5,349.15,4.659999847412109
0.0,0.0,0.0,0.0,0.0,0.0,0.0,0.0,0.0,0.0,0.0,0.0,0.0,0.0,0.0,0.0,0.0,0.0,0.0,0.0,0.3,0.41,351.15,4.53000020980835
0.0,0.0,0.0,0.0,0.0,0.0,0.0,0.0,0.0,0.0,0.0,0.0,0.0,0.0,0.0,0.0,0.0,0.0,0.0,0.0,0.3,0.5,355.15,4.659999847412109
0.7252782416527505,0.0,0.0,0.1422957311280661,0.0076997690069297,0.0001299961001169,0.0893973180804575,0.0254992350229493,0.0033998980030599,0.0024999250022499,0.0018999430017099,0.0,0.0,0.0,0.0,0.0,0.0,0.0,0.0,0.0,0.0,0.0,807.15,2.493000030517578
0.7194280571942805,0.0,0.0,0.1400859914008599,0.0083991600839916,9.99900009999e-05,0.0956904309569043,0.0234976502349765,0.0045995400459953,0.0016998300169983,0.0019998000199979,0.0,0.0,0.0,0.0,0.0,0.0,0.0022997700229976,0.0,0.0,0.0,0.0,790.15,2.49399995803833
0.7408814969646661,0.0,0.0,0.1168128494134354,0.0046005060556661,9.00099010891198e-05,0.0773085039354329,0.0015001650181519,0.0295032453569892,0.0123013531488463,0.0109011991319045,0.0,0.0042004620508255,0.0,0.0,0.0,0.0,0.0,0.0,0.0,0.0,0.0,788.15,2.5190000534057617
0.7248927510724893,0.0,0.0,0.1226987730122698,0.0061999380006199,0.0001099989000109,0.0804991950080499,0.0038999610003899,0.0279997200027999,0.0125998740012599,0.0109998900010999,0.0,0.0042999570004299,0.0,0.0,0.0,0.0,0.0033999660003399,0.0,0.0,0.0,0.0,772.15,2.50600004196167
0.0,0.0,0.0,0.4,0.0,0.0,0.0,0.0,0.0,0.5,0.0,0.0,0.0,0.0,0.0,0.0,0.0,0.0,0.0,0.0,0.0,0.0,720.15,2.4000000953674316
0.0,0.0,0.0,0.3,0.0,0.0,0.0,0.0,0.0,0.5,0.0,0.0,0.1,0.0,0.0,0.0,0.0,0.0,0.0,0.0,0.0,0.0,734.15,3.3299999237060547
0.0,0.0,0.0,0.2,0.0,0.0,0.0,0.0,0.0,0.5,0.0,0.0,0.2,0.0,0.0,0.0,0.0,0.0,0.0,0.0,0.0,0.0,753.15,3.4100000858306885
0.0,0.0,0.0,0.1,0.0,0.0,0.0,0.0,0.0,0.5,0.0,0.0,0.3,0.0,0.0,0.0,0.0,0.0,0.0,0.0,0.0,0.0,755.15,2.9200000762939453
0.0,0.0,0.0,0.0,0.0,0.0,0.0,0.0,0.0,0.5,0.0,0.0,0.4,0.0,0.0,0.0,0.0,0.0,0.0,0.0,0.0,0.0,763.15,2.619999885559082
0.0,0.0,0.0,0.0,0.0,0.0,0.0,0.0,0.0,0.0,0.0,0.18,0.0,0.0,0.0,0.0,0.0,0.0,0.0,0.0,0.82,0.0,578.15,5.869999885559082
0.0,0.0,0.0,0.0,0.0,0.0,0.0,0.0,0.0,0.0,0.0,0.3,0.0,0.0,0.0,0.0,0.0,0.0,0.0,0.0,0.7,0.0,583.15,5.929999828338623
0.0,0.0,0.0,0.0,0.0,0.0,0.0,0.0,0.0,0.0,0.0,0.38,0.0,0.0,0.0,0.0,0.0,0.0,0.0,0.0,0.62,0.0,589.15,5.949999809265137
0.0,0.0,0.0,0.0,0.0,0.0,0.0,0.0,0.0,0.0,0.0,0.2632,0.0,0.0,0.0,0.0,0.0,0.0,0.0,0.0526,0.6842,0.0,591.15,6.099999904632568
0.0,0.0,0.0,0.0,0.0,0.0,0.0,0.0,0.0,0.0,0.0,0.2703,0.0,0.0,0.0,0.0,0.0,0.0,0.0,0.0810999999999999,0.6486,0.0,588.15,6.179999828338623
0.0,0.0,0.0,0.0,0.0,0.0,0.0,0.0,0.0,0.0,0.0,0.0,0.0,0.0,0.0,0.0,0.0,0.0,0.0,0.0,0.0,0.11,424.15,5.400000095367432
0.0,0.0,0.0,0.0,0.0,0.0,0.0,0.0,0.0,0.0,0.0,0.0,0.0,0.0,0.0,0.0,0.0,0.0,0.0,0.0,0.0,0.14,423.15,5.460000038146973
0.0,0.0,0.0,0.0,0.0,0.0,0.0,0.0,0.0,0.0,0.0,0.0,0.0,0.0,0.0,0.0,0.0,0.0,0.0,0.0,0.0,0.17,426.15,5.510000228881836
0.0803,0.0,0.0,0.0,0.267,0.0,0.5826,0.0701,0.0,0.0,0.0,0.0,0.0,0.0,0.0,0.0,0.0,0.0,0.0,0.0,0.0,0.0,1114.15,2.9200000762939453
0.284,0.0,0.0,0.0,0.2234,0.0,0.4251,0.0675,0.0,0.0,0.0,0.0,0.0,0.0,0.0,0.0,0.0,0.0,0.0,0.0,0.0,0.0,1075.15,2.859999895095825
0.3252,0.0,0.0,0.0,0.1916,0.0,0.4169,0.0663,0.0,0.0,0.0,0.0,0.0,0.0,0.0,0.0,0.0,0.0,0.0,0.0,0.0,0.0,1078.15,2.8499999046325684
0.3321,0.0,0.0,0.0,0.2218,0.0,0.3784,0.0677,0.0,0.0,0.0,0.0,0.0,0.0,0.0,0.0,0.0,0.0,0.0,0.0,0.0,0.0,1072.15,2.8499999046325684
0.3657,0.0,0.0,0.0,0.1767999999999999,0.0,0.3918,0.0657,0.0,0.0,0.0,0.0,0.0,0.0,0.0,0.0,0.0,0.0,0.0,0.0,0.0,0.0,1075.15,2.859999895095825
0.4159000000000001,0.0,0.0,0.0,0.1602,0.0,0.3587,0.0652,0.0,0.0,0.0,0.0,0.0,0.0,0.0,0.0,0.0,0.0,0.0,0.0,0.0,0.0,1053.15,2.869999885559082
0.0,0.4,0.0,0.0,0.0,0.0,0.0,0.0,0.0,0.0,0.0,0.0,0.5,0.0,0.0,0.0,0.1,0.0,0.0,0.0,0.0,0.0,723.15,2.697999954223633
0.0,0.0,0.0,0.0,0.4,0.0,0.0,0.0,0.0,0.35,0.0,0.0,0.0,0.0,0.0,0.0,0.0,0.0,0.0,0.0,0.0,0.0,1047.15,3.4000000953674316
0.0,0.0,0.0,0.0,0.0,0.0,0.0,0.0,0.0,0.0,0.0,0.0,0.0,0.0,0.0,0.0,0.0,0.0,0.0,0.0,0.0,0.6,529.15,4.760000228881836
0.0,0.0,0.0,0.0,0.0,0.0,0.0,0.0,0.0,0.0,0.0,0.0,0.0,0.0,0.0,0.0,0.0,0.0,0.0,0.0,0.0,0.6,543.15,4.650000095367432
0.0,0.0,0.0,0.0,0.0,0.0,0.0,0.0,0.0,0.0,0.0,0.0,0.0,0.0,0.0,0.0,0.0,0.0,0.0,0.0,0.0,0.6,556.15,4.53000020980835
0.0,0.0,0.0,0.0,0.0,0.0,0.0,0.0,0.0,0.0,0.0,0.0,0.0,0.0,0.0,0.0,0.0,0.0,0.0,0.0,0.0,0.6,558.15,4.389999866485596
0.0,0.0,0.0,0.0,0.0,0.0,0.0,0.0,0.0,0.0,0.0,0.0,0.0,0.0,0.0,0.0,0.0,0.0,0.0,0.0,0.0,0.6,570.15,4.300000190734863
0.0,0.0,0.0,0.0,0.0,0.0,0.0,0.0,0.0,0.59,0.0,0.0,0.0,0.0,0.0,0.0,0.0,0.0,0.0,0.0,0.0,0.0,675.15,2.059999942779541
0.0,0.0,0.0,0.0,0.0,0.0,0.0,0.0,0.0,0.59,0.0,0.0,0.0,0.0,0.0,0.0,0.0,0.0,0.0,0.0,0.0,0.0,707.15,2.25
0.0,0.0,0.0,0.0,0.0,0.0,0.0,0.0,0.0,0.59,0.0,0.0,0.0,0.0,0.0,0.01,0.0,0.0,0.0,0.0,0.0,0.0,715.15,2.2799999713897705
0.0,0.0,0.0,0.0,0.0,0.0,0.0,0.0,0.0,0.59,0.0,0.0,0.0,0.0,0.0,0.0,0.0,0.0,0.0,0.0,0.0,0.0,728.15,2.190000057220459
0.0,0.499970001799892,0.0,0.0,0.0,0.0,0.499970001799892,0.0,0.0,0.0,0.0,0.0,0.0,0.0,0.0,0.0,0.0,0.0,0.0,0.0,0.0,0.0,836.15,2.759999990463257
0.0,0.4999499949994999,0.0,0.0,0.0,0.0,0.4999499949994999,0.0,0.0,0.0,0.0,0.0,0.0,0.0,0.0,0.0,0.0,0.0,0.0,0.0,0.0,0.0,825.15,2.700000047683716
0.0,0.4999449950495545,0.0,0.0,0.0,0.0,0.4999449950495545,0.0,0.0,0.0,0.0,0.0,0.0,0.0,0.0,0.0,0.0,0.0,0.0,0.0,0.0,0.0,817.15,2.690000057220459
0.0,0.4997500249975002,0.0,0.0,0.0,0.0,0.4997500249975002,0.0,0.0,0.0,0.0,0.0,0.0,0.0,0.0,0.0,0.0,0.0,0.0,0.0,0.0,0.0,796.15,2.6500000953674316
0.0,0.4997349814487014,0.0,0.0,0.0,0.0,0.4997349814487014,0.0,0.0,0.0,0.0,0.0,0.0,0.0,0.0,0.0,0.0,0.0,0.0,0.0,0.0,0.0,792.15,2.6500000953674316
0.0,0.4996500349965004,0.0,0.0,0.0,0.0,0.4996500349965004,0.0,0.0,0.0,0.0,0.0,0.0,0.0,0.0,0.0,0.0,0.0,0.0,0.0,0.0,0.0,774.15,2.630000114440918
0.0,0.4996349744482114,0.0,0.0,0.0,0.0,0.4996349744482114,0.0,0.0,0.0,0.0,0.0,0.0,0.0,0.0,0.0,0.0,0.0,0.0,0.0,0.0,0.0,769.15,2.619999885559082
0.0,0.75,0.0,0.0,0.0,0.1,0.0,0.0,0.0,0.0,0.0,0.0,0.0,0.0,0.0,0.0,0.0,0.0,0.0,0.0,0.0,0.0,676.15,2.2339999675750732
0.0,0.7,0.0,0.0,0.0,0.1,0.0,0.0,0.0,0.0,0.0,0.0,0.0,0.0,0.0,0.0,0.0,0.0,0.0,0.0,0.0,0.0,676.15,2.2260000705718994
0.0,0.65,0.0,0.0,0.0,0.1,0.0,0.0,0.0,0.0,0.0,0.0,0.0,0.0,0.0,0.0,0.0,0.0,0.0,0.0,0.0,0.0,675.15,2.239000082015991
0.0,0.55,0.0,0.0,0.0,0.1,0.0,0.0,0.0,0.0,0.0,0.0,0.0,0.0,0.0,0.0,0.0,0.0,0.0,0.0,0.0,0.0,677.15,2.315999984741211
0.0,0.5,0.0,0.0,0.0,0.1,0.0,0.0,0.0,0.0,0.0,0.0,0.0,0.0,0.0,0.0,0.0,0.0,0.0,0.0,0.0,0.0,681.15,2.4010000228881836
0.0,0.45,0.0,0.0,0.0,0.1,0.0,0.0,0.0,0.0,0.0,0.0,0.0,0.0,0.0,0.0,0.0,0.0,0.0,0.0,0.0,0.0,690.15,2.4519999027252197
0.0,0.4,0.0,0.0,0.0,0.1,0.0,0.0,0.0,0.0,0.0,0.0,0.0,0.0,0.0,0.0,0.0,0.0,0.0,0.0,0.0,0.0,698.15,2.559000015258789
0.0,0.55,0.0,0.0,0.0,0.0,0.0,0.0,0.45,0.0,0.0,0.0,0.0,0.0,0.0,0.0,0.0,0.0,0.0,0.0,0.0,0.0,495.15,2.436000108718872
0.0,0.55,0.0,0.0,0.0,0.025,0.0,0.0,0.425,0.0,0.0,0.0,0.0,0.0,0.0,0.0,0.0,0.0,0.0,0.0,0.0,0.0,502.15,2.48799991607666
0.0,0.55,0.0,0.0,0.0,0.05,0.0,0.0,0.4,0.0,0.0,0.0,0.0,0.0,0.0,0.0,0.0,0.0,0.0,0.0,0.0,0.0,511.15,2.5450000762939453
0.0,0.55,0.0,0.0,0.0,0.075,0.0,0.0,0.375,0.0,0.0,0.0,0.0,0.0,0.0,0.0,0.0,0.0,0.0,0.0,0.0,0.0,543.15,2.5880000591278076
0.0,0.55,0.0,0.0,0.0,0.1,0.0,0.0,0.35,0.0,0.0,0.0,0.0,0.0,0.0,0.0,0.0,0.0,0.0,0.0,0.0,0.0,608.15,2.631999969482422
0.0,0.55,0.0,0.0,0.0,0.115,0.0,0.0,0.335,0.0,0.0,0.0,0.0,0.0,0.0,0.0,0.0,0.0,0.0,0.0,0.0,0.0,613.15,2.6649999618530273
0.0,0.55,0.0,0.0,0.0,0.125,0.0,0.0,0.325,0.0,0.0,0.0,0.0,0.0,0.0,0.0,0.0,0.0,0.0,0.0,0.0,0.0,614.15,2.740000009536743
0.0,0.55,0.0,0.0,0.0,0.1,0.0,0.0,0.35,0.0,0.0,0.0,0.0,0.0,0.0,0.0,0.0,0.0,0.0,0.0,0.0,0.0,609.15,2.631999969482422
0.0,0.55,0.0,0.0,0.0,0.1,0.0,0.0,0.3,0.0,0.0,0.0,0.0,0.0,0.0,0.0,0.0,0.0,0.0,0.0,0.0,0.0,624.15,2.694999933242798
0.0,0.55,0.0,0.0,0.0,0.1,0.0,0.0,0.25,0.0,0.0,0.0,0.0,0.0,0.0,0.0,0.0,0.0,0.0,0.0,0.0,0.0,663.15,2.7209999561309814
0.0,0.55,0.0,0.0,0.0,0.1,0.0,0.0,0.225,0.0,0.0,0.0,0.0,0.0,0.0,0.0,0.0,0.0,0.0,0.0,0.0,0.0,671.15,2.7820000648498535
0.0,0.55,0.0,0.0,0.0,0.1,0.0,0.0,0.2,0.0,0.0,0.0,0.0,0.0,0.0,0.0,0.0,0.0,0.0,0.0,0.0,0.0,677.15,2.812999963760376
0.0,0.55,0.0,0.0,0.0,0.1,0.0,0.0,0.175,0.0,0.0,0.0,0.0,0.0,0.0,0.0,0.0,0.0,0.0,0.0,0.0,0.0,676.15,2.8310000896453857
0.0,0.55,0.0,0.0,0.0,0.1,0.0,0.0,0.125,0.0,0.0,0.0,0.0,0.0,0.0,0.0,0.0,0.0,0.0,0.0,0.0,0.0,674.15,2.871000051498413
0.0,0.55,0.0,0.0,0.0,0.1,0.0,0.0,0.075,0.0,0.0,0.0,0.0,0.0,0.0,0.0,0.0,0.0,0.0,0.0,0.0,0.0,674.15,2.913000106811523
0.74,0.0,0.0,0.0,0.0,0.0,0.1,0.0,0.16,0.0,0.0,0.0,0.0,0.0,0.0,0.0,0.0,0.0,0.0,0.0,0.0,0.0,888.15,2.4700000286102295
0.0,0.0,0.0,0.0,0.0,0.0,0.0,0.0,0.0,0.1456,0.0,0.0,0.0,0.0,0.0,0.0,0.0,0.0,0.0,0.0,0.8251999999999999,0.0,671.15,4.758999824523926
0.0484999999999999,0.0,0.0,0.0,0.0,0.0,0.0,0.0,0.0,0.1456,0.0,0.0,0.0,0.0,0.0,0.0,0.0,0.0,0.0,0.0,0.7767000000000001,0.0,675.15,4.557000160217285
0.0970902909709029,0.0,0.0,0.0,0.0,0.0,0.0,0.0,0.0,0.1455854414558544,0.0,0.0,0.0,0.0,0.0,0.0,0.0,0.0,0.0,0.0,0.7281271872812718,0.0,678.15,4.459000110626221
0.1456,0.0,0.0,0.0,0.0,0.0,0.0,0.0,0.0,0.1456,0.0,0.0,0.0,0.0,0.0,0.0,0.0,0.0,0.0,0.0,0.6796,0.0,684.15,4.375999927520752
0.1941805819418058,0.0,0.0,0.0,0.0,0.0,0.0,0.0,0.0,0.1455854414558544,0.0,0.0,0.0,0.0,0.0,0.0,0.0,0.0,0.0,0.0,0.631036896310369,0.0,692.15,4.269000053405762
0.4041808361672334,0.0,0.0154030806161232,0.1105221044208841,0.0,0.0,0.0,0.0,0.0533106621324264,0.0645129025805161,0.0566113222644528,0.021504300860172,0.0484096819363872,0.0,0.0,0.1887377475495099,0.0172034406881376,0.0,0.0,0.0,0.0,0.0,780.15,3.140000104904175
0.4126412641264126,0.0,0.0,0.0359035903590359,0.0,0.0,0.0,0.0,0.1059105910591059,0.1363136313631363,0.0183018301830183,0.05000500050005,0.0162016201620162,0.0,0.0,0.0533053305330533,0.0109010901090109,0.1605160516051605,0.0,0.0,0.0,0.0,701.15,3.7799999713897705
0.4172999999999999,0.0,0.0,0.1141,0.0,0.0,0.0,0.0,0.0550999999999999,0.0723,0.0584,0.0222,0.05,0.0,0.0,0.1722,0.0384,0.0,0.0,0.0,0.0,0.0,775.15,3.1500000953674316
0.4383561643835617,0.0,0.0,0.1127887211278872,0.0,0.0,0.0,0.0,0.0543945605439456,0.0602939706029397,0.0577942205779422,0.0410958904109589,0.0493950604939506,0.0,0.0,0.1507849215078492,0.0350964903509649,0.0,0.0,0.0,0.0,0.0,776.15,3.1500000953674316
0.4173582641735826,0.0,0.0,0.0315968403159684,0.0,0.0,0.0,0.0,0.103989601039896,0.1378862113788621,0.0,0.0866913308669133,0.0327967203279671,0.0,0.0,0.0,0.0272972702729727,0.1623837616238375,0.0,0.0,0.0,0.0,691.15,3.809999942779541
0.3653,0.0,0.0,0.0,0.0,0.0,0.0,0.0,0.0543,0.1363,0.0273,0.04,0.1556,0.0,0.0,0.0349,0.0,0.1863,0.0,0.0,0.0,0.0,659.15,3.9800000190734863
0.3962603739626037,0.0,0.0,0.1561843815618438,0.0,0.0,0.0,0.0,0.0,0.1417858214178582,0.0441955804419558,0.0,0.0420957904209579,0.0,0.0,0.0266973302669733,0.0054994500549945,0.1872812718728127,0.0,0.0,0.0,0.0,664.15,3.950000047683716
0.7465074650746507,0.0,0.0,0.0590005900059,0.0,0.0,0.01940019400194,0.0,0.07030070300703,0.01120011200112,0.0,0.0,0.0,0.0,0.0,0.0,0.0,0.09280092800928,0.0,0.0,0.0,0.0,724.15,3.0399999618530273
0.7027297270272972,0.0,0.0,0.1518848115188481,0.0096990300969903,0.0,0.0983901609839016,0.0130986901309869,0.0138986101389861,0.006999300069993,0.0,0.0032996700329967,0.0,0.0,0.0,0.0,0.0,0.0,0.0,0.0,0.0,0.0,788.15,2.490000009536743
0.13998600139986,0.0,0.0725927407259274,0.0,0.0,0.0,0.0703929607039296,0.0,0.0,0.2396760323967603,0.0691930806919308,0.0420957904209579,0.0,0.0,0.1408859114088591,0.1995800419958004,0.0255974402559744,0.0,0.0,0.0,0.0,0.0,925.15,4.489999771118164
0.1401,0.0,0.0726,0.0,0.0,0.0,0.0,0.0,0.0,0.2396,0.0973,0.0421999999999999,0.0,0.0421,0.1409,0.1996,0.0256,0.0,0.0,0.0,0.0,0.0,923.15,4.590000152587891
0.1398860113988601,0.0,0.0725927407259274,0.0,0.0,0.0,0.0,0.0,0.0,0.2398760123987601,0.0691930806919308,0.0421957804219578,0.0,0.0702929707029297,0.1408859114088591,0.1994800519948005,0.0255974402559744,0.0,0.0,0.0,0.0,0.0,927.15,4.570000171661377
0.14001400140014,0.0,0.0655065506550655,0.0,0.0,0.0,0.0704070407040704,0.0,0.0,0.2392239223922392,0.0762076207620762,0.0421042104210421,0.0,0.0,0.1416141614161416,0.1994199419941994,0.0255025502550255,0.0,0.0,0.0,0.0,0.0,924.15,4.489999771118164
0.1399139913991399,0.0,0.0585058505850585,0.0,0.0,0.0,0.0704070407040704,0.0,0.0,0.2383238323832383,0.0833083308330833,0.0422042204220422,0.0,0.0,0.1423142314231423,0.1995199519951995,0.0255025502550255,0.0,0.0,0.0,0.0,0.0,924.15,4.489999771118164
0.1399,0.0,0.0655,0.0,0.0,0.0,0.0492,0.0,0.0,0.2391,0.0973,0.0421999999999999,0.0,0.0,0.1416,0.1996,0.0256,0.0,0.0,0.0,0.0,0.0,923.15,4.53000020980835
0.14001400140014,0.0,0.0585058505850585,0.0,0.0,0.0,0.0563056305630563,0.0,0.0,0.2385238523852385,0.0973097309730973,0.0421042104210421,0.0,0.0,0.1422142214221422,0.1995199519951995,0.0255025502550255,0.0,0.0,0.0,0.0,0.0,923.15,4.519999980926514
0.13998600139986,0.0,0.0725927407259274,0.0,0.0,0.0,0.0212978702129787,0.0,0.0,0.2397760223977602,0.0972902709729027,0.0421957804219578,0.0,0.0208979102089791,0.1408859114088591,0.1994800519948005,0.0255974402559744,0.0,0.0,0.0,0.0,0.0,923.15,4.570000171661377
0.13998600139986,0.0,0.0725927407259274,0.0,0.0,0.0,0.0211978802119788,0.0,0.0,0.2398760123987601,0.0832916708329167,0.0420957904209579,0.0,0.0350964903509649,0.1408859114088591,0.1994800519948005,0.0254974502549745,0.0,0.0,0.0,0.0,0.0,925.15,4.559999942779541
0.14001400140014,0.0,0.0726072607260726,0.0,0.0,0.0,0.0357035703570357,0.0,0.0,0.2399239923992399,0.0829082908290829,0.0422042204220422,0.0,0.0207020702070207,0.1409140914091409,0.1995199519951995,0.0255025502550255,0.0,0.0,0.0,0.0,0.0,924.15,4.539999961853027
0.1399139913991399,0.0,0.0726072607260726,0.0,0.0,0.0,0.0356035603560356,0.0,0.0,0.2398239823982398,0.0692069206920692,0.0422042204220422,0.0,0.0347034703470347,0.1409140914091409,0.1995199519951995,0.0255025502550255,0.0,0.0,0.0,0.0,0.0,926.15,4.53000020980835
0.1620837916208379,0.0,0.0583941605839416,0.0,0.0,0.0,0.0560943905609439,0.0,0.0,0.2184781521847815,0.0970902909709029,0.0720927907209279,0.0,0.0,0.1418858114188581,0.1683831616838316,0.0254974502549744,0.0,0.0,0.0,0.0,0.0,913.15,4.519999980926514
0.1399,0.0,0.0585,0.0,0.0,0.0,0.0562,0.0,0.0,0.2383,0.0973,0.0119,0.0,0.0,0.1422,0.2302,0.0255,0.0,0.0,0.0,0.0,0.0,930.15,4.519999980926514
0.1398279655931186,0.0,0.0725145029005801,0.0,0.0,0.0,0.0422084416883376,0.0,0.0,0.2401480296059212,0.0973194638927785,0.0421084216843368,0.0,0.0,0.1409281856371274,0.1994398879775955,0.025505101020204,0.0,0.0,0.0,0.0,0.0,923.15,4.539999961853027
0.0,0.0,0.0,0.0,0.0,0.0,0.0,0.0,0.0,0.0,0.0,0.0,0.0,0.0,0.0,0.0,0.0,0.085,0.0,0.0,0.0,0.0,503.15,3.4000000953674316
0.0,0.0,0.0,0.0,0.0,0.0,0.0,0.0,0.0,0.0,0.0,0.0,0.0,0.0,0.0,0.0,0.0,0.2,0.0,0.0,0.0,0.0,508.15,3.900000095367432
0.0,0.0,0.0,0.0,0.0,0.0,0.0,0.0,0.0,0.0,0.0,0.0,0.0,0.0,0.0,0.0,0.0,0.25,0.0,0.0,0.0,0.0,512.15,4.199999809265137
0.0,0.0,0.0,0.0,0.0,0.0,0.0,0.0,0.0,0.0,0.0,0.0,0.0,0.0,0.0,0.0,0.0,0.38,0.0,0.0,0.0,0.0,522.15,4.900000095367432
0.0,0.0,0.0,0.0,0.0,0.0,0.0,0.0,0.0,0.0,0.0,0.0,0.0,0.0,0.0,0.0,0.0,0.53,0.0,0.0,0.0,0.0,537.15,5.099999904632568
0.0,0.0,0.0,0.0,0.0,0.0,0.0,0.0,0.0,0.0,0.0,0.0,0.0,0.0,0.0,0.0,0.0,0.49,0.0,0.0,0.0,0.0,548.15,6.900000095367432
0.0,0.0,0.0,0.0,0.0,0.0,0.0,0.0,0.0,0.0,0.0,0.0,0.0,0.0,0.0,0.0,0.0,0.64,0.0,0.0,0.0,0.0,539.15,8.100000381469727
0.0,0.0,0.0,0.0,0.0,0.0,0.0,0.0,0.0,0.0,0.0,0.0,0.0,0.0,0.0,0.0,0.0,0.7,0.0,0.0,0.0,0.0,532.15,8.800000190734863
0.0,0.0,0.0,0.0,0.0,0.0,0.0,0.0,0.0,0.0,0.0,0.0,0.0,0.0,0.0,0.0,0.0,0.79,0.0,0.0,0.0,0.0,527.15,9.800000190734863
0.0,0.0,0.0,0.0,0.0,0.0,0.0,0.0,0.0,0.0,0.0,0.0,0.0,0.0,0.0,0.0,0.0,0.85,0.0,0.0,0.0,0.0,523.15,10.300000190734863
0.0,0.0,0.0,0.0,0.0,0.29,0.0,0.0,0.0,0.0,0.0,0.0,0.0,0.0,0.0,0.0,0.0,0.71,0.0,0.0,0.0,0.0,594.15,7.199999809265137
0.0,0.0,0.0,0.0,0.0,0.21,0.0,0.0,0.0,0.0,0.0,0.0,0.0,0.0,0.0,0.0,0.0,0.79,0.0,0.0,0.0,0.0,622.15,7.400000095367432
0.0,0.0,0.0,0.0,0.0,0.07,0.0,0.0,0.0,0.0,0.0,0.0,0.0,0.0,0.0,0.0,0.0,0.93,0.0,0.0,0.0,0.0,642.15,7.699999809265137
0.0,0.0,0.0,0.0,0.0,0.0,0.0,0.0,0.0,0.0,0.0,0.0,0.0,0.0,0.0,0.0,0.0,0.0,0.0,0.04,0.0,0.0,533.15,3.0
0.0,0.0,0.0,0.0,0.0,0.0,0.0,0.0,0.0,0.0,0.0,0.0,0.0,0.0,0.0,0.0,0.0,0.0,0.0,0.09,0.0,0.0,533.15,3.200000047683716
0.0,0.0,0.0,0.0,0.0,0.0,0.0,0.0,0.0,0.0,0.0,0.0,0.0,0.0,0.0,0.0,0.0,0.0,0.0,0.14,0.0,0.0,537.15,3.299999952316284
0.0,0.0,0.0,0.0,0.0,0.0,0.0,0.0,0.0,0.0,0.0,0.0,0.0,0.0,0.0,0.0,0.0,0.0,0.0,0.19,0.0,0.0,535.15,3.4000000953674316
0.0,0.0,0.0,0.0,0.0,0.0,0.0,0.0,0.0,0.0,0.0,0.0,0.0,0.0,0.0,0.0,0.0,0.0,0.0,0.235,0.0,0.0,538.15,3.5
0.0,0.0,0.0,0.0,0.0,0.0,0.0,0.0,0.0,0.0,0.0,0.0,0.0,0.0,0.0,0.0,0.0,0.0,0.0,0.29,0.0,0.0,538.15,3.5
0.0,0.0,0.0,0.0,0.0,0.0,0.0,0.0,0.0,0.0,0.0,0.0,0.0,0.0,0.0,0.0,0.0,0.0,0.0,0.325,0.0,0.0,607.15,7.5
0.0,0.0,0.0,0.0,0.0,0.0,0.0,0.0,0.0,0.0,0.0,0.0,0.0,0.0,0.0,0.0,0.0,0.0,0.0,0.44,0.0,0.0,610.15,7.800000190734863
0.0,0.0,0.0,0.0,0.0,0.0,0.0,0.0,0.0,0.0,0.0,0.0,0.0,0.0,0.0,0.0,0.0,0.0,0.0,0.54,0.0,0.0,621.15,8.0
0.0,0.0,0.0,0.0,0.0,0.0,0.0,0.0,0.0,0.0,0.0,0.0,0.0,0.0,0.0,0.0,0.0,0.0,0.0,0.64,0.0,0.0,621.15,8.199999809265137
0.0,0.0,0.0,0.0,0.0,0.0,0.0,0.0,0.0,0.0,0.0,0.0,0.0,0.0,0.0,0.0,0.0,0.0,0.0,0.725,0.0,0.0,609.15,8.300000190734863
