Repository: dorukdogular/vitreos

# Data

## Source

Glass property data is sourced from the [SciGlass database](https://github.com/epam/SciGlass) (EPAM Systems), made available under the [Open Database License (ODbL)](https://opendatacommons.org/licenses/odbl/1-0/). Accessed via the [glasspy](https://github.com/drcassar/glasspy) Python library.

## Files tracked in git

| File | Description |
|---|---|
| `clean.csv` | Deduplicated glass-forming ability dataset (11858 rows) |
| `tg_dataset.csv` | 76377 glasses with Tg (K) and 22 oxide mol% features |
| `tg_density_dataset.csv` | 31173 glasses with both Tg (K) and density (g/cm³) |

File: data/tg_density_dataset.csv (part 53 of 109)
SiO2,P2O5,ZrO2,Na2O,Al2O3,Fe2O3,CaO,MgO,K2O,B2O3,BaO,ZnO,Li2O,SrO,La2O3,TiO2,Nb2O5,PbO,Sb2O3,Bi2O3,TeO2,Se,Tg,density
0.0,0.0,0.0,0.0,0.0,0.315,0.0,0.0,0.0,0.0,0.0,0.0,0.0,0.0,0.0,0.0,0.0,0.0,0.0,0.685,0.0,0.0,700.15,8.199999809265137
0.0,0.0,0.0,0.0,0.0,0.215,0.0,0.0,0.0,0.0,0.0,0.0,0.0,0.0,0.0,0.0,0.0,0.0,0.0,0.785,0.0,0.0,680.15,8.3100004196167
0.0,0.0,0.0,0.0,0.0,0.11,0.0,0.0,0.0,0.0,0.0,0.0,0.0,0.0,0.0,0.0,0.0,0.0,0.0,0.89,0.0,0.0,632.15,8.390000343322754
0.0,0.5,0.0,0.0,0.0,0.0,0.0,0.0,0.0,0.0,0.0,0.5,0.0,0.0,0.0,0.0,0.0,0.0,0.0,0.0,0.0,0.0,791.15,2.8499999046325684
0.0,0.5,0.0,0.0,0.0,0.0,0.0,0.0,0.0,0.0,0.0,0.4,0.1,0.0,0.0,0.0,0.0,0.0,0.0,0.0,0.0,0.0,724.15,2.8299999237060547
0.0,0.5,0.0,0.0,0.0,0.0,0.0,0.0,0.0,0.0,0.0,0.3,0.2,0.0,0.0,0.0,0.0,0.0,0.0,0.0,0.0,0.0,696.15,2.759999990463257
0.0,0.5,0.0,0.0,0.0,0.0,0.0,0.0,0.0,0.0,0.0,0.2,0.3,0.0,0.0,0.0,0.0,0.0,0.0,0.0,0.0,0.0,686.15,2.640000104904175
0.0,0.5,0.0,0.0,0.0,0.0,0.0,0.0,0.0,0.0,0.0,0.1,0.4,0.0,0.0,0.0,0.0,0.0,0.0,0.0,0.0,0.0,680.15,2.5
0.0,0.5,0.0,0.0,0.0,0.0,0.0,0.0,0.0,0.0,0.0,0.0,0.5,0.0,0.0,0.0,0.0,0.0,0.0,0.0,0.0,0.0,683.15,2.3499999046325684
0.0,0.4,0.0,0.0,0.0,0.0,0.0,0.0,0.0,0.1,0.0,0.5,0.0,0.0,0.0,0.0,0.0,0.0,0.0,0.0,0.0,0.0,744.15,3.0999999046325684
0.0,0.4,0.0,0.0,0.0,0.0,0.0,0.0,0.0,0.1,0.0,0.4,0.1,0.0,0.0,0.0,0.0,0.0,0.0,0.0,0.0,0.0,664.15,3.0
0.0,0.4,0.0,0.0,0.0,0.0,0.0,0.0,0.0,0.1,0.0,0.3,0.2,0.0,0.0,0.0,0.0,0.0,0.0,0.0,0.0,0.0,640.15,2.890000104904175
0.0,0.4,0.0,0.0,0.0,0.0,0.0,0.0,0.0,0.1,0.0,0.2,0.3,0.0,0.0,0.0,0.0,0.0,0.0,0.0,0.0,0.0,623.15,2.7300000190734863
0.0,0.4,0.0,0.0,0.0,0.0,0.0,0.0,0.0,0.1,0.0,0.1,0.4,0.0,0.0,0.0,0.0,0.0,0.0,0.0,0.0,0.0,630.15,2.569999933242798
0.0,0.4,0.0,0.0,0.0,0.0,0.0,0.0,0.0,0.1,0.0,0.0,0.5,0.0,0.0,0.0,0.0,0.0,0.0,0.0,0.0,0.0,640.15,2.4100000858306885
0.0,0.3,0.0,0.0,0.0,0.0,0.0,0.0,0.0,0.2,0.0,0.5,0.0,0.0,0.0,0.0,0.0,0.0,0.0,0.0,0.0,0.0,702.15,3.2699999809265137
0.0,0.3,0.0,0.0,0.0,0.0,0.0,0.0,0.0,0.2,0.0,0.4,0.1,0.0,0.0,0.0,0.0,0.0,0.0,0.0,0.0,0.0,572.15,3.119999885559082
0.0,0.3,0.0,0.0,0.0,0.0,0.0,0.0,0.0,0.2,0.0,0.3,0.2,0.0,0.0,0.0,0.0,0.0,0.0,0.0,0.0,0.0,543.15,2.9600000381469727
0.0,0.3,0.0,0.0,0.0,0.0,0.0,0.0,0.0,0.2,0.0,0.2,0.3,0.0,0.0,0.0,0.0,0.0,0.0,0.0,0.0,0.0,565.15,2.7899999618530273
0.0,0.3,0.0,0.0,0.0,0.0,0.0,0.0,0.0,0.2,0.0,0.1,0.4,0.0,0.0,0.0,0.0,0.0,0.0,0.0,0.0,0.0,571.15,2.619999885559082
0.0,0.3,0.0,0.0,0.0,0.0,0.0,0.0,0.0,0.2,0.0,0.0,0.5,0.0,0.0,0.0,0.0,0.0,0.0,0.0,0.0,0.0,592.15,2.450000047683716
0.0,0.0,0.0,0.0,0.0,0.0,0.0,0.0,0.25,0.0,0.0,0.0,0.0,0.0,0.0,0.25,0.0,0.0,0.0,0.0,0.0,0.0,788.15,3.3440001010894775
0.0,0.0,0.0,0.0,0.0,0.0,0.0,0.0,0.2,0.0,0.0,0.0,0.0,0.0,0.0,0.2,0.0,0.0,0.0,0.0,0.0,0.0,824.15,3.500999927520752
0.0,0.0,0.0,0.0,0.0,0.0,0.0,0.0,0.18,0.0,0.0,0.0,0.0,0.0,0.0,0.18,0.0,0.0,0.0,0.0,0.0,0.0,827.15,3.5739998817443848
0.0,0.0,0.0,0.0,0.0,0.0,0.0,0.0,0.25,0.0,0.0,0.0,0.0,0.0,0.0,0.15,0.0,0.0,0.0,0.0,0.0,0.0,767.15,3.3929998874664307
0.0,0.0,0.0,0.0,0.0,0.0,0.0,0.0,0.15,0.0,0.0,0.0,0.0,0.0,0.0,0.25,0.0,0.0,0.0,0.0,0.0,0.0,832.15,3.5910000801086426
0.7081645917704114,0.0,0.031298435078246,0.0847957602119894,0.0116994150292485,0.0002199890005499,0.0012999350032498,0.0,0.0513974301284935,0.0,0.0452977351132443,0.0016999150042497,0.0,0.0581970901454927,0.0,0.0047997600119993,0.0,2.9998500074996247e-05,0.0010999450027498,0.0,0.0,0.0,798.15,2.7100000381469727
0.1368082084925095,0.0,0.0909054543272596,0.0,0.0,0.0,0.0,0.0,0.0,0.3747224833490009,0.0,0.0,0.0,0.0,0.2295137708262495,0.0,0.0070004200252015,0.0,0.0006400384023041,0.0,0.0,0.0,987.15,5.5
0.1299987000129998,0.0,0.0864991350086499,0.0,0.0,0.0,0.0,0.0,0.0,0.3562964370356296,0.0,0.0654993450065499,0.0,0.0,0.2017979820201798,0.0,0.0066999330006699,0.0,0.0006099939000609,0.0,0.0,0.0,965.15,5.460000038146973
0.1239900807935365,0.0,0.0823934085273178,0.0,0.0,0.0,0.0,0.0,0.0,0.339672826173906,0.0,0.1247900167986561,0.0,0.0,0.1767858571314294,0.0,0.0063994880409567,0.0,0.0005799536037117,0.0,0.0,0.0,945.15,5.429999828338623
0.1163941802909854,0.0,0.0773961301934903,0.0,0.0,0.0,0.0,0.0,0.0,0.31908404579771,0.0,0.1953902304884755,0.0,0.0,0.1660916954152292,0.0,0.0059997000149992,0.0,0.0005499725013749,0.0,0.0,0.0,919.15,5.360000133514404
0.1960941171764847,0.0,0.0897973060808175,0.0,0.0,0.0,0.0,0.0,0.0,0.3161905142845714,0.0,0.0,0.0,0.0,0.2272931812045638,0.0,0.0068997930062098,0.0,0.0006299811005669,0.0,0.0,0.0,1011.15,5.519999980926514
0.1794946151615451,0.0,0.0889973300800976,0.0,0.0,0.0,0.0,0.0,0.0,0.3268901932942012,0.0,0.0145995620131396,0.0,0.0,0.2263932082037539,0.0056998290051298,0.0068997930062098,0.0,0.0006299811005669,0.0,0.0,0.0,992.15,5.480000019073486
0.1294116470482343,0.0,0.0861077496974727,0.0,0.0,0.0,0.0,0.0,0.0,0.3546319168725185,0.0,0.0,0.059105319478753,0.0,0.2117190547149243,0.0,0.0066005940534648,0.0,0.0006100549049414,0.0,0.0,0.0,925.15,5.340000152587891
0.2151,0.0,0.085,0.0,0.0,0.0,0.0,0.0,0.0,0.2751,0.0,0.0,0.0584,0.0,0.2092,0.0,0.0066,0.0,0.0006,0.0,0.0,0.0,943.15,5.349999904632568
0.2095041900838016,0.0,0.0828016560331206,0.0,0.0,0.0,0.0,0.0,0.0,0.2680053601072021,0.0,0.0,0.0854017080341606,0.0,0.2012040240804816,0.0,0.00640012800256,0.0,0.000580011600232,0.0,0.0,0.0,903.15,5.340000152587891
0.2368573656741786,0.0,0.0824851526725189,0.0,0.0,0.0,0.0,0.0,0.0,0.2426563218620648,0.0,0.0,0.0850846847567437,0.0,0.2003639344917914,0.0,0.0063988482073226,0.0,0.0005798956187886,0.0,0.0,0.0,908.15,5.349999904632568
0.2042061261837855,0.0,0.0807024210726321,0.0,0.0,0.0,0.0,0.0,0.0,0.261307839235177,0.0,0.0,0.1110033300999029,0.0,0.1935058051741552,0.0,0.0062001860055801,0.0,0.000570017100513,0.0,0.0,0.0,863.15,5.289999961853027
0.1501894867359285,0.0,0.0813943023988321,0.0,0.0,0.0,0.0,0.0,0.0,0.3112782105252633,0.0,0.0,0.1117921745477816,0.0,0.1949863509554331,0.0,0.0062995590308678,0.0,0.0005699601027928,0.0,0.0,0.0,848.15,5.269999980926514
0.1665049951498545,0.0,0.0812024360730822,0.0,0.0,0.0,0.0,0.0,0.0,0.2372071162134864,0.0,0.0916027480824424,0.0837025110753322,0.0,0.1972059161774853,0.0,0.0063001890056701,0.0,0.000570017100513,0.0,0.0,0.0,898.15,5.420000076293945
0.1881169305237471,0.0,0.0860077406966627,0.0,0.0,0.0,0.0,0.0,0.0,0.2630236721304917,0.0,0.0,0.0887079837185346,0.0,0.2088187936914322,0.0,0.0066005940534648,0.0,0.0006100549049414,0.0,0.0,0.0,923.15,5.46999979019165
0.153586177244048,0.0,0.0839924406803387,0.0,0.0,0.0,0.0,0.0,0.0,0.2854743073123419,0.0,0.0635942765151136,0.0576948074673279,0.0,0.2013818756311932,0.0,0.0129988301052905,0.0,0.0005899469047785,0.0,0.0,0.0,894.15,5.429999828338623
0.1826835584797368,0.0,0.0834924856762891,0.0,0.0,0.0,0.0,0.0,0.0,0.2456778889899908,0.0,0.0421962023417892,0.0860922516973472,0.0,0.1870831625153736,0.0,0.0064994150526452,0.0,0.0005899469047785,0.0,0.0,0.0,898.15,5.489999771118164
0.1641950741477756,0.0,0.0749977500674979,0.0,0.0,0.0,0.0,0.0,0.0,0.2877913662590122,0.0,0.1022969310920672,0.0773976780696579,0.0,0.1792946211613651,0.0,0.0057998260052198,0.0,0.0005299841004769,0.0,0.0,0.0,879.15,5.429999828338623
0.1609967800643987,0.0,0.0735985280294394,0.0,0.0,0.0,0.0,0.0,0.0,0.3039939201215975,0.0,0.1002979940401191,0.0758984820303593,0.0,0.1618967620647587,0.0,0.0170996580068398,0.0,0.0005199896002079,0.0,0.0,0.0,876.15,5.210000038146973
0.1596984030159698,0.0,0.0729992700072999,0.0,0.0,0.0,0.0,0.0,0.0,0.3121968780312197,0.0,0.0994990050099499,0.0751992480075199,0.0,0.1582984170158298,0.0,0.0168998310016899,0.0,0.0005099949000509,0.0,0.0,0.0,873.15,5.039999961853027
0.1598143832944965,0.0,0.0731065795921633,0.0,0.0,0.0,0.0,0.0,0.0,0.3125281275314778,0.0,0.0995089558060225,0.0753067776099849,0.0,0.1547139242531827,0.0,0.0169015211369023,0.0,0.0005100459041313,0.0,0.0,0.0,870.15,5.039999961853027
0.1608646097858471,0.0,0.0735838115614564,0.0,0.0,0.0,0.0,0.0,0.0,0.3037331787006858,0.0,0.1001779608486133,0.075783327667913,0.0,0.1557657315390614,0.0,0.0113974925516386,0.0,0.0005198856251624,0.0,0.0,0.0,871.15,5.039999961853027
0.1607128570285623,0.0,0.0734058724697975,0.0,0.0,0.0,0.0,0.0,0.0,0.3033242659412753,0.0,0.1001080086406912,0.0757060564845187,0.0,0.1694135530842467,0.0,0.0113009040723257,0.0,0.0005200416033282,0.0,0.0,0.0,873.15,5.039999961853027
0.1630277147115009,0.0,0.074512667153416,0.0,0.0,0.0,0.0,0.0,0.0,0.318754188211996,0.0,0.1015172579338487,0.0512087054799315,0.0,0.1719292279687547,0.0,0.0115019553324065,0.0,0.0005300901153196,0.0,0.0,0.0,885.15,5.090000152587891
0.1379958601241963,0.0,0.0747977560673179,0.0,0.0,0.0,0.0,0.0,0.0,0.3418897433077008,0.0,0.1018969430917072,0.0513984580462586,0.0,0.1724948251552453,0.0,0.0115996520104396,0.0,0.0005299841004769,0.0,0.0,0.0,887.15,5.070000171661377
0.1379096536757573,0.0,0.0747052293660556,0.0,0.0,0.0,0.0,0.0,0.0,0.3415239066734671,0.0,0.1018071264988549,0.0513035912513876,0.0,0.1770123908673607,0.0,0.0115008050563539,0.0,0.0005300371025971,0.0,0.0,0.0,878.15,5.079999923706055
0.1367972640547189,0.0,0.0740985180296394,0.0,0.0,0.0,0.0,0.0,0.0,0.3388932221355573,0.0,0.1009979800403991,0.0511989760204795,0.0,0.1756964860702785,0.0,0.0114997700045999,0.0,0.0005199896002079,0.0,0.0,0.0,887.15,5.070000171661377
0.1338107048563885,0.0,0.0725058004640371,0.0,0.0,0.0,0.0,0.0,0.0,0.33192655412433,0.0,0.0988079046323706,0.0499039923193855,0.0,0.1720137611008881,0.0,0.0112008960716857,0.0,0.0005200416033282,0.0,0.0,0.0,887.15,5.010000228881836
0.1376958691239262,0.0,0.074597762067138,0.0,0.0,0.0,0.0,0.0,0.0,0.3410897673069808,0.0,0.1015969520914372,0.0512984610461686,0.0,0.1814945551633451,0.0,0.0114996550103496,0.0,0.0005299841004769,0.0,0.0,0.0,884.15,5.110000133514404
0.1605678864227154,0.0,0.0401919616076784,0.0,0.0,0.0,0.0,0.0,0.0,0.2490501899620076,0.0,0.1445710857828434,0.0643871225754849,0.0,0.1284743051389722,0.0481903619276144,0.0,0.0,0.0,0.0,0.0,0.0,862.15,5.380000114440918
0.0969999999999999,0.0,0.0,0.0,0.05,0.0,0.0,0.0,0.0,0.35,0.0,0.0,0.0,0.0,0.0,0.0,0.0,0.0,0.0,0.351,0.0,0.0,724.15,6.078999996185303
0.0969999999999999,0.0,0.0,0.0,0.099,0.0,0.0,0.0,0.0,0.35,0.0,0.0,0.0,0.0,0.0,0.0,0.0,0.0,0.0,0.351,0.0,0.0,739.15,5.974999904632568
0.191,0.0,0.0,0.0,0.08,0.0,0.0,0.0,0.0,0.148,0.0,0.0,0.0,0.0,0.0,0.0,0.0,0.0,0.0,0.499,0.0,0.0,682.15,6.978000164031982
0.259,0.0,0.0,0.0,0.08,0.0,0.0,0.0,0.0,0.15,0.0,0.0,0.08,0.0,0.0,0.0,0.0,0.0,0.0,0.349,0.0,0.0,688.15,6.068999767303467
0.127,0.0,0.0,0.0,0.05,0.0,0.0,0.0,0.0,0.1998,0.0,0.0,0.0308,0.0,0.0,0.0,0.0,0.0,0.0,0.4397,0.0,0.0,685.15,6.718999862670898
0.143,0.0,0.0,0.0,0.106,0.0,0.0,0.0,0.0,0.285,0.0,0.0,0.0,0.0,0.0,0.0,0.0,0.0,0.0,0.426,0.0,0.0,706.15,6.426000118255615
0.143,0.0,0.0,0.0,0.106,0.0,0.0,0.0,0.0,0.285,0.0,0.0,0.0,0.0,0.0,0.0,0.0,0.0,0.0,0.426,0.0,0.0,710.15,6.421000003814697
0.1429,0.0,0.0,0.0,0.1059,0.0,0.0,0.0,0.0,0.285,0.0,0.0,0.0,0.0,0.0,0.0,0.0,0.0,0.0,0.4261999999999999,0.0,0.0,706.15,6.418000221252441
0.3730626937306269,0.0,0.0,0.0,0.105889411058894,0.0,0.0,0.0,0.0,0.0548945105489451,0.0,0.0,0.0,0.0,0.0,0.0,0.0,0.0,0.0,0.4261573842615737,0.0,0.0,723.15,6.505000114440918
0.4286999999999999,0.0,0.0,0.0,0.05,0.0,0.0,0.0,0.0,0.0549,0.0,0.0,0.0,0.0,0.0,0.0,0.0,0.0,0.0,0.4264,0.0,0.0,720.15,6.5970001220703125
0.3228,0.0,0.0,0.0,0.1058999999999999,0.0,0.0,0.0,0.0,0.0549,0.0,0.0499999999999999,0.0,0.0,0.0,0.0,0.0,0.0,0.0,0.4263999999999999,0.0,0.0,727.15,6.630000114440918
0.1027999999999999,0.0,0.0,0.0,0.1059,0.0,0.0,0.0,0.0,0.3049,0.0,0.0,0.0,0.0,0.0,0.0,0.0,0.0,0.0,0.4064,0.0,0.0,713.15,6.3379998207092285
0.6734,0.0,0.0,0.0,0.1422,0.0,0.0457,0.0484999999999999,0.0,0.0726,0.0176,0.0,0.0,0.0,0.0,0.0,0.0,0.0,0.0,0.0,0.0,0.0,1020.15,2.4800000190734863
0.6785,0.0,0.0,0.0,0.1433,0.0,0.0339,0.0489,0.0,0.0732,0.0222,0.0,0.0,0.0,0.0,0.0,0.0,0.0,0.0,0.0,0.0,0.0,1021.15,2.4800000190734863
0.6802319768023197,0.0,0.0,0.0,0.1438856114388561,0.0,0.0461953804619538,0.0338966103389661,0.0,0.0734926507349265,0.0222977702229777,0.0,0.0,0.0,0.0,0.0,0.0,0.0,0.0,0.0,0.0,0.0,1025.15,2.4800000190734863
0.66996699669967,0.0,0.0,0.0,0.1441144114411441,0.0,0.0463046304630463,0.0339033903390339,0.0,0.0834083408340834,0.0223022302230223,0.0,0.0,0.0,0.0,0.0,0.0,0.0,0.0,0.0,0.0,0.0,1014.15,2.4800000190734863
0.6676667666766678,0.0,0.0,0.0,0.1412141214121412,0.0,0.0573057305730573,0.0482048204820482,0.0,0.0721072107210721,0.0135013501350135,0.0,0.0,0.0,0.0,0.0,0.0,0.0,0.0,0.0,0.0,0.0,1016.15,2.4700000286102295
0.6817,0.0,0.0,0.0,0.1211999999999999,0.0,0.0491,0.0366999999999999,0.0,0.0916,0.0197,0.0,0.0,0.0,0.0,0.0,0.0,0.0,0.0,0.0,0.0,0.0,1002.15,2.450000047683716
0.6683,0.0,0.0,0.0,0.1528,0.0,0.0245,0.0476999999999999,0.0,0.0759,0.0224,0.0084,0.0,0.0,0.0,0.0,0.0,0.0,0.0,0.0,0.0,0.0,1021.15,2.5
0.7153284671532848,0.0,0.0,0.0,0.1107889211078892,0.0,0.0512948705129487,0.0084991500849915,0.0,0.0805919408059194,0.0334966503349665,0.0,0.0,0.0,0.0,0.0,0.0,0.0,0.0,0.0,0.0,0.0,998.15,2.490000009536743
0.6944694469446944,0.0,0.0,0.0,0.0992099209920992,0.0,0.0656065606560656,0.0326032603260326,0.0,0.0944094409440944,0.0137013701370137,0.0,0.0,0.0,0.0,0.0,0.0,0.0,0.0,0.0,0.0,0.0,984.15,2.4200000762939453
0.6976,0.0,0.0,0.0,0.0997,0.0,0.0776999999999999,0.0163999999999999,0.0,0.0948,0.0138,0.0,0.0,0.0,0.0,0.0,0.0,0.0,0.0,0.0,0.0,0.0,992.15,2.430000066757202
0.6678999999999999,0.0,0.0,0.0,0.1219999999999999,0.0,0.0994999999999999,0.0,0.0,0.0965999999999999,0.0139999999999999,0.0,0.0,0.0,0.0,0.0,0.0,0.0,0.0,0.0,0.0,0.0,987.15,2.4600000381469727
0.6490999999999999,0.0,0.0,0.0,0.1114999999999999,0.0,0.1060999999999999,0.0327999999999999,0.0,0.0853999999999999,0.0150999999999999,0.0,0.0,0.0,0.0,0.0,0.0,0.0,0.0,0.0,0.0,0.0,984.15,2.5
0.6683668366836681,0.0,0.0,0.0,0.1026102610261025,0.0,0.0921092109210921,0.0454045404540453,0.0,0.0770077007700769,0.0145014501450144,0.0,0.0,0.0,0.0,0.0,0.0,0.0,0.0,0.0,0.0,0.0,982.15,2.4800000190734863
0.6613,0.0,0.0,0.0,0.1094,0.0,0.1012,0.0116,0.0,0.0959,0.0165,0.0040999999999999,0.0,0.0,0.0,0.0,0.0,0.0,0.0,0.0,0.0,0.0,975.15,2.4800000190734863
0.6933306669333068,0.0,0.0,0.0,0.0933906609339066,0.0,0.0557944205579442,0.0468953104689531,0.0,0.0973902609739026,0.0131986801319868,0.0,0.0,0.0,0.0,0.0,0.0,0.0,0.0,0.0,0.0,0.0,974.15,2.4100000858306885
0.0,0.5,0.0,0.0,0.0,0.0,0.0,0.5,0.0,0.0,0.0,0.0,0.0,0.0,0.0,0.0,0.0,0.0,0.0,0.0,0.0,0.0,785.15,2.444999933242798
0.0,0.4,0.0,0.0,0.0,0.0,0.0,0.4,0.0,0.0,0.0,0.0,0.0,0.0,0.0,0.0,0.0,0.0,0.0,0.0,0.0,0.0,815.15,2.569000005722046
0.0,0.025,0.0,0.0,0.0,0.0,0.0,0.025,0.0,0.0,0.0,0.0,0.0,0.0,0.0,0.0,0.0,0.0,0.0,0.0,0.0,0.0,703.15,3.128000020980835
0.0,0.5,0.0,0.0,0.0,0.0,0.5,0.0,0.0,0.0,0.0,0.0,0.0,0.0,0.0,0.0,0.0,0.0,0.0,0.0,0.0,0.0,771.15,2.6489999294281006
0.0,0.4,0.0,0.0,0.0,0.0,0.4,0.0,0.0,0.0,0.0,0.0,0.0,0.0,0.0,0.0,0.0,0.0,0.0,0.0,0.0,0.0,803.15,2.7290000915527344
0.0,0.1,0.0,0.0,0.0,0.0,0.1,0.0,0.0,0.0,0.0,0.0,0.0,0.0,0.0,0.0,0.0,0.0,0.0,0.0,0.0,0.0,771.15,3.0980000495910645
0.0,0.025,0.0,0.0,0.0,0.0,0.025,0.0,0.0,0.0,0.0,0.0,0.0,0.0,0.0,0.0,0.0,0.0,0.0,0.0,0.0,0.0,716.15,3.134000062942505
0.0,0.5,0.0,0.0,0.0,0.0,0.0,0.0,0.0,0.0,0.0,0.0,0.0,0.5,0.0,0.0,0.0,0.0,0.0,0.0,0.0,0.0,768.15,3.2039999961853027
0.0,0.4,0.0,0.0,0.0,0.0,0.0,0.0,0.0,0.0,0.0,0.0,0.0,0.4,0.0,0.0,0.0,0.0,0.0,0.0,0.0,0.0,812.15,3.2960000038146973
0.0,0.1,0.0,0.0,0.0,0.0,0.0,0.0,0.0,0.0,0.0,0.0,0.0,0.1,0.0,0.0,0.0,0.0,0.0,0.0,0.0,0.0,751.15,3.3559999465942383
0.0,0.025,0.0,0.0,0.0,0.0,0.0,0.0,0.0,0.0,0.0,0.0,0.0,0.025,0.0,0.0,0.0,0.0,0.0,0.0,0.0,0.0,710.15,3.187999963760376
0.0,0.5,0.0,0.0,0.0,0.0,0.0,0.0,0.0,0.0,0.5,0.0,0.0,0.0,0.0,0.0,0.0,0.0,0.0,0.0,0.0,0.0,726.15,3.6679999828338623
0.0,0.4,0.0,0.0,0.0,0.0,0.0,0.0,0.0,0.0,0.4,0.0,0.0,0.0,0.0,0.0,0.0,0.0,0.0,0.0,0.0,0.0,783.15,3.811000108718872
0.0,0.1,0.0,0.0,0.0,0.0,0.0,0.0,0.0,0.0,0.1,0.0,0.0,0.0,0.0,0.0,0.0,0.0,0.0,0.0,0.0,0.0,760.15,3.505000114440918
0.0,0.025,0.0,0.0,0.0,0.0,0.0,0.0,0.0,0.0,0.025,0.0,0.0,0.0,0.0,0.0,0.0,0.0,0.0,0.0,0.0,0.0,680.15,3.2690000534057617
0.0,0.5,0.0,0.0,0.0,0.0,0.0,0.0,0.0,0.0,0.0,0.5,0.0,0.0,0.0,0.0,0.0,0.0,0.0,0.0,0.0,0.0,584.15,2.8289999961853027
0.0,0.4,0.0,0.0,0.0,0.0,0.0,0.0,0.0,0.0,0.0,0.4,0.0,0.0,0.0,0.0,0.0,0.0,0.0,0.0,0.0,0.0,690.15,3.005000114440918
0.0,0.1,0.0,0.0,0.0,0.0,0.0,0.0,0.0,0.0,0.0,0.1,0.0,0.0,0.0,0.0,0.0,0.0,0.0,0.0,0.0,0.0,732.15,3.2929999828338623
0.0,0.75,0.0,0.0,0.0,0.0,0.0,0.0,0.0,0.0,0.0,0.0,0.0,0.0,0.25,0.0,0.0,0.0,0.0,0.0,0.0,0.0,840.15,3.255000114440918
0.0,0.6,0.0,0.0,0.0,0.0,0.0,0.0,0.0,0.0,0.0,0.0,0.0,0.0,0.2,0.0,0.0,0.0,0.0,0.0,0.0,0.0,843.15,3.299000024795532
0.0,0.0375,0.0,0.0,0.0,0.0,0.0,0.0,0.0,0.0,0.0,0.0,0.0,0.0,0.0125,0.0,0.0,0.0,0.0,0.0,0.0,0.0,722.15,3.2679998874664307
0.0,0.5,0.0,0.0,0.0,0.0,0.0,0.0,0.0,0.0,0.0,0.0,0.0,0.0,0.0,0.0,0.0,0.5,0.0,0.0,0.0,0.0,579.15,4.994999885559082
0.0,0.4,0.0,0.0,0.0,0.0,0.0,0.0,0.0,0.0,0.0,0.0,0.0,0.0,0.0,0.0,0.0,0.4,0.0,0.0,0.0,0.0,648.15,3.069999933242798
0.0,0.0,0.0,0.0,0.0,0.0,0.0,0.0,0.0,0.0,0.0,0.1,0.0,0.0,0.0,0.0,0.0,0.0,0.0,0.0,0.89,0.0,671.15,5.5320000648498535
0.0,0.0,0.0,0.0,0.0,0.0,0.0,0.0,0.0,0.0,0.0,0.1,0.0,0.0,0.0,0.0,0.0,0.0,0.0,0.0,0.79,0.0,664.15,5.4679999351501465
0.0,0.0,0.0,0.0,0.0,0.0,0.0,0.0,0.0,0.0,0.0,0.1,0.0,0.0,0.0,0.0,0.0,0.0,0.0,0.0,0.69,0.0,669.15,5.388999938964844
0.0,0.0,0.0,0.0,0.0,0.0,0.0,0.0,0.0,0.0,0.0,0.1,0.0,0.0,0.0,0.0,0.0,0.0,0.0,0.0,0.59,0.0,670.15,5.301000118255615
0.12,0.41,0.0,0.0,0.06,0.0,0.0,0.0,0.0,0.0,0.0,0.41,0.0,0.0,0.0,0.0,0.0,0.0,0.0,0.0,0.0,0.0,661.15,2.822000026702881
0.1,0.42,0.0,0.0,0.06,0.0,0.0,0.0,0.0,0.0,0.0,0.42,0.0,0.0,0.0,0.0,0.0,0.0,0.0,0.0,0.0,0.0,691.15,2.815000057220459
0.1,0.41,0.0,0.0,0.08,0.0,0.0,0.0,0.0,0.0,0.0,0.41,0.0,0.0,0.0,0.0,0.0,0.0,0.0,0.0,0.0,0.0,688.15,2.8340001106262207
0.08,0.43,0.0,0.0,0.06,0.0,0.0,0.0,0.0,0.0,0.0,0.43,0.0,0.0,0.0,0.0,0.0,0.0,0.0,0.0,0.0,0.0,671.15,2.9049999713897705
0.08,0.42,0.0,0.0,0.08,0.0,0.0,0.0,0.0,0.0,0.0,0.42,0.0,0.0,0.0,0.0,0.0,0.0,0.0,0.0,0.0,0.0,688.15,2.880000114440918
0.0,0.0,0.0,0.0,0.0,0.0,0.0,0.0,0.0495049504950495,0.0,0.0495049504950495,0.0,0.0495049504950495,0.0,0.0,0.0,0.0,0.0,0.0,0.0991099109910991,0.743074307430743,0.0,561.15,5.909999847412109
0.0,0.0,0.0,0.0,0.0,0.0,0.0,0.0,0.0498,0.0,0.0996,0.0,0.0498,0.0,0.0,0.0,0.0,0.0,0.0,0.498,0.0,0.0,647.15,7.349999904632568
0.0,0.3,0.0,0.0,0.0,0.0,0.0,0.0,0.0,0.0,0.0,0.0,0.0,0.0,0.0,0.7,0.0,0.0,0.0,0.0,0.0,0.0,908.15,2.9200000762939453
0.0,0.5,0.0,0.0,0.0,0.0,0.0,0.0,0.0,0.0,0.0,0.0,0.0,0.0,0.0,0.5,0.0,0.0,0.0,0.0,0.0,0.0,955.15,2.7100000381469727
0.0,0.4,0.0,0.0,0.0,0.0,0.0,0.0,0.0,0.0,0.0,0.0,0.0,0.0,0.0,0.6,0.0,0.0,0.0,0.0,0.0,0.0,921.15,2.8299999237060547
0.0,0.38,0.0,0.0,0.0,0.0,0.0,0.0,0.0,0.0,0.0,0.0,0.0,0.0,0.0,0.62,0.0,0.0,0.0,0.0,0.0,0.0,920.15,2.8499999046325684
0.0,0.36,0.0,0.0,0.0,0.0,0.0,0.0,0.0,0.0,0.0,0.0,0.0,0.0,0.0,0.64,0.0,0.0,0.0,0.0,0.0,0.0,917.15,2.859999895095825
0.0,0.34,0.0,0.0,0.0,0.0,0.0,0.0,0.0,0.0,0.0,0.0,0.0,0.0,0.0,0.66,0.0,0.0,0.0,0.0,0.0,0.0,916.15,2.890000104904175
0.0,0.32,0.0,0.0,0.0,0.0,0.0,0.0,0.0,0.0,0.0,0.0,0.0,0.0,0.0,0.68,0.0,0.0,0.0,0.0,0.0,0.0,913.15,2.9200000762939453
0.0,0.28,0.0,0.0,0.0,0.0,0.0,0.0,0.0,0.0,0.0,0.0,0.0,0.0,0.0,0.72,0.0,0.0,0.0,0.0,0.0,0.0,905.15,3.0
0.0,0.26,0.0,0.0,0.0,0.0,0.0,0.0,0.0,0.0,0.0,0.0,0.0,0.0,0.0,0.74,0.0,0.0,0.0,0.0,0.0,0.0,903.15,3.0299999713897705
0.0,0.38,0.0,0.0,0.0,0.0,0.0,0.0,0.12,0.0,0.0,0.0,0.0,0.0,0.0,0.5,0.0,0.0,0.0,0.0,0.0,0.0,980.15,2.819999933242798
0.0,0.37,0.0,0.0,0.0,0.0,0.0,0.0,0.13,0.0,0.0,0.0,0.0,0.0,0.0,0.5,0.0,0.0,0.0,0.0,0.0,0.0,978.15,2.819999933242798
0.0,0.36,0.0,0.0,0.0,0.0,0.0,0.0,0.14,0.0,0.0,0.0,0.0,0.0,0.0,0.5,0.0,0.0,0.0,0.0,0.0,0.0,971.15,2.819999933242798
0.0,0.26,0.0,0.0,0.0,0.0,0.0,0.0,0.14,0.0,0.0,0.0,0.0,0.0,0.0,0.6,0.0,0.0,0.0,0.0,0.0,0.0,915.15,2.9200000762939453
0.0,0.28,0.0,0.0,0.0,0.0,0.0,0.0,0.0,0.0,0.0,0.0,0.0,0.0,0.0,0.6,0.0,0.0,0.0,0.0,0.0,0.0,913.15,3.319999933242798
0.0,0.3,0.0,0.0,0.0,0.0,0.0,0.0,0.0,0.0,0.0,0.1,0.0,0.0,0.0,0.6,0.0,0.0,0.0,0.0,0.0,0.0,878.15,3.0899999141693115
0.0,0.28,0.0,0.0,0.0,0.0,0.0,0.0,0.0,0.0,0.0,0.12,0.0,0.0,0.0,0.6,0.0,0.0,0.0,0.0,0.0,0.0,868.15,3.1500000953674316
0.0,0.26,0.0,0.0,0.0,0.0,0.0,0.0,0.0,0.0,0.0,0.14,0.0,0.0,0.0,0.6,0.0,0.0,0.0,0.0,0.0,0.0,853.15,3.240000009536743
0.0,0.36,0.0,0.0,0.0,0.0,0.0,0.0,0.0,0.0,0.0,0.07,0.07,0.0,0.0,0.5,0.0,0.0,0.0,0.0,0.0,0.0,858.15,2.890000104904175
0.0,0.34,0.0,0.0,0.0,0.0,0.0,0.0,0.0,0.0,0.0,0.08,0.08,0.0,0.0,0.5,0.0,0.0,0.0,0.0,0.0,0.0,852.15,2.940000057220459
0.0,0.32,0.0,0.0,0.0,0.0,0.0,0.0,0.0,0.0,0.0,0.09,0.09,0.0,0.0,0.5,0.0,0.0,0.0,0.0,0.0,0.0,837.15,3.009999990463257
0.0,0.26,0.0,0.0,0.0,0.0,0.0,0.0,0.0,0.0,0.0,0.07,0.07,0.0,0.0,0.6,0.0,0.0,0.0,0.0,0.0,0.0,843.15,3.119999885559082
0.0,0.0,0.0,0.0,0.0,0.0,0.0,0.0,0.0,0.0,0.0,0.0,0.0,0.0,0.0,0.0,0.0,0.5,0.0,0.0,0.0,0.0,514.15,5.074999809265137
0.0,0.0,0.0,0.0,0.0,0.0,0.0,0.0,0.0,0.0,0.0,0.0,0.0,0.0,0.0,0.05,0.0,0.45,0.0,0.0,0.0,0.0,514.15,4.966000080108643
0.0,0.0,0.0,0.0,0.0,0.0,0.0,0.0,0.0,0.0,0.0,0.0,0.0,0.0,0.0,0.1,0.0,0.4,0.0,0.0,0.0,0.0,507.15,4.831999778747559
0.0,0.0,0.0,0.0,0.0,0.0,0.0,0.0,0.0,0.0,0.0,0.0,0.0,0.0,0.0,0.15,0.0,0.35,0.0,0.0,0.0,0.0,505.15,4.659999847412109
0.0,0.55,0.0,0.0,0.0,0.0,0.0,0.0,0.0,0.0,0.0,0.0,0.0,0.0,0.0,0.0,0.05,0.4,0.0,0.0,0.0,0.0,713.15,4.724999904632568
0.0,0.55,0.0,0.0,0.0,0.002,0.0,0.0,0.0,0.0,0.0,0.0,0.0,0.0,0.0,0.0,0.05,0.3979999999999999,0.0,0.0,0.0,0.0,663.15,4.728000164031982
0.0,0.55,0.0,0.0,0.0,0.004,0.0,0.0,0.0,0.0,0.0,0.0,0.0,0.0,0.0,0.0,0.05,0.396,0.0,0.0,0.0,0.0,681.15,4.71999979019165
0.0,0.55,0.0,0.0,0.0,0.006,0.0,0.0,0.0,0.0,0.0,0.0,0.0,0.0,0.0,0.0,0.05,0.3939999999999999,0.0,0.0,0.0,0.0,693.15,4.711999893188477
0.0,0.55,0.0,0.0,0.0,0.008,0.0,0.0,0.0,0.0,0.0,0.0,0.0,0.0,0.0,0.0,0.05,0.392,0.0,0.0,0.0,0.0,704.15,4.704999923706055
0.0,0.55,0.0,0.0,0.0,0.01,0.0,0.0,0.0,0.0,0.0,0.0,0.0,0.0,0.0,0.0,0.05,0.39,0.0,0.0,0.0,0.0,717.15,4.691999912261963
0.0,0.55,0.0,0.0,0.0,0.015,0.0,0.0,0.0,0.0,0.0,0.0,0.0,0.0,0.0,0.0,0.05,0.385,0.0,0.0,0.0,0.0,698.15,4.685999870300293
0.0,0.55,0.0,0.0,0.0,0.02,0.0,0.0,0.0,0.0,0.0,0.0,0.0,0.0,0.0,0.0,0.05,0.38,0.0,0.0,0.0,0.0,703.15,4.671999931335449
0.0,0.55,0.0,0.0,0.0,0.025,0.0,0.0,0.0,0.0,0.0,0.0,0.0,0.0,0.0,0.0,0.05,0.375,0.0,0.0,0.0,0.0,706.15,4.658999919891357
0.0,0.55,0.0,0.0,0.0,0.03,0.0,0.0,0.0,0.0,0.0,0.0,0.0,0.0,0.0,0.0,0.05,0.37,0.0,0.0,0.0,0.0,714.15,4.644999980926514
0.0,0.0,0.0,0.0,0.0,0.0,0.0,0.0,0.0,0.0,0.0,0.0,0.0,0.0,0.0,0.0,0.0,0.0,0.0,0.0,0.0,0.9524,310.15,4.179999828338623
0.4697469746974697,0.0037003700370037,0.0,0.0264026402640264,0.0757075707570757,0.0,0.1259125912591259,0.1748174817481748,0.007000700070007,0.0,0.0,0.0,0.0,0.0,0.0,0.0175017501750175,0.0,0.0,0.0,0.0,0.0,0.0,948.15,2.872999906539917
0.5136000000000002,0.0029,0.0,0.0415,0.1108,0.0,0.1199,0.0893,0.0134,0.0,0.0,0.0,0.0,0.0,0.0,0.0138,0.0,0.0,0.0,0.0,0.0,0.0,947.15,2.7679998874664307
0.5570000000000002,0.0025,0.0,0.0414,0.1297,0.0,0.1055,0.0492,0.0524,0.0,0.0,0.0,0.0,0.0,0.0,0.006,0.0,0.0,0.0,0.0,0.0,0.0,942.15,2.621000051498413
0.7093141862837257,0.0,0.0,0.1434028680573611,0.00720014400288,0.000690013800276,0.0713014260285205,0.0616012320246404,0.00220004400088,0.0,0.0,0.0,0.0,0.0,0.0,0.000990019800396,0.0,0.0,0.0,0.0,0.0,0.0,841.15,2.486000061035156
0.7101431885449165,0.0,0.0,0.1312894968402528,0.0005999520038396,7.999360051195907e-05,0.1057915366770658,0.0498960083193344,0.0,0.0,0.0,0.0,0.0,0.0,0.0,0.0001999840012798,0.0,0.0,0.0,0.0,0.0,0.0,857.15,2.506999969482422
0.0,0.3,0.0,0.5,0.0,0.0,0.0,0.0,0.0,0.0,0.0,0.0,0.0,0.0,0.0,0.2,0.0,0.0,0.0,0.0,0.0,0.0,705.15,2.380000114440918
0.0,0.3157999999999999,0.0,0.5,0.0,0.0,0.0,0.0,0.0,0.0,0.0,0.0,0.0,0.0,0.0,0.1578999999999999,0.0,0.0,0.0,0.0,0.0,0.0,640.15,3.1500000953674316
0.0,0.3333,0.0,0.5,0.0,0.0,0.0,0.0,0.0,0.0,0.0,0.0,0.0,0.0,0.0,0.1110999999999999,0.0,0.0,0.0,0.0,0.0,0.0,604.15,3.3399999141693115
0.0,0.352935293529353,0.0,0.5000500050005001,0.0,0.0,0.0,0.0,0.0,0.0,0.0,0.0,0.0,0.0,0.0,0.0588058805880588,0.0,0.0,0.0,0.0,0.0,0.0,573.15,3.799999952316284
0.0,0.375,0.0,0.5,0.0,0.0,0.0,0.0,0.0,0.0,0.0,0.0,0.0,0.0,0.0,0.0,0.0,0.0,0.0,0.0,0.0,0.0,562.15,3.819999933242798
0.8331000000000001,0.0,0.0,0.0409,0.0133,0.0,0.0,0.0,0.0,0.1127,0.0,0.0,0.0,0.0,0.0,0.0,0.0,0.0,0.0,0.0,0.0,0.0,793.15,2.2300000190734863
0.8268000000000001,0.0,0.0,0.0336,0.0141999999999999,0.0,0.0,0.0,0.005,0.1204,0.0,0.0,0.0,0.0,0.0,0.0,0.0,0.0,0.0,0.0,0.0,0.0,790.15,2.2200000286102295
0.8295419320647553,0.0,0.0,0.0369974101812873,0.0136990410671253,0.0,0.0002199846010779,0.0001499895007349,0.0035997480176387,0.1157918945673802,0.0,0.0,0.0,0.0,0.0,0.0,0.0,0.0,0.0,0.0,0.0,0.0,808.15,2.2300000190734863
0.7784299413052824,0.0,0.0102990730834224,0.0224979751822336,0.0180983711465968,0.0,0.0305972462478376,0.0,0.0255976962073413,0.1011908928196462,0.0,0.0124988751012408,0.0,0.0,0.0,0.0007899289063984,0.0,0.0,0.0,0.0,0.0,0.0,863.15,2.359999895095825
0.7993000000000001,0.0,0.0128,0.0225,0.0124,0.0,0.0265,0.0,0.0232,0.0909,0.0,0.0124,0.0,0.0,0.0,0.0,0.0,0.0,0.0,0.0,0.0,0.0,858.15,2.3499999046325684
0.6379362063793621,0.0,0.0062993700629937,0.0072992700729927,0.0947905209479052,0.0,0.0688931106889311,0.0718928107189281,0.0,0.0508949105089491,0.0020997900209979,0.0490950904909509,0.0107989201079892,0.0,0.0,0.0,0.0,0.0,0.0,0.0,0.0,0.0,928.15,2.4200000762939453
0.7873,0.0,0.0128,0.0245,0.0124,0.0,0.0271,0.0,0.0202,0.1001,0.0,0.0156,0.0,0.0,0.0,0.0,0.0,0.0,0.0,0.0,0.0,0.0,848.15,2.3499999046325684
0.7597759775977596,0.0,0.0053005300530052,0.01010101010101,0.01010101010101,0.0,0.0329032903290328,0.0295029502950294,0.0183018301830183,0.1273127312731272,0.0067006700670066,0.0,0.0,0.0,0.0,0.0,0.0,0.0,0.0,0.0,0.0,0.0,860.15,2.309999942779541
0.8146999999999999,0.0,0.0104999999999999,0.0253999999999999,0.0093,0.0,0.0263999999999999,0.0,0.0197999999999999,0.0814999999999999,0.0,0.0123999999999999,0.0,0.0,0.0,0.0,0.0,0.0,0.0,0.0,0.0,0.0,862.15,2.359999895095825
0.586617323464693,0.0,0.0,0.0,0.0864172834566913,0.0,0.0433086617323464,0.0494098819763952,0.0,0.1919383876775355,0.0222044408881776,0.0,0.0,0.0201040208041608,0.0,0.0,0.0,0.0,0.0,0.0,0.0,0.0,889.15,2.5999999046325684
0.8131999999999999,0.0,0.0,0.0503,0.0237999999999999,0.0,0.0022,0.0,0.004,0.1065,0.0,0.0,0.0,0.0,0.0,0.0,0.0,0.0,0.0,0.0,0.0,0.0,833.15,2.263999938964844
0.8129000000000001,0.0,0.0,0.0462,0.0237999999999999,0.0,0.0144,0.0,0.0053,0.0974,0.0,0.0,0.0,0.0,0.0,0.0,0.0,0.0,0.0,0.0,0.0,0.0,851.15,2.288000106811523
0.8146814681468146,0.0,0.0,0.0473047304730473,0.0263026302630263,0.0,0.0111011101110111,0.0,0.0066006600660066,0.094009400940094,0.0,0.0,0.0,0.0,0.0,0.0,0.0,0.0,0.0,0.0,0.0,0.0,851.15,2.2829999923706055
0.8223822382238225,0.0,0.0,0.0473047304730473,0.0263026302630263,0.0,0.0033003300330033,0.0,0.0066006600660066,0.0941094109410941,0.0,0.0,0.0,0.0,0.0,0.0,0.0,0.0,0.0,0.0,0.0,0.0,873.15,2.288000106811523
0.8179000000000001,0.0,0.0,0.0473,0.0263,0.0,0.0078,0.0,0.0066,0.0941,0.0,0.0,0.0,0.0,0.0,0.0,0.0,0.0,0.0,0.0,0.0,0.0,840.15,2.2820000648498535
0.8201,0.0,0.0,0.0473,0.0263,0.0,0.0056,0.0,0.0066,0.0941,0.0,0.0,0.0,0.0,0.0,0.0,0.0,0.0,0.0,0.0,0.0,0.0,836.15,2.2760000228881836
0.8214999999999999,0.0,0.0,0.0423,0.0263999999999999,0.0,0.0056,0.0,0.0099999999999999,0.0941999999999999,0.0,0.0,0.0,0.0,0.0,0.0,0.0,0.0,0.0,0.0,0.0,0.0,837.15,2.2730000019073486
0.8158000000000001,0.0,0.0,0.0471,0.0262,0.0,0.0055,0.0,0.0066,0.0936,0.0,0.0,0.0,0.0,0.0,0.0,0.0,0.0,0.0,0.0,0.0,0.0,833.15,2.2769999504089355
0.8119,0.0,0.0,0.0406,0.0235,0.0,0.0109,0.0,0.0078,0.0908,0.0,0.0,0.0,0.0,0.0,0.0,0.0,0.0,0.0,0.0,0.0,0.0,863.15,2.2790000438690186
0.8210821082108212,0.0,0.0,0.0472047204720472,0.0263026302630263,0.0,0.0033003300330033,0.0,0.0066006600660066,0.0939093909390939,0.0,0.0,0.0,0.0,0.0,0.0,0.0,0.0,0.0,0.0,0.0,0.0,875.15,2.2869999408721924
0.0,0.0,0.0,0.0,0.0,0.0,0.0,0.0,0.0,0.0,0.0,0.0,0.0,0.0,0.0,0.0,0.0,0.0,0.0,0.0,0.0,1.0,305.15,4.280821800231934
0.0,0.0,0.0,0.0,0.0,0.0,0.0,0.0,0.0,0.0,0.0,0.0,0.0,0.0,0.0,0.0,0.0,0.0,0.0,0.0,0.0,0.9524,321.15,3.4800000190734863
0.0,0.0,0.0,0.0,0.0,0.0,0.0,0.0,0.0,0.4,0.0,0.445,0.0,0.0,0.0,0.0,0.0,0.15,0.0,0.0,0.0,0.0,694.15,4.992000102996826
0.0,0.0,0.0,0.0,0.0,0.0,0.0,0.0,0.0,0.4,0.0,0.445,0.0,0.0,0.0,0.0,0.0,0.15,0.0,0.0,0.0,0.0,688.15,4.995999813079834
0.6666333366663334,0.0,0.0,0.1666833316668333,0.0,0.0,0.0,0.1666833316668333,0.0,0.0,0.0,0.0,0.0,0.0,0.0,0.0,0.0,0.0,0.0,0.0,0.0,0.0,998.15,2.427999973297119
0.5714,0.0,0.0,0.2857,0.0,0.0,0.0,0.1429,0.0,0.0,0.0,0.0,0.0,0.0,0.0,0.0,0.0,0.0,0.0,0.0,0.0,0.0,869.15,2.4670000076293945
0.5,0.0,0.0,0.375,0.0,0.0,0.0,0.125,0.0,0.0,0.0,0.0,0.0,0.0,0.0,0.0,0.0,0.0,0.0,0.0,0.0,0.0,831.15,2.5280001163482666
0.1,0.0,0.0,0.0,0.0,0.0,0.0,0.0,0.0,0.0,0.0,0.0,0.0,0.0,0.0,0.0,0.0,0.0,0.0,0.9,0.0,0.0,613.15,7.283999919891357
0.15,0.0,0.0,0.0,0.0,0.0,0.0,0.0,0.0,0.0,0.0,0.0,0.0,0.0,0.0,0.0,0.0,0.0,0.0,0.85,0.0,0.0,620.15,7.209000110626221
0.2,0.0,0.0,0.0,0.0,0.0,0.0,0.0,0.0,0.0,0.0,0.0,0.0,0.0,0.0,0.0,0.0,0.0,0.0,0.8,0.0,0.0,623.15,7.15500020980835
0.25,0.0,0.0,0.0,0.0,0.0,0.0,0.0,0.0,0.0,0.0,0.0,0.0,0.0,0.0,0.0,0.0,0.0,0.0,0.75,0.0,0.0,627.15,7.071000099182129
0.3,0.0,0.0,0.0,0.0,0.0,0.0,0.0,0.0,0.0,0.0,0.0,0.0,0.0,0.0,0.0,0.0,0.0,0.0,0.7,0.0,0.0,631.15,6.921000003814697
0.35,0.0,0.0,0.0,0.0,0.0,0.0,0.0,0.0,0.0,0.0,0.0,0.0,0.0,0.0,0.0,0.0,0.0,0.0,0.65,0.0,0.0,634.15,6.813000202178955
0.4,0.0,0.0,0.0,0.0,0.0,0.0,0.0,0.0,0.0,0.0,0.0,0.0,0.0,0.0,0.0,0.0,0.0,0.0,0.6,0.0,0.0,639.15,6.715000152587891
0.45,0.0,0.0,0.0,0.0,0.0,0.0,0.0,0.0,0.0,0.0,0.0,0.0,0.0,0.0,0.0,0.0,0.0,0.0,0.55,0.0,0.0,646.15,6.6570000648498535
0.0,0.0,0.0,0.0,0.0,0.0,0.0,0.0,0.0,0.0,0.0,0.0,0.0,0.0,0.0,0.05,0.1,0.0,0.0,0.0,0.85,0.0,651.15,5.334000110626221
0.0,0.0,0.0,0.0,0.0,0.0,0.0,0.0,0.0,0.0,0.0,0.0,0.0,0.0,0.0,0.1,0.05,0.0,0.0,0.0,0.85,0.0,644.15,5.34499979019165
0.0,0.0,0.0,0.0,0.0,0.0,0.0,0.0,0.0,0.0,0.0,0.0,0.0,0.0,0.0,0.05,0.15,0.0,0.0,0.0,0.8,0.0,679.15,5.241000175476074
0.0,0.0,0.0,0.0,0.0,0.0,0.0,0.0,0.0,0.0,0.0,0.0,0.0,0.0,0.0,0.1,0.1,0.0,0.0,0.0,0.8,0.0,679.15,5.255000114440918
0.0,0.0,0.0,0.0,0.0,0.0,0.0,0.0,0.0,0.0,0.0,0.0,0.0,0.0,0.0,0.0,0.05,0.0,0.0,0.0,0.95,0.0,602.15,5.51800012588501
0.0,0.0,0.0,0.0,0.0,0.0,0.0,0.0,0.0,0.0,0.0,0.0,0.0,0.0,0.0,0.0,0.1,0.0,0.0,0.0,0.9,0.0,629.15,5.413000106811523
0.0,0.0,0.0,0.0,0.0,0.0,0.0,0.0,0.0,0.0,0.0,0.0,0.0,0.0,0.0,0.05,0.05,0.0,0.0,0.0,0.9,0.0,624.15,5.428999900817871
0.0,0.0,0.0,0.0,0.0,0.0,0.0,0.0,0.0,0.0,0.0,0.0,0.0,0.0,0.0,0.1,0.0,0.0,0.0,0.0,0.9,0.0,621.15,5.454999923706055
0.0,0.0,0.0,0.0,0.0,0.0,0.0,0.0,0.0,0.0,0.0,0.0,0.0,0.0,0.0,0.0,0.15,0.0,0.0,0.0,0.85,0.0,656.15,5.327000141143799
0.0,0.0,0.0,0.0,0.0,0.0,0.0,0.0,0.0,0.4,0.0,0.0,0.0,0.0,0.0,0.0,0.0,0.0,0.0,0.6,0.0,0.0,605.15,6.716000080108643
0.0,0.0,0.0,0.0,0.0,0.0,0.0,0.0,0.0,0.3999999999999999,0.0,0.0,0.0,0.0,0.0,0.0,0.0,0.0,0.0,0.5999,0.0,0.0,609.15,6.703999996185303
0.0,0.0,0.0,0.0,0.0,0.0,0.0,0.0,0.0,0.3979999999999999,0.0,0.0,0.0,0.0,0.0,0.0,0.0,0.0,0.0,0.597,0.0,0.0,612.15,6.690000057220459
0.0,0.0,0.0,0.0,0.0,0.0,0.0,0.0,0.0,0.3996,0.0,0.0,0.0,0.0,0.0,0.0,0.0,0.0,0.0,0.5993999999999999,0.0,0.0,616.15,6.682000160217285
0.0,0.0,0.0,0.0,0.0,0.0,0.0,0.0,0.0,0.3991999999999999,0.0,0.0,0.0,0.0,0.0,0.0,0.0,0.0,0.0,0.5987999999999999,0.0,0.0,617.15,6.645999908447266
0.0,0.0,0.0,0.0,0.0,0.0,0.0,0.0,0.0,0.3988,0.0,0.0,0.0,0.0,0.0,0.0,0.0,0.0,0.0,0.5982,0.0,0.0,626.15,6.632999897003174
0.0,0.0,0.0,0.0,0.0,0.0,0.0,0.0,0.0,0.1998,0.0,0.0,0.0,0.0,0.0,0.0,0.0,0.0,0.0,0.7992,0.0,0.0,608.15,7.331999778747559
0.0,0.0,0.0,0.0,0.0,0.0,0.0,0.0,0.0,0.2996999999999999,0.0,0.0,0.0,0.0,0.0,0.0,0.0,0.0,0.0,0.6993,0.0,0.0,613.15,7.046000003814697
0.0,0.4,0.0,0.0,0.0,0.0,0.0,0.0,0.0,0.0,0.0,0.0,0.0,0.0,0.0,0.0,0.0,0.4,0.0,0.0,0.0,0.0,533.15,4.814000129699707
0.0,0.4,0.0,0.0,0.0,0.0,0.0,0.0,0.0,0.0,0.0,0.0,0.0,0.0,0.0,0.0,0.0,0.4,0.0,0.0,0.0,0.0,543.15,4.9720001220703125
0.0,0.4,0.0,0.0,0.0,0.0,0.0,0.0,0.0,0.0,0.0,0.0,0.0,0.0,0.0,0.0,0.0,0.4,0.0,0.0,0.0,0.0,549.15,5.017000198364258
0.0,0.4,0.0,0.0,0.0,0.0,0.0,0.0,0.0,0.0,0.0,0.0,0.0,0.0,0.0,0.0,0.0,0.4,0.0,0.0,0.0,0.0,557.15,5.061999797821045
0.0,0.4,0.0,0.0,0.0,0.0,0.0,0.0,0.0,0.0,0.0,0.0,0.0,0.0,0.0,0.0,0.0,0.4,0.0,0.0,0.0,0.0,560.15,5.085999965667725
0.0,0.0,0.0,0.0,0.0,0.0,0.0,0.0,0.0,0.0,0.0,0.0,0.0,0.0,0.0,0.0,0.0,0.0,0.0,0.0,0.0,0.6,410.15,5.309999942779541
0.0,0.0,0.0,0.0,0.0,0.0,0.0,0.0,0.0,0.0,0.0,0.0,0.0,0.0,0.0,0.0,0.0,0.0,0.0,0.0,0.0,0.6,408.15,5.210000038146973
0.0,0.0,0.0,0.0,0.0,0.0,0.0,0.0,0.0,0.0,0.0,0.0,0.0,0.0,0.0,0.0,0.0,0.0,0.0,0.0,0.0,0.6,406.15,5.099999904632568
0.76,0.02,0.0,0.0,0.0,0.0,0.0,0.16,0.06,0.0,0.0,0.0,0.0,0.0,0.0,0.0,0.0,0.0,0.0,0.0,0.0,0.0,983.15,2.450000047683716
0.69,0.02,0.0,0.0,0.0,0.0,0.0,0.23,0.06,0.0,0.0,0.0,0.0,0.0,0.0,0.0,0.0,0.0,0.0,0.0,0.0,0.0,995.15,2.5299999713897705
0.63,0.02,0.0,0.0,0.0,0.0,0.0,0.29,0.06,0.0,0.0,0.0,0.0,0.0,0.0,0.0,0.0,0.0,0.0,0.0,0.0,0.0,998.15,2.609999895095825
0.57,0.02,0.0,0.0,0.0,0.0,0.0,0.35,0.06,0.0,0.0,0.0,0.0,0.0,0.0,0.0,0.0,0.0,0.0,0.0,0.0,0.0,1001.15,2.6700000762939453
0.51,0.02,0.0,0.0,0.0,0.0,0.0,0.41,0.06,0.0,0.0,0.0,0.0,0.0,0.0,0.0,0.0,0.0,0.0,0.0,0.0,0.0,1002.15,2.75
0.8,0.02,0.0,0.0,0.0,0.0,0.12,0.0,0.06,0.0,0.0,0.0,0.0,0.0,0.0,0.0,0.0,0.0,0.0,0.0,0.0,0.0,946.15,2.359999895095825
0.74,0.02,0.0,0.0,0.0,0.0,0.18,0.0,0.06,0.0,0.0,0.0,0.0,0.0,0.0,0.0,0.0,0.0,0.0,0.0,0.0,0.0,971.15,2.5899999141693115
0.68,0.02,0.0,0.0,0.0,0.0,0.24,0.0,0.06,0.0,0.0,0.0,0.0,0.0,0.0,0.0,0.0,0.0,0.0,0.0,0.0,0.0,988.15,2.7899999618530273
0.6364,0.0202,0.0,0.0,0.0,0.0,0.2828,0.0,0.0605999999999999,0.0,0.0,0.0,0.0,0.0,0.0,0.0,0.0,0.0,0.0,0.0,0.0,0.0,991.15,2.890000104904175
0.0,0.0,0.0,0.0,0.0,0.0,0.0,0.0,0.0,0.6667000000000001,0.3333,0.0,0.0,0.0,0.0,0.0,0.0,0.0,0.0,0.0,0.0,0.0,858.15,3.509000062942505
0.0,0.0,0.0,0.0,0.0,0.0,0.25,0.0,0.0,0.6,0.0,0.15,0.0,0.0,0.0,0.0,0.0,0.0,0.0,0.0,0.0,0.0,718.15,2.8510000705718994
0.0,0.0,0.0,0.0,0.0,0.0,0.25,0.0,0.0,0.6,0.0,0.125,0.0,0.0,0.0,0.025,0.0,0.0,0.0,0.0,0.0,0.0,715.15,2.890000104904175
0.0,0.0,0.0,0.0,0.0,0.0,0.25,0.0,0.0,0.6,0.0,0.1,0.0,0.0,0.0,0.05,0.0,0.0,0.0,0.0,0.0,0.0,708.15,2.9100000858306885
0.0,0.0,0.0,0.0,0.0,0.0,0.25,0.0,0.0,0.6,0.0,0.075,0.0,0.0,0.0,0.075,0.0,0.0,0.0,0.0,0.0,0.0,703.15,2.950000047683716
0.0,0.0,0.0,0.0,0.0,0.0,0.25,0.0,0.0,0.6,0.0,0.05,0.0,0.0,0.0,0.1,0.0,0.0,0.0,0.0,0.0,0.0,695.15,2.9700000286102295
0.0,0.0,0.0,0.0,0.0,0.0,0.25,0.0,0.0,0.6,0.0,0.025,0.0,0.0,0.0,0.125,0.0,0.0,0.0,0.0,0.0,0.0,696.15,2.9709999561309814
0.0,0.0,0.0,0.0,0.0,0.0,0.25,0.0,0.0,0.6,0.0,0.0,0.0,0.0,0.0,0.15,0.0,0.0,0.0,0.0,0.0,0.0,696.15,2.9809999465942383
0.0,0.0,0.0,0.0,0.0,0.0,0.0,0.0,0.0,0.4982501749825018,0.0,0.0,0.0,0.0,0.0,0.0,0.0,0.0,0.0,0.4982501749825018,0.0,0.0,611.15,6.1519999504089355
0.0,0.0,0.0,0.0,0.0,0.0,0.0,0.0,0.0,0.4484,0.0,0.0,0.0,0.0,0.0,0.0,0.0,0.0,0.0,0.4982999999999999,0.0,0.0,624.15,6.38700008392334
0.0,0.0,0.0,0.0,0.0,0.0,0.0,0.0,0.0,0.3985601439856014,0.0,0.0,0.0,0.0,0.0,0.0,0.0,0.0,0.0,0.4982501749825018,0.0,0.0,644.15,6.421000003814697
0.0,0.0,0.0,0.0,0.0,0.0,0.0,0.0,0.0,0.3487,0.0,0.0,0.0,0.0,0.0,0.0,0.0,0.0,0.0,0.4982000000000001,0.0,0.0,660.15,6.640999794006348
0.0,0.0,0.0,0.0,0.0,0.0,0.0,0.0,0.0,0.2989,0.0,0.0,0.0,0.0,0.0,0.0,0.0,0.0,0.0,0.4982,0.0,0.0,665.15,6.8460001945495605
0.0,0.0,0.0,0.0,0.0,0.0,0.0,0.0,0.0,0.45,0.0,0.05,0.0,0.0,0.0,0.0,0.0,0.49,0.0,0.0,0.0,0.0,680.15,5.775000095367432
0.0,0.0,0.0,0.0,0.0,0.0,0.0,0.0,0.0,0.45,0.0,0.05,0.0,0.0,0.0,0.0,0.0,0.49,0.0,0.0,0.0,0.0,727.15,5.789999961853027
0.0,0.5,0.0,0.5,0.0,0.0,0.0,0.0,0.0,0.0,0.0,0.0,0.0,0.0,0.0,0.0,0.0,0.0,0.0,0.0,0.0,0.0,538.15,2.5399999618530273
0.0,0.45,0.0,0.45,0.0,0.0,0.0,0.0,0.0,0.0,0.0,0.0,0.0,0.0,0.0,0.0,0.0,0.0,0.0,0.0,0.0,0.0,627.15,2.759999990463257
0.0,0.4,0.0,0.4,0.0,0.0,0.0,0.0,0.0,0.0,0.0,0.0,0.0,0.0,0.0,0.0,0.0,0.0,0.0,0.0,0.0,0.0,643.15,3.0899999141693115
0.0,0.35,0.0,0.35,0.0,0.0,0.0,0.0,0.0,0.0,0.0,0.0,0.0,0.0,0.0,0.0,0.0,0.0,0.0,0.0,0.0,0.0,638.15,3.1600000858306885
0.0,0.3,0.0,0.3,0.0,0.0,0.0,0.0,0.0,0.0,0.0,0.0,0.0,0.0,0.0,0.0,0.0,0.0,0.0,0.0,0.0,0.0,631.15,3.3499999046325684
0.0,0.25,0.0,0.25,0.0,0.0,0.0,0.0,0.0,0.0,0.0,0.0,0.0,0.0,0.0,0.0,0.0,0.0,0.0,0.0,0.0,0.0,618.15,3.4800000190734863
0.0,0.55,0.0,0.0,0.0,0.0,0.0,0.0,0.0,0.0,0.0,0.0,0.0,0.0,0.0,0.0,0.05,0.4,0.0,0.0,0.0,0.0,713.15,4.724999904632568
0.0,0.55,0.0,0.0,0.0,0.0,0.0,0.0,0.0,0.0,0.0,0.0,0.0,0.0,0.0,0.0,0.05,0.3979999999999999,0.0,0.0,0.0,0.0,711.15,4.730000019073486
0.0,0.55,0.0,0.0,0.0,0.0,0.0,0.0,0.0,0.0,0.0,0.0,0.0,0.0,0.0,0.0,0.05,0.396,0.0,0.0,0.0,0.0,710.15,4.715000152587891
0.0,0.55,0.0,0.0,0.0,0.0,0.0,0.0,0.0,0.0,0.0,0.0,0.0,0.0,0.0,0.0,0.05,0.3939999999999999,0.0,0.0,0.0,0.0,681.15,4.619999885559082
0.0,0.55,0.0,0.0,0.0,0.0,0.0,0.0,0.0,0.0,0.0,0.0,0.0,0.0,0.0,0.0,0.05,0.392,0.0,0.0,0.0,0.0,663.15,4.599999904632568
0.0,0.55,0.0,0.0,0.0,0.0,0.0,0.0,0.0,0.0,0.0,0.0,0.0,0.0,0.0,0.0,0.05,0.39,0.0,0.0,0.0,0.0,655.15,4.591000080108643
0.0,0.3,0.0,0.0,0.0,0.0,0.0,0.0,0.25,0.0,0.12,0.0,0.0,0.0,0.0,0.0,0.15,0.18,0.0,0.0,0.0,0.0,815.15,3.900000095367432
0.0,0.3,0.0,0.0,0.0,0.0,0.0,0.0,0.25,0.0,0.12,0.0,0.0,0.0,0.0,0.0,0.15,0.18,0.0,0.0,0.0,0.0,818.15,3.880000114440918
0.0,0.45,0.0,0.0,0.0,0.0,0.43,0.0,0.0,0.0,0.0,0.0,0.04,0.0,0.0,0.0,0.08,0.0,0.0,0.0,0.0,0.0,831.15,2.825999975204468
0.0,0.33,0.0,0.0,0.0,0.0,0.43,0.0,0.0,0.0,0.0,0.0,0.06,0.0,0.0,0.0,0.18,0.0,0.0,0.0,0.0,0.0,907.15,3.180999994277954
0.0,0.33,0.0,0.0,0.0,0.0,0.51,0.0,0.0,0.0,0.0,0.0,0.04,0.0,0.0,0.0,0.12,0.0,0.0,0.0,0.0,0.0,898.15,3.0290000438690186
0.0,0.29,0.0,0.0,0.0,0.0,0.51,0.0,0.0,0.0,0.0,0.0,0.04,0.0,0.0,0.0,0.16,0.0,0.0,0.0,0.0,0.0,927.15,3.2209999561309814
0.0,0.0,0.0,0.0,0.0,0.0,0.0,0.0,0.0,0.0,0.0,0.0,0.0,0.0,0.0,0.0,0.0,0.0,0.0,0.0,0.0,0.8,429.15,4.9120001792907715
0.0,0.0,0.0,0.0,0.0,0.0,0.0,0.0,0.0,0.0,0.0,0.0,0.0,0.0,0.0,0.0,0.0,0.0,0.0,0.0,0.0,0.76,473.15,5.111000061035156
0.0,0.0,0.0,0.0,0.0,0.0,0.0,0.0,0.0,0.0,0.0,0.0,0.0,0.0,0.0,0.0,0.0,0.0,0.0,0.0,0.0,0.74,488.15,5.210999965667725
0.0,0.0,0.0,0.0,0.0,0.0,0.0,0.0,0.0,0.0,0.0,0.0,0.0,0.0,0.0,0.0,0.0,0.0,0.0,0.0,0.0,0.72,489.15,5.310999870300293
0.0,0.0,0.0,0.0,0.0,0.0,0.0,0.0,0.0,0.0,0.0,0.0,0.0,0.0,0.0,0.0,0.0,0.0,0.0,0.0,0.0,0.7,490.15,5.410999774932861
0.0,0.0,0.0,0.0,0.0,0.0,0.0,0.0,0.0,0.0,0.0,0.0,0.0,0.0,0.0,0.0,0.0,0.0,0.0,0.0,0.0,0.68,471.15,5.510000228881836
0.0,0.0,0.0,0.0,0.0,0.1,0.0,0.0,0.0,0.6,0.0,0.0,0.25,0.0,0.0,0.0,0.0,0.0,0.0,0.0,0.0,0.0,867.15,2.609999895095825
0.0,0.0,0.0,0.0,0.0,0.1,0.0,0.0,0.0,0.6,0.0,0.0,0.225,0.0,0.0,0.0,0.0,0.0,0.0,0.0,0.0,0.0,874.15,2.619999885559082
0.0,0.0,0.0,0.0,0.0,0.1,0.0,0.0,0.0,0.6,0.0,0.0,0.2,0.0,0.0,0.0,0.0,0.0,0.0,0.0,0.0,0.0,881.15,2.640000104904175
0.0,0.0,0.0,0.0,0.0,0.1,0.0,0.0,0.0,0.6,0.0,0.0,0.175,0.0,0.0,0.0,0.0,0.0,0.0,0.0,0.0,0.0,890.15,2.6500000953674316
0.0,0.0,0.0,0.0,0.0,0.1,0.0,0.0,0.0,0.6,0.0,0.0,0.15,0.0,0.0,0.0,0.0,0.0,0.0,0.0,0.0,0.0,897.15,2.6500000953674316
0.0,0.0,0.0,0.0,0.0,0.1,0.0,0.0,0.0,0.6,0.0,0.0,0.125,0.0,0.0,0.0,0.0,0.0,0.0,0.0,0.0,0.0,906.15,2.6700000762939453
0.0,0.0,0.0,0.0,0.0,0.1,0.0,0.0,0.0,0.6,0.0,0.0,0.1,0.0,0.0,0.0,0.0,0.0,0.0,0.0,0.0,0.0,915.15,2.7100000381469727
0.003,0.584,0.0,0.0,0.003,0.41,0.0,0.0,0.0,0.0,0.0,0.0,0.0,0.0,0.0,0.0,0.0,0.0,0.0,0.0,0.0,0.0,771.15,2.98799991607666
0.008,0.555,0.0,0.0,0.004,0.3779999999999999,0.0,0.0,0.0,0.055,0.0,0.0,0.0,0.0,0.0,0.0,0.0,0.0,0.0,0.0,0.0,0.0,776.15,2.9820001125335693
0.002,0.5085000000000001,0.0,0.0,0.002,0.3796,0.0,0.0,0.0,0.1079,0.0,0.0,0.0,0.0,0.0,0.0,0.0,0.0,0.0,0.0,0.0,0.0,788.15,2.9000000953674316
0.001999800019998,0.5815418458154183,0.0,0.0,0.004999500049995,0.3583641635836416,0.0,0.0,0.0,0.0530946905309469,0.0,0.0,0.0,0.0,0.0,0.0,0.0,0.0,0.0,0.0,0.0,0.0,777.15,2.9769999980926514
0.003,0.54,0.0,0.0,0.004,0.346,0.0,0.0,0.0,0.107,0.0,0.0,0.0,0.0,0.0,0.0,0.0,0.0,0.0,0.0,0.0,0.0,784.15,3.013999938964844
0.008,0.5943999999999999,0.0,0.0,0.003,0.3387,0.0,0.0,0.0,0.0559,0.0,0.0,0.0,0.0,0.0,0.0,0.0,0.0,0.0,0.0,0.0,0.0,793.15,2.941999912261963
0.011,0.59,0.0,0.0,0.004,0.287,0.0,0.0,0.0,0.108,0.0,0.0,0.0,0.0,0.0,0.0,0.0,0.0,0.0,0.0,0.0,0.0,805.15,2.875
0.009,0.585,0.0,0.0,0.005,0.242,0.0,0.0,0.0,0.159,0.0,0.0,0.0,0.0,0.0,0.0,0.0,0.0,0.0,0.0,0.0,0.0,820.15,2.8420000076293945
0.013,0.586,0.0,0.0,0.006,0.19,0.0,0.0,0.0,0.205,0.0,0.0,0.0,0.0,0.0,0.0,0.0,0.0,0.0,0.0,0.0,0.0,848.15,2.7679998874664307
0.0,0.0,0.0,0.0,0.0,0.0,0.0,0.0,0.0,0.83,0.0,0.0,0.17,0.0,0.0,0.0,0.0,0.0,0.0,0.0,0.0,0.0,708.15,2.049999952316284
