Repository: dorukdogular/vitreos

# Data

## Source

Glass property data is sourced from the [SciGlass database](https://github.com/epam/SciGlass) (EPAM Systems), made available under the [Open Database License (ODbL)](https://opendatacommons.org/licenses/odbl/1-0/). Accessed via the [glasspy](https://github.com/drcassar/glasspy) Python library.

## Files tracked in git

| File | Description |
|---|---|
| `clean.csv` | Deduplicated glass-forming ability dataset (11858 rows) |
| `tg_dataset.csv` | 76377 glasses with Tg (K) and 22 oxide mol% features |
| `tg_density_dataset.csv` | 31173 glasses with both Tg (K) and density (g/cm³) |

File: data/tg_density_dataset.csv (part 54 of 109)
SiO2,P2O5,ZrO2,Na2O,Al2O3,Fe2O3,CaO,MgO,K2O,B2O3,BaO,ZnO,Li2O,SrO,La2O3,TiO2,Nb2O5,PbO,Sb2O3,Bi2O3,TeO2,Se,Tg,density
0.0,0.0,0.0,0.0,0.0,0.0,0.0,0.0,0.0,0.71,0.0,0.0,0.29,0.0,0.0,0.0,0.0,0.0,0.0,0.0,0.0,0.0,784.15,2.190000057220459
0.0,0.0,0.0,0.0,0.0,0.0,0.0,0.0,0.0,0.33,0.0,0.0,0.67,0.0,0.0,0.0,0.0,0.0,0.0,0.0,0.0,0.0,572.15,2.109999895095825
0.0,0.0,0.0,0.0,0.0,0.0,0.0,0.0,0.0,0.29,0.0,0.0,0.71,0.0,0.0,0.0,0.0,0.0,0.0,0.0,0.0,0.0,543.15,2.069999933242798
0.0,0.0,0.0,0.29,0.0,0.0,0.0,0.0,0.0,0.71,0.0,0.0,0.0,0.0,0.0,0.0,0.0,0.0,0.0,0.0,0.0,0.0,753.15,2.309999942779541
0.0,0.0,0.0,0.71,0.0,0.0,0.0,0.0,0.0,0.29,0.0,0.0,0.0,0.0,0.0,0.0,0.0,0.0,0.0,0.0,0.0,0.0,508.15,2.380000114440918
0.0,0.0,0.0,0.0,0.0,0.0,0.0,0.0,0.17,0.83,0.0,0.0,0.0,0.0,0.0,0.0,0.0,0.0,0.0,0.0,0.0,0.0,675.15,2.059999942779541
0.0,0.0,0.0,0.0,0.0,0.0,0.0,0.0,0.33,0.67,0.0,0.0,0.0,0.0,0.0,0.0,0.0,0.0,0.0,0.0,0.0,0.0,707.15,2.2899999618530273
0.0,0.0,0.0,0.0,0.0,0.0,0.0,0.0,0.0,0.83,0.0,0.0,0.0,0.0,0.0,0.0,0.0,0.0,0.0,0.0,0.0,0.0,670.15,2.430000066757202
0.0,0.0,0.0,0.0,0.0,0.0,0.0,0.0,0.0,0.71,0.0,0.0,0.0,0.0,0.0,0.0,0.0,0.0,0.0,0.0,0.0,0.0,697.15,2.8499999046325684
0.0,0.0,0.0,0.0,0.0,0.0,0.0,0.0,0.0,0.83,0.0,0.0,0.0,0.0,0.0,0.0,0.0,0.0,0.0,0.0,0.0,0.0,630.15,2.690000057220459
0.0,0.0,0.0,0.0,0.0,0.0,0.0,0.0,0.0,0.71,0.0,0.0,0.0,0.0,0.0,0.0,0.0,0.0,0.0,0.0,0.0,0.0,657.15,3.4000000953674316
0.0,0.0,0.0,0.005,0.0,0.0,0.0,0.0,0.0,0.995,0.0,0.0,0.0,0.0,0.0,0.0,0.0,0.0,0.0,0.0,0.0,0.0,545.15,1.850000023841858
0.0,0.0,0.0,0.016,0.0,0.0,0.0,0.0,0.0,0.984,0.0,0.0,0.0,0.0,0.0,0.0,0.0,0.0,0.0,0.0,0.0,0.0,551.15,1.8700000047683716
0.0,0.0,0.0,0.032,0.0,0.0,0.0,0.0,0.0,0.968,0.0,0.0,0.0,0.0,0.0,0.0,0.0,0.0,0.0,0.0,0.0,0.0,565.15,1.909999966621399
0.0,0.0,0.0,0.052,0.0,0.0,0.0,0.0,0.0,0.948,0.0,0.0,0.0,0.0,0.0,0.0,0.0,0.0,0.0,0.0,0.0,0.0,586.15,1.950000047683716
0.0,0.0,0.0,0.073,0.0,0.0,0.0,0.0,0.0,0.927,0.0,0.0,0.0,0.0,0.0,0.0,0.0,0.0,0.0,0.0,0.0,0.0,610.15,1.9900000095367432
0.0,0.0,0.0,0.092,0.0,0.0,0.0,0.0,0.0,0.908,0.0,0.0,0.0,0.0,0.0,0.0,0.0,0.0,0.0,0.0,0.0,0.0,629.15,2.0299999713897705
0.0,0.0,0.0,0.1119999999999999,0.0,0.0,0.0,0.0,0.0,0.888,0.0,0.0,0.0,0.0,0.0,0.0,0.0,0.0,0.0,0.0,0.0,0.0,649.15,2.059999942779541
0.0,0.0,0.0,0.133,0.0,0.0,0.0,0.0,0.0,0.867,0.0,0.0,0.0,0.0,0.0,0.0,0.0,0.0,0.0,0.0,0.0,0.0,669.15,2.0899999141693115
0.0,0.0,0.0,0.152,0.0,0.0,0.0,0.0,0.0,0.848,0.0,0.0,0.0,0.0,0.0,0.0,0.0,0.0,0.0,0.0,0.0,0.0,689.15,2.119999885559082
0.0,0.0,0.0,0.175,0.0,0.0,0.0,0.0,0.0,0.825,0.0,0.0,0.0,0.0,0.0,0.0,0.0,0.0,0.0,0.0,0.0,0.0,710.15,2.1500000953674316
0.0,0.0,0.0,0.192,0.0,0.0,0.0,0.0,0.0,0.8079999999999999,0.0,0.0,0.0,0.0,0.0,0.0,0.0,0.0,0.0,0.0,0.0,0.0,727.15,2.1700000762939453
0.0,0.0,0.0,0.211,0.0,0.0,0.0,0.0,0.0,0.789,0.0,0.0,0.0,0.0,0.0,0.0,0.0,0.0,0.0,0.0,0.0,0.0,735.15,2.200000047683716
0.0,0.0,0.0,0.231,0.0,0.0,0.0,0.0,0.0,0.769,0.0,0.0,0.0,0.0,0.0,0.0,0.0,0.0,0.0,0.0,0.0,0.0,743.15,2.2300000190734863
0.0,0.0,0.0,0.25,0.0,0.0,0.0,0.0,0.0,0.75,0.0,0.0,0.0,0.0,0.0,0.0,0.0,0.0,0.0,0.0,0.0,0.0,746.15,2.259999990463257
0.0,0.0,0.0,0.27,0.0,0.0,0.0,0.0,0.0,0.73,0.0,0.0,0.0,0.0,0.0,0.0,0.0,0.0,0.0,0.0,0.0,0.0,746.15,2.299999952316284
0.0,0.0,0.0,0.29,0.0,0.0,0.0,0.0,0.0,0.71,0.0,0.0,0.0,0.0,0.0,0.0,0.0,0.0,0.0,0.0,0.0,0.0,744.15,2.3299999237060547
0.0,0.0,0.0,0.311,0.0,0.0,0.0,0.0,0.0,0.6890000000000001,0.0,0.0,0.0,0.0,0.0,0.0,0.0,0.0,0.0,0.0,0.0,0.0,743.15,2.3499999046325684
0.0,0.0,0.0,0.331,0.0,0.0,0.0,0.0,0.0,0.669,0.0,0.0,0.0,0.0,0.0,0.0,0.0,0.0,0.0,0.0,0.0,0.0,739.15,2.359999895095825
0.0,0.0,0.0,0.35,0.0,0.0,0.0,0.0,0.0,0.65,0.0,0.0,0.0,0.0,0.0,0.0,0.0,0.0,0.0,0.0,0.0,0.0,732.15,2.380000114440918
0.0,0.0,0.0,0.0,0.0,0.0,0.0,0.0,0.0,1.0,0.0,0.0,0.0,0.0,0.0,0.0,0.0,0.0,0.0,0.0,0.0,0.0,540.15,1.840000033378601
0.0,0.0,0.0,0.0,0.0,0.0,0.0,0.0,0.0,0.575,0.0,0.0,0.0,0.0,0.0,0.0,0.0,0.0,0.0,0.425,0.0,0.0,699.15,6.440999984741211
0.0,0.0,0.0,0.0,0.0,0.0,0.0,0.0,0.0,0.6,0.0,0.0,0.0,0.0,0.0,0.0,0.0,0.0,0.0,0.4,0.0,0.0,706.15,6.245999813079834
0.0,0.0,0.0,0.0,0.0,0.0,0.0,0.0,0.0,0.625,0.0,0.0,0.0,0.0,0.0,0.0,0.0,0.0,0.0,0.375,0.0,0.0,715.15,6.051000118255615
0.0,0.0,0.0,0.0,0.0,0.0,0.0,0.0,0.0,0.65,0.0,0.0,0.0,0.0,0.0,0.0,0.0,0.0,0.0,0.35,0.0,0.0,722.15,5.834000110626221
0.0,0.0,0.0,0.0,0.0,0.0,0.0,0.0,0.0,0.675,0.0,0.0,0.0,0.0,0.0,0.0,0.0,0.0,0.0,0.325,0.0,0.0,727.15,5.613999843597412
0.0,0.0,0.0,0.0,0.0,0.0,0.0,0.0,0.0,0.7,0.0,0.0,0.0,0.0,0.0,0.0,0.0,0.0,0.0,0.3,0.0,0.0,733.15,5.379000186920166
0.0,0.0,0.0,0.0,0.0,0.0,0.0,0.0,0.0,0.725,0.0,0.0,0.0,0.0,0.0,0.0,0.0,0.0,0.0,0.275,0.0,0.0,738.15,5.136000156402588
0.0,0.0,0.0,0.0,0.0,0.0,0.0,0.0,0.0,0.75,0.0,0.0,0.0,0.0,0.0,0.0,0.0,0.0,0.0,0.25,0.0,0.0,738.15,4.873000144958496
0.0,0.0,0.0,0.0,0.0,0.0,0.0,0.0,0.0,0.775,0.0,0.0,0.0,0.0,0.0,0.0,0.0,0.0,0.0,0.225,0.0,0.0,741.15,4.630000114440918
0.0,0.0,0.0,0.0,0.0,0.0,0.0,0.0,0.0,0.8,0.0,0.0,0.0,0.0,0.0,0.0,0.0,0.0,0.0,0.2,0.0,0.0,734.15,4.302000045776367
0.0,0.0,0.0,0.2,0.0,0.0,0.0,0.0,0.0,0.8,0.0,0.0,0.0,0.0,0.0,0.0,0.0,0.0,0.0,0.0,0.0,0.0,724.15,2.180000066757202
0.0,0.0,0.0,0.2,0.0,0.0,0.0,0.0,0.0,0.75,0.0,0.0,0.0,0.0,0.0,0.0,0.0,0.0,0.0,0.0,0.0,0.0,713.15,2.75
0.0,0.0,0.0,0.2,0.0,0.0,0.0,0.0,0.0,0.7,0.0,0.0,0.0,0.0,0.0,0.0,0.0,0.0,0.0,0.0,0.0,0.0,704.15,3.049999952316284
0.0,0.0,0.0,0.2,0.0,0.0,0.0,0.0,0.0,0.65,0.0,0.0,0.0,0.0,0.0,0.0,0.0,0.0,0.0,0.0,0.0,0.0,695.15,3.299999952316284
0.0,0.0,0.0,0.25,0.0,0.0,0.0,0.0,0.0,0.75,0.0,0.0,0.0,0.0,0.0,0.0,0.0,0.0,0.0,0.0,0.0,0.0,752.15,2.259999990463257
0.0,0.0,0.0,0.25,0.0,0.0,0.0,0.0,0.0,0.7,0.0,0.0,0.0,0.0,0.0,0.0,0.0,0.0,0.0,0.0,0.0,0.0,731.15,2.8299999237060547
0.0,0.0,0.0,0.25,0.0,0.0,0.0,0.0,0.0,0.65,0.0,0.0,0.0,0.0,0.0,0.0,0.0,0.0,0.0,0.0,0.0,0.0,709.15,3.0899999141693115
0.0,0.0,0.0,0.25,0.0,0.0,0.0,0.0,0.0,0.6,0.0,0.0,0.0,0.0,0.0,0.0,0.0,0.0,0.0,0.0,0.0,0.0,695.15,3.569999933242798
0.0,0.0,0.0,0.25,0.0,0.0,0.0,0.0,0.0,0.55,0.0,0.0,0.0,0.0,0.0,0.0,0.0,0.0,0.0,0.0,0.0,0.0,690.15,3.9200000762939458
0.0,0.0,0.0,0.25,0.0,0.0,0.0,0.0,0.0,0.5,0.0,0.0,0.0,0.0,0.0,0.0,0.0,0.0,0.0,0.0,0.0,0.0,685.15,4.119999885559082
0.0,0.0,0.0,0.25,0.0,0.0,0.0,0.0,0.0,0.45,0.0,0.0,0.0,0.0,0.0,0.0,0.0,0.0,0.0,0.0,0.0,0.0,675.15,4.590000152587891
0.0,0.0,0.0,0.25,0.0,0.0,0.0,0.0,0.0,0.4,0.0,0.0,0.0,0.0,0.0,0.0,0.0,0.0,0.0,0.0,0.0,0.0,671.15,4.889999866485596
0.0,0.0,0.0,0.25,0.0,0.0,0.0,0.0,0.0,0.38,0.0,0.0,0.0,0.0,0.0,0.0,0.0,0.0,0.0,0.0,0.0,0.0,673.15,5.309999942779541
0.0,0.0,0.0,0.3,0.0,0.0,0.0,0.0,0.0,0.7,0.0,0.0,0.0,0.0,0.0,0.0,0.0,0.0,0.0,0.0,0.0,0.0,750.15,2.319999933242798
0.0,0.0,0.0,0.3,0.0,0.0,0.0,0.0,0.0,0.65,0.0,0.0,0.0,0.0,0.0,0.0,0.0,0.0,0.0,0.0,0.0,0.0,738.15,2.6700000762939453
0.0,0.0,0.0,0.3,0.0,0.0,0.0,0.0,0.0,0.6,0.0,0.0,0.0,0.0,0.0,0.0,0.0,0.0,0.0,0.0,0.0,0.0,717.15,2.9100000858306885
0.0,0.0,0.0,0.3,0.0,0.0,0.0,0.0,0.0,0.55,0.0,0.0,0.0,0.0,0.0,0.0,0.0,0.0,0.0,0.0,0.0,0.0,698.15,3.660000085830689
0.0,0.0,0.0,0.3,0.0,0.0,0.0,0.0,0.0,0.5,0.0,0.0,0.0,0.0,0.0,0.0,0.0,0.0,0.0,0.0,0.0,0.0,683.15,3.819999933242798
0.0,0.0,0.0,0.35,0.0,0.0,0.0,0.0,0.0,0.65,0.0,0.0,0.0,0.0,0.0,0.0,0.0,0.0,0.0,0.0,0.0,0.0,743.15,2.3399999141693115
0.0,0.0,0.0,0.35,0.0,0.0,0.0,0.0,0.0,0.6,0.0,0.0,0.0,0.0,0.0,0.0,0.0,0.0,0.0,0.0,0.0,0.0,734.15,2.9000000953674316
0.0,0.0,0.0,0.0,0.0,0.0,0.0,0.0,0.0,0.0,0.0,0.0,0.0,0.0,0.0,0.0,0.0,0.0,0.0,0.0,0.0,0.96,338.15,3.890248537063598
0.0,0.0,0.0,0.0,0.0,0.0,0.0,0.0,0.0,0.0,0.0,0.0,0.0,0.0,0.0,0.0,0.0,0.0,0.0,0.0,0.0,0.94,347.15,4.2256855964660645
0.0,0.0,0.0,0.0,0.0,0.0,0.0,0.0,0.0,0.0,0.0,0.0,0.0,0.0,0.0,0.0,0.0,0.0,0.0,0.0,0.0,0.92,366.15,4.289764881134033
0.0,0.0,0.0,0.0,0.0,0.0,0.0,0.0,0.0,0.0,0.0,0.0,0.0,0.0,0.0,0.0,0.0,0.0,0.0,0.0,0.0,0.9,366.15,4.259397029876709
0.0,0.0,0.0,0.0,0.0,0.0,0.0,0.0,0.0,0.0,0.0,0.0,0.0,0.0,0.0,0.0,0.0,0.0,0.0,0.0,0.0,0.84,389.15,4.215442657470703
0.0,0.0,0.0,0.0,0.0,0.0,0.0,0.0,0.0,0.0,0.0,0.0,0.0,0.0,0.0,0.0,0.0,0.0,0.0,0.0,0.0,0.82,401.15,4.256895065307617
0.0,0.0,0.0,0.0,0.0,0.0,0.0,0.0,0.0,0.0,0.0,0.0,0.0,0.0,0.0,0.0,0.0,0.0,0.0,0.0,0.0,0.8,405.15,4.201521873474121
0.0,0.0,0.0,0.0,0.0,0.0,0.0,0.0,0.0,0.0,0.0,0.0,0.0,0.0,0.0,0.0,0.0,0.0,0.0,0.0,0.0,0.78,417.15,4.218679428100586
0.0,0.0,0.0,0.0,0.0,0.0,0.0,0.0,0.0,0.0,0.0,0.0,0.0,0.0,0.0,0.0,0.0,0.0,0.0,0.0,0.0,0.76,426.15,4.163214683532715
0.0,0.0,0.0,0.0,0.0,0.0,0.0,0.0,0.0,0.0,0.0,0.0,0.0,0.0,0.0,0.0,0.0,0.0,0.0,0.0,0.0,0.75,432.15,4.195827484130859
0.0,0.0,0.0,0.0,0.0,0.0,0.0,0.0,0.0,0.0,0.0,0.0,0.0,0.0,0.0,0.0,0.0,0.0,0.0,0.0,0.0,0.74,435.15,4.108362197875977
0.0,0.0,0.0,0.0,0.0,0.0,0.0,0.0,0.0,0.0,0.0,0.0,0.0,0.0,0.0,0.0,0.0,0.0,0.0,0.0,0.0,0.71,457.15,4.061788082122803
0.0,0.0,0.0,0.0,0.0,0.0,0.0,0.0,0.0,0.0,0.0,0.0,0.0,0.0,0.0,0.0,0.0,0.0,0.0,0.0,0.0,0.7,468.15,4.046273231506348
0.0,0.0,0.0,0.0,0.0,0.0,0.0,0.0,0.0,0.0,0.0,0.0,0.0,0.0,0.0,0.0,0.0,0.0,0.0,0.0,0.0,0.68,487.15,4.038299083709717
0.0,0.0,0.0,0.0,0.0,0.0,0.0,0.0,0.0,0.0,0.0,0.0,0.0,0.0,0.0,0.0,0.0,0.0,0.0,0.0,0.0,0.66,504.15,4.007068634033203
0.0,0.0,0.0,0.0,0.0,0.0,0.0,0.0,0.0,0.0,0.0,0.0,0.0,0.0,0.0,0.0,0.0,0.0,0.0,0.0,0.0,0.62,565.15,3.9674196243286137
0.0,0.0,0.0,0.0,0.0,0.0,0.0,0.0,0.0,0.0,0.0,0.0,0.0,0.0,0.0,0.0,0.0,0.0,0.0,0.0,0.0,0.58,610.15,3.882153272628784
0.0,0.0,0.0,0.0,0.0,0.0,0.0,0.0,0.0,0.0,0.0,0.0,0.0,0.0,0.0,0.0,0.0,0.0,0.0,0.0,0.0,0.56,628.15,3.9184954166412354
0.0,0.0,0.0,0.0,0.0,0.0,0.0,0.0,0.0,0.0,0.0,0.0,0.0,0.0,0.0,0.0,0.0,0.0,0.0,0.0,0.0,0.54,639.15,3.864121913909912
0.0,0.0,0.0,0.0,0.0,0.0,0.0,0.0,0.0,0.0,0.0,0.0,0.0,0.0,0.0,0.0,0.0,0.0,0.0,0.0,0.0,0.52,655.15,3.810365915298462
0.0,0.0,0.0,0.0,0.0,0.0,0.0,0.0,0.0,0.0,0.0,0.0,0.0,0.0,0.0,0.0,0.0,0.0,0.0,0.0,0.0,0.48,678.15,3.8821985721588135
0.0,0.3073,0.0,0.0,0.0,0.0,0.0,0.0,0.0,0.0,0.0,0.0,0.0,0.0,0.0,0.0,0.0,0.0521999999999999,0.0,0.0,0.0,0.0,331.65,3.1500000953674316
0.0,0.4416441644164416,0.0,0.0,0.0,0.0,0.0,0.0,0.0,0.0,0.0,0.0,0.0,0.0,0.0,0.0,0.0,0.0764076407640764,0.0,0.0,0.0,0.0,437.15,3.5399999618530273
0.0,0.0,0.0,0.3,0.0,0.0,0.0,0.0,0.0,0.6,0.0,0.0,0.0,0.0,0.0,0.0,0.0,0.1,0.0,0.0,0.0,0.0,618.15,3.869999885559082
0.0,0.0,0.0,0.25,0.0,0.0,0.0,0.0,0.0,0.5,0.0,0.0,0.0,0.0,0.0,0.0,0.0,0.25,0.0,0.0,0.0,0.0,613.15,4.460000038146973
0.0,0.0,0.0,0.1976,0.0,0.0,0.0,0.0,0.0,0.4012,0.0,0.0,0.0,0.0,0.0,0.0,0.0,0.4012,0.0,0.0,0.0,0.0,597.15,4.880000114440918
0.0,0.0,0.0,0.1479,0.0,0.0,0.0,0.0,0.0,0.2958,0.0,0.0,0.0,0.0,0.0,0.0,0.0,0.5563,0.0,0.0,0.0,0.0,577.15,5.349999904632568
0.0,0.0,0.0,0.3,0.0,0.0,0.0,0.0,0.0,0.6,0.0,0.0,0.0,0.0,0.0,0.0,0.0,0.0,0.0,0.1,0.0,0.0,665.15,3.5
0.0,0.0,0.0,0.25,0.0,0.0,0.0,0.0,0.0,0.5,0.0,0.0,0.0,0.0,0.0,0.0,0.0,0.0,0.0,0.25,0.0,0.0,650.15,4.820000171661377
0.0,0.0,0.0,0.1976,0.0,0.0,0.0,0.0,0.0,0.4012,0.0,0.0,0.0,0.0,0.0,0.0,0.0,0.0,0.0,0.4012,0.0,0.0,636.15,5.78000020980835
0.0,0.0,0.0,0.1479,0.0,0.0,0.0,0.0,0.0,0.2958,0.0,0.0,0.0,0.0,0.0,0.0,0.0,0.0,0.0,0.5563,0.0,0.0,612.15,6.71999979019165
0.0,0.0,0.0,0.3,0.0,0.0,0.0,0.0,0.0,0.6,0.0,0.0,0.0,0.0,0.0,0.0,0.0,0.0,0.0,0.0,0.1,0.0,685.15,2.7100000381469727
0.0,0.0,0.0,0.25,0.0,0.0,0.0,0.0,0.0,0.5,0.0,0.0,0.0,0.0,0.0,0.0,0.0,0.0,0.0,0.0,0.25,0.0,646.15,3.1500000953674316
0.0,0.0,0.0,0.1976,0.0,0.0,0.0,0.0,0.0,0.4012,0.0,0.0,0.0,0.0,0.0,0.0,0.0,0.0,0.0,0.0,0.4012,0.0,616.15,3.509999990463257
0.0,0.0,0.0,0.1479,0.0,0.0,0.0,0.0,0.0,0.2958,0.0,0.0,0.0,0.0,0.0,0.0,0.0,0.0,0.0,0.0,0.5563,0.0,591.15,3.740000009536743
0.0,0.0,0.0,0.099,0.0,0.0,0.0,0.0,0.0,0.0,0.0,0.0,0.0,0.0,0.0,0.0,0.0,0.0,0.0,0.0,0.0,0.0,779.15,4.1519999504089355
0.0,0.0,0.0,0.099,0.0,0.0,0.0,0.0,0.0,0.0,0.0,0.0,0.0,0.0,0.0,0.0,0.0,0.099,0.0,0.0,0.0,0.0,739.15,4.5879998207092285
0.0,0.0,0.0,0.099,0.0,0.0,0.0,0.0,0.0,0.0,0.0,0.0,0.0,0.0,0.0,0.0,0.0,0.198,0.0,0.0,0.0,0.0,704.15,4.993000030517578
0.0,0.0,0.0,0.099,0.0,0.0,0.0,0.0,0.0,0.0,0.0,0.0,0.0,0.0,0.0,0.0,0.0,0.297,0.0,0.0,0.0,0.0,663.15,5.442999839782715
0.0,0.0,0.0,0.099009900990099,0.0,0.0,0.0,0.0,0.0,0.0,0.0,0.0,0.0,0.0,0.0,0.0,0.0,0.396039603960396,0.0,0.0,0.0,0.0,633.15,5.808000087738037
0.0,0.6,0.0,0.0,0.0,0.0,0.0,0.0,0.0,0.0,0.0,0.1,0.0,0.0,0.0,0.0,0.0,0.3,0.0,0.0,0.0,0.0,543.15,3.740000009536743
0.0,0.55,0.0,0.0,0.0,0.0,0.0,0.0,0.0,0.0,0.0,0.1,0.0,0.0,0.0,0.0,0.0,0.35,0.0,0.0,0.0,0.0,546.15,3.990000009536743
0.0,0.5,0.0,0.0,0.0,0.0,0.0,0.0,0.0,0.0,0.0,0.1,0.0,0.0,0.0,0.0,0.0,0.4,0.0,0.0,0.0,0.0,593.15,4.309999942779541
0.0,0.45,0.0,0.0,0.0,0.0,0.0,0.0,0.0,0.0,0.0,0.1,0.0,0.0,0.0,0.0,0.0,0.45,0.0,0.0,0.0,0.0,598.15,4.679999828338623
0.0,0.4,0.0,0.0,0.0,0.0,0.0,0.0,0.0,0.0,0.0,0.1,0.0,0.0,0.0,0.0,0.0,0.5,0.0,0.0,0.0,0.0,617.15,5.099999904632568
0.0,0.35,0.0,0.0,0.0,0.0,0.0,0.0,0.0,0.0,0.0,0.1,0.0,0.0,0.0,0.0,0.0,0.55,0.0,0.0,0.0,0.0,632.15,5.5
0.0,0.5,0.0,0.0,0.0,0.0,0.0,0.0,0.0,0.0,0.0,0.0,0.0,0.0,0.0,0.0,0.0,0.5,0.0,0.0,0.0,0.0,560.15,4.639999866485596
0.0,0.45,0.0,0.0,0.0,0.0,0.0,0.0,0.0,0.0,0.0,0.05,0.0,0.0,0.0,0.0,0.0,0.5,0.0,0.0,0.0,0.0,594.15,4.860000133514404
0.0,0.35,0.0,0.0,0.0,0.0,0.0,0.0,0.0,0.0,0.0,0.15,0.0,0.0,0.0,0.0,0.0,0.5,0.0,0.0,0.0,0.0,632.15,5.409999847412109
0.0,0.3,0.0,0.0,0.0,0.0,0.0,0.0,0.0,0.0,0.0,0.2,0.0,0.0,0.0,0.0,0.0,0.5,0.0,0.0,0.0,0.0,643.15,5.599999904632568
0.0,0.4,0.0,0.0,0.0,0.0,0.0,0.0,0.0,0.0,0.0,0.0,0.0,0.0,0.0,0.0,0.0,0.6,0.0,0.0,0.0,0.0,618.15,5.369999885559082
0.0,0.4,0.0,0.0,0.0,0.0,0.0,0.0,0.0,0.0,0.0,0.2,0.0,0.0,0.0,0.0,0.0,0.4,0.0,0.0,0.0,0.0,602.15,4.630000114440918
0.0,0.4,0.0,0.0,0.0,0.0,0.0,0.0,0.0,0.0,0.0,0.3,0.0,0.0,0.0,0.0,0.0,0.3,0.0,0.0,0.0,0.0,620.15,4.46999979019165
0.0,0.4,0.0,0.0,0.0,0.0,0.0,0.0,0.0,0.0,0.0,0.4,0.0,0.0,0.0,0.0,0.0,0.2,0.0,0.0,0.0,0.0,627.15,4.010000228881836
0.0,0.4,0.0,0.0,0.0,0.0,0.0,0.0,0.0,0.0,0.0,0.5,0.0,0.0,0.0,0.0,0.0,0.1,0.0,0.0,0.0,0.0,633.15,3.549999952316284
0.0,0.4,0.0,0.0,0.0,0.0,0.0,0.0,0.0,0.0,0.0,0.6,0.0,0.0,0.0,0.0,0.0,0.0,0.0,0.0,0.0,0.0,667.15,3.200000047683716
0.0,0.596,0.0,0.0,0.0,0.4039999999999999,0.0,0.0,0.0,0.0,0.0,0.0,0.0,0.0,0.0,0.0,0.0,0.0,0.0,0.0,0.0,0.0,768.15,3.0199999809265137
0.0,0.603,0.0,0.0,0.0,0.3879999999999999,0.0,0.0,0.0,0.0,0.0,0.0,0.0,0.0,0.0,0.0,0.0,0.0,0.0,0.0,0.0,0.0,772.15,3.0299999713897705
0.0,0.599,0.0,0.0,0.0,0.38,0.0,0.0,0.0,0.0,0.0,0.0,0.0,0.0,0.0,0.0,0.0,0.0,0.0,0.0,0.0,0.0,777.15,3.0899999141693115
0.0,0.6,0.0,0.0,0.0,0.368,0.0,0.0,0.0,0.0,0.0,0.0,0.0,0.0,0.0,0.0,0.0,0.0,0.0,0.0,0.0,0.0,781.15,3.0899999141693115
0.0,0.603,0.0,0.0,0.0,0.357,0.0,0.0,0.0,0.0,0.0,0.0,0.0,0.0,0.0,0.0,0.0,0.0,0.0,0.0,0.0,0.0,794.15,3.109999895095825
0.0,0.602,0.0,0.0,0.0,0.345,0.0,0.0,0.0,0.0,0.0,0.0,0.0,0.0,0.0,0.0,0.0,0.0,0.0,0.0,0.0,0.0,800.15,3.190000057220459
0.0,0.0,0.0,0.0,0.0,0.0,0.0,0.0,0.0,0.0,0.0,0.0,0.0,0.0,0.0,0.0,0.0,0.0,0.0,0.0,0.0,0.9,329.15,4.480000019073486
0.0,0.0,0.0,0.0,0.0,0.0,0.0,0.0,0.0,0.0,0.0,0.0,0.0,0.0,0.0,0.0,0.0,0.0,0.0,0.0,0.0,0.8,342.15,4.130000114440918
0.0,0.0,0.0,0.0,0.0,0.0,0.0,0.0,0.0,0.0,0.0,0.0,0.0,0.0,0.0,0.0,0.0,0.0,0.0,0.0,0.0,0.7,367.15,3.849999904632568
0.0,0.0,0.0,0.0,0.0,0.0,0.0,0.0,0.0,0.0,0.0,0.0,0.0,0.0,0.0,0.0,0.0,0.0,0.0,0.0,0.0,0.6,363.15,3.950000047683716
0.0,0.0,0.0,0.0,0.0,0.0,0.0,0.0,0.0,0.0,0.0,0.0,0.0,0.0,0.0,0.0,0.0,0.0,0.0,0.0,0.0,0.5,446.15,3.259999990463257
0.0,0.0,0.0,0.0,0.0,0.0,0.0,0.0,0.0,0.0,0.0,0.0,0.0,0.0,0.0,0.0,0.0,0.0,0.0,0.0,0.0,0.33,543.15,3.697999954223633
0.0,0.0,0.0,0.0,0.0,0.0,0.0,0.0,0.0,0.0,0.0,0.0,0.0,0.0,0.0,0.0,0.0,0.0,0.0,0.0,0.0,0.32,543.15,3.7269999980926514
0.0,0.0,0.0,0.0,0.0,0.0,0.0,0.0,0.0,0.0,0.0,0.0,0.0,0.0,0.0,0.0,0.0,0.0,0.0,0.0,0.0,0.3,529.15,3.75
0.0,0.0,0.0,0.0,0.0,0.0,0.0,0.0,0.0,0.0,0.0,0.0,0.0,0.0,0.0,0.0,0.0,0.0,0.0,0.0,0.0,0.29,523.15,3.752000093460083
0.0,0.0,0.0,0.0,0.0,0.0,0.0,0.0,0.0,0.0,0.0,0.0,0.0,0.0,0.0,0.0,0.0,0.0,0.0,0.0,0.0,0.28,513.15,3.776999950408935
0.0,0.0,0.0,0.0,0.0,0.0,0.0,0.0,0.0,0.0,0.0,0.0,0.0,0.0,0.0,0.0,0.0,0.0,0.0,0.0,0.0,0.27,505.15,3.7820000648498535
0.0,0.0,0.0,0.0,0.0,0.0,0.0,0.0,0.0,0.0,0.0,0.0,0.0,0.0,0.0,0.0,0.0,0.0,0.0,0.0,0.0,0.24,491.15,3.7909998893737793
0.0,0.4,0.0,0.0,0.0,0.0,0.0,0.0,0.0,0.0,0.0,0.6,0.0,0.0,0.0,0.0,0.0,0.0,0.0,0.0,0.0,0.0,673.15,3.2899999618530273
0.0,0.4,0.0,0.0,0.0,0.0,0.0,0.0,0.0,0.0,0.0,0.5,0.0,0.0,0.0,0.0,0.0,0.1,0.0,0.0,0.0,0.0,650.15,3.690000057220459
0.0,0.4,0.0,0.0,0.0,0.0,0.0,0.0,0.0,0.0,0.0,0.4,0.0,0.0,0.0,0.0,0.0,0.2,0.0,0.0,0.0,0.0,644.15,4.070000171661377
0.0,0.4,0.0,0.0,0.0,0.0,0.0,0.0,0.0,0.0,0.0,0.3,0.0,0.0,0.0,0.0,0.0,0.3,0.0,0.0,0.0,0.0,614.15,4.460000038146973
0.0,0.4,0.0,0.0,0.0,0.0,0.0,0.0,0.0,0.0,0.0,0.2,0.0,0.0,0.0,0.0,0.0,0.4,0.0,0.0,0.0,0.0,603.15,4.78000020980835
0.0,0.4,0.0,0.0,0.0,0.0,0.0,0.0,0.0,0.0,0.0,0.1,0.0,0.0,0.0,0.0,0.0,0.5,0.0,0.0,0.0,0.0,609.15,5.110000133514404
0.0,0.4,0.0,0.0,0.0,0.0,0.0,0.0,0.0,0.0,0.0,0.0,0.0,0.0,0.0,0.0,0.0,0.6,0.0,0.0,0.0,0.0,607.15,5.440000057220459
0.8331500109993399,0.0,0.0,0.0349979001259924,0.0145991240525568,5.999640021598704e-05,0.0,0.0,0.0039997600143991,0.1131932084074955,0.0,0.0,0.0,0.0,0.0,0.0,0.0,0.0,0.0,0.0,0.0,0.0,801.15,2.2200000286102295
0.8328500289982602,0.0,0.0,0.032098074115553,0.013699178049317,5.999640021598704e-05,0.0,0.0,0.0062996220226786,0.1149931004139751,0.0,0.0,0.0,0.0,0.0,0.0,0.0,0.0,0.0,0.0,0.0,0.0,803.15,2.2300000190734863
0.8309501429914204,0.0,0.0,0.0404975701457912,0.013699178049317,5.999640021598704e-05,0.0,0.0,0.0,0.1147931124132552,0.0,0.0,0.0,0.0,0.0,0.0,0.0,0.0,0.0,0.0,0.0,0.0,807.15,2.2300000190734863
0.8330333213328532,0.0,0.0,0.0362014480579223,0.0129005160206408,6.000240009600384e-05,0.0,0.0,0.0040001600064002,0.1138045521820872,0.0,0.0,0.0,0.0,0.0,0.0,0.0,0.0,0.0,0.0,0.0,0.0,788.15,2.2300000190734863
0.8363334533381334,0.0,0.0,0.0400016000640025,0.0140005600224008,6.000240009600384e-05,0.0,0.0,0.0,0.109604384175367,0.0,0.0,0.0,0.0,0.0,0.0,0.0,0.0,0.0,0.0,0.0,0.0,789.15,2.2200000286102295
0.8385496870187789,0.0,0.0,0.0409975401475911,0.0133991960482371,5.999640021598704e-05,0.0,0.0,0.0,0.1069935803851768,0.0,0.0,0.0,0.0,0.0,0.0,0.0,0.0,0.0,0.0,0.0,0.0,814.15,2.2200000286102295
0.8337333493339734,0.0,0.0,0.0380015200608024,0.0134005360214408,6.000240009600384e-05,0.0,0.0,0.0026001040041601,0.1122044881795271,0.0,0.0,0.0,0.0,0.0,0.0,0.0,0.0,0.0,0.0,0.0,0.0,803.15,2.2200000286102295
0.8245680691089424,0.0,0.0,0.047592385218365,0.0264957606782914,5.999040153575427e-05,0.0,0.0,0.0066989281714925,0.0945848664213725,0.0,0.0,0.0,0.0,0.0,0.0,0.0,0.0,0.0,0.0,0.0,0.0,836.15,2.2699999809265137
0.8275503469791813,0.0,0.0,0.04599724016559,0.0279983201007939,5.999640021598704e-05,0.0,0.0,0.0046997180169189,0.0936943783372997,0.0,0.0,0.0,0.0,0.0,0.0,0.0,0.0,0.0,0.0,0.0,0.0,843.15,2.2799999713897705
0.7428668580172213,0.0,0.0,0.0773069576261863,0.0212019081717354,0.0001600144012961,0.0222019981798361,0.0212019081717354,0.0334030062705643,0.0,0.0364032762948665,0.0,0.0242021781960376,0.0190017101539138,0.0,0.0,0.0,0.0,0.0004500405036453,0.0,0.0,0.0,751.15,2.621000051498413
0.0,0.0,0.0,0.0,0.0,0.0,0.0,0.0,0.0,0.0,0.0,0.0,0.0,0.0,0.268,0.0,0.0,0.0,0.0,0.0,0.0,0.0,863.15,4.369999885559082
0.0,0.0,0.0,0.0,0.0,0.0,0.0,0.0,0.0,0.0,0.0,0.0,0.0,0.0,0.201,0.0,0.0,0.0,0.0,0.0,0.0,0.0,869.15,4.139999866485596
0.0,0.0,0.0,0.0,0.0,0.0,0.0,0.0,0.0,0.0,0.0,0.0,0.0,0.0,0.134,0.0,0.0,0.0,0.0,0.0,0.0,0.0,883.15,3.910000085830689
0.7498999999999999,0.0,0.0,0.1248,0.1253,0.0,0.0,0.0,0.0,0.0,0.0,0.0,0.0,0.0,0.0,0.0,0.0,0.0,0.0,0.0,0.0,0.0,1073.15,2.375999927520752
0.7458745874587459,0.0,0.0,0.1241124112411241,0.1246124612461246,0.0,0.0,0.0,0.0,0.0,0.0,0.0,0.0,0.0,0.0,0.0,0.0,0.0,0.0,0.0,0.0,0.0,883.15,2.424000024795532
0.7437,0.0,0.0,0.1238,0.1242,0.0,0.0,0.0,0.0,0.0,0.0,0.0,0.0,0.0,0.0,0.0,0.0,0.0,0.0,0.0,0.0,0.0,840.15,2.4049999713897705
0.7434,0.0,0.0,0.1236999999999999,0.1241999999999999,0.0,0.0,0.0,0.0,0.0,0.0,0.0,0.0,0.0,0.0,0.0,0.0,0.0,0.0,0.0,0.0,0.0,855.15,2.437000036239624
0.7020000000000001,0.0,0.0,0.1168,0.1173,0.0,0.0,0.0,0.0,0.0,0.0,0.0,0.0,0.0,0.0,0.0,0.0,0.0,0.0,0.0,0.0,0.0,670.15,2.388000011444092
0.6960999999999999,0.0,0.0,0.1158,0.1163,0.0,0.0,0.0,0.0,0.0,0.0,0.0,0.0,0.0,0.0,0.0,0.0,0.0,0.0,0.0,0.0,0.0,607.15,2.430000066757202
0.6921307869213078,0.0,0.0,0.1151884811518848,0.1156884311568843,0.0,0.0,0.0,0.0,0.0,0.0,0.0,0.0,0.0,0.0,0.0,0.0,0.0,0.0,0.0,0.0,0.0,692.15,2.3980000019073486
0.6885688568856885,0.0,0.0,0.1146114611461146,0.115011501150115,0.0,0.0,0.0,0.0,0.0,0.0,0.0,0.0,0.0,0.0,0.0,0.0,0.0,0.0,0.0,0.0,0.0,676.15,2.361999988555908
0.6687000000000001,0.0,0.0,0.1113,0.1117,0.0,0.0,0.0,0.0,0.0,0.0,0.0,0.0,0.0,0.0,0.0,0.0,0.0,0.0,0.0,0.0,0.0,604.15,2.375999927520752
0.6638336166383362,0.0,0.0,0.1104889511048895,0.1108889111088891,0.0,0.0,0.0,0.0,0.0,0.0,0.0,0.0,0.0,0.0,0.0,0.0,0.0,0.0,0.0,0.0,0.0,582.15,2.384000062942505
0.6381638163816381,0.0,0.0,0.1062106210621061,0.1066106610661066,0.0,0.0,0.0,0.0,0.0,0.0,0.0,0.0,0.0,0.0,0.0,0.0,0.0,0.0,0.0,0.0,0.0,614.15,2.318000078201294
0.6268,0.0,0.0,0.1043,0.1047,0.0,0.0,0.0,0.0,0.0,0.0,0.0,0.0,0.0,0.0,0.0,0.0,0.0,0.0,0.0,0.0,0.0,505.15,2.325999975204468
0.6139,0.0,0.0,0.1022,0.1025,0.0,0.0,0.0,0.0,0.0,0.0,0.0,0.0,0.0,0.0,0.0,0.0,0.0,0.0,0.0,0.0,0.0,530.15,2.3269999027252197
0.0944905509449055,0.0,0.0471952804719528,0.0,0.0,0.0,0.0,0.0,0.0,0.3385661433856614,0.0,0.2833716628337166,0.0745925407459254,0.0,0.102989701029897,0.0,0.0078992100789921,0.0,0.0,0.0,0.0,0.0,806.15,4.590000152587891
0.0929814037192561,0.0,0.0653869226154769,0.0,0.0,0.0,0.0,0.0,0.0,0.3331333733253349,0.0,0.2793441311737653,0.0733853229354129,0.0,0.1013797240551889,0.0,0.0121975604879024,0.0,0.0,0.0,0.0,0.0,809.15,4.550000190734863
0.0977892431832498,0.0,0.0612932577416484,0.0,0.0,0.0,0.0,0.0,0.0,0.3363630000699923,0.0,0.2670706222315545,0.0740918498965114,0.0,0.1030886602473728,0.0,0.0166981632020477,0.0,0.0008099109097999,0.0,0.0,0.0,809.15,4.541999816894531
0.0914091409140914,0.0,0.0704070407040704,0.0,0.0,0.0,0.0,0.0,0.0,0.3347334733473346,0.0,0.2729272927292729,0.0737073707370737,0.0,0.1026102610261026,0.0,0.01000100010001,0.0,0.0008000800080008,0.0,0.0,0.0,813.15,4.560999870300293
0.0921990780092199,0.0,0.0565994340056599,0.0,0.0,0.0,0.0,0.0,0.0,0.3372966270337296,0.0,0.2749972500274997,0.0742992570074299,0.0,0.1032989670103299,0.0,0.0166998330016699,0.0,0.0008099919000809,0.0,0.0,0.0,814.15,4.559000015258789
0.0731926807319268,0.0,0.0570942905709429,0.0,0.0116988301169883,0.0,0.0,0.0,0.0,0.3402659734026598,0.0,0.2774722527747225,0.0748925107489251,0.0,0.1042895710428957,0.0,0.0168983101689831,0.0,0.0,0.0,0.0,0.0,811.15,4.573999881744385
0.0737132683883099,0.0,0.0381068592346622,0.0,0.0118021243823888,0.0,0.0,0.0,0.0,0.3430617511152007,0.0,0.2797503550639115,0.0755135924466404,0.0,0.105118921405853,0.0,0.0170030605508991,0.0,0.0008201476265727,0.0,0.0,0.0,806.15,4.570000171661377
0.0736985260294794,0.0,0.0291994160116797,0.0,0.0117997640047199,0.0,0.0,0.0,0.0,0.3448931021379572,0.0,0.2831943361132777,0.0754984900301994,0.0,0.1050978980420391,0.0,0.0189996200075998,0.0,0.0008199836003279,0.0,0.0,0.0,805.15,4.559999942779541
0.0748902642656454,0.0,0.0,0.0,0.0118984532010838,0.0,0.0,0.0,0.0,0.3492545969024027,0.0,0.2867627208462899,0.0813894193754811,0.0,0.1141851559297291,0.0,0.0205973223480947,0.0,0.0008298921140251,0.0,0.0,0.0,802.15,4.570000171661377
0.0750969961201552,0.0,0.029798808047678,0.0,0.0119995200191992,0.0,0.0,0.0,0.0,0.3514859405623775,0.0,0.2585896564137435,0.076996920123195,0.0,0.1070957161713531,0.0,0.0193992240310387,0.0,0.0008399664013439,0.0,0.0,0.0,817.15,4.565000057220459
0.0854965801367945,0.0,0.029898804047838,0.0,0.0119995200191992,0.0,0.0,0.0,0.0,0.3522859085636574,0.0,0.2440902363905444,0.077096916123355,0.0,0.1072957081716731,0.0,0.0193992240310387,0.0,0.0008399664013439,0.0,0.0,0.0,818.15,4.545000076293945
0.0930981380372392,0.0,0.0289994200115997,0.0,0.0116997660046799,0.0,0.0,0.0,0.0,0.3424931501369972,0.0,0.2665946681066378,0.0749985000299993,0.0,0.0969980600387992,0.0,0.0278994420111597,0.0,0.0008199836003279,0.0,0.0,0.0,813.15,4.48199987411499
0.0761961901904904,0.0,0.0301984900754962,0.0,0.0121993900304984,0.0,0.0,0.0,0.0,0.3565821708914554,0.0,0.23948802559872,0.0780960951952402,0.0,0.1086945652717364,0.0,0.0196990150492475,0.0,0.0008499575021248,0.0,0.0,0.0,819.15,4.559999942779541
0.0761038051902595,0.0,0.0302015100755037,0.0,0.0061003050152507,0.0,0.0,0.0,0.0,0.3561178058902945,0.0,0.2467123356167808,0.0780039001950097,0.0,0.1085054252712635,0.0,0.0196009800490024,0.0,0.0008500425021251,0.0,0.0,0.0,816.15,4.578999996185303
0.0773030921236849,0.0,0.0306012240489619,0.0,0.0062002480099203,0.0,0.0,0.0,0.0,0.3614144565782632,0.0,0.2272090883635345,0.079103164126565,0.0,0.110104404176167,0.0,0.0199007960318412,0.0,0.000860034401376,0.0,0.0,0.0,819.15,4.578999996185303
0.0768030721228849,0.0,0.0304012160486419,0.0,0.0037001480059202,0.0,0.0,0.0,0.0,0.359214368574743,0.0,0.2259090363614544,0.0870034801392055,0.0,0.1095043801752069,0.0,0.0198007920316812,0.0,0.000860034401376,0.0,0.0,0.0,816.15,4.576000213623047
0.0660966951652417,0.0,0.0302984850757462,0.0,0.0121993900304984,0.0,0.0,0.0,0.0,0.3575821208939552,0.0,0.247787610619469,0.0782960851957402,0.0,0.1089945502724863,0.0,0.0196990150492475,0.0,0.0008499575021248,0.0,0.0,0.0,813.15,4.583000183105469
0.0754969801207951,0.0,0.029898804047838,0.0,0.0120995160193592,0.0,0.0,0.0,0.0,0.3533858645654174,0.0,0.2599896004159833,0.077396904123835,0.0,0.1076956921723131,0.0,0.0194992200311987,0.0,0.0008399664013439,0.0,0.0,0.0,809.15,4.605000019073486
0.0702985940281194,0.0,0.0291994160116797,0.0,0.0130997380052398,0.0,0.0,0.0,0.0,0.3351932961340774,0.0,0.2806943861122778,0.0743985120297594,0.0,0.120397592048159,0.0,0.0189996200075998,0.0,0.0007199856002879,0.0,0.0,0.0,813.15,4.39900016784668
0.0716,0.0,0.0289999999999999,0.0,0.0121,0.0,0.0,0.0,0.0,0.3461,0.0,0.2828,0.0665,0.0,0.0692,0.0,0.0657,0.0,0.0007,0.0,0.0,0.0,807.15,4.39900016784668
0.3996,0.0,0.024,0.0,0.0699,0.0,0.0,0.2967,0.0,0.0,0.0,0.0,0.0,0.0,0.0,0.1049,0.0,0.0,0.0,0.0,0.0,0.0,978.15,3.119999885559082
0.3946,0.0,0.012,0.0,0.0749,0.0,0.0,0.3307,0.0,0.0,0.0,0.0,0.0,0.0,0.0,0.0868999999999999,0.0,0.0,0.0,0.0,0.0,0.0,981.15,3.069999933242798
0.3057,0.0,0.018,0.0,0.1099,0.0,0.0,0.3636,0.0,0.0,0.0,0.0,0.0,0.0,0.0,0.0769,0.0,0.0,0.0,0.0,0.0,0.0,978.15,3.200000047683716
0.346,0.0,0.038,0.0,0.093,0.0,0.0,0.3229999999999999,0.0,0.0,0.0,0.0,0.0,0.0,0.0,0.128,0.0,0.0,0.0,0.0,0.0,0.0,989.15,3.180000066757202
0.3326667333266673,0.0,0.035996400359964,0.0,0.088891110888911,0.0,0.00999900009999,0.3106689331066892,0.0,0.0,0.0,0.0,0.0,0.0189981001899809,0.0,0.122887711228877,0.0,0.0,0.0,0.0,0.0,0.0,989.15,3.180000066757202
0.317,0.0,0.035,0.0,0.118,0.0,0.0,0.322,0.0,0.0,0.0,0.0,0.0,0.0,0.0,0.083,0.0,0.0,0.0,0.0,0.0,0.0,983.15,3.2300000190734863
0.3063693630636936,0.0,0.0338966103389661,0.0,0.1147885211478852,0.0,0.0,0.3123687631236876,0.0,0.0,0.0,0.0,0.0,0.00999900009999,0.0,0.0807919208079192,0.0,0.0,0.0,0.0,0.0,0.0,983.15,3.2300000190734863
0.2997,0.0,0.018,0.0,0.1079,0.0,0.0,0.3566,0.01,0.0,0.0,0.0,0.0,0.01,0.0,0.0749,0.0,0.0,0.0,0.0,0.0,0.0,978.15,3.200000047683716
0.3686737347469493,0.0,0.0799159831966393,0.0,0.0729145829165833,0.0,0.0,0.3656731346269254,0.0,0.0,0.0,0.0,0.0,0.0,0.0,0.0529105821164232,0.0,0.0,0.0,0.0,0.0,0.0,1010.15,3.1700000762939453
0.3743251349730054,0.0,0.0650869826034793,0.0,0.0740851829634073,0.0,0.0,0.3713257348530294,0.0,0.0,0.0,0.0,0.0,0.0,0.0,0.0540891821635672,0.0,0.0,0.0,0.0,0.0,0.0,1007.15,3.1700000762939453
0.3506350635063506,0.0,0.0759075907590759,0.0,0.0699069906990699,0.0,0.0,0.3477347734773477,0.0,0.0,0.0,0.048004800480048,0.0,0.0,0.0,0.0509050905090509,0.0,0.0,0.0,0.0,0.0,0.0,1010.15,3.1700000762939453
0.3466999999999999,0.0,0.0149999999999999,0.0,0.0848999999999999,0.0,0.0,0.3107,0.0,0.0,0.0,0.0,0.0,0.0,0.0,0.1548,0.0,0.0,0.0,0.0,0.0,0.0,975.15,3.1600000858306885
0.3073692630736926,0.0,0.0338966103389661,0.0,0.1147885211478852,0.0,0.0,0.3123687631236876,0.018998100189981,0.0,0.0,0.0,0.0,0.00999900009999,0.0,0.0807919208079192,0.0,0.0,0.0,0.0,0.0,0.0,983.15,3.2300000190734863
0.3363,0.0,0.0139999999999999,0.0299999999999999,0.0820999999999999,0.0,0.0,0.3012999999999999,0.0,0.0,0.0,0.0,0.0,0.0,0.0,0.1511999999999999,0.0,0.0,0.0,0.0,0.0,0.0,975.15,3.1600000858306885
0.354,0.0,0.015,0.0,0.087,0.0,0.0,0.317,0.0,0.0,0.0,0.0,0.0,0.0,0.0,0.1369999999999999,0.0,0.0,0.0,0.0,0.0,0.0,974.15,3.140000104904175
0.408,0.0,0.024,0.0,0.071,0.0,0.0,0.293,0.0,0.0,0.0,0.0,0.0,0.0,0.0,0.087,0.0,0.0,0.0,0.0,0.0,0.0,979.15,3.119999885559082
0.396,0.0,0.023,0.0,0.069,0.0,0.0,0.294,0.0,0.0,0.0,0.0,0.0,0.01,0.0,0.104,0.0,0.0,0.0,0.0,0.0,0.0,978.15,3.140000104904175
0.337,0.0,0.015,0.0,0.0819999999999999,0.0,0.0,0.302,0.0,0.0,0.0,0.0,0.0,0.0,0.0,0.131,0.0,0.0,0.0,0.0,0.0,0.0,974.15,3.140000104904175
0.396,0.0,0.023,0.0,0.069,0.0,0.01,0.294,0.0,0.0,0.0,0.0,0.0,0.0,0.0,0.104,0.0,0.0,0.0,0.0,0.0,0.0,976.15,3.130000114440918
0.3996,0.0,0.024,0.0,0.0699,0.0,0.0,0.2967,0.0,0.0,0.0,0.0,0.0,0.0,0.0,0.1049,0.0,0.0,0.0,0.0,0.0,0.0,978.15,3.119999885559082
0.385,0.0,0.0139999999999999,0.0,0.081,0.0,0.0,0.381,0.0,0.0,0.0,0.0,0.0,0.0,0.0,0.055,0.0,0.0,0.0,0.0,0.0,0.0,990.15,3.0399999618530273
0.3874387438743874,0.0,0.0230023002300229,0.0,0.0761076107610761,0.0,0.0,0.2382238223822382,0.0,0.0,0.0,0.0,0.0,0.0,0.0,0.1301130113011301,0.0,0.0,0.0,0.0,0.0,0.0,964.15,3.200000047683716
0.3916,0.0,0.023,0.0,0.0689,0.0,0.029,0.2817000000000001,0.0,0.0,0.0,0.0,0.0,0.0,0.0,0.1029,0.0,0.0,0.0,0.0,0.0,0.0,975.15,3.130000114440918
0.3834,0.0,0.023,0.0,0.0670999999999999,0.0,0.0,0.2853,0.04,0.0,0.0,0.0,0.0,0.0,0.0,0.1011,0.0,0.0,0.0,0.0,0.0,0.0,978.15,3.119999885559082
0.3916,0.0,0.023,0.0,0.0689,0.0,0.0,0.2907,0.0,0.0,0.0,0.0,0.02,0.0,0.0,0.1029,0.0,0.0,0.0,0.0,0.0,0.0,942.15,3.109999895095825
0.428,0.0,0.024,0.0,0.081,0.0,0.0,0.293,0.0,0.0,0.0,0.0,0.0,0.0,0.0,0.057,0.0,0.0,0.0,0.0,0.0,0.0,1001.15,3.049999952316284
0.428,0.0,0.024,0.0,0.081,0.0,0.0,0.303,0.0,0.0,0.0,0.0,0.0,0.0,0.0,0.057,0.0,0.0,0.0,0.0,0.0,0.0,987.15,3.049999952316284
0.396,0.0,0.023,0.0,0.069,0.0,0.0,0.284,0.0,0.0,0.0,0.0,0.0,0.02,0.0,0.104,0.0,0.0,0.0,0.0,0.0,0.0,978.15,3.1600000858306885
0.428,0.0,0.024,0.0,0.081,0.0,0.0,0.313,0.0,0.0,0.0,0.0,0.0,0.0,0.0,0.057,0.0,0.0,0.0,0.0,0.0,0.0,990.15,3.0399999618530273
0.428,0.0,0.024,0.0,0.081,0.0,0.0,0.3229999999999999,0.0,0.0,0.0,0.0,0.0,0.0,0.0,0.057,0.0,0.0,0.0,0.0,0.0,0.0,994.15,3.0199999809265137
0.428,0.0,0.024,0.0,0.081,0.0,0.0,0.3329999999999999,0.0,0.0,0.0,0.0,0.0,0.0,0.0,0.057,0.0,0.0,0.0,0.0,0.0,0.0,997.15,3.009999990463257
0.3663633636636336,0.0,0.021997800219978,0.008999100089991,0.0640935906409359,0.0,0.0,0.2632736726327367,0.0,0.0,0.0,0.0650934906509349,0.0,0.017998200179982,0.0,0.0960903909609039,0.0,0.0,0.0,0.0,0.0,0.0,978.15,3.1600000858306885
0.43,0.0,0.0,0.0,0.13,0.0,0.0,0.2,0.0,0.0,0.0,0.0,0.0,0.0,0.0,0.08,0.0,0.0,0.0,0.0,0.0,0.0,984.15,3.009999990463257
0.3876,0.0,0.023,0.0,0.0679,0.0,0.0,0.2687,0.0,0.0,0.0,0.0,0.0,0.049,0.0,0.1018999999999999,0.0,0.0,0.0,0.0,0.0,0.0,976.15,3.2200000286102295
0.3916,0.0,0.023,0.02,0.0689,0.0,0.0,0.2907,0.0,0.0,0.0,0.0,0.0,0.0,0.0,0.1029,0.0,0.0,0.0,0.0,0.0,0.0,959.15,3.0899999141693115
0.428,0.0,0.024,0.0,0.081,0.0,0.0,0.3429999999999999,0.0,0.0,0.0,0.0,0.0,0.0,0.0,0.057,0.0,0.0,0.0,0.0,0.0,0.0,1018.15,2.990000009536743
0.1259,0.0,0.0,0.0,0.0,0.0,0.0,0.0,0.0,0.2933,0.0,0.5743,0.0,0.0,0.0,0.0,0.0,0.0,0.0013,0.0,0.0,0.0,816.15,3.563999891281128
0.0956,0.0,0.0,0.0,0.0187999999999999,0.0,0.0,0.0,0.0,0.2971,0.0,0.5818,0.0,0.0,0.0,0.0,0.0,0.0,0.0013,0.0,0.0,0.0,815.15,3.5929999351501465
0.1213121312131213,0.0,0.0,0.0,0.0,0.0,0.0,0.0723072307230723,0.0,0.2826282628262826,0.0,0.5175517551755175,0.0,0.0,0.0,0.0,0.0,0.0,0.0012001200120012,0.0,0.0,0.0,835.15,3.496000051498413
0.0737,0.0,0.0,0.0,0.0,0.0,0.0,0.0732,0.0,0.2862,0.0,0.5604,0.0,0.0,0.0,0.0,0.0,0.0,0.0013,0.0,0.0,0.0,814.15,3.6670000553131104
0.1292,0.0,0.0,0.0,0.0,0.0,0.0,0.0,0.0,0.2698,0.0,0.5893,0.0,0.0,0.0,0.0,0.0,0.0,0.0013,0.0,0.0,0.0,827.15,3.4570000171661377
0.0772077207720772,0.0,0.0,0.0,0.0303030303030303,0.0,0.0,0.0,0.0,0.3011301130113011,0.0,0.5873587358735873,0.0,0.0,0.0,0.0,0.0,0.0,0.0013001300130013,0.0,0.0,0.0,821.15,3.7330000400543217
0.0527947205279472,0.0,0.0,0.0,0.0310968903109689,0.0,0.0,0.0,0.0,0.3086691330866913,0.0206979302069792,0.5825417458254174,0.0,0.0,0.0,0.0,0.0,0.0,0.0013998600139986,0.0,0.0,0.0,804.15,3.802999973297119
0.063006300630063,0.0,0.0,0.0,0.0223022302230223,0.0,0.0,0.0376037603760376,0.0,0.3166316631663166,0.0,0.5565556555655565,0.0,0.0,0.0,0.0,0.0,0.0,0.0013001300130013,0.0,0.0,0.0,818.15,3.677000045776367
0.050994900509949,0.0,0.0,0.0,0.0224977502249775,0.0,0.0,0.037996200379962,0.0,0.3309669033096691,0.00999900009999,0.5435456454354565,0.0,0.0,0.0,0.0,0.0,0.0,0.0012998700129987,0.0,0.0,0.0,818.15,3.674000024795532
0.1294129412941294,0.0,0.0,0.0,0.0,0.0,0.0,0.0,0.0,0.2714271427142714,0.0,0.5904590459045905,0.0,0.0,0.0,0.0,0.0,0.0,0.0013001300130013,0.0047004700470047,0.0,0.0,816.15,3.8340001106262207
0.0629,0.0,0.0,0.0,0.0295999999999999,0.0,0.0,0.0469,0.0,0.3157,0.0,0.5409999999999999,0.0,0.0,0.0,0.0,0.0,0.0,0.0013,0.0,0.0,0.0,821.15,3.63700008392334
0.0634936506349365,0.0,0.0,0.0,0.0298970102989701,0.0,0.0,0.0283971602839716,0.0,0.3186681331866813,0.0,0.5555444455554446,0.0,0.0,0.0,0.0,0.0,0.0,0.0012998700129987,0.0,0.0,0.0,820.15,3.66100001335144
0.0624937506249375,0.0,0.0,0.0,0.0183981601839816,0.0,0.0,0.0465953404659534,0.0,0.3137686231376862,0.0,0.5561443855614439,0.0,0.0,0.0,0.0,0.0,0.0,0.0,0.0,0.0,0.0,815.15,3.67300009727478
0.0640935906409359,0.0,0.0,0.0,0.0301969803019698,0.0,0.0,0.0095990400959904,0.0,0.3217678232176783,0.0,0.5703429657034297,0.0,0.0,0.0,0.0,0.0,0.0,0.0012998700129987,0.0,0.0,0.0,822.15,3.6480000019073486
0.0638,0.0,0.0,0.0,0.0301,0.0,0.0,0.019,0.0,0.3202000000000001,0.0,0.5629000000000001,0.0,0.0,0.0,0.0,0.0,0.0,0.0013,0.0,0.0,0.0,815.15,3.638000011444092
0.5886588658865888,0.0,0.0,0.0,0.0273027302730273,0.0,0.0,0.0,0.0,0.1808180818081808,0.0,0.0,0.0,0.0,0.0,0.0,0.0,0.2032203220322032,0.0,0.0,0.0,0.0,733.15,3.4830000400543213
0.0,0.2529,0.0,0.0,0.0,0.0,0.0,0.0,0.0191,0.0,0.0233999999999999,0.0,0.1802,0.0,0.0,0.0,0.2566,0.0,0.0025,0.0538999999999999,0.0,0.0,800.15,4.269999980926514
0.0,0.2867684554698984,0.0,0.0,0.0,0.0,0.0,0.0,0.0632930377658457,0.0,0.0,0.0,0.0666926638069812,0.0,0.0,0.0,0.2838687744348122,0.0,0.0006699263081061,0.0512943576206617,0.0,0.0,843.15,4.198999881744385
0.0,0.2834943301133977,0.0,0.0,0.0,0.0,0.0,0.0,0.0190996180076398,0.0,0.0229995400091998,0.0,0.1798964020719585,0.0,0.0,0.0,0.2177956440871182,0.0,0.0005999880002399,0.0529989400211995,0.0,0.0,789.15,4.189000129699707
0.0,0.2591181382696788,0.0,0.0,0.0,0.0,0.0,0.0,0.0191013370935965,0.0,0.0461032272259058,0.0,0.1802126148830418,0.0,0.0,0.0,0.2182152750692548,0.0,0.0006100427029892,0.0531037172602082,0.0,0.0,791.15,4.285999774932861
0.0,0.2800112004480179,0.0,0.0,0.0,0.0,0.0,0.0,0.0195007800312012,0.0,0.0600024000960038,0.0,0.1538061522460898,0.0,0.0,0.0,0.2341093643745749,0.0,0.000630025201008,0.0552022080883235,0.0,0.0,805.15,4.239999771118164
0.0,0.2616104644185766,0.0,0.0,0.0,0.0,0.0,0.0,0.0191007640305612,0.0,0.0460018400736029,0.0,0.1539061562462498,0.0,0.0,0.0,0.2493099723988959,0.0,0.000630025201008,0.0540021600864034,0.0,0.0,805.15,4.323999881744385
0.0,0.2555948881022379,0.0,0.0,0.0,0.0,0.0,0.0,0.0191996160076798,0.0,0.0460990780184396,0.0,0.1637967240655186,0.0,0.0,0.0,0.245295094098118,0.0,0.0005999880002399,0.0288994220115597,0.0,0.0,816.15,4.150000095367432
0.0,0.255592332230033,0.0,0.0,0.0,0.0,0.0,0.0,0.0190994270171894,0.0,0.0459986200413987,0.0,0.1640950771476855,0.0,0.0,0.0,0.2350929472115836,0.0,0.0006099817005489,0.0539983800485985,0.0,0.0,798.15,4.304999828338623
0.0,0.2554923352299431,0.0,0.0,0.0,0.0,0.0,0.0,0.0190994270171894,0.0,0.0460986170414887,0.0,0.1640950771476855,0.0,0.0,0.0,0.2325930222093337,0.0,0.0006099817005489,0.0539983800485985,0.0,0.0,798.15,4.307000160217285
0.0,0.2531949361012779,0.0,0.0,0.0,0.0,0.0,0.0,0.0190996180076398,0.0,0.0459990800183996,0.0,0.1637967240655186,0.0,0.0,0.0070998580028399,0.2326953460930781,0.0,0.0005999880002399,0.0469990600187996,0.0,0.0,794.15,4.270999908447266
0.0,0.2491800655947524,0.0,0.0,0.0,0.0,0.0605951523878089,0.0,0.0183985281177505,0.0,0.0221982241420686,0.0,0.1732861371090312,0.0,0.0,0.0,0.2098832093432525,0.0,0.0005799536037117,0.0509959203263738,0.0,0.0,781.15,4.25
0.0,0.2664346365027453,0.0,0.0,0.0,0.0,0.0,0.0822106873893606,0.0179023273025493,0.0,0.0,0.0,0.1690219728564713,0.0,0.0,0.0,0.2046266014581895,0.0,0.0005700741096342,0.0498064748417294,0.0,0.0,788.15,4.133999824523926
0.0,0.2613686357637084,0.0,0.0,0.0,0.0,0.0,0.0,0.0194976602807663,0.0,0.0,0.0,0.1834779826420829,0.0,0.0,0.0,0.2759668839739231,0.0,0.0006199256089269,0.0471943366795984,0.0,0.0,811.15,4.169000148773193
0.0,0.2624078722361671,0.0,0.0,0.0,0.0,0.0,0.0,0.1243037291118733,0.0,0.0,0.0,0.0,0.0565016950508515,0.0,0.0,0.2414072422172665,0.0,0.000670020100603,0.0599017970539116,0.0,0.0,868.15,4.2270002365112305
0.7162000000000002,0.0,0.0,0.023,0.0233,0.0,0.0357,0.0,0.1061,0.0,0.0,0.0,0.0,0.0092,0.0,0.0,0.0,0.0,0.0,0.0701,0.0,0.0,788.15,3.302000045776367
0.7138286171382863,0.0,0.0,0.0321967803219678,0.0241975802419758,0.0,0.0354964503549645,0.0,0.1017898210178982,0.0,0.0,0.0,0.0,0.0091990800919908,0.0,0.0,0.0,0.0,0.0,0.068993100689931,0.0,0.0,769.15,3.3340001106262207
0.7388261173882611,0.0,0.0092990700929907,0.0275972402759724,0.0055994400559944,0.0,0.0185981401859814,0.0,0.0938906109389061,0.0,0.0098990100989901,0.0,0.0,0.0082991700829917,0.0,0.0,0.0,0.0,0.0012998700129987,0.0638936106389361,0.0,0.0,793.15,3.3580000400543213
0.6765000000000001,0.0,0.0,0.1389,0.0218,0.0,0.0116,0.0,0.0344,0.0,0.0054,0.0056999999999999,0.0,0.0161,0.0,0.0,0.0,0.0,0.0,0.0638,0.0,0.0,734.15,3.38700008392334
0.6572342765723428,0.0,0.0,0.0484951504849514,0.0372962703729627,0.0,0.0361963803619638,0.0196980301969803,0.0440955904409559,0.0,0.0080991900809919,0.0,0.0,0.0758924107589241,0.0,0.0,0.0,0.0,0.0,0.0488951104889511,0.0,0.0,825.15,3.3359999656677246
0.6602660266026602,0.0,0.0,0.0502050205020502,0.0388038803880388,0.0,0.0218021802180218,0.021002100210021,0.046004600460046,0.0,0.0725072507250725,0.0,0.0,0.0127012701270127,0.0,0.0,0.0,0.0,0.0,0.0514051405140514,0.0,0.0,799.15,3.450999975204468
0.6704,0.0,0.0,0.0309999999999999,0.0244999999999999,0.0,0.036,0.0,0.1397999999999999,0.0,0.0,0.0,0.0,0.0093,0.0,0.0,0.0,0.0,0.0,0.0682999999999999,0.0,0.0,764.15,3.2720000743865967
0.6733673367336734,0.0,0.0,0.0653065306530653,0.0379037903790379,0.0,0.0213021302130213,0.0205020502050205,0.0449044904490449,0.0,0.0084008400840084,0.0,0.0123012301230123,0.0124012401240124,0.0,0.0,0.0,0.0,0.0,0.056005600560056,0.0,0.0,773.15,3.3970000743865967
0.6257999999999999,0.0,0.0,0.0798,0.0193999999999999,0.0,0.0352999999999999,0.0245999999999999,0.0839999999999999,0.0,0.0128999999999999,0.0,0.0,0.0190999999999999,0.0,0.0,0.0,0.0,0.0,0.0763999999999999,0.0,0.0,750.15,3.4769999980926514
0.6036396360363963,0.0,0.0,0.097990200979902,0.0297970202979702,0.0,0.0284971502849715,0.0574942505749425,0.0092990700929907,0.0,0.0,0.0,0.114988501149885,0.0,0.0,0.0,0.0,0.0,0.0,0.0548945105489451,0.0,0.0,781.15,3.288000106811523
0.6419358064193581,0.0,0.0,0.1457854214578542,0.0380961903809619,0.0,0.0160983901609839,0.0,0.0287971202879712,0.0,0.0235976402359764,0.0,0.0,0.0435956404359564,0.0,0.0,0.0,0.0,0.0,0.0542945705429457,0.0,0.0,762.15,3.380000114440918
0.3460999999999999,0.0,0.0562999999999999,0.0838999999999999,0.0126999999999999,0.0,0.0773,0.0,0.0368,0.0871,0.0056999999999999,0.0638999999999999,0.1159999999999999,0.0083999999999999,0.0,0.0053999999999999,0.0944999999999999,0.0,0.0,0.0,0.0,0.0,761.15,3.359999895095825
0.4231069164783747,0.0,0.0441902781388094,0.0732838775469396,0.0,0.0,0.0647857471356301,0.0202955349823038,0.0288936433984523,0.0782827777888864,0.0414908720081582,0.0111975365419607,0.0911799404131091,0.0087980644258263,0.0,0.0010997580532282,0.1024774549599088,0.0,0.0006198636300013,0.0,0.0,0.0,784.15,3.450000047683716
0.5296529652965297,0.0,0.076007600760076,0.0755075507550755,0.0,0.0,0.0334033403340334,0.0,0.0199019901990199,0.0538053805380538,0.0244024402440244,0.046004600460046,0.0313031303130313,0.0,0.0,0.0023002300230023,0.0908090809080908,0.0,0.0,0.0,0.0,0.0,831.15,3.430000066757202
