Repository: dorukdogular/vitreos

# Data

## Source

Glass property data is sourced from the [SciGlass database](https://github.com/epam/SciGlass) (EPAM Systems), made available under the [Open Database License (ODbL)](https://opendatacommons.org/licenses/odbl/1-0/). Accessed via the [glasspy](https://github.com/drcassar/glasspy) Python library.

## Files tracked in git

| File | Description |
|---|---|
| `clean.csv` | Deduplicated glass-forming ability dataset (11858 rows) |
| `tg_dataset.csv` | 76377 glasses with Tg (K) and 22 oxide mol% features |
| `tg_density_dataset.csv` | 31173 glasses with both Tg (K) and density (g/cm³) |

File: data/tg_density_dataset.csv (part 55 of 109)
SiO2,P2O5,ZrO2,Na2O,Al2O3,Fe2O3,CaO,MgO,K2O,B2O3,BaO,ZnO,Li2O,SrO,La2O3,TiO2,Nb2O5,PbO,Sb2O3,Bi2O3,TeO2,Se,Tg,density
0.5084508450845086,0.0,0.0372037203720372,0.0493049304930493,0.0,0.0,0.0545054505450545,0.0,0.0405040504050405,0.0603060306030603,0.0075007500750075,0.0094009400940094,0.1533153315331533,0.0,0.0,0.0038003800380038,0.0747074707470747,0.0,0.0,0.0,0.0,0.0,758.15,3.0399999618530273
0.4478,0.0,0.0613999999999999,0.0814,0.0,0.0,0.045,0.0,0.0321,0.0844999999999999,0.0055,0.0,0.1407,0.0,0.0,0.0042,0.0917,0.0,0.0,0.0,0.0,0.0,789.15,3.200000047683716
0.6300936990630095,0.0,0.0477995220047799,0.1085989140108599,0.0,0.0,0.0284997150028499,0.0,0.0535994640053599,0.0362996370036299,0.0005499945000549,0.0009999900000999,0.0,0.0008099919000809,0.0,0.0031999680003199,0.0885991140088599,0.0,0.0,0.0,0.0,0.0,906.15,3.0
0.3581785092894426,0.0,0.0418974861508309,0.13889166650001,0.0244985300881947,0.0,0.1074935503869767,0.0,0.0730956142631442,0.0926944383336999,0.0055996640201587,0.073995560266384,0.0,0.0,0.0,0.0010999340039597,0.0809951402915825,0.0,0.0005899646021238,0.0,0.0,0.0,804.15,3.190000057220459
0.5375924815036992,0.0,0.0582883423315336,0.028994201159768,0.0,0.0,0.047990401919616,0.0110977804439112,0.0237952409518096,0.0644871025794841,0.0175964807038592,0.0220955808838232,0.0600879824035192,0.0086982603479304,0.0,0.0111977604479104,0.0978804239152169,0.0,0.0,0.0,0.0,0.0,836.15,3.2899999618530273
0.6539999999999999,0.0,0.0,0.0899999999999999,0.026,0.0,0.0,0.0,0.0649999999999999,0.0799999999999999,0.0,0.0489999999999999,0.0,0.0,0.0,0.0339999999999999,0.0,0.0,0.002,0.0,0.0,0.0,821.15,2.5799999237060547
0.6416,0.0,0.0,0.0641,0.042,0.0,0.0,0.0,0.0691,0.0841,0.0,0.0581,0.0,0.0,0.0,0.039,0.0,0.0,0.002,0.0,0.0,0.0,803.15,2.549999952316284
0.628,0.0,0.0,0.075,0.036,0.0,0.0,0.0,0.076,0.085,0.0,0.059,0.0,0.0,0.0,0.039,0.0,0.0,0.002,0.0,0.0,0.0,805.15,2.5799999237060547
0.5665433456654335,0.0,0.0,0.0880911908809119,0.0670932906709329,0.0,0.0,0.0,0.0580941905809419,0.1170882911708829,0.0,0.041995800419958,0.0,0.0,0.0,0.0590940905909409,0.0,0.0,0.001999800019998,0.0,0.0,0.0,782.15,2.5399999618530273
0.6689999999999998,0.0,0.0,0.0329999999999999,0.0669999999999999,0.0,0.0,0.0,0.0869999999999999,0.0539999999999999,0.0,0.0839999999999999,0.0,0.0,0.0,0.0039999999999999,0.0,0.0,0.0019999999999999,0.0,0.0,0.0,823.15,2.5299999713897705
0.622,0.0,0.0,0.075,0.031,0.0,0.0,0.0,0.083,0.085,0.0,0.062,0.0,0.0,0.0,0.04,0.0,0.0,0.002,0.0,0.0,0.0,808.15,2.5999999046325684
0.5766,0.0,0.0,0.1091,0.0801,0.0,0.0,0.0,0.0279999999999999,0.0781,0.0,0.0831,0.0,0.0,0.0,0.043,0.0,0.0,0.002,0.0,0.0,0.0,805.15,2.609999895095825
0.0,0.0,0.0,0.0,0.0,0.0,0.0,0.0,0.0,0.0,0.0,0.0,0.0,0.0,0.0,0.0,0.0,0.0,0.0,0.0,0.0,1.0,319.15,4.21999979019165
0.0,0.0,0.0,0.0,0.0,0.0,0.0,0.0,0.0,0.0,0.0,0.0,0.0,0.0,0.0,0.0,0.0,0.0,0.0,0.0,0.0,0.95,315.15,4.400000095367432
0.0,0.0,0.0,0.0,0.0,0.0,0.0,0.0,0.0,0.0,0.0,0.0,0.0,0.0,0.0,0.0,0.0,0.0,0.0,0.0,0.0,0.9,303.15,4.909999847412109
0.0,0.0,0.0,0.0,0.0,0.0,0.0,0.0,0.0,0.0,0.0,0.0,0.0,0.0,0.0,0.0,0.0,0.0,0.0,0.0,0.0,0.85,300.15,5.320000171661377
0.0,0.0,0.0,0.0,0.0,0.0,0.0,0.0,0.0,0.0,0.0,0.0,0.0,0.0,0.0,0.0,0.0,0.0,0.0,0.0,0.0,0.8,296.15,5.610000133514404
0.0,0.0,0.0,0.0,0.0,0.0,0.0,0.0,0.0,0.0,0.0,0.0,0.0,0.0,0.0,0.0,0.0,0.0,0.0,0.0,0.0,0.75,295.15,5.889999866485596
0.0,0.0,0.0,0.0,0.0,0.0,0.0,0.0,0.0,0.0,0.0,0.0,0.0,0.0,0.0,0.0,0.0,0.0,0.0,0.0,0.0,0.8,420.15,4.980000019073486
0.0,0.0,0.0,0.0,0.0,0.0,0.0,0.0,0.0,0.0,0.0,0.0,0.0,0.0,0.0,0.0,0.0,0.0,0.0,0.0,0.0,0.75,400.15,5.340000152587891
0.0,0.0,0.0,0.0,0.0,0.0,0.0,0.0,0.0,0.0,0.0,0.0,0.0,0.0,0.0,0.0,0.0,0.0,0.0,0.0,0.0,0.7,410.15,5.949999809265137
0.0,0.0,0.0,0.0,0.0,0.0,0.0,0.0,0.0,0.0,0.0,0.0,0.0,0.0,0.0,0.0,0.0,0.0,0.0,0.0,0.0,0.65,417.15,6.070000171661377
0.0,0.0,0.0,0.0,0.0,0.0,0.0,0.0,0.0,0.0,0.0,0.0,0.0,0.0,0.0,0.0,0.0,0.0,0.0,0.0,0.0,0.6,415.15,6.440000057220459
0.0,0.0,0.0,0.0,0.0,0.0,0.0,0.0,0.0,0.0,0.0,0.0,0.0,0.0,0.0,0.0,0.0,0.0,0.0,0.0,0.0,0.55,395.15,6.800000190734863
0.0,0.0,0.0,0.0,0.0,0.0,0.0,0.0,0.0,0.0,0.0,0.0,0.0,0.0,0.0,0.0,0.0,0.0,0.0,0.0,0.0,0.45,475.15,6.519999980926514
0.0,0.0,0.0,0.0,0.0,0.0,0.0,0.0,0.0,0.0,0.0,0.0,0.0,0.0,0.0,0.0,0.0,0.0,0.0,0.0,0.0,0.5,470.15,6.489999771118164
0.0,0.0,0.0,0.0,0.0,0.0,0.0,0.0,0.0,0.0,0.0,0.0,0.0,0.0,0.0,0.0,0.0,0.0,0.0,0.0,0.0,0.55,455.15,6.46999979019165
0.0,0.0,0.0,0.0,0.0,0.0,0.0,0.0,0.0,0.0,0.0,0.0,0.0,0.0,0.0,0.0,0.0,0.0,0.0,0.0,0.0,0.5,495.15,5.820000171661377
0.0,0.0,0.0,0.0,0.0,0.0,0.0,0.0,0.0,0.0,0.0,0.0,0.0,0.0,0.0,0.0,0.0,0.0,0.0,0.0,0.0,0.5,484.15,6.150000095367432
0.0,0.0,0.0,0.0,0.0,0.0,0.0,0.0,0.0,0.0,0.0,0.0,0.0,0.0,0.0,0.0,0.0,0.0,0.0,0.0,0.0,0.5,455.15,6.829999923706055
0.0,0.0,0.0,0.0,0.0,0.0,0.0,0.0,0.0,0.0,0.0,0.0,0.0,0.0,0.0,0.0,0.0,0.0,0.0,0.0,0.0,0.6,455.15,5.570000171661377
0.0,0.0,0.0,0.0,0.0,0.0,0.0,0.0,0.0,0.0,0.0,0.0,0.0,0.0,0.0,0.0,0.0,0.0,0.0,0.0,0.0,0.6818,380.15,5.309999942779541
0.0,0.0,0.0,0.0,0.0,0.0,0.0,0.0,0.0,0.0,0.0933,0.0,0.0,0.0,0.0,0.0,0.0,0.0,0.0,0.0,0.9067,0.0,599.15,5.645999908447266
0.0,0.0,0.0,0.0,0.0,0.0,0.0,0.0,0.0,0.0,0.1243,0.0,0.0,0.0,0.0,0.0,0.0,0.0,0.0,0.0,0.8756999999999999,0.0,591.15,5.644999980926514
0.0,0.0,0.0,0.0,0.0,0.0,0.0,0.0,0.0,0.0,0.1552,0.0,0.0,0.0,0.0,0.0,0.0,0.0,0.0,0.0,0.8448,0.0,585.15,5.61299991607666
0.0,0.0,0.0,0.0,0.0,0.0,0.0,0.0,0.0,0.0,0.186,0.0,0.0,0.0,0.0,0.0,0.0,0.0,0.0,0.0,0.8140000000000001,0.0,580.15,5.586999893188477
0.0,0.0,0.0,0.0,0.0,0.0,0.0,0.0,0.0,0.0,0.2065,0.0,0.0,0.0,0.0,0.0,0.0,0.0,0.0,0.0,0.7935,0.0,576.15,5.584000110626221
0.0,0.0,0.0,0.0,0.0,0.0,0.0,0.0,0.0,0.0,0.2269999999999999,0.0,0.0,0.0,0.0,0.0,0.0,0.0,0.0,0.0,0.773,0.0,579.15,5.583000183105469
0.0,0.4,0.0,0.0,0.0,0.0,0.0,0.0,0.0,0.1,0.0,0.5,0.0,0.0,0.0,0.0,0.0,0.0,0.0,0.0,0.0,0.0,751.15,3.0899999141693115
0.0,0.4,0.0,0.0,0.0,0.0,0.0,0.0,0.1,0.1,0.0,0.4,0.0,0.0,0.0,0.0,0.0,0.0,0.0,0.0,0.0,0.0,710.15,2.9200000762939453
0.0,0.4,0.0,0.0,0.0,0.0,0.0,0.0,0.2,0.1,0.0,0.3,0.0,0.0,0.0,0.0,0.0,0.0,0.0,0.0,0.0,0.0,677.15,2.799999952316284
0.0,0.4,0.0,0.0,0.0,0.0,0.0,0.0,0.3,0.1,0.0,0.2,0.0,0.0,0.0,0.0,0.0,0.0,0.0,0.0,0.0,0.0,599.15,2.6600000858306885
0.0,0.4,0.0,0.0,0.0,0.0,0.0,0.0,0.4,0.1,0.0,0.1,0.0,0.0,0.0,0.0,0.0,0.0,0.0,0.0,0.0,0.0,574.15,2.5399999618530273
0.0,0.3,0.0,0.0,0.0,0.0,0.0,0.0,0.0,0.2,0.0,0.5,0.0,0.0,0.0,0.0,0.0,0.0,0.0,0.0,0.0,0.0,766.15,3.25
0.0,0.3,0.0,0.0,0.0,0.0,0.0,0.0,0.1,0.2,0.0,0.4,0.0,0.0,0.0,0.0,0.0,0.0,0.0,0.0,0.0,0.0,759.15,3.009999990463257
0.0,0.3,0.0,0.0,0.0,0.0,0.0,0.0,0.2,0.2,0.0,0.3,0.0,0.0,0.0,0.0,0.0,0.0,0.0,0.0,0.0,0.0,760.15,2.8399999141693115
0.0,0.3,0.0,0.0,0.0,0.0,0.0,0.0,0.3,0.2,0.0,0.2,0.0,0.0,0.0,0.0,0.0,0.0,0.0,0.0,0.0,0.0,698.15,2.7100000381469727
0.0,0.3,0.0,0.0,0.0,0.0,0.0,0.0,0.4,0.2,0.0,0.1,0.0,0.0,0.0,0.0,0.0,0.0,0.0,0.0,0.0,0.0,658.15,2.5799999237060547
0.0,0.3763811809409528,0.0,0.1125943702814859,0.0,0.095595220238988,0.0,0.0,0.0,0.0,0.0,0.0,0.0,0.0041997900104994,0.0134993250337483,0.0,0.0,0.3759812009399529,0.0,0.0,0.0009499525023748,0.0,667.15,4.519999980926514
0.0,0.4251425142514252,0.0,0.0,0.0,0.1072107210721072,0.0,0.0,0.0,0.0,0.0,0.0,0.0,0.0045004500450045,0.0143014301430143,0.0,0.0,0.4245424542454246,0.0,0.0,0.001000100010001,0.0,749.15,4.75
0.0,0.0,0.0,0.0,0.0,0.0,0.0,0.0,0.0,0.0,0.0,0.0,0.2,0.0,0.0,0.0,0.0,0.0,0.0,0.0,0.8,0.0,478.15,5.239999771118164
0.0,0.0,0.0,0.05,0.0,0.0,0.0,0.0,0.0,0.0,0.0,0.0,0.15,0.0,0.0,0.0,0.0,0.0,0.0,0.0,0.8,0.0,493.15,4.974999904632568
0.0,0.0,0.0,0.1,0.0,0.0,0.0,0.0,0.0,0.0,0.0,0.0,0.1,0.0,0.0,0.0,0.0,0.0,0.0,0.0,0.8,0.0,463.15,4.9679999351501465
0.0,0.0,0.0,0.15,0.0,0.0,0.0,0.0,0.0,0.0,0.0,0.0,0.05,0.0,0.0,0.0,0.0,0.0,0.0,0.0,0.8,0.0,518.15,5.040999889373779
0.0,0.0,0.0,0.2,0.0,0.0,0.0,0.0,0.0,0.0,0.0,0.0,0.0,0.0,0.0,0.0,0.0,0.0,0.0,0.0,0.8,0.0,523.15,5.0970001220703125
0.0,0.4998999999999999,0.0,0.1999999999999999,0.0,0.0,0.0,0.0,0.0,0.0,0.0,0.3001,0.0,0.0,0.0,0.0,0.0,0.0,0.0,0.0,0.0,0.0,595.15,2.6500000953674316
0.0,0.494049404940494,0.0,0.1976197619761976,0.0,0.0,0.0,0.0,0.0,0.0,0.0,0.2965296529652965,0.0,0.0,0.0,0.0,0.0,0.0,0.0,0.0,0.0,0.0,601.15,2.7269999980926514
0.0,0.4832,0.0,0.1932999999999999,0.0,0.0,0.0,0.0,0.0,0.0,0.0,0.29,0.0,0.0,0.0,0.0,0.0,0.0,0.0,0.0,0.0,0.0,608.15,2.7780001163482666
0.0,0.4742,0.0,0.1896999999999999,0.0,0.0,0.0,0.0,0.0,0.0,0.0,0.2846,0.0,0.0,0.0,0.0,0.0,0.0,0.0,0.0,0.0,0.0,612.15,2.819999933242798
0.0,0.4674,0.0,0.187,0.0,0.0,0.0,0.0,0.0,0.0,0.0,0.2805,0.0,0.0,0.0,0.0,0.0,0.0,0.0,0.0,0.0,0.0,614.15,2.947999954223633
0.0,0.5,0.0,0.2,0.0,0.0,0.0,0.0,0.0,0.0,0.0,0.0,0.0,0.0,0.0,0.0,0.0,0.0,0.0,0.0,0.0,0.0,589.15,2.680000066757202
0.0,0.5,0.0,0.2,0.0,0.0,0.0,0.0,0.0,0.0,0.0,0.0,0.0,0.0,0.0,0.0,0.0,0.0,0.0,0.0,0.0,0.0,612.15,2.7300000190734863
0.0,0.5,0.0,0.2,0.0,0.0,0.0,0.0,0.0,0.0,0.0,0.0,0.0,0.0,0.0,0.0,0.0,0.0,0.0,0.0,0.0,0.0,627.15,2.799999952316284
0.0,0.5,0.0,0.2,0.0,0.0,0.0,0.0,0.0,0.0,0.0,0.0,0.0,0.0,0.0,0.0,0.0,0.0,0.0,0.0,0.0,0.0,637.15,2.8299999237060547
0.0,0.5,0.0,0.2,0.0,0.0,0.0,0.0,0.0,0.0,0.0,0.0,0.0,0.0,0.0,0.0,0.0,0.0,0.0,0.0,0.0,0.0,563.15,2.6500000953674316
0.0,0.0,0.0,0.0,0.0,0.0,0.0,0.0,0.0,0.0,0.0,0.0,0.0,0.0,0.0,0.0,0.0,0.0,0.0,0.0,0.0,0.6,451.15,4.619999885559082
0.0,0.0,0.0,0.0,0.0,0.0,0.0,0.0,0.0,0.0,0.0,0.0,0.0,0.0,0.0,0.0,0.0,0.0,0.0,0.0,0.0,0.8,427.15,4.369999885559082
0.0,0.0,0.0,0.0,0.0,0.0,0.0,0.0,0.0,0.0,0.0,0.0,0.0,0.0,0.0,0.0,0.0,0.0,0.0,0.0,0.0,0.6,698.15,3.0
0.0,0.0,0.0,0.0,0.0,0.0,0.0,0.0,0.0,0.0,0.0,0.0,0.0,0.0,0.0,0.0,0.0,0.0,0.0,0.0,0.0,0.7,432.15,4.46999979019165
0.0,0.0,0.0,0.0,0.0,0.0,0.0,0.0,0.0,0.0,0.0,0.0,0.0,0.0,0.0,0.0,0.0,0.0,0.0,0.0,0.0,0.6,483.15,4.510000228881836
0.0,0.0,0.0,0.0,0.0,0.0,0.0,0.0,0.0,0.0,0.0,0.0,0.0,0.0,0.0,0.0,0.0,0.0,0.0,0.0,0.0,0.5,495.15,4.489999771118164
0.0,0.0,0.0,0.0,0.0,0.0,0.0,0.0,0.0,0.0,0.0,0.0,0.0,0.0,0.0,0.0,0.0,0.0,0.0,0.0,0.0,0.5446,635.15,4.400000095367432
0.0,0.0,0.0,0.0,0.0,0.0,0.0,0.0,0.0,0.0,0.0,0.0,0.0,0.0,0.0,0.0,0.0,0.0,0.0,0.0,0.0,0.6,550.15,4.670000076293945
0.0,0.0,0.0,0.0,0.0,0.0,0.0,0.0,0.0,0.0,0.0,0.0,0.0,0.0,0.0,0.0,0.0,0.0,0.0,0.0,0.0,0.27,535.15,4.909999847412109
0.0,0.0,0.0,0.0,0.0,0.0,0.0,0.0,0.0,0.0,0.0,0.0,0.0,0.0,0.0,0.0,0.0,0.0,0.0,0.0,0.0,0.6,343.15,4.329999923706055
0.0,0.0,0.0,0.0,0.0,0.0,0.0,0.0,0.0,0.0,0.0,0.0,0.0,0.0,0.0,0.0,0.0,0.0,0.0,0.0,0.0,0.1669999999999999,354.15,4.199999809265137
0.0,0.0,0.0,0.0,0.0,0.0,0.0,0.0,0.0,0.0,0.0,0.0,0.0,0.0,0.0,0.0,0.0,0.0,0.0,0.0,0.0,0.7,326.15,4.599999904632568
0.0,0.0,0.0,0.0,0.0,0.0,0.0,0.0,0.0,0.0,0.0,0.0,0.0,0.0,0.0,0.0,0.0,0.0,0.0,0.0,0.0,0.3,321.15,5.0
0.0,0.0,0.0,0.0,0.0,0.0,0.0,0.0,0.0,0.0,0.0,0.0,0.0,0.0,0.0,0.0,0.0,0.0,0.0,0.0,0.0,0.3,393.15,4.710000038146973
0.0,0.0,0.0,0.0,0.0,0.0,0.0,0.0,0.0278,0.0,0.0,0.0,0.0185,0.0,0.0,0.0,0.0463,0.0,0.0,0.0,0.9074,0.0,590.15,5.349999904632568
0.0,0.0,0.0,0.0,0.0,0.0,0.0,0.0,0.0624937506249375,0.0,0.0,0.0,0.0416958304169583,0.0,0.0,0.0,0.1041895810418958,0.0,0.0,0.0,0.7916208379162084,0.0,607.15,5.159999847412109
0.0,0.0,0.0,0.0,0.0,0.0,0.0,0.0,0.0909,0.0,0.0,0.0,0.0605999999999999,0.0,0.0,0.0,0.1515,0.0,0.0,0.0,0.6970000000000001,0.0,631.15,4.789999961853027
0.0,0.0,0.0,0.0,0.0,0.0,0.0,0.0,0.1216,0.0,0.0,0.0,0.0810999999999999,0.0,0.0,0.0,0.2027,0.0,0.0,0.0,0.5946,0.0,659.15,4.679999828338623
0.0,0.0,0.0,0.0,0.0,0.0,0.0,0.0,0.0,1.0,0.0,0.0,0.0,0.0,0.0,0.0,0.0,0.0,0.0,0.0,0.0,0.0,508.15,1.840000033378601
0.0,0.0,0.0,0.0,0.0,0.0,0.0,0.0,0.0,0.44,0.0,0.56,0.0,0.0,0.0,0.0,0.0,0.0,0.0,0.0,0.0,0.0,828.15,3.549999952316284
0.0,0.0,0.0,0.0,0.0,0.0,0.0,0.0,0.0,0.75,0.0,0.0,0.0,0.0,0.25,0.0,0.0,0.0,0.0,0.0,0.0,0.0,958.15,3.9700000286102295
0.0,0.0,0.0,0.0,0.0,0.0,0.0,0.0,0.0,0.52,0.0,0.0,0.0,0.0,0.0,0.0,0.0,0.48,0.0,0.0,0.0,0.0,688.15,5.400000095367432
0.0,0.0,0.0,0.0,0.0,0.0,0.0,0.0,0.0,0.52,0.0,0.0,0.0,0.0,0.0,0.0,0.0,0.0,0.0,0.48,0.0,0.0,673.15,6.369999885559082
0.0,0.0,0.0,0.0,0.0,0.0,0.0,0.0,0.0,0.0,0.0,0.0,0.0,0.0,0.0,0.0,0.0,0.2,0.0,0.0,0.0,0.0,508.15,4.0970001220703125
0.0,0.0,0.0,0.0,0.0,0.0,0.0,0.0,0.0,0.0,0.0080991900809919,0.0,0.0,0.0,0.0,0.007999200079992,0.0,0.1967803219678032,0.0,0.0,0.0,0.0,510.15,4.2220001220703125
0.0,0.0,0.0,0.0,0.0,0.0,0.0,0.0,0.0,0.0,0.0377,0.0,0.0,0.0,0.0,0.0375999999999999,0.0,0.185,0.0,0.0,0.0,0.0,512.15,4.248000144958496
0.0,0.0,0.0,0.0,0.0,0.0,0.0,0.0,0.0,0.0,0.0702,0.0,0.0,0.0,0.0,0.07,0.0,0.172,0.0,0.0,0.0,0.0,514.15,4.329999923706055
0.0,0.0,0.0,0.0,0.0,0.0,0.0,0.0,0.0,0.0,0.0982098209820982,0.0,0.0,0.0,0.0,0.0983098309830983,0.0,0.1607160716071607,0.0,0.0,0.0,0.0,521.15,4.440999984741211
0.7190000000000001,0.0,0.0,0.076,0.001,0.0,0.0,0.0,0.0,0.204,0.0,0.0,0.0,0.0,0.0,0.0,0.0,0.0,0.0,0.0,0.0,0.0,768.15,2.26200008392334
0.7039000000000001,0.0019,0.0,0.068,0.0,0.0,0.0,0.0,0.0,0.221,0.0,0.0,0.0,0.0,0.0,0.0,0.0,0.0,0.0,0.0,0.0,0.0,741.15,2.2190001010894775
0.7039000000000001,0.0019,0.0,0.068,0.0,0.0,0.0,0.0,0.0,0.221,0.0,0.0,0.0,0.0,0.0,0.0,0.0,0.0,0.0,0.0,0.0,0.0,731.15,2.2209999561309814
0.6,0.0,0.0,0.04,0.0,0.0,0.0,0.0,0.036,0.324,0.0,0.0,0.0,0.0,0.0,0.0,0.0,0.0,0.0,0.0,0.0,0.0,703.15,2.180999994277954
0.59,0.0,0.0,0.04,0.0,0.0,0.0,0.0,0.038,0.332,0.0,0.0,0.0,0.0,0.0,0.0,0.0,0.0,0.0,0.0,0.0,0.0,709.15,2.181999921798706
0.5846999999999999,0.0,0.0,0.0329999999999999,0.0094999999999999,0.0,0.0,0.0,0.0289999999999999,0.3317999999999999,0.0,0.0,0.0,0.0,0.0,0.0,0.0,0.0119999999999999,0.0,0.0,0.0,0.0,702.15,2.25
0.0,0.0,0.0,0.0,0.0,0.0,0.0,0.0,0.4117588241175883,0.0,0.0,0.0,0.0,0.0,0.0,0.0,0.0,0.0,0.0,0.0,0.0,0.0,418.15,3.2799999713897705
0.0,0.0,0.0,0.0,0.0,0.0,0.0,0.0,0.4117588241175883,0.0,0.0,0.0,0.0,0.0,0.0,0.0,0.0,0.0,0.0,0.0,0.0,0.0,486.15,3.0999999046325684
0.0,0.0,0.0,0.0,0.0,0.0,0.0,0.0,0.4117588241175883,0.0,0.0,0.0,0.0,0.0,0.0,0.0,0.0,0.0,0.0,0.0,0.0,0.0,503.15,2.9100000858306885
0.0,0.0,0.0,0.0,0.0,0.0,0.0,0.0,0.4012,0.0,0.0,0.0,0.0,0.0,0.0,0.0,0.0,0.0,0.0,0.0,0.0,0.0,477.15,3.119999885559082
0.0,0.0,0.0,0.0,0.0,0.0,0.0,0.0,0.3902390239023902,0.0,0.0,0.0,0.0,0.0,0.0,0.0,0.0,0.0,0.0,0.0,0.0,0.0,471.15,3.1600000858306885
0.0,0.0,0.0,0.0,0.0,0.0,0.0,0.0,0.3789,0.0,0.0,0.0,0.0,0.0,0.0,0.0,0.0,0.0,0.0,0.0,0.0,0.0,468.15,3.2100000381469727
0.0,0.0,0.0,0.0,0.0,0.0,0.0,0.0,0.3671,0.0,0.0,0.0,0.0,0.0,0.0,0.0,0.0,0.0,0.0,0.0,0.0,0.0,466.15,3.259999990463257
0.0,0.0,0.0,0.0,0.0,0.0,0.24997500249975,0.0,0.0,0.6249375062493752,0.0,0.0,0.0,0.0,0.1237876212378762,0.0,0.0,0.0,0.0,0.0,0.0,0.0,934.15,3.490000009536743
0.0,0.0,0.0,0.0,0.0,0.0,0.0,0.0,0.0,0.0,0.0,0.0,0.0,0.0,0.0,0.0,0.0,0.0,0.0,0.0,0.0,1.0,303.85000076293943,4.139999866485596
0.7624000000000001,0.0,0.0,0.0845,0.0032,0.0,0.0467,0.0,0.0278,0.0,0.0341,0.0402,0.0,0.0,0.0,0.0,0.0,0.0,0.0011,0.0,0.0,0.0,833.15,2.640000104904175
0.7496749674967496,0.0,0.0,0.0632063206320632,0.0,0.0,0.0698069806980698,0.0,0.0554055405540554,0.0,0.0298029802980298,0.0321032103210321,0.0,0.0,0.0,0.0,0.0,0.0,0.0,0.0,0.0,0.0,823.15,2.819999933242798
0.7286000000000001,0.0,0.0,0.0738,0.0064,0.0,0.0757,0.0,0.0555,0.0094,0.0256,0.0241,0.0,0.0,0.0,0.0,0.0,0.0,0.0009,0.0,0.0,0.0,823.15,2.630000114440918
0.7480476366654335,0.0,0.0,0.049396542242043,0.0,0.0,0.0812943093983421,0.0,0.0691951563390562,0.0,0.0233983621146519,0.0279980401371903,0.0,0.0,0.0,0.0,0.0,0.0,0.0006699531032827,0.0,0.0,0.0,833.15,2.609999895095825
0.7208072080720807,0.0,0.0,0.09040090400904,0.0,0.0,0.08710087100871,0.0,0.04490044900449,0.0,0.03190031900319,0.0240002400024,0.0,0.0,0.0,0.0,0.0,0.0,0.000890008900089,0.0,0.0,0.0,803.15,2.6600000858306885
0.6974302569743026,0.0,0.0,0.0947905209479052,0.0095990400959904,0.0,0.0872912708729127,0.0,0.0415958404159584,0.0140985901409859,0.0310968903109689,0.0240975902409759,0.0,0.0,0.0,0.0,0.0,0.0,0.0,0.0,0.0,0.0,803.15,2.630000114440918
0.695544356451484,0.0,0.0,0.1036917046636269,0.0031997440204783,0.0,0.1146908247340213,0.0,0.040996720262379,0.0,0.0251979841612671,0.0157987361011119,0.0,0.0,0.0,0.0,0.0,0.0,0.0008799296056315,0.0,0.0,0.0,793.15,2.6600000858306885
0.6826,0.0,0.0,0.1066999999999999,0.013,0.0,0.0825999999999999,0.0,0.0491999999999999,0.0189999999999999,0.0387999999999999,0.0081,0.0,0.0,0.0,0.0,0.0,0.0,0.0,0.0,0.0,0.0,793.15,2.619999885559082
0.7090425425525531,0.0,0.0,0.1000060003600216,0.0,0.0,0.0940056403384203,0.0,0.0329019741184471,0.0,0.0101006060363621,0.0533031981918915,0.0,0.0,0.0,0.0,0.0,0.0,0.0006400384023041,0.0,0.0,0.0,798.15,2.640000104904175
0.7347,0.0,0.0,0.0428,0.0,0.0,0.0828999999999999,0.0,0.0846,0.0,0.0346,0.0204,0.0,0.0,0.0,0.0,0.0,0.0,0.0,0.0,0.0,0.0,813.15,2.640000104904175
0.6929,0.0,0.0,0.1153999999999999,0.0127999999999999,0.0,0.0811999999999999,0.0,0.0448999999999999,0.0,0.0339,0.008,0.0109,0.0,0.0,0.0,0.0,0.0,0.0,0.0,0.0,0.0,793.15,2.6500000953674316
0.658368326334733,0.0,0.0,0.1004799040191961,0.0152969406118776,0.0,0.0999800039992001,0.0463907218556288,0.026494701059788,0.0,0.0243951209758048,0.0076984603079384,0.0208958208358328,0.0,0.0,0.0,0.0,0.0,0.0,0.0,0.0,0.0,798.15,2.630000114440918
0.6362363763623637,0.0,0.0,0.0835916408359164,0.0,0.0,0.0808919108089191,0.0803919608039196,0.0481951804819518,0.0,0.0422957704229577,0.0158984101589841,0.0,0.0124987501249875,0.0,0.0,0.0,0.0,0.0,0.0,0.0,0.0,788.15,2.75
0.7254,0.0,0.0,0.0859,0.0,0.0,0.0356,0.033,0.0424,0.0,0.0521,0.0245,0.0,0.0,0.0,0.0,0.0,0.0,0.0011,0.0,0.0,0.0,803.15,2.7100000381469727
0.7512924870751293,0.0,0.0,0.0642993570064299,0.0038999610003899,0.0,0.0828991710082899,0.0,0.0351996480035199,0.0,0.0259997400025999,0.0162998370016299,0.0,0.0191998080019199,0.0,0.0,0.0,0.0,0.0009099909000909,0.0,0.0,0.0,803.15,2.6500000953674316
0.6554344565543446,0.0,0.0,0.0843915608439156,0.0224977502249775,0.0,0.06999300069993,0.0486951304869513,0.0555944405559444,0.0093990600939906,0.0298970102989701,0.0240975902409759,0.0,0.0,0.0,0.0,0.0,0.0,0.0,0.0,0.0,0.0,793.15,2.640000104904175
0.7245724572457245,0.0,0.0,0.1206120612061206,0.0,0.0,0.0333033303330333,0.0324032403240324,0.0198019801980198,0.0,0.0081008100810081,0.0612061206120612,0.0,0.0,0.0,0.0,0.0,0.0,0.0,0.0,0.0,0.0,803.15,2.5799999237060547
0.713028697130287,0.0,0.0,0.0326967303269673,0.0065993400659934,0.0,0.0962903709629037,0.0,0.085991400859914,0.0047995200479952,0.043995600439956,0.0165983401659834,0.0,0.0,0.0,0.0,0.0,0.0,0.0,0.0,0.0,0.0,823.15,2.680000066757202
0.6279255851170235,0.0,0.0,0.1049209841968393,0.025505101020204,0.0,0.0696139227845569,0.0645129025805161,0.0483096619323864,0.0093018603720744,0.0339067813562712,0.016003200640128,0.0,0.0,0.0,0.0,0.0,0.0,0.0,0.0,0.0,0.0,788.15,2.6500000953674316
0.6418283656731346,0.0,0.0,0.0995199039807961,0.0,0.0,0.0770154030806161,0.0765153030606121,0.0327065413082616,0.0,0.008001600320064,0.0644128825765153,0.0,0.0,0.0,0.0,0.0,0.0,0.0,0.0,0.0,0.0,793.15,2.859999895095825
0.6958626276364873,0.0,0.0140012601134102,0.0924083167485073,0.0149013411207008,0.0,0.0209018811693052,0.0068006120550849,0.0527047434269084,0.0,0.0252022682041383,0.0,0.0046004140372633,0.067206048544369,0.0,0.0035003150283525,0.0,0.0,0.0007100639057515,0.0,0.0,0.0,783.15,2.759999990463257
0.7145999999999999,0.0,0.0,0.1026,0.0181,0.0,0.0243999999999999,0.0204,0.0566,0.0,0.0575,0.0,0.0,0.0013,0.0,0.0017,0.0,0.0,0.0016,0.0,0.0,0.0,773.15,2.6600000858306885
0.7705077050770509,0.0,0.0,0.0824008240082401,0.02670026700267,0.0,0.0,0.0,0.05420054200542,0.0,0.05330053300533,0.0,0.01140011400114,0.0,0.0,0.0,0.0,0.0,0.00070000700007,0.0,0.0,0.0,773.15,2.5999999046325684
0.719057524601968,0.0,0.0074005920473637,0.0542043363469077,0.0151012080966477,0.0,0.0,0.0,0.068405472437795,0.0,0.0388031042483398,0.0026002080166413,0.0211016881350507,0.0662052964237138,0.0,0.0044003520281622,0.0,0.0,0.0007200576046083,0.0,0.0,0.0,803.15,2.75
0.7197280271972804,0.0,0.0,0.1195880411958804,0.0060993900609939,0.0,0.0550944905509449,0.045995400459954,0.0261973802619738,0.0,0.0120987901209879,0.0151984801519848,0.0,0.0,0.0,0.0,0.0,0.0,0.0,0.0,0.0,0.0,793.15,2.5399999618530273
0.6614,0.0,0.0,0.0663,0.0,0.0,0.0977,0.0,0.0873,0.0,0.0536,0.0337,0.0,0.0,0.0,0.0,0.0,0.0,0.0,0.0,0.0,0.0,783.15,2.7899999618530273
0.0,0.5,0.0,0.0,0.0,0.0,0.0,0.0,0.0,0.0,0.0,0.0,0.4,0.0,0.0,0.0,0.0,0.0,0.0,0.0,0.0,0.0,542.15,2.318000078201294
0.0,0.498,0.0,0.0,0.0,0.0,0.0,0.0,0.0,0.0,0.0,0.0,0.4,0.0,0.0,0.0,0.0,0.0,0.0,0.0,0.0,0.0,547.15,2.3269999027252197
0.0,0.496,0.0,0.0,0.0,0.0,0.0,0.0,0.0,0.0,0.0,0.0,0.4,0.0,0.0,0.0,0.0,0.0,0.0,0.0,0.0,0.0,552.15,2.336999893188477
0.0,0.494,0.0,0.0,0.0,0.0,0.0,0.0,0.0,0.0,0.0,0.0,0.4,0.0,0.0,0.0,0.0,0.0,0.0,0.0,0.0,0.0,558.15,2.3459999561309814
0.0,0.492,0.0,0.0,0.0,0.0,0.0,0.0,0.0,0.0,0.0,0.0,0.4,0.0,0.0,0.0,0.0,0.0,0.0,0.0,0.0,0.0,546.15,2.3559999465942383
0.0,0.49,0.0,0.0,0.0,0.0,0.0,0.0,0.0,0.0,0.0,0.0,0.4,0.0,0.0,0.0,0.0,0.0,0.0,0.0,0.0,0.0,537.15,2.365000009536743
0.0,0.0,0.0,0.0,0.0,0.28,0.0,0.0,0.0,0.0,0.0,0.0,0.0,0.0,0.0,0.0,0.0,0.72,0.0,0.0,0.0,0.0,593.15,7.199999809265137
0.0,0.0,0.0,0.0,0.0,0.19,0.0,0.0,0.0,0.0,0.0,0.0,0.0,0.0,0.0,0.0,0.0,0.81,0.0,0.0,0.0,0.0,633.15,7.210000038146973
0.0,0.0,0.0,0.0,0.0,0.09,0.0,0.0,0.0,0.0,0.0,0.0,0.0,0.0,0.0,0.0,0.0,0.91,0.0,0.0,0.0,0.0,643.15,7.230000019073486
0.0,0.0,0.0,0.0,0.0,0.05,0.0,0.0,0.0,0.0,0.0,0.0,0.0,0.0,0.0,0.0,0.0,0.95,0.0,0.0,0.0,0.0,653.15,7.239999771118164
0.2928,0.0,0.0,0.0,0.0,0.0,0.0,0.0,0.0,0.1457,0.0,0.0,0.0,0.2807,0.0,0.2808,0.0,0.0,0.0,0.0,0.0,0.0,965.15,3.839999914169311
0.2922,0.0,0.0,0.0,0.0,0.0,0.0,0.0,0.0,0.1454,0.0,0.0,0.0,0.2755,0.0,0.2763,0.0,0.0,0.0,0.0,0.0,0.0,958.15,3.259999990463257
0.0,0.0,0.0,0.0,0.0,0.0,0.0,0.0,0.0,0.0,0.0,0.0,0.0,0.0,0.0,0.0,0.0,0.0,0.0,0.0,0.0,1.0,329.15,4.400000095367432
0.0,0.0,0.0,0.0,0.0,0.0,0.0,0.0,0.0,0.0,0.0,0.0,0.0,0.0,0.0,0.0,0.0,0.0,0.0,0.0,0.0,0.9756,328.15,4.199999809265137
0.0,0.0,0.0,0.0,0.0,0.0,0.0,0.0,0.0,0.0,0.0,0.0,0.0,0.0,0.0,0.0,0.0,0.0,0.0,0.0,0.0,0.9677,327.15,4.119999885559082
0.0,0.0,0.0,0.0,0.0,0.0,0.0,0.0,0.0,0.0,0.0,0.0,0.0,0.0,0.0,0.0,0.0,0.0,0.0,0.0,0.0,0.9524,325.15,4.039999961853027
0.0,0.0,0.0,0.0,0.0,0.0,0.0,0.0,0.0,0.0,0.1,0.0,0.4,0.0,0.0,0.0,0.0,0.0,0.0,0.5,0.0,0.0,543.15,7.769999980926514
0.0,0.0,0.0,0.0,0.0,0.0,0.0,0.0,0.0,0.0,0.1,0.0,0.5,0.0,0.0,0.0,0.0,0.0,0.0,0.4,0.0,0.0,533.15,7.300000190734863
0.0,0.0,0.0,0.0,0.0,0.0,0.0,0.0,0.0,0.0,0.1,0.0,0.6,0.0,0.0,0.0,0.0,0.0,0.0,0.3,0.0,0.0,523.15,6.769999980926514
0.0,0.0,0.0,0.0,0.0,0.0,0.0,0.0,0.0,0.0,0.1,0.0,0.7,0.0,0.0,0.0,0.0,0.0,0.0,0.2,0.0,0.0,518.15,5.360000133514404
0.0,0.0,0.0,0.0,0.0,0.0,0.0,0.0,0.0,0.0,0.1,0.0,0.8,0.0,0.0,0.0,0.0,0.0,0.0,0.1,0.0,0.0,498.15,4.340000152587891
0.0,0.3,0.0,0.0,0.0,0.0,0.0,0.0,0.0,0.0,0.0,0.0,0.0,0.0,0.0,0.0,0.0,0.0,0.0,0.0,0.0,0.0,675.15,2.86899995803833
0.0,0.25,0.0,0.0,0.0,0.0,0.0,0.0,0.0,0.0,0.0,0.0,0.0,0.0,0.0,0.0,0.0,0.0,0.0,0.0,0.0,0.0,645.15,2.885999917984009
0.0,0.25,0.0,0.0,0.0,0.0,0.0,0.0,0.0,0.0,0.0,0.0,0.0,0.0,0.0,0.0,0.0,0.0,0.05,0.0,0.0,0.0,673.15,2.809999942779541
0.0,0.4,0.0,0.0,0.0,0.0,0.0,0.0,0.0,0.0,0.0,0.0,0.0,0.0,0.0,0.0,0.0,0.4,0.0,0.0,0.0,0.0,533.15,4.814000129699707
0.0,0.4,0.0,0.0,0.02,0.0,0.0,0.0,0.0,0.0,0.0,0.0,0.0,0.0,0.0,0.0,0.0,0.4,0.0,0.0,0.0,0.0,547.15,4.817999839782715
0.0,0.4,0.0,0.0,0.03,0.0,0.0,0.0,0.0,0.0,0.0,0.0,0.0,0.0,0.0,0.0,0.0,0.4,0.0,0.0,0.0,0.0,600.15,4.824999809265137
0.0,0.4,0.0,0.0,0.04,0.0,0.0,0.0,0.0,0.0,0.0,0.0,0.0,0.0,0.0,0.0,0.0,0.4,0.0,0.0,0.0,0.0,579.15,4.829999923706055
0.0,0.4,0.0,0.0,0.05,0.0,0.0,0.0,0.0,0.0,0.0,0.0,0.0,0.0,0.0,0.0,0.0,0.4,0.0,0.0,0.0,0.0,571.15,4.8379998207092285
0.0,0.0,0.0,0.0,0.0,0.0,0.0,0.0,0.0,0.0,0.0,0.0,0.1425,0.0,0.0,0.0,0.0,0.0,0.0,0.8575,0.0,0.0,555.15,8.600000381469727
0.0,0.0,0.0,0.0,0.0,0.0,0.0,0.0,0.0,0.0,0.0,0.0,0.2273,0.0,0.0,0.0,0.0,0.0,0.0,0.7726999999999999,0.0,0.0,542.15,8.210000038146973
0.0,0.0,0.0,0.0,0.0,0.0,0.0,0.0,0.0,0.0,0.0,0.0,0.2666,0.0,0.0,0.0,0.0,0.0,0.0,0.7334,0.0,0.0,532.15,8.289999961853027
0.0,0.0,0.0,0.0,0.0,0.0,0.0,0.0,0.0,0.0,0.0,0.0,0.3046999999999999,0.0,0.0,0.0,0.0,0.0,0.0,0.6953,0.0,0.0,522.15,7.869999885559082
0.0,0.0,0.0,0.0,0.0,0.0,0.0,0.0,0.0,0.0,0.0,0.0,0.3981,0.0,0.0,0.0,0.0,0.0,0.0,0.6019,0.0,0.0,532.15,7.190000057220459
0.0,0.0,0.0,0.0,0.0,0.0,0.0,0.0,0.0,0.0,0.0,0.0,0.4436,0.0,0.0,0.0,0.0,0.0,0.0,0.5564,0.0,0.0,521.15,7.0
0.0,0.0,0.0,0.0,0.0,0.0,0.0,0.0,0.0,0.0,0.0,0.0,0.5431,0.0,0.0,0.0,0.0,0.0,0.0,0.4569,0.0,0.0,505.15,6.130000114440918
0.0,0.0,0.0,0.0,0.0,0.0,0.0,0.0,0.0,0.0,0.0,0.0,0.0,0.0,0.0,0.0,0.0,0.0,0.0,0.0,0.0,1.0,325.65,4.28000020980835
0.0,0.0,0.0,0.0,0.0,0.0,0.0,0.0,0.0,0.6000600060006,0.0333033303330333,0.0,0.3000300030003,0.0,0.0,0.0,0.0333033303330333,0.0,0.0,0.0333033303330333,0.0,0.0,737.15,3.119999885559082
0.0,0.0,0.0,0.0,0.0,0.0,0.0,0.0,0.0,0.5332466753324667,0.0666933306669333,0.0,0.2666733326667333,0.0,0.0,0.0,0.0666933306669333,0.0,0.0,0.0666933306669333,0.0,0.0,720.15,3.900000095367432
0.0,0.0,0.0,0.0,0.0,0.0,0.0,0.0,0.0,0.4667,0.1,0.0,0.2332999999999999,0.0,0.0,0.0,0.1,0.0,0.0,0.1,0.0,0.0,723.15,4.380000114440918
0.6625331266563329,0.0,0.0,0.112105605280264,0.0,0.0,0.0,0.0627031351567578,0.0671033551677584,0.024501225061253,0.0,0.0388019400970048,0.0,0.0,0.0,0.0316015800790039,0.0,0.0,0.000650032501625,0.0,0.0,0.0,776.15,2.549999952316284
0.5908,0.0,0.0,0.1328,0.0011,0.0,0.0822,0.142,0.0,0.0,0.0,0.0359,0.0,0.0,0.0,0.0146,0.0,0.0,0.0006,0.0,0.0,0.0,827.15,2.690000057220459
0.6281999999999999,0.0,0.0,0.1071999999999999,0.0092,0.0,0.0346999999999999,0.0716,0.0478999999999999,0.0341999999999999,0.0,0.0446999999999999,0.0,0.0,0.0,0.0211999999999999,0.0,0.0,0.0010999999999999,0.0,0.0,0.0,869.15,2.7300000190734863
0.0,0.4,0.0,0.0,0.0,0.0,0.0,0.0,0.0,0.0,0.0,0.0,0.0,0.0,0.0,0.0,0.0,0.4,0.16,0.0,0.0,0.0,728.15,5.175000190734863
0.0,0.4,0.0,0.0,0.0,0.0,0.0,0.0,0.0,0.0,0.0,0.0,0.0,0.0,0.0,0.0,0.0,0.4,0.17,0.0,0.0,0.0,737.15,5.179999828338623
0.0,0.4,0.0,0.0,0.0,0.0,0.0,0.0,0.0,0.0,0.0,0.0,0.0,0.0,0.0,0.0,0.0,0.4,0.18,0.0,0.0,0.0,748.15,5.184999942779541
0.0,0.4,0.0,0.0,0.0,0.0,0.0,0.0,0.0,0.0,0.0,0.0,0.0,0.0,0.0,0.0,0.0,0.4,0.19,0.0,0.0,0.0,759.15,5.190000057220459
0.0,0.4,0.0,0.0,0.0,0.0,0.0,0.0,0.0,0.0,0.0,0.0,0.0,0.0,0.0,0.0,0.0,0.4,0.192,0.0,0.0,0.0,754.15,5.190999984741211
0.0,0.4,0.0,0.0,0.0,0.0,0.0,0.0,0.0,0.0,0.0,0.0,0.0,0.0,0.0,0.0,0.0,0.4,0.1939999999999999,0.0,0.0,0.0,748.15,5.191999912261963
0.0,0.4,0.0,0.0,0.0,0.0,0.0,0.0,0.0,0.0,0.0,0.0,0.0,0.0,0.0,0.0,0.0,0.4,0.196,0.0,0.0,0.0,740.15,5.192999839782715
0.0,0.4,0.0,0.0,0.0,0.0,0.0,0.0,0.0,0.0,0.0,0.0,0.0,0.0,0.0,0.0,0.0,0.4,0.198,0.0,0.0,0.0,725.15,5.193999767303467
0.0,0.4,0.0,0.0,0.0,0.0,0.0,0.0,0.0,0.0,0.0,0.0,0.0,0.0,0.0,0.0,0.0,0.4,0.2,0.0,0.0,0.0,711.15,5.196000099182129
0.0,0.0424084816963392,0.0,0.0,0.0141028205641128,0.0,0.0,0.0,0.0,0.0,0.0,0.0,0.0,0.0,0.0,0.0,0.0,0.0,0.0,0.0,0.0,0.0,698.15,3.630000114440918
0.0,0.0693,0.0,0.0,0.0231,0.0,0.0,0.0,0.0,0.0,0.0,0.0,0.0,0.0,0.0,0.0,0.0,0.0,0.0,0.0,0.0,0.0,712.15,3.609999895095825
0.0,0.0952714185744276,0.0,0.0,0.0317904628611416,0.0,0.0,0.0,0.0,0.0,0.0,0.0,0.0,0.0,0.0,0.0,0.0,0.0,0.0,0.0,0.0,0.0,720.15,3.5899999141693115
0.0,0.1202999999999999,0.0,0.0,0.0401,0.0,0.0,0.0,0.0,0.0,0.0,0.0,0.0,0.0,0.0,0.0,0.0,0.0,0.0,0.0,0.0,0.0,732.15,3.5899999141693115
0.0,0.1445144514451445,0.0,0.0,0.0482048204820482,0.0,0.0,0.0,0.0,0.0,0.0,0.0,0.0,0.0,0.0,0.0,0.0,0.0,0.0,0.0,0.0,0.0,747.15,3.5799999237060547
0.0,0.0692930706929307,0.0,0.0,0.0230976902309769,0.0,0.0,0.0,0.0,0.0,0.0,0.0,0.0,0.0,0.0,0.0,0.0,0.0,0.0,0.0,0.0,0.0,688.15,3.5
0.0,0.0693,0.0,0.0,0.0231,0.0,0.0,0.0,0.0,0.0,0.0,0.0,0.0,0.0,0.0,0.0,0.0,0.0,0.0,0.0,0.0,0.0,671.15,3.490000009536743
0.0,0.0693069306930693,0.0,0.0,0.0231023102310231,0.0,0.0,0.0,0.0,0.0,0.0,0.0,0.0,0.0,0.0,0.0,0.0,0.0,0.0,0.0,0.0,0.0,646.15,3.3499999046325684
0.0,0.0692930706929307,0.0,0.0,0.0230976902309769,0.0,0.0,0.0,0.0,0.0,0.0,0.0,0.0,0.0,0.0,0.0,0.0,0.0,0.0,0.0,0.0,0.0,696.15,3.619999885559082
0.0,0.0692930706929307,0.0,0.0,0.0230976902309769,0.0,0.0,0.0,0.0,0.0,0.0,0.0,0.0,0.0,0.0,0.0,0.0,0.0,0.0,0.0,0.0,0.0,675.15,3.900000095367432
0.0,0.0693,0.0,0.0,0.0231,0.0,0.0,0.0,0.0,0.0,0.0,0.0,0.0,0.0,0.0,0.0,0.0,0.0,0.0,0.0,0.0,0.0,659.15,4.309999942779541
0.45,0.0,0.0,0.0,0.0,0.0,0.0,0.0,0.0,0.55,0.0,0.0,0.0,0.0,0.0,0.0,0.0,0.0,0.0,0.0,0.0,0.0,1111.15,1.9700000286102295
0.43,0.0,0.0,0.0,0.0,0.0,0.0,0.0,0.0,0.55,0.0,0.0,0.0,0.0,0.0,0.0,0.0,0.0,0.0,0.0,0.0,0.0,1121.15,1.9700000286102295
0.41,0.0,0.0,0.0,0.0,0.0,0.0,0.0,0.0,0.55,0.0,0.0,0.0,0.0,0.0,0.0,0.0,0.0,0.0,0.0,0.0,0.0,1127.15,1.9800000190734863
0.39,0.0,0.0,0.0,0.0,0.0,0.0,0.0,0.0,0.55,0.0,0.0,0.0,0.0,0.0,0.0,0.0,0.0,0.0,0.0,0.0,0.0,1139.15,1.9800000190734863
0.37,0.0,0.0,0.0,0.0,0.0,0.0,0.0,0.0,0.55,0.0,0.0,0.0,0.0,0.0,0.0,0.0,0.0,0.0,0.0,0.0,0.0,1144.15,1.9900000095367432
0.0,0.55,0.0,0.0,0.0,0.0,0.0,0.0,0.0,0.0,0.0,0.0,0.0,0.0,0.0,0.0,0.0,0.4,0.0,0.0,0.0,0.0,604.15,4.238999843597412
0.0,0.55,0.0,0.0,0.0,0.0,0.0,0.0,0.0,0.0,0.0,0.4,0.0,0.0,0.0,0.0,0.0,0.0,0.0,0.0,0.0,0.0,776.15,3.259999990463257
0.0,0.55,0.0,0.0,0.0,0.0,0.4,0.0,0.0,0.0,0.0,0.0,0.0,0.0,0.0,0.0,0.0,0.0,0.0,0.0,0.0,0.0,690.15,2.7139999866485596
0.0,0.0,0.0,0.0,0.0,0.0,0.0,0.0,0.0,0.75,0.0,0.2,0.05,0.0,0.0,0.0,0.0,0.0,0.0,0.0,0.0,0.0,588.15,2.25
0.0,0.0,0.0,0.0,0.0,0.0,0.0,0.0,0.0,0.7,0.0,0.2,0.1,0.0,0.0,0.0,0.0,0.0,0.0,0.0,0.0,0.0,605.15,2.2899999618530273
0.0,0.0,0.0,0.0,0.0,0.0,0.0,0.0,0.0,0.65,0.0,0.2,0.15,0.0,0.0,0.0,0.0,0.0,0.0,0.0,0.0,0.0,627.15,2.3299999237060547
0.0,0.0,0.0,0.0,0.0,0.0,0.0,0.0,0.0,0.6,0.0,0.2,0.2,0.0,0.0,0.0,0.0,0.0,0.0,0.0,0.0,0.0,642.15,2.380000114440918
0.0,0.0,0.0,0.0,0.0,0.0,0.0,0.0,0.0,0.55,0.0,0.2,0.25,0.0,0.0,0.0,0.0,0.0,0.0,0.0,0.0,0.0,671.15,2.390000104904175
0.0,0.0,0.0,0.0,0.0,0.0,0.0,0.0,0.0,0.5,0.0,0.2,0.3,0.0,0.0,0.0,0.0,0.0,0.0,0.0,0.0,0.0,689.15,2.4000000953674316
0.7170000000000001,0.0,0.0,0.122,0.011,0.0,0.088,0.056,0.006,0.0,0.0,0.0,0.0,0.0,0.0,0.0,0.0,0.0,0.0,0.0,0.0,0.0,823.15,2.5
0.786,0.0,0.0,0.133,0.02,0.0,0.01,0.04,0.011,0.0,0.0,0.0,0.0,0.0,0.0,0.0,0.0,0.0,0.0,0.0,0.0,0.0,788.15,2.4000000953674316
0.0,0.45,0.0,0.0,0.0,0.0,0.0,0.0,0.0,0.1,0.45,0.0,0.0,0.0,0.0,0.0,0.0,0.0,0.0,0.0,0.0,0.0,812.15,3.5850000381469727
0.0,0.45,0.0,0.0,0.0,0.0,0.0,0.0,0.0,0.1,0.42,0.0,0.0,0.0,0.0,0.0,0.0,0.0,0.0,0.0,0.0,0.0,794.15,3.5980000495910645
0.0,0.45,0.0,0.0,0.0,0.0,0.0,0.0,0.0,0.1,0.4,0.0,0.0,0.0,0.0,0.0,0.0,0.0,0.0,0.0,0.0,0.0,779.15,3.5829999446868896
0.0,0.45,0.0,0.0,0.0,0.0,0.0,0.0,0.0,0.1,0.38,0.0,0.0,0.0,0.0,0.0,0.0,0.0,0.0,0.0,0.0,0.0,768.15,3.566999912261963
0.0,0.45,0.0,0.0,0.0,0.0,0.0,0.0,0.0,0.1,0.36,0.0,0.0,0.0,0.0,0.0,0.0,0.0,0.0,0.0,0.0,0.0,769.15,3.549999952316284
0.0,0.45,0.0,0.0,0.0,0.0,0.0,0.0,0.0,0.1,0.34,0.0,0.0,0.0,0.0,0.0,0.0,0.0,0.0,0.0,0.0,0.0,758.15,3.5399999618530273
0.0,0.45,0.0,0.0,0.0,0.0,0.0,0.0,0.0,0.1,0.32,0.0,0.0,0.0,0.0,0.0,0.0,0.0,0.0,0.0,0.0,0.0,762.15,3.5339999198913574
0.0,0.45,0.0,0.0,0.0,0.0,0.0,0.0,0.0,0.1,0.3,0.0,0.0,0.0,0.0,0.0,0.0,0.0,0.0,0.0,0.0,0.0,760.15,3.5250000953674316
0.0,0.0,0.0,0.0,0.0,0.0,0.0,0.0,0.0,0.0,0.0,0.0,0.0,0.0,0.0,0.0,0.0,0.0,0.0,0.0,0.0,0.6,458.15,4.619999885559082
0.0,0.0,0.0,0.0,0.0,0.0,0.0,0.0,0.0,0.0,0.0,0.0,0.0,0.0,0.0,0.0,0.0,0.0,0.0,0.0,0.0,0.5357,443.15,4.900000095367432
0.0,0.0,0.0,0.0,0.0,0.0,0.0,0.0,0.0,0.0,0.0,0.0,0.0,0.0,0.0,0.0,0.0,0.0,0.0,0.0,0.0,0.4838516148385162,443.15,5.199999809265137
0.0,0.0,0.0,0.0,0.0,0.0,0.0,0.0,0.0,0.0,0.0,0.0,0.0,0.0,0.0,0.0,0.0,0.0,0.0,0.0,0.0,0.4411558844115588,438.15,5.449999809265137
0.0,0.0,0.0,0.0,0.0,0.0,0.0,0.0,0.0,0.0,0.0,0.0,0.0,0.0,0.0,0.0,0.0,0.0,0.0,0.0,0.0,0.4053594640535947,438.15,5.800000190734863
0.0,0.0,0.0,0.0,0.0,0.0,0.0,0.0,0.0,0.0,0.0,0.0,0.0,0.0,0.0,0.0,0.0,0.0,0.0,0.0,0.0,0.375,438.15,6.199999809265137
0.0,0.0,0.0,0.0,0.0,0.0,0.0,0.0,0.0,0.0,0.0,0.0,0.0,0.0,0.0,0.0,0.0,0.0,0.0,0.0,0.0,0.3488,433.15,6.300000190734863
0.0,0.0,0.0,0.0,0.0,0.0,0.0,0.0,0.0,0.0,0.0,0.0,0.0,0.0,0.0,0.0,0.0,0.0,0.0,0.0,0.0,0.3260673932606739,423.15,6.5
0.0,0.0,0.0,0.0,0.0,0.0,0.0,0.0,0.0,0.0,0.0,0.0,0.0,0.0,0.0,0.0,0.0,0.0,0.0,0.0,0.0,0.3061,418.15,6.670000076293945
0.0,0.0,0.0,0.0,0.0,0.0,0.0,0.0,0.0,0.0,0.0,0.0,0.0,0.0,0.0,0.0,0.0,0.0,0.0,0.0,0.0,0.2885,418.15,6.900000095367432
0.0,0.0,0.0,0.0,0.0,0.0,0.0,0.0,0.0,0.0,0.0,0.0,0.0,0.0,0.0,0.0,0.0,0.0,0.0,0.0,0.0,0.2727272727272727,418.15,7.050000190734863
0.0,0.0,0.0,0.0,0.3329999999999999,0.0,0.0,0.0,0.0,0.367,0.3,0.0,0.0,0.0,0.0,0.0,0.0,0.0,0.0,0.0,0.0,0.0,858.15,3.25
0.0,0.0,0.0,0.0,0.3327,0.0,0.0,0.0,0.0,0.3546,0.2877,0.0,0.0,0.0,0.0,0.025,0.0,0.0,0.0,0.0,0.0,0.0,861.15,3.2799999713897705
0.0,0.0,0.0,0.0,0.3323332333233323,0.0,0.0,0.0,0.0,0.3413341334133414,0.2764276427642764,0.0,0.0,0.0,0.0,0.0499049904990499,0.0,0.0,0.0,0.0,0.0,0.0,863.15,3.299999952316284
0.0,0.0,0.0,0.0,0.3327,0.0,0.0,0.0,0.0,0.3297,0.2627,0.0,0.0,0.0,0.0,0.0749,0.0,0.0,0.0,0.0,0.0,0.0,868.15,3.309999942779541
0.0,0.0,0.0,0.0,0.325,0.0,0.0,0.0,0.0,0.358,0.293,0.0,0.0,0.0,0.0,0.024,0.0,0.0,0.0,0.0,0.0,0.0,855.15,3.2799999713897705
0.0,0.0,0.0,0.0,0.3166683331666833,0.0,0.0,0.0,0.0,0.3496650334966503,0.2856714328567143,0.0,0.0,0.0,0.0,0.047995200479952,0.0,0.0,0.0,0.0,0.0,0.0,855.15,3.2799999713897705
0.0,0.0,0.0,0.0,0.31,0.0,0.0,0.0,0.0,0.341,0.2789999999999999,0.0,0.0,0.0,0.0,0.07,0.0,0.0,0.0,0.0,0.0,0.0,856.15,3.299999952316284
0.0,0.0,0.0,0.0,0.3026999999999999,0.0,0.0,0.0,0.0,0.3337,0.2727,0.0,0.0,0.0,0.0,0.0909,0.0,0.0,0.0,0.0,0.0,0.0,859.15,3.3299999237060547
0.0,0.0,0.0,0.0,0.296,0.0,0.0,0.0,0.0,0.326,0.267,0.0,0.0,0.0,0.0,0.111,0.0,0.0,0.0,0.0,0.0,0.0,860.15,3.359999895095825
0.0,0.0,0.012,0.0,0.325,0.0,0.0,0.0,0.0,0.358,0.293,0.0,0.0,0.0,0.0,0.012,0.0,0.0,0.0,0.0,0.0,0.0,875.15,3.2899999618530273
0.0,0.0,0.023997600239976,0.0,0.3166683331666833,0.0,0.0,0.0,0.0,0.3496650334966503,0.2856714328567143,0.0,0.0,0.0,0.0,0.023997600239976,0.0,0.0,0.0,0.0,0.0,0.0,880.15,3.3399999141693115
0.0,0.0,0.035,0.0,0.31,0.0,0.0,0.0,0.0,0.341,0.2789999999999999,0.0,0.0,0.0,0.0,0.035,0.0,0.0,0.0,0.0,0.0,0.0,874.15,3.3499999046325684
0.0,0.0,0.045,0.0,0.303,0.0,0.0,0.0,0.0,0.334,0.273,0.0,0.0,0.0,0.0,0.045,0.0,0.0,0.0,0.0,0.0,0.0,881.15,3.369999885559082
0.0,0.0,0.0559055905590559,0.0,0.2957295729572957,0.0,0.0,0.0,0.0,0.3257325732573257,0.2667266726672667,0.0,0.0,0.0,0.0,0.0559055905590559,0.0,0.0,0.0,0.0,0.0,0.0,880.15,3.4100000858306885
0.5343534353435343,0.0,0.0,0.0,0.2140214021402139,0.0,0.0,0.2104210421042104,0.0,0.0,0.0,0.0,0.0,0.0,0.0,0.0412041204120412,0.0,0.0,0.0,0.0,0.0,0.0,1068.15,2.6600000858306885
0.34,0.0,0.0,0.0,0.0,0.0,0.1,0.0,0.0,0.075,0.0,0.0,0.0,0.425,0.0,0.0,0.0,0.0,0.0,0.0,0.0,0.0,971.15,3.799999952316284
0.34,0.0,0.0,0.0,0.0,0.0,0.05,0.0,0.0,0.075,0.0,0.0,0.0,0.425,0.0,0.0,0.0,0.0,0.0,0.0,0.0,0.0,948.15,3.9200000762939458
0.34,0.0,0.0,0.0,0.0,0.0,0.0,0.0,0.0,0.075,0.0,0.0,0.0,0.425,0.0,0.0,0.0,0.0,0.0,0.0,0.0,0.0,956.15,3.990000009536743
0.34,0.0,0.0,0.0,0.0,0.0,0.0,0.0,0.0,0.075,0.0,0.0,0.0,0.375,0.0,0.0,0.0,0.0,0.0,0.0,0.0,0.0,956.15,4.059999942779541
0.0,0.0,0.0,0.0,0.0,0.0,0.0,0.0,0.0,0.0,0.0,0.0,0.0,0.0,0.0,0.0,0.0,0.0,0.0,0.0,0.0,0.6,458.15,4.619999885559082
0.0,0.0,0.0,0.0,0.0,0.0,0.0,0.0,0.0,0.0,0.0,0.0,0.0,0.0,0.0,0.0,0.0,0.0,0.0,0.0,0.0,0.5791420857914208,458.15,4.639999866485596
0.0,0.0,0.0,0.0,0.0,0.0,0.0,0.0,0.0,0.0,0.0,0.0,0.0,0.0,0.0,0.0,0.0,0.0,0.0,0.0,0.0,0.5660000000000001,453.15,4.670000076293945
0.0,0.0,0.0,0.0,0.0,0.0,0.0,0.0,0.0,0.0,0.0,0.0,0.0,0.0,0.0,0.0,0.0,0.0,0.0,0.0,0.0,0.5535553555355536,453.15,4.699999809265137
0.0,0.0,0.0,0.0,0.0,0.0,0.0,0.0,0.0,0.0,0.0,0.0,0.0,0.0,0.0,0.0,0.0,0.0,0.0,0.0,0.0,0.5357,453.15,4.710000038146973
0.0,0.0,0.0,0.0,0.0,0.0,0.0,0.0,0.0,0.0,0.0,0.0,0.0,0.0,0.0,0.0,0.0,0.0,0.0,0.0,0.0,0.5084491550844916,448.15,4.730000019073486
0.75,0.0,0.0,0.1,0.0,0.0,0.0,0.0,0.0,0.15,0.0,0.0,0.0,0.0,0.0,0.0,0.0,0.0,0.0,0.0,0.0,0.0,833.15,2.3970000743865967
0.75,0.0,0.0,0.09,0.0,0.0,0.0,0.0,0.01,0.15,0.0,0.0,0.0,0.0,0.0,0.0,0.0,0.0,0.0,0.0,0.0,0.0,837.15,2.3919999599456787
0.75,0.0,0.0,0.07,0.0,0.0,0.0,0.0,0.03,0.15,0.0,0.0,0.0,0.0,0.0,0.0,0.0,0.0,0.0,0.0,0.0,0.0,832.15,2.3980000019073486
0.75,0.0,0.0,0.06,0.0,0.0,0.0,0.0,0.04,0.15,0.0,0.0,0.0,0.0,0.0,0.0,0.0,0.0,0.0,0.0,0.0,0.0,838.15,2.3940000534057617
0.75,0.0,0.0,0.05,0.0,0.0,0.0,0.0,0.05,0.15,0.0,0.0,0.0,0.0,0.0,0.0,0.0,0.0,0.0,0.0,0.0,0.0,838.15,2.3970000743865967
0.75,0.0,0.0,0.04,0.0,0.0,0.0,0.0,0.06,0.15,0.0,0.0,0.0,0.0,0.0,0.0,0.0,0.0,0.0,0.0,0.0,0.0,836.15,2.4049999713897705
0.75,0.0,0.0,0.03,0.0,0.0,0.0,0.0,0.07,0.15,0.0,0.0,0.0,0.0,0.0,0.0,0.0,0.0,0.0,0.0,0.0,0.0,840.15,2.4030001163482666
0.75,0.0,0.0,0.01,0.0,0.0,0.0,0.0,0.09,0.15,0.0,0.0,0.0,0.0,0.0,0.0,0.0,0.0,0.0,0.0,0.0,0.0,846.15,2.4070000648498535
0.75,0.0,0.0,0.0,0.0,0.0,0.0,0.0,0.1,0.15,0.0,0.0,0.0,0.0,0.0,0.0,0.0,0.0,0.0,0.0,0.0,0.0,875.15,2.4040000438690186
0.0,0.7,0.0,0.0,0.0,0.0,0.0,0.0,0.0,0.0,0.0,0.0,0.0,0.0,0.0,0.0,0.0,0.0,0.0,0.0,0.0,0.0,575.15,2.7699999809265137
0.0,0.6,0.0,0.0,0.0,0.0,0.0,0.0,0.0,0.0,0.0,0.0,0.0,0.0,0.0,0.0,0.0,0.0,0.0,0.0,0.1,0.0,603.15,3.200000047683716
0.0,0.6,0.0,0.0,0.0,0.0,0.0,0.0,0.0,0.0,0.0,0.0,0.0,0.0,0.0,0.0,0.0,0.0,0.0,0.0,0.0,0.0,582.15,2.8499999046325684
0.0,0.6,0.0,0.0,0.0,0.0,0.0,0.0,0.0,0.0,0.0,0.0,0.0,0.0,0.0,0.0,0.0,0.0,0.0,0.1,0.0,0.0,615.15,3.910000085830689
0.0,0.0,0.0,0.0,0.0,0.0,0.0,0.0,0.0,0.0,0.0,0.0,0.0,0.0,0.0,0.0,0.0,0.0,0.0,0.0,0.0,0.507,410.15,4.900000095367432
0.0,0.0,0.0,0.0,0.0,0.0,0.0,0.0,0.0,0.0,0.0414,0.0,0.0,0.0,0.0,0.0412999999999999,0.0,0.0,0.0,0.0919,0.0,0.0,507.15,4.110000133514404
0.0,0.0,0.0,0.0,0.0,0.0,0.0,0.0,0.0,0.0,0.0764,0.0,0.0,0.0,0.0,0.0765,0.0,0.0,0.0,0.0849,0.0,0.0,519.15,4.199999809265137
0.0,0.0,0.0,0.0,0.0,0.0,0.0,0.0,0.0,0.0,0.1065,0.0,0.0,0.0,0.0,0.1065,0.0,0.0,0.0,0.0789,0.0,0.0,523.15,4.289999961853027
0.0,0.0,0.0,0.0,0.0,0.0,0.0,0.0,0.0,0.0,0.1326,0.0,0.0,0.0,0.0,0.1326,0.0,0.0,0.0,0.0736,0.0,0.0,548.15,4.380000114440918
0.0,0.0,0.0,0.0,0.0,0.0,0.0,0.0,0.0,0.0,0.1755999999999999,0.0,0.0,0.0,0.0,0.1755999999999999,0.0,0.0,0.0,0.065,0.0,0.0,559.15,4.559999942779541
0.0,0.0,0.0,0.04,0.0,0.0,0.0,0.0,0.0,0.9,0.0,0.0,0.06,0.0,0.0,0.0,0.0,0.0,0.0,0.0,0.0,0.0,627.15,2.0
0.0,0.0,0.0,0.02,0.0,0.0,0.0,0.0,0.0,0.9,0.0,0.0,0.08,0.0,0.0,0.0,0.0,0.0,0.0,0.0,0.0,0.0,628.15,1.9900000095367432
0.0,0.0,0.0,0.0,0.0,0.0,0.0,0.0,0.0,0.9,0.0,0.0,0.1,0.0,0.0,0.0,0.0,0.0,0.0,0.0,0.0,0.0,628.15,1.9700000286102295
0.0,0.0,0.0,0.2,0.0,0.0,0.0,0.0,0.0,0.8,0.0,0.0,0.0,0.0,0.0,0.0,0.0,0.0,0.0,0.0,0.0,0.0,737.15,2.180000066757202
0.0,0.0,0.0,0.16,0.0,0.0,0.0,0.0,0.0,0.8,0.0,0.0,0.04,0.0,0.0,0.0,0.0,0.0,0.0,0.0,0.0,0.0,723.15,2.1600000858306885
0.0,0.0,0.0,0.12,0.0,0.0,0.0,0.0,0.0,0.8,0.0,0.0,0.08,0.0,0.0,0.0,0.0,0.0,0.0,0.0,0.0,0.0,725.15,2.1600000858306885
0.0,0.0,0.0,0.08,0.0,0.0,0.0,0.0,0.0,0.8,0.0,0.0,0.12,0.0,0.0,0.0,0.0,0.0,0.0,0.0,0.0,0.0,728.15,2.1500000953674316
0.0,0.0,0.0,0.04,0.0,0.0,0.0,0.0,0.0,0.8,0.0,0.0,0.16,0.0,0.0,0.0,0.0,0.0,0.0,0.0,0.0,0.0,735.15,2.130000114440918
0.0,0.0,0.0,0.0,0.0,0.0,0.0,0.0,0.0,0.8,0.0,0.0,0.2,0.0,0.0,0.0,0.0,0.0,0.0,0.0,0.0,0.0,749.15,2.109999895095825
0.0,0.0,0.0,0.3,0.0,0.0,0.0,0.0,0.0,0.7,0.0,0.0,0.0,0.0,0.0,0.0,0.0,0.0,0.0,0.0,0.0,0.0,755.15,2.3499999046325684
0.0,0.0,0.0,0.24,0.0,0.0,0.0,0.0,0.0,0.7,0.0,0.0,0.06,0.0,0.0,0.0,0.0,0.0,0.0,0.0,0.0,0.0,735.15,2.309999942779541
0.0,0.0,0.0,0.18,0.0,0.0,0.0,0.0,0.0,0.7,0.0,0.0,0.12,0.0,0.0,0.0,0.0,0.0,0.0,0.0,0.0,0.0,725.15,2.2899999618530273
0.0,0.0,0.0,0.12,0.0,0.0,0.0,0.0,0.0,0.7,0.0,0.0,0.18,0.0,0.0,0.0,0.0,0.0,0.0,0.0,0.0,0.0,733.15,2.2799999713897705
0.0,0.0,0.0,0.06,0.0,0.0,0.0,0.0,0.0,0.7,0.0,0.0,0.24,0.0,0.0,0.0,0.0,0.0,0.0,0.0,0.0,0.0,749.15,2.2699999809265137
0.0,0.0,0.0,0.0,0.0,0.0,0.0,0.0,0.0,0.7,0.0,0.0,0.3,0.0,0.0,0.0,0.0,0.0,0.0,0.0,0.0,0.0,782.15,2.2300000190734863
0.0,0.0,0.0,0.1,0.0,0.0,0.0,0.0,0.0,0.9,0.0,0.0,0.0,0.0,0.0,0.0,0.0,0.0,0.0,0.0,0.0,0.0,634.15,2.049999952316284
0.0,0.0,0.0,0.08,0.0,0.0,0.0,0.0,0.0,0.9,0.0,0.0,0.02,0.0,0.0,0.0,0.0,0.0,0.0,0.0,0.0,0.0,628.15,2.0299999713897705
0.0,0.0,0.0,0.06,0.0,0.0,0.0,0.0,0.0,0.9,0.0,0.0,0.04,0.0,0.0,0.0,0.0,0.0,0.0,0.0,0.0,0.0,628.15,2.0199999809265137
0.0,0.0,0.0,0.0,0.0,0.0,0.0,0.0,0.0,0.7,0.0,0.0,0.0,0.0,0.0,0.0,0.0,0.0,0.0,0.0,0.0,0.0,710.15,2.930000066757202
0.0,0.0,0.0,0.06,0.0,0.0,0.0,0.0,0.0,0.7,0.0,0.0,0.0,0.0,0.0,0.0,0.0,0.0,0.0,0.0,0.0,0.0,689.15,2.8499999046325684
0.0,0.0,0.0,0.12,0.0,0.0,0.0,0.0,0.0,0.7,0.0,0.0,0.0,0.0,0.0,0.0,0.0,0.0,0.0,0.0,0.0,0.0,694.15,2.740000009536743
0.0,0.0,0.0,0.18,0.0,0.0,0.0,0.0,0.0,0.7,0.0,0.0,0.0,0.0,0.0,0.0,0.0,0.0,0.0,0.0,0.0,0.0,707.15,2.630000114440918
