Repository: dorukdogular/vitreos

# Data

## Source

Glass property data is sourced from the [SciGlass database](https://github.com/epam/SciGlass) (EPAM Systems), made available under the [Open Database License (ODbL)](https://opendatacommons.org/licenses/odbl/1-0/). Accessed via the [glasspy](https://github.com/drcassar/glasspy) Python library.

## Files tracked in git

| File | Description |
|---|---|
| `clean.csv` | Deduplicated glass-forming ability dataset (11858 rows) |
| `tg_dataset.csv` | 76377 glasses with Tg (K) and 22 oxide mol% features |
| `tg_density_dataset.csv` | 31173 glasses with both Tg (K) and density (g/cm³) |

File: data/tg_density_dataset.csv (part 56 of 109)
SiO2,P2O5,ZrO2,Na2O,Al2O3,Fe2O3,CaO,MgO,K2O,B2O3,BaO,ZnO,Li2O,SrO,La2O3,TiO2,Nb2O5,PbO,Sb2O3,Bi2O3,TeO2,Se,Tg,density
0.0,0.0,0.0,0.24,0.0,0.0,0.0,0.0,0.0,0.7,0.0,0.0,0.0,0.0,0.0,0.0,0.0,0.0,0.0,0.0,0.0,0.0,727.15,2.509999990463257
0.0,0.0,0.0,0.3,0.0,0.0,0.0,0.0,0.0,0.7,0.0,0.0,0.0,0.0,0.0,0.0,0.0,0.0,0.0,0.0,0.0,0.0,761.15,2.369999885559082
0.0,0.0,0.0,0.0,0.0,0.0,0.0,0.0,0.0,0.7,0.0,0.0,0.0,0.0,0.0,0.0,0.0,0.0,0.0,0.0,0.0,0.0,773.15,3.4019999504089355
0.0,0.0,0.0,0.0,0.0,0.0,0.0,0.0,0.0,0.65,0.0,0.0,0.0,0.0,0.0,0.0,0.0,0.0,0.0,0.0,0.0,0.0,723.15,3.434999942779541
0.0,0.0,0.0,0.0,0.0,0.0,0.0,0.0,0.0,0.5756,0.0,0.0,0.0,0.0,0.0,0.0,0.0,0.0,0.0,0.0,0.0,0.0,688.15,3.4749999046325684
0.0,0.0,0.0,0.0,0.0,0.0,0.0,0.0,0.0,0.55,0.0,0.0,0.0,0.0,0.0,0.0,0.0,0.0,0.0,0.0,0.0,0.0,683.15,3.5169999599456787
0.0,0.0,0.0,0.0,0.0,0.0,0.0,0.0,0.0,0.5,0.0,0.0,0.0,0.0,0.0,0.0,0.0,0.0,0.0,0.0,0.0,0.0,678.15,3.562000036239624
0.0,0.0,0.0,0.0,0.0,0.0,0.0,0.0,0.0,0.65,0.0,0.0,0.0,0.0,0.0,0.0,0.0,0.0,0.0,0.0,0.0,0.0,743.15,3.4040000438690186
0.0,0.0,0.0,0.0,0.0,0.0,0.0,0.0,0.0,0.5775,0.0,0.0,0.0,0.0,0.0,0.0,0.0,0.0,0.0,0.0,0.0,0.0,713.15,3.4070000648498535
0.0,0.0,0.0,0.0,0.0,0.0,0.0,0.0,0.0,0.55,0.0,0.0,0.0,0.0,0.0,0.0,0.0,0.0,0.0,0.0,0.0,0.0,703.15,3.4149999618530273
0.0,0.0,0.0,0.0,0.0,0.0,0.0,0.0,0.0,0.6256,0.0,0.0,0.0,0.0,0.0,0.0,0.0,0.0,0.0,0.0,0.0,0.0,748.15,3.443000078201294
0.0,0.0,0.0,0.0,0.0,0.0,0.0,0.0,0.0,0.6,0.0,0.0,0.0,0.0,0.0,0.0,0.0,0.0,0.0,0.0,0.0,0.0,743.15,3.48799991607666
0.0,0.0,0.0,0.0,0.0,0.0,0.0,0.0,0.0,1.0,0.0,0.0,0.0,0.0,0.0,0.0,0.0,0.0,0.0,0.0,0.0,0.0,546.15,1.8380000591278076
0.0,0.0,0.0,0.0,0.0,0.0,0.0,0.0,0.0,0.86,0.0,0.0,0.0,0.0,0.0,0.0,0.0,0.0,0.0,0.0,0.0,0.0,631.15,2.4839999675750732
0.0,0.0,0.0,0.0,0.0,0.0,0.0,0.0,0.14,0.86,0.0,0.0,0.0,0.0,0.0,0.0,0.0,0.0,0.0,0.0,0.0,0.0,663.15,2.0880000591278076
0.0,0.0,0.0,0.0,0.0,0.0,0.0,0.0,0.0,0.86,0.0,0.0,0.14,0.0,0.0,0.0,0.0,0.0,0.0,0.0,0.0,0.0,697.15,2.071000099182129
0.0,0.3,0.0,0.2,0.05,0.0,0.0,0.0,0.0,0.0,0.0,0.0,0.0,0.0,0.0,0.15,0.3,0.0,0.0,0.0,0.0,0.0,997.15,3.4600000381469727
0.0,0.3,0.0,0.2,0.05,0.0,0.0,0.0,0.0,0.0,0.0,0.0,0.0,0.0,0.0,0.25,0.2,0.0,0.0,0.0,0.0,0.0,976.15,3.2699999809265137
0.0,0.3,0.0,0.2,0.05,0.0,0.0,0.0,0.0,0.0,0.0,0.0,0.0,0.0,0.0,0.3,0.15,0.0,0.0,0.0,0.0,0.0,968.15,3.140000104904175
0.0,0.3,0.0,0.2,0.05,0.0,0.0,0.0,0.0,0.0,0.0,0.0,0.0,0.0,0.0,0.35,0.1,0.0,0.0,0.0,0.0,0.0,953.15,3.049999952316284
0.0,0.3,0.0,0.2,0.05,0.0,0.0,0.0,0.0,0.0,0.0,0.0,0.0,0.0,0.0,0.4,0.05,0.0,0.0,0.0,0.0,0.0,946.15,2.9600000381469727
0.2375,0.0,0.0,0.0,0.0,0.0,0.0,0.0,0.0,0.4269,0.0,0.0,0.0,0.0,0.0,0.0,0.0,0.3356,0.0,0.0,0.0,0.0,694.15,4.179999828338623
0.1903999999999999,0.0,0.0,0.0,0.1431,0.0,0.0,0.0,0.0,0.3772999999999999,0.0,0.0,0.0,0.0,0.0,0.0,0.0,0.2892,0.0,0.0,0.0,0.0,718.15,3.809999942779541
0.0,0.4,0.0,0.0,0.0,0.0,0.0,0.0,0.0,0.1,0.0,0.5,0.0,0.0,0.0,0.0,0.0,0.0,0.0,0.0,0.0,0.0,755.15,3.119999885559082
0.0,0.381,0.0,0.0,0.0,0.0,0.0,0.0,0.0,0.095,0.0,0.476,0.0,0.0,0.0,0.0,0.0,0.0,0.048,0.0,0.0,0.0,740.15,3.319999933242798
0.0,0.3636363636363636,0.0,0.0,0.0,0.0,0.0,0.0,0.0,0.0909090909090909,0.0,0.4545454545454545,0.0,0.0,0.0,0.0,0.0,0.0,0.0909090909090909,0.0,0.0,0.0,732.15,3.5199999809265137
0.0,0.348,0.0,0.0,0.0,0.0,0.0,0.0,0.0,0.087,0.0,0.435,0.0,0.0,0.0,0.0,0.0,0.0,0.13,0.0,0.0,0.0,720.15,3.6700000762939458
0.0,0.3329999999999999,0.0,0.0,0.0,0.0,0.0,0.0,0.0,0.083,0.0,0.417,0.0,0.0,0.0,0.0,0.0,0.0,0.1669999999999999,0.0,0.0,0.0,713.15,3.7899999618530273
0.0,0.32,0.0,0.0,0.0,0.0,0.0,0.0,0.0,0.08,0.0,0.4,0.0,0.0,0.0,0.0,0.0,0.0,0.2,0.0,0.0,0.0,706.15,3.880000114440918
0.0,0.3077,0.0,0.0,0.0,0.0,0.0,0.0,0.0,0.0769,0.0,0.3846,0.0,0.0,0.0,0.0,0.0,0.0,0.2307999999999999,0.0,0.0,0.0,697.15,3.9600000381469727
0.0,0.2962703729627037,0.0,0.0,0.0,0.0,0.0,0.0,0.0,0.0740925907409259,0.0,0.3703629637036296,0.0,0.0,0.0,0.0,0.0,0.0,0.2592740725927407,0.0,0.0,0.0,693.15,4.059999942779541
0.0,0.286,0.0,0.0,0.0,0.0,0.0,0.0,0.0,0.071,0.0,0.357,0.0,0.0,0.0,0.0,0.0,0.0,0.286,0.0,0.0,0.0,686.15,4.130000114440918
0.0,0.276,0.0,0.0,0.0,0.0,0.0,0.0,0.0,0.069,0.0,0.345,0.0,0.0,0.0,0.0,0.0,0.0,0.31,0.0,0.0,0.0,682.15,4.179999828338623
0.0,0.267,0.0,0.0,0.0,0.0,0.0,0.0,0.0,0.067,0.0,0.333,0.0,0.0,0.0,0.0,0.0,0.0,0.333,0.0,0.0,0.0,675.15,4.25
0.0,0.2498,0.0,0.0,0.0,0.0,0.0,0.0,0.0,0.0629,0.0,0.3127,0.0,0.0,0.0,0.0,0.0,0.0,0.3746,0.0,0.0,0.0,673.15,4.329999923706055
0.0,0.235,0.0,0.0,0.0,0.0,0.0,0.0,0.0,0.059,0.0,0.294,0.0,0.0,0.0,0.0,0.0,0.0,0.412,0.0,0.0,0.0,667.15,4.349999904632568
0.0,0.0,0.0,0.1,0.0,0.0,0.0,0.0,0.0,0.0,0.0,0.1,0.0,0.0,0.0,0.0,0.0,0.0,0.0,0.0,0.8,0.0,558.15,5.210000038146973
0.0,0.0,0.0,0.1,0.0,0.0,0.0,0.0,0.0,0.0,0.0,0.1,0.0,0.0,0.0,0.0,0.0,0.03,0.0,0.0,0.77,0.0,551.15,5.239999771118164
0.0,0.0,0.0,0.1,0.0,0.0,0.0,0.0,0.0,0.0,0.0,0.1,0.0,0.0,0.0,0.0,0.0,0.05,0.0,0.0,0.75,0.0,549.15,5.260000228881836
0.0,0.0,0.0,0.1,0.0,0.0,0.0,0.0,0.0,0.0,0.0,0.1,0.0,0.0,0.0,0.0,0.0,0.1,0.0,0.0,0.7,0.0,539.15,5.460000038146973
0.0,0.0,0.0,0.0,0.0,0.0,0.0,0.0,0.0,0.0,0.0,0.0,0.0,0.0,0.0,0.0,0.05,0.0,0.0,0.0,0.9,0.0,615.15,5.489999771118164
0.0,0.0,0.0,0.0,0.0,0.0,0.0,0.0,0.0,0.0,0.0,0.0,0.0,0.0,0.0,0.0,0.1,0.0,0.0,0.0,0.825,0.0,644.15,5.550000190734863
0.0,0.0,0.0,0.0,0.0,0.0,0.0,0.0,0.0,0.0,0.0,0.0,0.0,0.0,0.0,0.0,0.0,0.0,0.0,0.05,0.7,0.0,643.15,6.199999809265137
0.0,0.0,0.0,0.1,0.0,0.0,0.0,0.0,0.0,0.0,0.0,0.0,0.0,0.0,0.0,0.0,0.0,0.0,0.0,0.0,0.65,0.0,508.15,5.059999942779541
0.0,0.0,0.0,0.1,0.0,0.0,0.0,0.0,0.0,0.0,0.0,0.0,0.0,0.0,0.0,0.0,0.0,0.0,0.0,0.0,0.7,0.0,514.15,5.110000133514404
0.6477740890364385,0.0,0.0,0.0,0.0290988360465581,3.999840006399744e-05,0.0445982160713571,0.0,0.0,0.1745930162793488,0.0168993240270389,0.0,0.0869965201391944,0.0,0.0,0.0,0.0,0.0,0.0,0.0,0.0,0.0,803.15,2.450000047683716
0.0,0.0,0.0,0.0,0.0,0.0,0.0,0.0,0.0,0.0,0.0,0.0,0.0,0.0,0.0,0.0,0.0,0.0,0.0,0.0,0.0,0.67,668.15,4.159999847412109
0.0,0.0,0.0,0.0,0.0,0.0,0.0,0.0,0.0,0.0,0.0,0.0,0.0,0.0,0.0,0.0,0.0,0.0,0.0,0.0,0.0,0.8,438.15,4.340000152587891
0.0,0.0,0.0,0.0,0.0,0.0,0.0,0.0,0.0,0.0,0.0,0.0,0.0,0.0,0.0,0.0,0.0,0.0,0.0,0.0,0.0,0.5,465.15,6.199999809265137
0.0,0.0,0.0,0.0,0.0,0.0,0.0,0.0,0.0,0.0,0.0,0.0,0.0,0.0,0.0,0.0,0.0,0.0,0.0,0.0,0.0,0.67,407.15,5.71999979019165
0.487,0.0,0.0,0.253,0.0,0.0,0.26,0.0,0.0,0.0,0.0,0.0,0.0,0.0,0.0,0.0,0.0,0.0,0.0,0.0,0.0,0.0,783.15,2.7179999351501465
0.4699999999999999,0.0,0.0,0.2419999999999999,0.0,0.0,0.2459999999999999,0.0,0.0,0.0,0.0,0.0419999999999999,0.0,0.0,0.0,0.0,0.0,0.0,0.0,0.0,0.0,0.0,769.15,2.809999942779541
0.4539999999999999,0.0,0.0,0.2339999999999999,0.0,0.0,0.2319999999999999,0.0,0.0,0.0,0.0,0.08,0.0,0.0,0.0,0.0,0.0,0.0,0.0,0.0,0.0,0.0,768.15,2.8940000534057617
0.426,0.0,0.0,0.214,0.0,0.0,0.215,0.0,0.0,0.0,0.0,0.145,0.0,0.0,0.0,0.0,0.0,0.0,0.0,0.0,0.0,0.0,767.15,3.0280001163482666
0.0,0.0,0.0,0.0,0.0,0.0,0.0,0.0,0.0,0.6,0.0,0.0,0.0,0.0,0.0,0.0,0.0,0.4,0.0,0.0,0.0,0.0,737.15,4.980000019073486
0.0,0.0,0.0,0.0,0.0,0.04,0.0,0.0,0.0,0.6,0.0,0.0,0.0,0.0,0.0,0.0,0.0,0.36,0.0,0.0,0.0,0.0,741.15,4.449999809265137
0.0,0.0,0.0,0.0,0.0,0.08,0.0,0.0,0.0,0.6,0.0,0.0,0.0,0.0,0.0,0.0,0.0,0.32,0.0,0.0,0.0,0.0,744.15,4.260000228881836
0.0,0.0,0.0,0.0,0.0,0.12,0.0,0.0,0.0,0.6,0.0,0.0,0.0,0.0,0.0,0.0,0.0,0.28,0.0,0.0,0.0,0.0,761.15,4.170000076293945
0.0,0.0,0.0,0.0,0.0,0.16,0.0,0.0,0.0,0.6,0.0,0.0,0.0,0.0,0.0,0.0,0.0,0.24,0.0,0.0,0.0,0.0,768.15,4.039999961853027
0.0,0.0,0.0,0.0,0.0,0.2,0.0,0.0,0.0,0.6,0.0,0.0,0.0,0.0,0.0,0.0,0.0,0.2,0.0,0.0,0.0,0.0,777.15,3.940000057220459
0.0,0.6,0.0,0.0,0.0,0.0,0.0,0.0,0.0,0.0,0.35,0.0,0.0,0.0,0.0,0.0,0.0,0.0,0.0,0.0,0.0,0.0,523.15,3.575000047683716
0.0,0.6,0.0,0.0,0.0,0.0,0.0,0.0,0.0,0.0,0.35,0.0,0.0,0.0,0.0,0.0,0.0,0.0,0.0,0.0,0.0,0.0,517.15,3.630000114440918
0.0,0.6,0.0,0.0,0.0,0.0,0.0,0.0,0.0,0.0,0.35,0.0,0.0,0.0,0.0,0.0,0.0,0.0,0.0,0.0,0.0,0.0,505.15,3.64299988746643
0.0,0.6,0.0,0.0,0.0,0.0,0.0,0.0,0.0,0.0,0.35,0.0,0.0,0.0,0.0,0.0,0.0,0.0,0.0,0.0,0.0,0.0,557.15,3.6540000438690186
0.0,0.6,0.0,0.0,0.0,0.0,0.0,0.0,0.0,0.0,0.35,0.0,0.0,0.0,0.0,0.0,0.0,0.0,0.0,0.0,0.0,0.0,590.15,3.6679999828338623
0.0,0.0,0.0,0.0,0.0,0.0,0.0,0.0,0.0,0.0,0.0,0.0,0.0,0.0,0.0,0.0,0.0,0.0,0.0,0.0,0.0,0.5,439.15,4.510000228881836
0.0,0.0,0.0,0.0,0.0,0.0,0.0,0.0,0.0,0.0,0.0,0.0,0.0,0.0,0.0,0.0,0.0,0.0,0.0,0.0,0.0,0.4875,437.15,4.619999885559082
0.0,0.0,0.0,0.0,0.0,0.0,0.0,0.0,0.0,0.0,0.0,0.0,0.0,0.0,0.0,0.0,0.0,0.0,0.0,0.0,0.0,0.475,437.15,4.679999828338623
0.0,0.0,0.0,0.0,0.0,0.0,0.0,0.0,0.0,0.0,0.0,0.0,0.0,0.0,0.0,0.0,0.0,0.0,0.0,0.0,0.0,0.4375,469.15,4.980000019073486
0.0,0.0,0.0,0.0,0.0,0.0,0.0,0.0,0.0,0.0,0.0,0.0,0.0,0.0,0.0,0.0,0.0,0.0,0.0,0.0,0.0,0.4,473.15,5.340000152587891
0.0,0.0,0.0,0.0,0.0,0.0,0.0,0.0,0.0,0.0,0.0,0.0,0.0,0.0,0.0,0.0,0.0,0.0,0.0,0.0,0.0,0.375,492.15,5.519999980926514
0.0,0.0,0.0,0.0,0.0,0.0,0.0,0.0,0.0,0.0,0.0,0.0,0.0,0.0,0.0,0.0,0.0,0.0,0.0,0.0,0.0,0.6667000000000001,411.15,4.550000190734863
0.0,0.0,0.0,0.0,0.0,0.0,0.0,0.0,0.0,0.0,0.0,0.0,0.0,0.0,0.0,0.0,0.0,0.0,0.0,0.0,0.0,0.657,408.15,4.619999885559082
0.0,0.0,0.0,0.0,0.0,0.0,0.0,0.0,0.0,0.0,0.0,0.0,0.0,0.0,0.0,0.0,0.0,0.0,0.0,0.0,0.0,0.647,403.15,4.670000076293945
0.0,0.0,0.0,0.0,0.0,0.0,0.0,0.0,0.0,0.0,0.0,0.0,0.0,0.0,0.0,0.0,0.0,0.0,0.0,0.0,0.0,0.6333,412.15,4.730000019073486
0.0,0.0,0.0,0.0,0.0,0.0,0.0,0.0,0.0,0.0,0.0,0.0,0.0,0.0,0.0,0.0,0.0,0.0,0.0,0.0,0.0,0.6067,423.15,4.880000114440918
0.0,0.0,0.0,0.0,0.0,0.0,0.0,0.0,0.0,0.0,0.0,0.0,0.0,0.0,0.0,0.0,0.0,0.0,0.0,0.0,0.0,0.5733,434.15,5.050000190734863
0.0,0.0,0.0,0.0,0.0,0.0,0.0,0.0,0.0,0.0,0.0,0.0,0.0,0.0,0.0,0.0,0.0,0.0,0.0,0.0,0.0,0.5,455.15,5.420000076293945
0.0,0.0,0.0,0.0,0.0,0.0,0.0,0.0,0.0,0.0,0.0,0.0,0.0,0.0,0.0,0.0,0.0,0.0,0.0,0.0,0.0,0.7142285771422858,392.15,4.519999980926514
0.0,0.0,0.0,0.0,0.0,0.0,0.0,0.0,0.0,0.0,0.0,0.0,0.0,0.0,0.0,0.0,0.0,0.0,0.0,0.0,0.0,0.7036,392.15,4.550000190734863
0.0,0.0,0.0,0.0,0.0,0.0,0.0,0.0,0.0,0.0,0.0,0.0,0.0,0.0,0.0,0.0,0.0,0.0,0.0,0.0,0.0,0.6964,393.15,4.599999904632568
0.0,0.0,0.0,0.0,0.0,0.0,0.0,0.0,0.0,0.0,0.0,0.0,0.0,0.0,0.0,0.0,0.0,0.0,0.0,0.0,0.0,0.6607,396.15,4.760000228881836
0.0,0.0,0.0,0.0,0.0,0.0,0.0,0.0,0.0,0.0,0.0,0.0,0.0,0.0,0.0,0.0,0.0,0.0,0.0,0.0,0.0,0.6,392.15,4.960000038146973
0.0,0.0,0.0,0.0,0.0,0.0,0.0,0.0,0.0,0.0,0.0,0.0,0.0,0.0,0.0,0.0,0.0,0.0,0.0,0.0,0.0,0.8,364.15,4.429999828338623
0.0,0.0,0.0,0.0,0.0,0.0,0.0,0.0,0.0,0.0,0.0,0.0,0.0,0.0,0.0,0.0,0.0,0.0,0.0,0.0,0.0,0.792,360.15,4.440000057220459
0.0,0.0,0.0,0.0,0.0,0.0,0.0,0.0,0.0,0.0,0.0,0.0,0.0,0.0,0.0,0.0,0.0,0.0,0.0,0.0,0.0,0.784,362.15,4.46999979019165
0.0,0.0,0.0,0.0,0.0,0.0,0.0,0.0,0.0,0.0,0.0,0.0,0.0,0.0,0.0,0.0,0.0,0.0,0.0,0.0,0.0,0.728,361.15,4.639999866485596
0.0,0.0,0.0,0.0,0.0,0.0,0.0,0.0,0.0,0.0,0.0,0.0,0.0,0.0,0.0,0.0,0.0,0.0,0.0,0.0,0.0,0.672,359.15,4.829999923706055
0.0,0.0,0.0,0.0,0.0,0.0,0.0,0.0,0.0,0.0,0.0,0.0,0.0,0.0,0.0,0.0,0.0,0.0,0.0,0.0,0.0,0.9,341.15,4.360000133514404
0.0,0.0,0.0,0.0,0.0,0.0,0.0,0.0,0.0,0.0,0.0,0.0,0.0,0.0,0.0,0.0,0.0,0.0,0.0,0.0,0.0,0.8955,336.15,4.340000152587891
0.0,0.0,0.0,0.0,0.0,0.0,0.0,0.0,0.0,0.0,0.0,0.0,0.0,0.0,0.0,0.0,0.0,0.0,0.0,0.0,0.0,0.8909999999999999,336.15,4.369999885559082
0.0,0.0,0.0,0.0,0.0,0.0,0.0,0.0,0.0,0.0,0.0,0.0,0.0,0.0,0.0,0.0,0.0,0.0,0.0,0.0,0.0,0.873,337.15,4.429999828338623
0.0,0.0,0.0,0.0,0.0,0.0,0.0,0.0,0.0,0.0,0.0,0.0,0.0,0.0,0.0,0.0,0.0,0.0,0.0,0.0,0.0,0.855,339.15,4.480000019073486
0.0,0.0,0.0,0.0,0.0,0.0,0.0,0.0,0.0,0.0,0.0,0.0,0.0,0.0,0.0,0.0,0.0,0.0,0.0,0.0,0.0,0.8190000000000001,336.15,4.579999923706055
0.0,0.0,0.0,0.0,0.0,0.0,0.0,0.0,0.0,0.0,0.0,0.1644016440164401,0.0,0.0,0.0290002900029,0.0,0.0,0.0,0.0,0.0,0.7736077360773607,0.0,623.15,5.539999961853027
0.0,0.0,0.0,0.0,0.0,0.0,0.0,0.0,0.0,0.0,0.0,0.1643016430164301,0.0,0.0,0.0290002900029,0.0,0.0,0.04830048300483,0.0,0.0,0.7248072480724808,0.0,618.15,5.71999979019165
0.0,0.0,0.0,0.0,0.0,0.0,0.0,0.0,0.0,0.0,0.0,0.1641852233299003,0.0,0.0,0.0289973902348788,0.0,0.0,0.0965913067823895,0.0,0.0,0.6759391654751071,0.0,616.15,5.840000152587891
0.0,0.0,0.0,0.0,0.0,0.0,0.0,0.0,0.0,0.0,0.0,0.1640344472339191,0.0,0.0,0.0289060702747577,0.0,0.0,0.1447303933826103,0.0,0.0,0.6273317396653298,0.0,611.15,5.980000019073486
0.0,0.0,0.0,0.0,0.0,0.0,0.0,0.0,0.0,0.0,0.0,0.1639016390163901,0.0,0.0,0.02890028900289,0.0,0.0,0.1929019290192901,0.0,0.0,0.5786057860578605,0.0,606.15,6.230000019073486
0.0,0.0818,0.0,0.0,0.0,0.0,0.0,0.0,0.0,0.0,0.0909,0.0,0.0,0.0,0.0,0.0909,0.0,0.0,0.0,0.0,0.0,0.0,513.15,3.009999990463257
0.0,0.0538,0.0,0.0,0.0,0.0,0.0,0.0,0.0,0.0,0.2307999999999999,0.0,0.0,0.0,0.0,0.2307999999999999,0.0,0.0,0.0,0.0,0.0,0.0,518.15,2.9800000190734863
0.0,0.0333033303330333,0.0,0.0,0.0,0.0,0.0,0.0,0.0,0.0,0.3333333333333333,0.0,0.0,0.0,0.0,0.3333333333333333,0.0,0.0,0.0,0.0,0.0,0.0,521.15,3.0199999809265137
0.0,0.0052994700529947,0.0,0.0,0.0,0.0,0.0,0.0,0.0,0.0,0.4736526347365263,0.0,0.0,0.0,0.0,0.4736526347365263,0.0,0.0,0.0,0.0,0.0,0.0,523.15,3.380000114440918
0.15,0.05,0.0,0.0,0.0,0.0,0.0,0.0,0.0,0.25,0.0,0.0,0.0,0.0,0.0,0.0,0.0,0.0,0.0,0.0,0.0,0.0,1043.15,4.519999980926514
0.15,0.05,0.0,0.0,0.0,0.0,0.0,0.0,0.0,0.25,0.0,0.0,0.0,0.0,0.0,0.0,0.0,0.0,0.0,0.0,0.0,0.0,1033.15,5.960000038146973
0.15,0.05,0.0,0.0,0.0,0.0,0.0,0.0,0.0,0.25,0.0,0.0,0.0,0.0,0.0,0.0,0.0,0.0,0.0,0.0,0.0,0.0,1053.15,6.559999942779541
0.2,0.0,0.0,0.0,0.0,0.0,0.0,0.0,0.0,0.0,0.3,0.0,0.0,0.0,0.0,0.5,0.0,0.0,0.0,0.0,0.0,0.0,1000.15,4.380000114440918
0.3,0.0,0.0,0.0,0.0,0.0,0.0,0.0,0.0,0.0,0.3,0.0,0.0,0.0,0.0,0.4,0.0,0.0,0.0,0.0,0.0,0.0,1019.15,4.21999979019165
0.4,0.0,0.0,0.0,0.0,0.0,0.0,0.0,0.0,0.0,0.25,0.0,0.0,0.0,0.0,0.35,0.0,0.0,0.0,0.0,0.0,0.0,1018.15,3.940000057220459
0.4,0.0,0.0,0.0,0.0,0.0,0.0,0.0,0.0,0.0,0.3,0.0,0.0,0.0,0.0,0.3,0.0,0.0,0.0,0.0,0.0,0.0,1023.15,4.119999885559082
0.5,0.0,0.0,0.0,0.0,0.0,0.0,0.0,0.0,0.0,0.3,0.0,0.0,0.0,0.0,0.2,0.0,0.0,0.0,0.0,0.0,0.0,1013.15,3.930000066757202
0.4,0.0,0.0,0.0,0.0,0.0,0.0,0.0,0.0,0.0,0.4,0.0,0.0,0.0,0.0,0.2,0.0,0.0,0.0,0.0,0.0,0.0,985.15,4.289999961853027
0.5,0.0,0.0,0.0,0.0,0.0,0.0,0.0,0.0,0.0,0.3329999999999999,0.0,0.0,0.0,0.0,0.1669999999999999,0.0,0.0,0.0,0.0,0.0,0.0,1020.15,4.010000228881836
0.4,0.0,0.0,0.0,0.0,0.0,0.0,0.0,0.0,0.0,0.45,0.0,0.0,0.0,0.0,0.15,0.0,0.0,0.0,0.0,0.0,0.0,967.15,4.409999847412109
0.5,0.0,0.0,0.0,0.0,0.0,0.0,0.0,0.0,0.0,0.4,0.0,0.0,0.0,0.0,0.1,0.0,0.0,0.0,0.0,0.0,0.0,994.15,4.170000076293945
0.0,0.0,0.0,0.0,0.0,0.0,0.0,0.0,0.0,0.0,0.0,0.0,0.0,0.0,0.0,0.0,0.0,0.0,0.0,0.0,0.0,1.0,315.15,4.289999961853027
0.0,0.0,0.0,0.0,0.0,0.0,0.0,0.0,0.0,0.0,0.0,0.0,0.0,0.0,0.0,0.0,0.0,0.0,0.0,0.0,0.0,0.99,315.15,4.269999980926514
0.0,0.0,0.0,0.0,0.0,0.0,0.0,0.0,0.0,0.0,0.0,0.0,0.0,0.0,0.0,0.0,0.0,0.0,0.0,0.0,0.0,0.97,324.15,4.300000190734863
0.0,0.0,0.0,0.0,0.0,0.0,0.0,0.0,0.0,0.0,0.0,0.0,0.0,0.0,0.0,0.0,0.0,0.0,0.0,0.0,0.0,0.95,335.15,4.400000095367432
0.0,0.0,0.0,0.0,0.0,0.0,0.0,0.0,0.0,0.0,0.0,0.0,0.0,0.0,0.0,0.0,0.0,0.0,0.0,0.0,0.0,0.9,346.15,4.539999961853027
0.0,0.6,0.0,0.0,0.04,0.0,0.0,0.0,0.0,0.0,0.35,0.0,0.0,0.0,0.0,0.0,0.0,0.0,0.0,0.0,0.0,0.0,727.15,3.6710000038146977
0.0,0.6,0.0,0.0,0.0,0.0,0.0,0.0,0.0,0.0,0.35,0.0,0.0,0.0,0.0,0.0,0.0,0.0,0.0,0.0,0.0,0.0,701.15,3.746999979019165
0.0,0.6,0.0,0.0,0.0,0.0,0.0,0.0,0.0,0.0,0.35,0.0,0.0,0.0,0.0,0.0,0.0,0.0,0.0,0.0,0.0,0.0,735.15,3.799000024795532
0.55,0.0,0.0,0.0,0.0,0.0,0.0,0.18,0.0,0.0,0.27,0.0,0.0,0.0,0.0,0.0,0.0,0.0,0.0,0.0,0.0,0.0,972.15,3.1500000953674316
0.5,0.0,0.0,0.0,0.0,0.0,0.0,0.18,0.0,0.05,0.27,0.0,0.0,0.0,0.0,0.0,0.0,0.0,0.0,0.0,0.0,0.0,943.15,3.390000104904175
0.45,0.0,0.0,0.0,0.0,0.0,0.0,0.18,0.0,0.1,0.27,0.0,0.0,0.0,0.0,0.0,0.0,0.0,0.0,0.0,0.0,0.0,933.15,3.650000095367432
0.4,0.0,0.0,0.0,0.0,0.0,0.0,0.18,0.0,0.15,0.27,0.0,0.0,0.0,0.0,0.0,0.0,0.0,0.0,0.0,0.0,0.0,913.15,3.5299999713897705
0.35,0.0,0.0,0.0,0.0,0.0,0.0,0.18,0.0,0.2,0.27,0.0,0.0,0.0,0.0,0.0,0.0,0.0,0.0,0.0,0.0,0.0,903.15,3.990000009536743
0.4,0.0,0.0,0.0,0.0,0.0,0.0,0.18,0.0,0.05,0.27,0.0,0.0,0.0,0.0,0.0,0.0,0.1,0.0,0.0,0.0,0.0,823.15,5.440000057220459
0.5,0.0,0.0,0.0,0.0,0.0,0.0,0.1,0.0,0.05,0.27,0.08,0.0,0.0,0.0,0.0,0.0,0.0,0.0,0.0,0.0,0.0,923.15,3.0299999713897705
0.4,0.0,0.0,0.0,0.0,0.0,0.0,0.1,0.0,0.15,0.27,0.08,0.0,0.0,0.0,0.0,0.0,0.0,0.0,0.0,0.0,0.0,893.15,3.9700000286102295
0.0793079307930793,0.0,0.0,0.0232023202320231,0.0441044104410441,0.0,0.1283128312831283,0.0,0.02000200020002,0.2195219521952195,0.2345234523452345,0.2209220922092209,0.0301030103010301,0.0,0.0,0.0,0.0,0.0,0.0,0.0,0.0,0.0,749.15,3.6700000762939458
0.0256974302569743,0.0,0.0,0.0261973802619738,0.0,0.0,0.0578942105789421,0.0,0.0395960403959604,0.3264673532646735,0.097990200979902,0.3989601039896011,0.0271972802719728,0.0,0.0,0.0,0.0,0.0,0.0,0.0,0.0,0.0,758.15,3.240000009536743
0.1237123712371237,0.0,0.0,0.0165016501650165,0.0503050305030503,0.0,0.0914091409140914,0.0,0.0218021802180218,0.1804180418041804,0.1839183918391839,0.2719271927192719,0.06000600060006,0.0,0.0,0.0,0.0,0.0,0.0,0.0,0.0,0.0,754.15,3.5999999046325684
0.0333033303330333,0.0,0.0,0.025002500250025,0.0098009800980098,0.0,0.1396139613961396,0.0,0.0222022202220222,0.2392239223922392,0.2558255825582557,0.2415241524152415,0.0335033503350335,0.0,0.0,0.0,0.0,0.0,0.0,0.0,0.0,0.0,761.15,3.650000095367432
0.1341,0.0,0.0,0.0214,0.079,0.0,0.1152,0.0,0.0179,0.1971,0.2107,0.1979,0.0267,0.0,0.0,0.0,0.0,0.0,0.0,0.0,0.0,0.0,743.15,3.640000104904175
0.0861827634473105,0.0,0.0,0.0,0.0471905618876224,0.0,0.1384723055388922,0.0,0.0,0.2363527294541092,0.253249350129974,0.2385522895420916,0.0,0.0,0.0,0.0,0.0,0.0,0.0,0.0,0.0,0.0,748.15,3.6700000762939458
0.0688931106889311,0.0,0.0,0.0504949505049495,0.038996100389961,0.0,0.1130886911308869,0.0,0.0331966803319668,0.1917808219178082,0.2056794320567943,0.1931806819318068,0.1046895310468953,0.0,0.0,0.0,0.0,0.0,0.0,0.0,0.0,0.0,741.15,3.5399999618530273
0.5998,0.0,0.0,0.1042,0.0095,0.001,0.0,0.0,0.0,0.1837,0.0,0.0,0.1018,0.0,0.0,0.0,0.0,0.0,0.0,0.0,0.0,0.0,772.15,2.380000114440918
0.5853,0.0,0.0,0.1017,0.0093,0.001,0.0,0.0,0.0,0.1793,0.0,0.0,0.0993999999999999,0.0,0.0,0.0,0.0,0.0,0.0,0.0,0.0,0.0,764.15,2.430000066757202
0.5782,0.0,0.0,0.1003999999999999,0.0092,0.001,0.0,0.0,0.0,0.1771,0.0,0.0,0.0981,0.0,0.0,0.0,0.0,0.0,0.0,0.0,0.0,0.0,762.15,2.4700000286102295
0.5710000000000001,0.0,0.0,0.0992,0.009,0.001,0.0,0.0,0.0,0.1749,0.0,0.0,0.0969,0.0,0.0,0.0,0.0,0.0,0.0,0.0,0.0,0.0,760.15,2.5299999713897705
0.555955595559556,0.0,0.0,0.0966096609660966,0.0088008800880088,0.001000100010001,0.0,0.0,0.0,0.1703170317031703,0.0,0.0,0.0944094409440944,0.0,0.0,0.0,0.0,0.0,0.0,0.0,0.0,0.0,750.15,2.6600000858306885
0.5416000000000001,0.0,0.0,0.0941,0.0086,0.001,0.0,0.0,0.0,0.1659,0.0,0.0,0.0919,0.0,0.0,0.0,0.0,0.0,0.0,0.0,0.0,0.0,745.15,2.609999895095825
0.5953,0.0,0.0,0.1033999999999999,0.0,0.001,0.0,0.0,0.0,0.1823999999999999,0.0,0.0,0.1011,0.0,0.0168,0.0,0.0,0.0,0.0,0.0,0.0,0.0,785.15,2.430000066757202
0.5738,0.0,0.0,0.0997,0.0,0.001,0.0,0.0,0.0,0.1757999999999999,0.0,0.0,0.0975,0.0,0.0162,0.0,0.0,0.0,0.0,0.0,0.0,0.0,772.15,2.3499999046325684
0.5668000000000001,0.0,0.0,0.0984,0.0,0.001,0.0,0.0,0.0,0.1736,0.0,0.0,0.0962,0.0,0.016,0.0,0.0,0.0,0.0,0.0,0.0,0.0,769.15,2.450000047683716
0.5518551855185518,0.0,0.0,0.0958095809580958,0.0,0.001000100010001,0.0,0.0,0.0,0.1691169116911691,0.0,0.0,0.0937093709370937,0.0,0.0156015601560156,0.0,0.0,0.0,0.0,0.0,0.0,0.0,757.15,2.569999933242798
0.5375000000000001,0.0,0.0,0.0934,0.0,0.001,0.0,0.0,0.0,0.1647,0.0,0.0,0.0913,0.0,0.0152,0.0,0.0,0.0,0.0,0.0,0.0,0.0,749.15,2.680000066757202
0.5900000000000001,0.0,0.0,0.1025,0.0,0.001,0.0,0.0255,0.0,0.1808,0.0,0.0,0.1002,0.0,0.0,0.0,0.0,0.0,0.0,0.0,0.0,0.0,773.15,2.4600000381469727
0.5758,0.0,0.0,0.1,0.0,0.001,0.0,0.0249,0.0,0.1765,0.0,0.0,0.0978,0.0,0.0,0.0,0.0,0.0,0.0,0.0,0.0,0.0,759.15,2.490000009536743
0.5617,0.0,0.0,0.0975999999999999,0.0,0.001,0.0,0.0243,0.0,0.1720999999999999,0.0,0.0,0.0953999999999999,0.0,0.0,0.0,0.0,0.0,0.0,0.0,0.0,0.0,760.15,2.569999933242798
0.5469999999999999,0.0,0.0,0.0949999999999999,0.0,0.001,0.0,0.0235999999999999,0.0,0.1676,0.0,0.0,0.0928999999999999,0.0,0.0,0.0,0.0,0.0,0.0,0.0,0.0,0.0,749.15,2.75
0.5328,0.0,0.0,0.0925,0.0,0.001,0.0,0.023,0.0,0.1632999999999999,0.0,0.0,0.0905,0.0,0.0,0.0,0.0,0.0,0.0,0.0,0.0,0.0,748.15,2.6600000858306885
0.5437,0.0,0.0,0.0944999999999999,0.0,0.001,0.0,0.1018999999999999,0.0,0.1666,0.0,0.0,0.0923,0.0,0.0,0.0,0.0,0.0,0.0,0.0,0.0,0.0,774.15,2.3399999141693115
0.5307,0.0,0.0,0.0921999999999999,0.0,0.001,0.0,0.0994999999999999,0.0,0.1626,0.0,0.0,0.0899999999999999,0.0,0.0,0.0,0.0,0.0,0.0,0.0,0.0,0.0,764.15,2.450000047683716
0.504,0.0,0.0,0.0876,0.0,0.001,0.0,0.0944999999999999,0.0,0.1543999999999999,0.0,0.0,0.0856,0.0,0.0,0.0,0.0,0.0,0.0,0.0,0.0,0.0,739.15,2.7899999618530273
0.0,0.0,0.0,0.0,0.0,0.0,0.0,0.0,0.25,0.0,0.0,0.0,0.0,0.0,0.0,0.0,0.25,0.0,0.0,0.0,0.0,0.0,905.15,3.816999912261963
0.25,0.0,0.0,0.0,0.0,0.0,0.0,0.0,0.25,0.0,0.0,0.0,0.0,0.0,0.0,0.0,0.25,0.0,0.0,0.0,0.0,0.0,915.15,3.5789999961853027
0.3,0.0,0.0,0.0,0.0,0.0,0.0,0.0,0.2,0.0,0.0,0.0,0.0,0.0,0.0,0.0,0.2,0.0,0.0,0.0,0.0,0.0,924.15,3.5390000343322754
0.5,0.0,0.0,0.0,0.0,0.0,0.0,0.0,0.25,0.0,0.0,0.0,0.0,0.0,0.0,0.0,0.25,0.0,0.0,0.0,0.0,0.0,933.15,3.3570001125335693
0.6,0.0,0.0,0.2,0.0,0.0,0.0,0.0,0.0,0.0,0.0,0.0,0.0,0.0,0.0,0.0,0.2,0.0,0.0,0.0,0.0,0.0,909.15,3.361999988555908
0.0,0.4999,0.0,0.5001,0.0,0.0,0.0,0.0,0.0,0.0,0.0,0.0,0.0,0.0,0.0,0.0,0.0,0.0,0.0,0.0,0.0,0.0,553.15,2.5399999618530273
0.0,0.4999,0.0,0.5001,0.0,0.0,0.0,0.0,0.0,0.0,0.0,0.0,0.0,0.0,0.0,0.0,0.0,0.0,0.0,0.0,0.0,0.0,553.15,2.5399999618530273
0.0,0.4876,0.0,0.4879,0.0,0.0,0.0,0.0,0.0,0.0,0.0,0.0,0.0,0.0,0.0,0.0,0.0,0.0,0.0,0.0,0.0,0.0,563.15,2.569999933242798
0.0,0.4640999999999999,0.0,0.4645,0.0,0.0,0.0,0.0,0.0,0.0,0.0,0.0,0.0,0.0,0.0,0.0,0.0,0.0,0.0,0.0,0.0,0.0,598.15,2.609999895095825
0.0,0.4999,0.0,0.5001,0.0,0.0,0.0,0.0,0.0,0.0,0.0,0.0,0.0,0.0,0.0,0.0,0.0,0.0,0.0,0.0,0.0,0.0,553.15,2.569999933242798
0.0,0.4795,0.0,0.4800999999999999,0.0,0.0,0.0,0.0,0.0,0.0,0.0,0.0,0.0,0.0,0.0,0.0,0.0,0.0,0.0,0.0,0.0,0.0,603.15,2.609999895095825
0.0,0.4693530646935306,0.0,0.4700529947005299,0.0,0.0,0.0,0.0,0.0,0.0,0.0,0.0,0.0,0.0,0.0,0.0,0.0,0.0,0.0,0.0,0.0,0.0,613.15,2.640000104904175
0.0,0.4,0.0,0.4,0.0,0.0,0.0,0.0,0.0,0.0,0.0,0.0,0.0,0.0,0.0,0.0,0.0,0.0,0.0,0.0,0.0,0.0,538.15,2.9100000858306885
0.0,0.4,0.0,0.4,0.0,0.0,0.0,0.0,0.0,0.0,0.0,0.0,0.0,0.0,0.0,0.0,0.0,0.0,0.0,0.0,0.0,0.0,558.15,3.0
0.0,0.4,0.0,0.4,0.0,0.0,0.0,0.0,0.0,0.0,0.0,0.0,0.0,0.0,0.0,0.0,0.0,0.0,0.0,0.0,0.0,0.0,589.15,3.0799999237060547
0.0,0.4,0.0,0.4,0.0,0.0,0.0,0.0,0.0,0.0,0.0,0.0,0.0,0.0,0.0,0.0,0.0,0.0,0.0,0.0,0.0,0.0,596.15,3.119999885559082
0.0,0.4,0.0,0.4,0.0,0.0,0.0,0.0,0.0,0.0,0.0,0.0,0.0,0.0,0.0,0.0,0.0,0.0,0.0,0.0,0.0,0.0,604.15,3.1600000858306885
0.0,0.4,0.0,0.4,0.0,0.0,0.0,0.0,0.0,0.0,0.0,0.0,0.0,0.0,0.0,0.0,0.0,0.0,0.0,0.0,0.0,0.0,617.15,3.200000047683716
0.0,0.4,0.0,0.4,0.0,0.0,0.0,0.0,0.0,0.0,0.0,0.0,0.0,0.0,0.0,0.0,0.0,0.0,0.0,0.0,0.0,0.0,625.15,3.25
0.0,0.4,0.0,0.4,0.0,0.0,0.0,0.0,0.0,0.0,0.0,0.0,0.0,0.0,0.0,0.0,0.0,0.0,0.0,0.0,0.0,0.0,558.15,2.930000066757202
0.0,0.4,0.0,0.4,0.0,0.0,0.0,0.0,0.0,0.0,0.0,0.0,0.0,0.0,0.0,0.0,0.0,0.0,0.0,0.0,0.0,0.0,586.15,2.9700000286102295
0.0,0.4,0.0,0.4,0.0,0.0,0.0,0.0,0.0,0.0,0.0,0.0,0.0,0.0,0.0,0.0,0.0,0.0,0.0,0.0,0.0,0.0,581.15,2.950000047683716
0.0,0.4,0.0,0.4,0.0,0.0,0.0,0.0,0.0,0.0,0.0,0.0,0.0,0.0,0.0,0.0,0.0,0.0,0.0,0.0,0.0,0.0,581.15,2.950000047683716
0.0,0.4,0.0,0.4,0.0,0.0,0.0,0.0,0.0,0.0,0.0,0.0,0.0,0.0,0.0,0.0,0.0,0.0,0.0,0.0,0.0,0.0,600.15,2.940000057220459
0.0,0.4,0.0,0.4,0.0,0.0,0.0,0.0,0.0,0.0,0.0,0.0,0.0,0.0,0.0,0.0,0.0,0.0,0.0,0.0,0.0,0.0,636.15,2.930000066757202
0.0,0.4,0.0,0.4,0.0,0.0,0.0,0.0,0.0,0.0,0.0,0.0,0.0,0.0,0.0,0.0,0.0,0.0,0.0,0.0,0.0,0.0,648.15,2.930000066757202
0.0,0.4,0.0,0.4,0.0,0.0,0.0,0.0,0.0,0.0,0.0,0.0,0.0,0.0,0.0,0.0,0.0,0.0,0.0,0.0,0.0,0.0,617.15,2.880000114440918
0.0,0.4,0.0,0.4,0.0,0.0,0.0,0.0,0.0,0.0,0.0,0.0,0.0,0.0,0.0,0.0,0.0,0.0,0.0,0.0,0.0,0.0,605.15,2.869999885559082
0.0,0.4,0.0,0.4,0.0,0.0,0.0,0.0,0.0,0.0,0.0,0.0,0.0,0.0,0.0,0.0,0.0,0.0,0.0,0.0,0.0,0.0,604.15,2.8499999046325684
0.0,0.4,0.0,0.4,0.0,0.0,0.0,0.0,0.0,0.0,0.0,0.0,0.0,0.0,0.0,0.0,0.0,0.0,0.0,0.0,0.0,0.0,601.15,2.8399999141693115
0.0,0.4,0.0,0.4,0.0,0.0,0.0,0.0,0.0,0.0,0.0,0.0,0.0,0.0,0.0,0.0,0.0,0.0,0.0,0.0,0.0,0.0,601.15,2.8299999237060547
0.0,0.4,0.0,0.4,0.0,0.0,0.0,0.0,0.0,0.0,0.0,0.0,0.0,0.0,0.0,0.0,0.0,0.0,0.0,0.0,0.0,0.0,604.15,2.819999933242798
0.0,0.4,0.0,0.4,0.0,0.0,0.0,0.0,0.0,0.0,0.0,0.0,0.0,0.0,0.0,0.0,0.0,0.0,0.0,0.0,0.0,0.0,617.15,2.809999942779541
0.0,0.0,0.0,0.0,0.0,0.0,0.0,0.0,0.0,0.4,0.0,0.445,0.0,0.0,0.0,0.0,0.0,0.15,0.0,0.0,0.0,0.0,694.15,4.992000102996826
0.0,0.0,0.0,0.0,0.0,0.0,0.0,0.0,0.0,0.4,0.0,0.445,0.0,0.0,0.0,0.0,0.0,0.15,0.0,0.0,0.0,0.0,674.15,4.99399995803833
0.0,0.5,0.0,0.0,0.0,0.0,0.0,0.0,0.0,0.0,0.0,0.5,0.0,0.0,0.0,0.0,0.0,0.0,0.0,0.0,0.0,0.0,727.15,2.890000104904175
0.0,0.6,0.0,0.0,0.1,0.0,0.0,0.0,0.0,0.0,0.0,0.3,0.0,0.0,0.0,0.0,0.0,0.0,0.0,0.0,0.0,0.0,805.15,2.759999990463257
0.0,0.7,0.0,0.0,0.2,0.0,0.0,0.0,0.0,0.0,0.0,0.1,0.0,0.0,0.0,0.0,0.0,0.0,0.0,0.0,0.0,0.0,970.15,2.6600000858306885
0.0,0.5,0.0,0.0,0.0,0.0,0.0,0.5,0.0,0.0,0.0,0.0,0.0,0.0,0.0,0.0,0.0,0.0,0.0,0.0,0.0,0.0,830.15,2.4700000286102295
0.0,0.6,0.0,0.0,0.1,0.0,0.0,0.3,0.0,0.0,0.0,0.0,0.0,0.0,0.0,0.0,0.0,0.0,0.0,0.0,0.0,0.0,867.15,2.4800000190734863
0.0,0.7,0.0,0.0,0.2,0.0,0.0,0.1,0.0,0.0,0.0,0.0,0.0,0.0,0.0,0.0,0.0,0.0,0.0,0.0,0.0,0.0,997.15,2.559999942779541
0.0,0.5,0.0,0.0,0.0,0.0,0.5,0.0,0.0,0.0,0.0,0.0,0.0,0.0,0.0,0.0,0.0,0.0,0.0,0.0,0.0,0.0,822.15,2.6700000762939453
0.0,0.6,0.0,0.0,0.1,0.0,0.3,0.0,0.0,0.0,0.0,0.0,0.0,0.0,0.0,0.0,0.0,0.0,0.0,0.0,0.0,0.0,857.15,2.5799999237060547
0.0,0.7,0.0,0.0,0.2,0.0,0.1,0.0,0.0,0.0,0.0,0.0,0.0,0.0,0.0,0.0,0.0,0.0,0.0,0.0,0.0,0.0,941.15,2.5799999237060547
0.0,0.5,0.0,0.0,0.0,0.0,0.0,0.0,0.0,0.0,0.5,0.0,0.0,0.0,0.0,0.0,0.0,0.0,0.0,0.0,0.0,0.0,768.15,3.640000104904175
0.0,0.6,0.0,0.0,0.1,0.0,0.0,0.0,0.0,0.0,0.3,0.0,0.0,0.0,0.0,0.0,0.0,0.0,0.0,0.0,0.0,0.0,816.15,3.1600000858306885
0.0,0.7,0.0,0.0,0.2,0.0,0.0,0.0,0.0,0.0,0.1,0.0,0.0,0.0,0.0,0.0,0.0,0.0,0.0,0.0,0.0,0.0,933.15,2.7699999809265137
0.0,0.75,0.0,0.0,0.25,0.0,0.0,0.0,0.0,0.0,0.0,0.0,0.0,0.0,0.0,0.0,0.0,0.0,0.0,0.0,0.0,0.0,1064.15,2.619999885559082
0.4950495049504951,0.0,0.0,0.0,0.0,0.0,0.0,0.0,0.0,0.0,0.3297329732973297,0.0,0.0,0.0,0.0,0.1653165316531653,0.0,0.0,0.0,0.0,0.0,0.0,1006.15,4.015999794006348
0.0,0.0,0.0,0.0,0.0,0.0,0.0,0.0,0.0,0.0,0.3297329732973297,0.0,0.0,0.0,0.0,0.1653165316531653,0.0,0.0,0.0,0.0,0.0,0.0,938.15,4.839000225067139
0.735,0.0,0.0,0.1169999999999999,0.0,0.0,0.0,0.0,0.0,0.148,0.0,0.0,0.0,0.0,0.0,0.0,0.0,0.0,0.0,0.0,0.0,0.0,868.15,2.0999999046325684
0.7637999999999999,0.0,0.019,0.0901,0.0,0.0,0.0,0.0,0.0,0.1271,0.0,0.0,0.0,0.0,0.0,0.0,0.0,0.0,0.0,0.0,0.0,0.0,868.15,2.200000047683716
0.0,0.33,0.0,0.0,0.0,0.0,0.0,0.0,0.0,0.0,0.0,0.0,0.0,0.0,0.0,0.0,0.0,0.0,0.0,0.0,0.0,0.0,541.15,3.859999895095825
0.0,0.0,0.0,0.0,0.0,0.0,0.0,0.0,0.0,0.0,0.0,0.0,0.0,0.0,0.0,0.0,0.0,0.0,0.0,0.0,0.6666333366663334,0.0,551.15,3.422348737716675
0.0,0.0,0.0,0.0,0.0,0.0,0.0,0.0,0.0,0.0,0.0,0.0,0.0333,0.0,0.0,0.0,0.0,0.0,0.0,0.0,0.6667000000000001,0.0,556.15,4.735409259796143
0.0,0.0,0.0,0.0,0.0,0.0,0.0,0.0,0.0,0.0,0.0,0.0,0.0667,0.0,0.0,0.0,0.0,0.0,0.0,0.0,0.6667000000000001,0.0,553.15,4.774660110473633
0.0,0.0,0.0,0.0,0.0,0.0,0.0,0.0,0.0,0.0,0.0,0.0,0.0999900009999,0.0,0.0,0.0,0.0,0.0,0.0,0.0,0.6666333366663334,0.0,550.15,4.816978931427002
0.0,0.0,0.0,0.0,0.0,0.0,0.0,0.0,0.0,0.0,0.0,0.0,0.1333,0.0,0.0,0.0,0.0,0.0,0.0,0.0,0.6667000000000001,0.0,547.15,4.797497749328613
0.0,0.0,0.0,0.0,0.0,0.0,0.0,0.0,0.0,0.0,0.0,0.0,0.1667,0.0,0.0,0.0,0.0,0.0,0.0,0.0,0.6667000000000001,0.0,543.15,4.76052188873291
0.0,0.0,0.0,0.0,0.0,0.0,0.0,0.0,0.0,0.0,0.0,0.0,0.1999800019998,0.0,0.0,0.0,0.0,0.0,0.0,0.0,0.6666333366663334,0.0,540.15,4.755202293395996
0.0,0.0,0.0,0.0,0.0,0.0,0.0,0.0,0.0,0.0,0.0,0.0,0.2332999999999999,0.0,0.0,0.0,0.0,0.0,0.0,0.0,0.6667000000000001,0.0,536.15,4.715001583099365
0.0,0.0,0.0,0.0,0.0,0.0,0.0,0.0,0.0,0.0,0.0,0.0,0.2667,0.0,0.0,0.0,0.0,0.0,0.0,0.0,0.6667000000000001,0.0,525.15,4.67270040512085
0.0,0.0,0.0,0.0,0.0,0.0,0.0,0.0,0.0,0.0,0.0,0.0,0.2999700029997,0.0,0.0,0.0,0.0,0.0,0.0,0.0,0.6666333366663334,0.0,525.15,4.628129959106445
0.0,0.0,0.0,0.0,0.0,0.0,0.0,0.0,0.0,0.0,0.0,0.0,0.3333,0.0,0.0,0.0,0.0,0.0,0.0,0.0,0.6667000000000001,0.0,528.15,4.527632236480713
0.0,0.0,0.0,0.0,0.0,0.0,0.0,0.0,0.0,0.0,0.0,0.0,0.0,0.0,0.0,0.0,0.0,0.4,0.496,0.0,0.0,0.0,510.15,6.013999938964844
0.0,0.0,0.0,0.0,0.0,0.0,0.0,0.0,0.0,0.0,0.0,0.0,0.0,0.0,0.0,0.0,0.0,0.4,0.396,0.0,0.0,0.0,517.15,5.861999988555908
0.0,0.0,0.0,0.0,0.0,0.0,0.0,0.0,0.0,0.0,0.0,0.0,0.0,0.0,0.0,0.0,0.0,0.4,0.296,0.0,0.0,0.0,522.15,5.704999923706055
0.0,0.0,0.0,0.0,0.0,0.0,0.0,0.0,0.0,0.0,0.0,0.0,0.0,0.0,0.0,0.0,0.0,0.4,0.196,0.0,0.0,0.0,525.15,5.552999973297119
0.0,0.0,0.0,0.0,0.0,0.0,0.0,0.0,0.0,0.0,0.0,0.0,0.0,0.0,0.0,0.0,0.0,0.4,0.096,0.0,0.0,0.0,523.15,5.4019999504089355
0.0,0.0,0.0,0.0,0.0,0.0,0.0,0.0,0.0,0.0,0.0,0.0,0.0,0.0,0.0,0.0,0.0,0.4,0.046,0.0,0.0,0.0,524.15,5.364999771118164
0.0,0.0,0.0,0.0,0.0,0.0,0.0,0.0,0.0,0.0,0.0,0.0,0.0,0.0,0.0,0.0,0.0,0.0,0.0,0.0,0.5326,0.0,504.15,3.996000051498413
0.0,0.0,0.0,0.0,0.0,0.0,0.0,0.0,0.0,0.0,0.0,0.0,0.0,0.0,0.0,0.0,0.0,0.0384,0.0,0.0,0.5373,0.0,522.15,4.239999771118164
0.0,0.0,0.0,0.0,0.0,0.0,0.0,0.0,0.0,0.0,0.0,0.0,0.0,0.0,0.0,0.0,0.0,0.0775,0.0,0.0,0.542,0.0,541.15,4.510000228881836
0.0,0.0,0.0,0.0,0.0,0.0,0.0,0.0,0.0,0.0,0.0,0.0,0.0,0.0,0.0,0.0,0.0,0.1173,0.0,0.0,0.5468,0.0,548.15,4.807000160217285
0.0,0.0,0.0,0.0,0.0,0.0,0.0,0.0,0.0,0.0,0.0,0.0,0.0,0.0,0.0,0.0,0.0,0.1578,0.0,0.0,0.5517,0.0,560.15,5.132999897003174
0.0,0.0,0.0,0.0,0.0,0.0,0.0,0.0,0.0,0.0,0.0,0.0,0.0,0.0,0.0,0.0,0.0,0.1989999999999999,0.0,0.0,0.5567,0.0,543.15,5.382999897003174
0.5,0.0,0.0,0.25,0.0,0.0,0.25,0.0,0.0,0.0,0.0,0.0,0.0,0.0,0.0,0.0,0.0,0.0,0.0,0.0,0.0,0.0,816.15,2.7200000286102295
0.331033103310331,0.0,0.0,0.0,0.0943094309430943,0.0,0.0,0.0,0.0,0.1962196219621962,0.3314331433143314,0.0,0.0,0.0,0.047004700470047,0.0,0.0,0.0,0.0,0.0,0.0,0.0,898.15,4.099999904632568
0.3386661333866614,0.0,0.0,0.0,0.1018898110188981,0.0,0.0,0.0,0.0,0.1694830516948305,0.355064493550645,0.0,0.0,0.0,0.0348965103489651,0.0,0.0,0.0,0.0,0.0,0.0,0.0,894.15,4.0
0.3427342734273427,0.0,0.0,0.0,0.1004100410041003,0.0,0.0,0.0,0.0,0.1471147114711471,0.3596359635963596,0.0,0.0,0.0,0.05010501050105,0.0,0.0,0.0,0.0,0.0,0.0,0.0,903.15,4.099999904632568
0.0,0.5,0.0,0.5,0.0,0.0,0.0,0.0,0.0,0.0,0.0,0.0,0.0,0.0,0.0,0.0,0.0,0.0,0.0,0.0,0.0,0.0,556.15,2.4800000190734863
0.0,0.475,0.0,0.475,0.0,0.0,0.0,0.0,0.0,0.0,0.0,0.0,0.0,0.0,0.0,0.0,0.0,0.0,0.0,0.0,0.0,0.0,555.15,2.5
0.0,0.45,0.0,0.45,0.0,0.0,0.0,0.0,0.0,0.0,0.0,0.0,0.0,0.0,0.0,0.0,0.0,0.0,0.0,0.0,0.0,0.0,554.15,2.509999990463257
0.0,0.425,0.0,0.425,0.0,0.0,0.0,0.0,0.0,0.0,0.0,0.0,0.0,0.0,0.0,0.0,0.0,0.0,0.0,0.0,0.0,0.0,550.15,2.5199999809265137
0.0,0.4,0.0,0.4,0.0,0.0,0.0,0.0,0.0,0.0,0.0,0.0,0.0,0.0,0.0,0.0,0.0,0.0,0.0,0.0,0.0,0.0,547.15,2.5199999809265137
0.0,0.375,0.0,0.375,0.0,0.0,0.0,0.0,0.0,0.0,0.0,0.0,0.0,0.0,0.0,0.0,0.0,0.0,0.0,0.0,0.0,0.0,543.15,2.5199999809265137
0.712,0.0,0.0,0.1249999999999999,0.0239999999999999,0.0,0.064,0.0379999999999999,0.0199999999999999,0.009,0.008,0.0,0.0,0.0,0.0,0.0,0.0,0.0,0.0,0.0,0.0,0.0,813.15,2.5
0.743,0.0,0.0,0.092,0.0,0.0,0.0,0.0,0.0579999999999999,0.095,0.012,0.0,0.0,0.0,0.0,0.0,0.0,0.0,0.0,0.0,0.0,0.0,833.15,2.5299999713897705
0.815,0.0,0.0,0.0289999999999999,0.013,0.0,0.0,0.0,0.005,0.118,0.0,0.0,0.0,0.0,0.0,0.0,0.0,0.0,0.0,0.0,0.0,0.0,803.15,2.2200000286102295
0.0,0.0,0.0,0.0,0.0,0.0,0.0,0.0,0.0,0.0,0.0,0.1492850714928507,0.0,0.0,0.0,0.0,0.0,0.0,0.0,0.0,0.3802619738026198,0.0,618.15,5.572000026702881
0.0,0.0,0.0,0.0,0.0,0.0,0.0,0.0,0.0,0.0,0.0,0.1492850714928507,0.0,0.0,0.0,0.0,0.0,0.0,0.0,0.0,0.3798620137986201,0.0,612.15,5.570000171661377
0.0,0.0,0.0,0.0,0.0,0.0,0.0,0.0,0.0,0.0,0.0,0.1493,0.0,0.0,0.0,0.0,0.0,0.0,0.0,0.0,0.3791,0.0,619.15,5.566999912261963
0.0,0.0,0.0,0.0,0.0,0.0,0.0,0.0,0.0,0.0,0.0,0.1493,0.0,0.0,0.0,0.0,0.0,0.0,0.0,0.0,0.3782999999999999,0.0,624.15,5.564000129699707
0.0,0.0,0.0,0.0,0.0,0.0,0.0,0.0,0.0,0.0,0.0,0.1493,0.0,0.0,0.0,0.0,0.0,0.0,0.0,0.0,0.3775,0.0,631.15,5.559999942779541
0.0,0.0,0.0,0.0,0.0,0.0,0.0,0.0,0.0,0.0,0.0,0.0,0.0,0.0,0.0,0.0,0.0,0.0,0.0,0.0,0.4022321785742859,0.0,612.15,5.590000152587891
0.0,0.0,0.0,0.0,0.0,0.0,0.0,0.0,0.0,0.0,0.0,0.0,0.0,0.0,0.0,0.0,0.0,0.0,0.0,0.0,0.4018200910045502,0.0,607.15,5.585000038146973
0.0,0.0,0.0,0.0,0.0,0.0,0.0,0.0,0.0,0.0,0.0,0.0,0.0,0.0,0.0,0.0,0.0,0.0,0.0,0.0,0.401,0.0,601.15,5.580999851226807
0.0,0.0,0.0,0.0,0.0,0.0,0.0,0.0,0.0,0.0,0.0,0.0,0.0,0.0,0.0,0.0,0.0,0.0,0.0,0.0,0.4002,0.0,607.15,5.578999996185303
0.0,0.0,0.0,0.0,0.0,0.0,0.0,0.0,0.0,0.0,0.0,0.0,0.0,0.0,0.0,0.0,0.0,0.0,0.0,0.0,0.3993600639936006,0.0,613.15,5.574999809265137
0.0,0.0,0.0,0.0,0.0,0.0,0.0,0.0,0.0,0.0,0.0,0.0,0.0,0.0,0.0,0.0,0.0,0.0601036062163729,0.0,0.0,0.4201252075124507,0.0,605.15,6.001999855041504
0.0,0.0,0.0,0.0,0.0,0.0,0.0,0.0,0.0,0.0,0.0,0.0,0.0,0.0,0.0,0.0,0.0,0.0601012020240404,0.0,0.0,0.4197083941678834,0.0,600.15,6.000999927520752
0.0,0.0,0.0,0.0,0.0,0.0,0.0,0.0,0.0,0.0,0.0,0.0,0.0,0.0,0.0,0.0,0.0,0.0601,0.0,0.0,0.4188,0.0,595.15,5.999000072479248
0.0,0.0,0.0,0.0,0.0,0.0,0.0,0.0,0.0,0.0,0.0,0.0,0.0,0.0,0.0,0.0,0.0,0.0601060106010601,0.0,0.0,0.4179417941794179,0.0,590.15,5.995999813079834
0.0,0.0,0.0,0.0,0.0,0.0,0.0,0.0,0.0,0.0,0.0,0.0,0.0,0.0,0.0,0.0,0.0,0.0601060106010601,0.0,0.0,0.4171417141714171,0.0,597.15,5.992000102996826
0.0,0.5,0.0,0.0,0.0,0.0,0.0,0.0,0.0,0.0,0.0,0.5,0.0,0.0,0.0,0.0,0.0,0.0,0.0,0.0,0.0,0.0,682.15,2.8299999237060547
0.0,0.45,0.0,0.0,0.0,0.0,0.0,0.0,0.0,0.0,0.0,0.5,0.0,0.0,0.0,0.0,0.0,0.0,0.05,0.0,0.0,0.0,658.15,3.190000057220459
0.0,0.4,0.0,0.0,0.0,0.0,0.0,0.0,0.0,0.0,0.0,0.5,0.0,0.0,0.0,0.0,0.0,0.0,0.1,0.0,0.0,0.0,675.15,3.5399999618530273
0.0,0.35,0.0,0.0,0.0,0.0,0.0,0.0,0.0,0.0,0.0,0.5,0.0,0.0,0.0,0.0,0.0,0.0,0.15,0.0,0.0,0.0,682.15,3.849999904632568
0.0,0.6,0.0,0.0,0.0,0.0,0.0,0.0,0.0,0.0,0.0,0.4,0.0,0.0,0.0,0.0,0.0,0.0,0.0,0.0,0.0,0.0,598.15,2.819999933242798
0.0,0.55,0.0,0.0,0.0,0.0,0.0,0.0,0.0,0.0,0.0,0.4,0.0,0.0,0.0,0.0,0.0,0.0,0.05,0.0,0.0,0.0,634.15,2.9800000190734863
0.0,0.5,0.0,0.0,0.0,0.0,0.0,0.0,0.0,0.0,0.0,0.4,0.0,0.0,0.0,0.0,0.0,0.0,0.1,0.0,0.0,0.0,670.15,3.1700000762939453
0.0,0.45,0.0,0.0,0.0,0.0,0.0,0.0,0.0,0.0,0.0,0.4,0.0,0.0,0.0,0.0,0.0,0.0,0.15,0.0,0.0,0.0,667.15,3.490000009536743
0.0,0.4,0.0,0.0,0.0,0.0,0.0,0.0,0.0,0.0,0.0,0.4,0.0,0.0,0.0,0.0,0.0,0.0,0.2,0.0,0.0,0.0,675.15,3.7699999809265137
0.0,0.35,0.0,0.0,0.0,0.0,0.0,0.0,0.0,0.0,0.0,0.4,0.0,0.0,0.0,0.0,0.0,0.0,0.25,0.0,0.0,0.0,679.15,4.0
0.0,0.4,0.0,0.0,0.0,0.0,0.0,0.0,0.0,0.0,0.0,0.6,0.0,0.0,0.0,0.0,0.0,0.0,0.0,0.0,0.0,0.0,700.15,3.2799999713897705
0.0,0.4,0.0,0.0,0.0,0.0,0.0,0.0,0.0,0.0,0.0,0.55,0.0,0.0,0.0,0.0,0.0,0.0,0.05,0.0,0.0,0.0,686.15,3.390000104904175
0.0,0.4,0.0,0.0,0.0,0.0,0.0,0.0,0.0,0.0,0.0,0.5,0.0,0.0,0.0,0.0,0.0,0.0,0.1,0.0,0.0,0.0,677.15,3.5399999618530273
0.0,0.4,0.0,0.0,0.0,0.0,0.0,0.0,0.0,0.0,0.0,0.45,0.0,0.0,0.0,0.0,0.0,0.0,0.15,0.0,0.0,0.0,670.15,3.660000085830689
0.0,0.4,0.0,0.0,0.0,0.0,0.0,0.0,0.0,0.0,0.0,0.4,0.0,0.0,0.0,0.0,0.0,0.0,0.2,0.0,0.0,0.0,675.15,3.7699999809265137
0.0,0.4,0.0,0.0,0.0,0.0,0.0,0.0,0.0,0.0,0.0,0.35,0.0,0.0,0.0,0.0,0.0,0.0,0.25,0.0,0.0,0.0,669.15,3.859999895095825
0.0,0.4,0.0,0.0,0.0,0.0,0.0,0.0,0.0,0.0,0.0,0.3,0.0,0.0,0.0,0.0,0.0,0.0,0.3,0.0,0.0,0.0,671.15,3.9600000381469727
0.0,0.4,0.0,0.0,0.0,0.0,0.0,0.0,0.0,0.0,0.0,0.25,0.0,0.0,0.0,0.0,0.0,0.0,0.35,0.0,0.0,0.0,671.15,4.03000020980835
0.0,0.4,0.0,0.0,0.0,0.0,0.0,0.0,0.0,0.0,0.0,0.2,0.0,0.0,0.0,0.0,0.0,0.0,0.4,0.0,0.0,0.0,669.15,4.070000171661377
0.0,0.4,0.0,0.0,0.0,0.0,0.0,0.0,0.0,0.0,0.0,0.1,0.0,0.0,0.0,0.0,0.0,0.0,0.5,0.0,0.0,0.0,667.15,4.21999979019165
0.0,0.4,0.0,0.0,0.0,0.0,0.0,0.0,0.0,0.0,0.0,0.0,0.0,0.0,0.0,0.0,0.0,0.0,0.6,0.0,0.0,0.0,665.15,4.340000152587891
0.5527000000000001,0.0,0.0,0.0,0.0065,0.0,0.2714,0.0,0.0,0.0,0.0,0.0,0.0,0.0,0.0,0.0,0.0,0.0,0.0,0.0,0.0,0.0,1051.15,2.8399999141693115
0.4839,0.0,0.0,0.0,0.0,0.0,0.0,0.0,0.0,0.0,0.0,0.0,0.0,0.0,0.0,0.0,0.0,0.0,0.0,0.0,0.0,0.0,974.15,3.2899999618530273
0.0,0.0,0.0,0.0,0.0,0.0,0.0,0.0,0.0,0.4975,0.0,0.0,0.0,0.0,0.0,0.0,0.0,0.0,0.0,0.4975,0.0,0.0,611.15,6.507999897003174
0.0,0.0,0.0,0.0,0.0,0.0,0.0,0.0,0.0,0.4577,0.0,0.0,0.0,0.0,0.0,0.0,0.0,0.0,0.0,0.4975,0.0,0.0,676.15,6.520999908447266
0.0,0.0,0.0,0.0,0.0,0.0,0.0,0.0,0.0,0.4179,0.0,0.0,0.0,0.0,0.0,0.0,0.0,0.0,0.0,0.4975,0.0,0.0,622.15,6.629000186920166
0.0,0.0,0.0,0.0,0.0,0.0,0.0,0.0,0.0,0.3781,0.0,0.0,0.0,0.0,0.0,0.0,0.0,0.0,0.0,0.4975,0.0,0.0,608.15,6.703999996185303
0.0,0.0,0.0,0.0,0.0,0.0,0.0,0.0,0.0,0.3482651734826517,0.0,0.0,0.0,0.0,0.0,0.0,0.0,0.0,0.0,0.4974502549745025,0.0,0.0,615.15,6.771999835968018
0.0,0.5,0.0,0.0,0.0,0.0,0.0,0.0,0.0,0.0,0.0,0.0,0.0,0.0,0.0,0.0,0.0,0.4,0.0,0.0,0.0,0.0,517.15,4.982999801635742
0.0,0.5,0.0,0.0,0.0,0.0,0.0,0.0,0.0,0.0,0.0,0.0,0.0,0.0,0.0,0.0,0.0,0.4,0.0,0.0,0.0,0.0,513.15,4.98199987411499
0.0,0.5,0.0,0.0,0.0,0.0,0.0,0.0,0.0,0.0,0.0,0.0,0.0,0.0,0.0,0.0,0.0,0.4,0.0,0.0,0.0,0.0,508.15,4.980000019073486
0.0,0.5,0.0,0.0,0.0,0.0,0.0,0.0,0.0,0.0,0.0,0.0,0.0,0.0,0.0,0.0,0.0,0.4,0.0,0.0,0.0,0.0,542.15,4.979000091552734
0.0,0.5,0.0,0.0,0.0,0.0,0.0,0.0,0.0,0.0,0.0,0.0,0.0,0.0,0.0,0.0,0.0,0.4,0.0,0.0,0.0,0.0,558.15,4.978000164031982
0.0,0.5,0.0,0.0,0.0,0.0,0.0,0.0,0.0,0.0,0.0,0.0,0.0,0.0,0.0,0.0,0.0,0.4,0.0,0.0,0.0,0.0,571.15,4.97599983215332
0.0,0.4,0.0,0.2,0.03,0.0,0.0,0.0,0.0,0.14,0.0,0.2,0.0,0.0,0.01,0.0,0.0,0.0,0.0,0.01,0.0,0.0,729.15,3.0209999084472656
0.0,0.4,0.0,0.0,0.03,0.0,0.0,0.0,0.2,0.14,0.0,0.2,0.0,0.0,0.01,0.0,0.0,0.0,0.0,0.01,0.0,0.0,766.15,2.9110000133514404
0.0,0.4,0.0,0.0,0.03,0.0,0.0,0.0,0.0,0.14,0.0,0.2,0.0,0.0,0.01,0.0,0.0,0.0,0.0,0.01,0.0,0.0,686.15,3.9260001182556152
0.0,0.3999600039996,0.0,0.0666933306669333,0.02999700029997,0.0,0.0,0.0,0.0666933306669333,0.13998600139986,0.0,0.1999800019998,0.0,0.0,0.00999900009999,0.0,0.0,0.0,0.0,0.00999900009999,0.0,0.0,706.15,3.2899999618530273
0.0,0.4,0.0,0.1,0.03,0.0,0.0,0.0,0.1,0.14,0.0,0.2,0.0,0.0,0.01,0.0,0.0,0.0,0.0,0.01,0.0,0.0,726.15,2.9739999771118164
0.0,0.4,0.0,0.0,0.03,0.0,0.0,0.0,0.1,0.14,0.0,0.2,0.0,0.0,0.01,0.0,0.0,0.0,0.0,0.01,0.0,0.0,699.15,3.4110000133514404
0.0,0.4,0.0,0.1,0.03,0.0,0.0,0.0,0.0,0.14,0.0,0.2,0.0,0.0,0.01,0.0,0.0,0.0,0.0,0.01,0.0,0.0,705.15,3.4809999465942383
0.0,0.4000400040004001,0.0,0.1333133313331333,0.03000300030003,0.0,0.0,0.0,0.0333033303330333,0.14001400140014,0.0,0.2000200020002,0.0,0.0,0.01000100010001,0.0,0.0,0.0,0.0,0.01000100010001,0.0,0.0,713.15,3.1589999198913574
0.0,0.4000400040004001,0.0,0.0333033303330333,0.03000300030003,0.0,0.0,0.0,0.1333133313331333,0.14001400140014,0.0,0.2000200020002,0.0,0.0,0.01000100010001,0.0,0.0,0.0,0.0,0.01000100010001,0.0,0.0,711.15,3.0929999351501465
0.0,0.4000400040004001,0.0,0.0333033303330333,0.03000300030003,0.0,0.0,0.0,0.0333033303330333,0.14001400140014,0.0,0.2000200020002,0.0,0.0,0.01000100010001,0.0,0.0,0.0,0.0,0.01000100010001,0.0,0.0,685.15,3.611000061035156
0.0,0.4,0.0,0.15,0.03,0.0,0.0,0.0,0.05,0.14,0.0,0.2,0.0,0.0,0.01,0.0,0.0,0.0,0.0,0.01,0.0,0.0,723.15,3.0
0.0,0.4,0.0,0.05,0.03,0.0,0.0,0.0,0.15,0.14,0.0,0.2,0.0,0.0,0.01,0.0,0.0,0.0,0.0,0.01,0.0,0.0,731.15,2.940999984741211
0.0,0.4,0.0,0.0,0.03,0.0,0.0,0.0,0.15,0.14,0.0,0.2,0.0,0.0,0.01,0.0,0.0,0.0,0.0,0.01,0.0,0.0,714.15,3.163000106811523
0.0,0.4,0.0,0.0,0.03,0.0,0.0,0.0,0.05,0.14,0.0,0.2,0.0,0.0,0.01,0.0,0.0,0.0,0.0,0.01,0.0,0.0,686.15,3.6670000553131104
0.0,0.4,0.0,0.05,0.03,0.0,0.0,0.0,0.0,0.14,0.0,0.2,0.0,0.0,0.01,0.0,0.0,0.0,0.0,0.01,0.0,0.0,692.15,3.7060000896453857
0.0,0.4,0.0,0.15,0.03,0.0,0.0,0.0,0.0,0.14,0.0,0.2,0.0,0.0,0.01,0.0,0.0,0.0,0.0,0.01,0.0,0.0,714.15,3.250999927520752
0.0,0.4000400040004001,0.0,0.0833083308330833,0.03000300030003,0.0,0.0,0.0,0.0833083308330833,0.14001400140014,0.0,0.2000200020002,0.0,0.0,0.01000100010001,0.0,0.0,0.0,0.0,0.01000100010001,0.0,0.0,712.15,3.132999897003174
0.0,0.4000400040004001,0.0,0.0333033303330333,0.03000300030003,0.0,0.0,0.0,0.0833083308330833,0.14001400140014,0.0,0.2000200020002,0.0,0.0,0.01000100010001,0.0,0.0,0.0,0.0,0.01000100010001,0.0,0.0,698.15,3.3529999256134033
