Repository: dorukdogular/vitreos

# Data

## Source

Glass property data is sourced from the [SciGlass database](https://github.com/epam/SciGlass) (EPAM Systems), made available under the [Open Database License (ODbL)](https://opendatacommons.org/licenses/odbl/1-0/). Accessed via the [glasspy](https://github.com/drcassar/glasspy) Python library.

## Files tracked in git

| File | Description |
|---|---|
| `clean.csv` | Deduplicated glass-forming ability dataset (11858 rows) |
| `tg_dataset.csv` | 76377 glasses with Tg (K) and 22 oxide mol% features |
| `tg_density_dataset.csv` | 31173 glasses with both Tg (K) and density (g/cm³) |

File: data/tg_density_dataset.csv (part 57 of 109)
SiO2,P2O5,ZrO2,Na2O,Al2O3,Fe2O3,CaO,MgO,K2O,B2O3,BaO,ZnO,Li2O,SrO,La2O3,TiO2,Nb2O5,PbO,Sb2O3,Bi2O3,TeO2,Se,Tg,density
0.0,0.4000400040004001,0.0,0.0833083308330833,0.03000300030003,0.0,0.0,0.0,0.0333033303330333,0.14001400140014,0.0,0.2000200020002,0.0,0.0,0.01000100010001,0.0,0.0,0.0,0.0,0.01000100010001,0.0,0.0,700.15,3.384999990463257
0.0,0.5,0.0,0.0,0.0,0.0,0.0,0.0,0.0,0.0,0.0,0.5,0.0,0.0,0.0,0.0,0.0,0.0,0.0,0.0,0.0,0.0,715.15,2.9200000762939453
0.0,0.5,0.0,0.0,0.0,0.0,0.0,0.0,0.0,0.0,0.0,0.4,0.0,0.1,0.0,0.0,0.0,0.0,0.0,0.0,0.0,0.0,727.15,3.049999952316284
0.0,0.5,0.0,0.0,0.0,0.0,0.0,0.0,0.0,0.0,0.0,0.3,0.0,0.2,0.0,0.0,0.0,0.0,0.0,0.0,0.0,0.0,724.15,3.0899999141693115
0.0,0.5,0.0,0.0,0.0,0.0,0.0,0.0,0.0,0.0,0.0,0.2,0.0,0.3,0.0,0.0,0.0,0.0,0.0,0.0,0.0,0.0,753.15,3.1500000953674316
0.0,0.5,0.0,0.0,0.0,0.0,0.0,0.0,0.0,0.0,0.0,0.1,0.0,0.4,0.0,0.0,0.0,0.0,0.0,0.0,0.0,0.0,765.15,3.1600000858306885
0.0,0.5,0.0,0.0,0.0,0.0,0.0,0.0,0.0,0.0,0.0,0.0,0.0,0.5,0.0,0.0,0.0,0.0,0.0,0.0,0.0,0.0,802.15,3.2100000381469727
0.0,0.3,0.0,0.0,0.0,0.0,0.0,0.0,0.0,0.0,0.0,0.0,0.0,0.0,0.0,0.0,0.0,0.0,0.0,0.0,0.0,0.0,372.15,5.2129998207092285
0.6666333366663334,0.0,0.0,0.0,0.1666833316668333,0.0,0.0,0.0,0.0,0.0,0.0,0.0,0.1666833316668333,0.0,0.0,0.0,0.0,0.0,0.0,0.0,0.0,0.0,1070.15,2.377000093460083
0.6667000000000001,0.0,0.0,0.0333,0.1667,0.0,0.0,0.0,0.0,0.0,0.0,0.0,0.1333,0.0,0.0,0.0,0.0,0.0,0.0,0.0,0.0,0.0,1075.15,2.375
0.6666333366663334,0.0,0.0,0.0666933306669333,0.1666833316668333,0.0,0.0,0.0,0.0,0.0,0.0,0.0,0.0999900009999,0.0,0.0,0.0,0.0,0.0,0.0,0.0,0.0,0.0,1075.15,2.4030001163482666
0.6667000000000001,0.0,0.0,0.0833,0.1667,0.0,0.0,0.0,0.0,0.0,0.0,0.0,0.0833,0.0,0.0,0.0,0.0,0.0,0.0,0.0,0.0,0.0,1091.15,2.4049999713897705
0.6666333366663334,0.0,0.0,0.0999900009999,0.1666833316668333,0.0,0.0,0.0,0.0,0.0,0.0,0.0,0.0666933306669333,0.0,0.0,0.0,0.0,0.0,0.0,0.0,0.0,0.0,1092.15,2.4079999923706055
0.6667000000000001,0.0,0.0,0.1333,0.1667,0.0,0.0,0.0,0.0,0.0,0.0,0.0,0.0333,0.0,0.0,0.0,0.0,0.0,0.0,0.0,0.0,0.0,1059.15,2.444000005722046
0.6666333366663334,0.0,0.0,0.1666833316668333,0.1666833316668333,0.0,0.0,0.0,0.0,0.0,0.0,0.0,0.0,0.0,0.0,0.0,0.0,0.0,0.0,0.0,0.0,0.0,1118.15,2.5329999923706055
0.0,0.5,0.0,0.5,0.0,0.0,0.0,0.0,0.0,0.0,0.0,0.0,0.0,0.0,0.0,0.0,0.0,0.0,0.0,0.0,0.0,0.0,543.15,2.509999990463257
0.0,0.437956204379562,0.0,0.4744525547445256,0.0,0.0,0.0,0.0,0.0,0.0875912408759124,0.0,0.0,0.0,0.0,0.0,0.0,0.0,0.0,0.0,0.0,0.0,0.0,597.15,2.5399999618530273
0.0,0.375,0.0,0.4583,0.0,0.0,0.0,0.0,0.0,0.1667,0.0,0.0,0.0,0.0,0.0,0.0,0.0,0.0,0.0,0.0,0.0,0.0,621.15,2.559999942779541
0.0,0.3452345234523452,0.0,0.4484448444844484,0.0,0.0,0.0,0.0,0.0,0.2063206320632063,0.0,0.0,0.0,0.0,0.0,0.0,0.0,0.0,0.0,0.0,0.0,0.0,648.15,2.555000066757202
0.0,0.3157999999999999,0.0,0.4361,0.0,0.0,0.0,0.0,0.0,0.2481,0.0,0.0,0.0,0.0,0.0,0.0,0.0,0.0,0.0,0.0,0.0,0.0,668.15,2.549999952316284
0.0,0.25,0.0,0.4167,0.0,0.0,0.0,0.0,0.0,0.3333,0.0,0.0,0.0,0.0,0.0,0.0,0.0,0.0,0.0,0.0,0.0,0.0,665.15,2.5199999809265137
0.0,0.2001799820017998,0.0,0.4000599940005999,0.0,0.0,0.0,0.0,0.0,0.3997600239976002,0.0,0.0,0.0,0.0,0.0,0.0,0.0,0.0,0.0,0.0,0.0,0.0,690.15,2.490000009536743
0.0,0.125,0.0,0.375,0.0,0.0,0.0,0.0,0.0,0.5,0.0,0.0,0.0,0.0,0.0,0.0,0.0,0.0,0.0,0.0,0.0,0.0,703.15,2.430000066757202
0.0,0.073,0.0,0.3561999999999999,0.0,0.0,0.0,0.0,0.0,0.5708,0.0,0.0,0.0,0.0,0.0,0.0,0.0,0.0,0.0,0.0,0.0,0.0,734.15,2.4000000953674316
0.0,0.0177,0.0,0.3369,0.0,0.0,0.0,0.0,0.0,0.6454000000000001,0.0,0.0,0.0,0.0,0.0,0.0,0.0,0.0,0.0,0.0,0.0,0.0,744.15,2.380000114440918
0.0,0.0,0.0,0.3333,0.0,0.0,0.0,0.0,0.0,0.6667000000000001,0.0,0.0,0.0,0.0,0.0,0.0,0.0,0.0,0.0,0.0,0.0,0.0,748.15,2.359999895095825
0.0,0.4636,0.0,0.4454999999999999,0.0,0.0,0.0909,0.0,0.0,0.0,0.0,0.0,0.0,0.0,0.0,0.0,0.0,0.0,0.0,0.0,0.0,0.0,564.15,2.549999952316284
0.0,0.4152584741525847,0.0,0.4235576442355764,0.0,0.0,0.0830916908309169,0.0,0.0,0.0780921907809219,0.0,0.0,0.0,0.0,0.0,0.0,0.0,0.0,0.0,0.0,0.0,0.0,612.15,2.5999999046325684
0.0,0.3598640135986401,0.0,0.4134586541345865,0.0,0.0,0.0765923407659234,0.0,0.0,0.1500849915008499,0.0,0.0,0.0,0.0,0.0,0.0,0.0,0.0,0.0,0.0,0.0,0.0,668.15,2.609999895095825
0.0,0.3340665933406659,0.0,0.4058594140585942,0.0,0.0,0.0732926707329267,0.0,0.0,0.1867813218678132,0.0,0.0,0.0,0.0,0.0,0.0,0.0,0.0,0.0,0.0,0.0,0.0,686.15,2.6050000190734863
0.0,0.3056,0.0,0.3958,0.0,0.0,0.0694,0.0,0.0,0.2292,0.0,0.0,0.0,0.0,0.0,0.0,0.0,0.0,0.0,0.0,0.0,0.0,692.15,2.6050000190734863
0.0,0.24997500249975,0.0,0.3812618738126188,0.0,0.0,0.0624937506249375,0.0,0.0,0.3062693730626937,0.0,0.0,0.0,0.0,0.0,0.0,0.0,0.0,0.0,0.0,0.0,0.0,691.15,2.5799999237060547
0.0,0.2045204520452045,0.0,0.3693369336933693,0.0,0.0,0.0568056805680568,0.0,0.0,0.3693369336933693,0.0,0.0,0.0,0.0,0.0,0.0,0.0,0.0,0.0,0.0,0.0,0.0,702.15,2.5399999618530273
0.0,0.1316,0.0,0.3517,0.0,0.0,0.0478,0.0,0.0,0.4689,0.0,0.0,0.0,0.0,0.0,0.0,0.0,0.0,0.0,0.0,0.0,0.0,717.15,2.490000009536743
0.0,0.0785078507850784,0.0,0.3388338833883388,0.0,0.0,0.0413041304130413,0.0,0.0,0.5413541354135414,0.0,0.0,0.0,0.0,0.0,0.0,0.0,0.0,0.0,0.0,0.0,0.0,735.15,2.450000047683716
0.0,0.0242,0.0,0.3253,0.0,0.0,0.0346,0.0,0.0,0.6159,0.0,0.0,0.0,0.0,0.0,0.0,0.0,0.0,0.0,0.0,0.0,0.0,752.15,2.4200000762939453
0.0,0.0098,0.0,0.3192,0.0,0.0,0.0326,0.0,0.0,0.6384000000000001,0.0,0.0,0.0,0.0,0.0,0.0,0.0,0.0,0.0,0.0,0.0,0.0,753.15,2.4000000953674316
0.0,0.4116,0.0,0.3357,0.0,0.0,0.2527,0.0,0.0,0.0,0.0,0.0,0.0,0.0,0.0,0.0,0.0,0.0,0.0,0.0,0.0,0.0,613.15,2.640000104904175
0.0,0.3688631136886311,0.0,0.3312668733126687,0.0,0.0,0.2390760923907609,0.0,0.0,0.0607939206079392,0.0,0.0,0.0,0.0,0.0,0.0,0.0,0.0,0.0,0.0,0.0,0.0,649.15,2.6600000858306885
0.0,0.3320667933206679,0.0,0.3256674332566743,0.0,0.0,0.2234776522347765,0.0,0.0,0.1187881211878812,0.0,0.0,0.0,0.0,0.0,0.0,0.0,0.0,0.0,0.0,0.0,0.0,702.15,2.680000066757202
0.0,0.3138,0.0,0.3231,0.0,0.0,0.2154,0.0,0.0,0.1477,0.0,0.0,0.0,0.0,0.0,0.0,0.0,0.0,0.0,0.0,0.0,0.0,718.15,2.680000066757202
0.0,0.2899289928992898,0.0,0.3195319531953195,0.0,0.0,0.2071207120712071,0.0,0.0,0.1834183418341834,0.0,0.0,0.0,0.0,0.0,0.0,0.0,0.0,0.0,0.0,0.0,0.0,727.15,2.6700000762939453
0.0,0.2439,0.0,0.3144,0.0,0.0,0.1896999999999999,0.0,0.0,0.252,0.0,0.0,0.0,0.0,0.0,0.0,0.0,0.0,0.0,0.0,0.0,0.0,725.15,2.640000104904175
0.0,0.3735,0.0,0.2651,0.0,0.0,0.3614,0.0,0.0,0.0,0.0,0.0,0.0,0.0,0.0,0.0,0.0,0.0,0.0,0.0,0.0,0.0,728.15,2.7100000381469727
0.0,0.344,0.0,0.2638,0.0,0.0,0.344,0.0,0.0,0.0482,0.0,0.0,0.0,0.0,0.0,0.0,0.0,0.0,0.0,0.0,0.0,0.0,770.15,2.7300000190734863
0.0,0.3159,0.0,0.2614,0.0,0.0,0.3268,0.0,0.0,0.0959,0.0,0.0,0.0,0.0,0.0,0.0,0.0,0.0,0.0,0.0,0.0,0.0,804.15,2.75
0.0,0.2966,0.0,0.2648,0.0,0.0,0.3178,0.0,0.0,0.1208,0.0,0.0,0.0,0.0,0.0,0.0,0.0,0.0,0.0,0.0,0.0,0.0,814.15,2.740000009536743
0.5,0.0,0.0,0.0,0.2,0.0,0.05,0.0,0.0,0.0,0.0,0.0,0.0,0.0,0.0,0.0,0.0,0.0,0.0,0.0,0.0,0.0,1155.15,4.47591495513916
0.5,0.0,0.0,0.0,0.2,0.0,0.05,0.0,0.0,0.0,0.0,0.0,0.0,0.0,0.05,0.0,0.0,0.0,0.0,0.0,0.0,0.0,1152.15,3.881249189376831
0.5,0.0,0.0,0.0,0.2,0.0,0.05,0.0,0.0,0.0,0.0,0.0,0.0,0.0,0.1,0.0,0.0,0.0,0.0,0.0,0.0,0.0,1147.15,4.0463385581970215
0.5,0.0,0.0,0.0,0.2,0.0,0.05,0.0,0.0,0.0,0.0,0.0,0.0,0.0,0.125,0.0,0.0,0.0,0.0,0.0,0.0,0.0,1142.15,4.06624698638916
0.5,0.0,0.0,0.0,0.2,0.0,0.05,0.0,0.0,0.0,0.0,0.0,0.0,0.0,0.15,0.0,0.0,0.0,0.0,0.0,0.0,0.0,1137.15,4.164688587188721
0.5,0.0,0.0,0.0,0.2,0.0,0.05,0.0,0.0,0.0,0.0,0.0,0.0,0.0,0.2,0.0,0.0,0.0,0.0,0.0,0.0,0.0,1133.15,4.234112739562988
0.5,0.0,0.0,0.0,0.2,0.0,0.05,0.0,0.0,0.0,0.0,0.0,0.0,0.0,0.25,0.0,0.0,0.0,0.0,0.0,0.0,0.0,1127.15,4.312872886657715
0.55,0.0,0.0,0.0,0.2,0.0,0.0,0.0,0.0,0.0,0.0,0.0,0.0,0.0,0.05,0.0,0.0,0.0,0.0,0.0,0.0,0.0,1163.15,3.5471181869506836
0.55,0.0,0.0,0.0,0.2,0.0,0.0,0.0,0.0,0.0,0.0,0.0,0.0,0.0,0.2,0.0,0.0,0.0,0.0,0.0,0.0,0.0,1137.15,3.827077388763428
0.0,0.0,0.0,0.0,0.0,0.0,0.0,0.0,0.0,0.5,0.4,0.0,0.0,0.0,0.0,0.1,0.0,0.0,0.0,0.0,0.0,0.0,825.15,3.848000049591065
0.0,0.0,0.0,0.0,0.0,0.0,0.0,0.0,0.0,0.25,0.4,0.0,0.0,0.0,0.0,0.35,0.0,0.0,0.0,0.0,0.0,0.0,809.15,4.313000202178955
0.0,0.0,0.0,0.0,0.0,0.0,0.0,0.0,0.0,0.2,0.4,0.0,0.0,0.0,0.0,0.4,0.0,0.0,0.0,0.0,0.0,0.0,829.15,4.382999897003174
0.7602,0.0,0.0,0.1278999999999999,0.0,0.0,0.1119,0.0,0.0,0.0,0.0,0.0,0.0,0.0,0.0,0.0,0.0,0.0,0.0,0.0,0.0,0.0,843.15,2.4800000190734863
0.0,0.0,0.0,0.0,0.0,0.0,0.0,0.0,0.0,0.7,0.0,0.1,0.0,0.0,0.0,0.0,0.0,0.0,0.0,0.0,0.0,0.0,891.15,3.938999891281128
0.0,0.0,0.0,0.0,0.0,0.0,0.0,0.0,0.0,0.6,0.0,0.2,0.0,0.0,0.0,0.0,0.0,0.0,0.0,0.0,0.0,0.0,869.15,3.973999977111816
0.0,0.0,0.0,0.0,0.0,0.0,0.0,0.0,0.0,0.6,0.0,0.3,0.0,0.0,0.0,0.0,0.0,0.0,0.0,0.0,0.0,0.0,844.15,3.9809999465942383
0.0,0.0,0.0,0.0,0.0,0.0,0.0,0.0,0.0,0.5,0.0,0.4,0.0,0.0,0.0,0.0,0.0,0.0,0.0,0.0,0.0,0.0,836.15,4.0320000648498535
0.0,0.0,0.0,0.0,0.0,0.0,0.0,0.0,0.0,0.4,0.0,0.5,0.0,0.0,0.0,0.0,0.0,0.0,0.0,0.0,0.0,0.0,812.15,4.531000137329102
0.0,0.0,0.0,0.0,0.0,0.0,0.0,0.0,0.0,0.0,0.0,0.0,0.0,0.0,0.0,0.0,0.0,0.0,0.0,0.0,0.0,1.0,323.15,4.320000171661377
0.0,0.0,0.0,0.0,0.0,0.0,0.0,0.0,0.0,0.0,0.0,0.0,0.0,0.0,0.0,0.0,0.0,0.0,0.0,0.0,0.0,0.996,322.15,4.199999809265137
0.0,0.0,0.0,0.0,0.0,0.0,0.0,0.0,0.0,0.0,0.0,0.0,0.0,0.0,0.0,0.0,0.0,0.0,0.0,0.0,0.0,0.991,322.65,4.380000114440918
0.0,0.0,0.0,0.0,0.0,0.0,0.0,0.0,0.0,0.0,0.0,0.0,0.0,0.0,0.0,0.0,0.0,0.0,0.0,0.0,0.0,0.986,323.15,4.21999979019165
0.0,0.0,0.0,0.0,0.0,0.0,0.0,0.0,0.0,0.0,0.0,0.0,0.0,0.0,0.0,0.0,0.0,0.0,0.0,0.0,0.0,0.976,323.15,4.260000228881836
0.0,0.0,0.0,0.0,0.0,0.0,0.0,0.0,0.0,0.0,0.0,0.0,0.0,0.0,0.0,0.0,0.0,0.0,0.0,0.0,0.0,0.966,317.15,4.159999847412109
0.0,0.0,0.0,0.0,0.0,0.0,0.0,0.0,0.0,0.0,0.0,0.0,0.0,0.0,0.0,0.0,0.0,0.0,0.0,0.0,0.0,0.955,316.15,4.179999828338623
0.0,0.0,0.0,0.0,0.0,0.0,0.0,0.0,0.0,0.0,0.0,0.0,0.0,0.0,0.0,0.0,0.0,0.0,0.0,0.0,0.0,0.908,316.15,3.859999895095825
0.0,0.0,0.0,0.0,0.0,0.0,0.0,0.0,0.0,0.0,0.0,0.0,0.0,0.0,0.0,0.0,0.0,0.0,0.0,0.0,0.0,0.838,315.15,3.7300000190734863
0.0,0.0,0.0,0.0,0.0,0.0,0.0,0.0,0.0,0.0,0.0,0.0,0.0,0.0,0.0,0.0,0.0,0.0,0.0,0.0,0.0,0.777,315.15,3.5199999809265137
0.0,0.0,0.0,0.0,0.0,0.0,0.0,0.0,0.0,0.0,0.0,0.0,0.0,0.0,0.0,0.0,0.0,0.0,0.0,0.0,0.0,0.716,315.65,3.299999952316284
0.0,0.3548,0.0,0.0,0.0,0.0,0.0,0.0,0.0,0.0,0.3548,0.0,0.0,0.0,0.0,0.0,0.0,0.121,0.0,0.1694,0.0,0.0,888.15,5.710000038146973
0.0,0.3749625037496251,0.0,0.0,0.0,0.0,0.0,0.0,0.0,0.0,0.3749625037496251,0.0,0.0,0.0,0.0,0.0,0.0,0.1062893710628937,0.0,0.1437856214378562,0.0,0.0,823.15,5.369999885559082
0.0,0.4118,0.0,0.0,0.0,0.0,0.0,0.0,0.0,0.0,0.4118,0.0,0.0,0.0,0.0,0.0,0.0,0.0735,0.0,0.1028999999999999,0.0,0.0,838.15,4.869999885559082
0.0,0.4444444444444444,0.0,0.0,0.0,0.0,0.0,0.0,0.0,0.0,0.4444444444444444,0.0,0.0,0.0,0.0,0.0,0.0,0.0463046304630463,0.0,0.0648064806480648,0.0,0.0,793.15,4.679999828338623
0.0,0.4737526247375263,0.0,0.0,0.0,0.0,0.0,0.0,0.0,0.0,0.4737526247375263,0.0,0.0,0.0,0.0,0.0,0.0,0.0217978202179782,0.0,0.0306969303069693,0.0,0.0,798.15,3.640000104904175
0.6131,0.0,0.0,0.103,0.1013,0.0,0.0,0.0,0.0,0.0,0.0,0.0,0.0,0.0,0.0,0.0,0.0,0.0,0.0,0.0,0.0,0.0,724.15,2.302000045776367
0.6148,0.0,0.0,0.1033,0.1016,0.0,0.0,0.0,0.0,0.0,0.0,0.0,0.0,0.0,0.0,0.0,0.0,0.0,0.0,0.0,0.0,0.0,724.15,2.302000045776367
0.6169233846769354,0.0,0.0,0.0943188637727545,0.0999199839967993,0.0,0.0,0.0,0.0102020404080816,0.0,0.0,0.0,0.0,0.0,0.0,0.0,0.0,0.0,0.0,0.0,0.0,0.0,710.15,2.305999994277954
0.6193,0.0,0.0,0.0707999999999999,0.1022999999999999,0.0,0.0,0.0,0.0314999999999999,0.0,0.0,0.0,0.0,0.0,0.0,0.0,0.0,0.0,0.0,0.0,0.0,0.0,695.15,2.311000108718872
0.6236376362363764,0.0,0.0,0.0500949905009499,0.1027897210278972,0.0,0.0,0.0,0.0511948805119488,0.0,0.0,0.0,0.0,0.0,0.0,0.0,0.0,0.0,0.0,0.0,0.0,0.0,699.15,2.325000047683716
0.6243248649729946,0.0,0.0,0.0501100220044008,0.1028205641128225,0.0,0.0,0.0,0.0512102420484096,0.0,0.0,0.0,0.0,0.0,0.0,0.0,0.0,0.0,0.0,0.0,0.0,0.0,699.15,2.325000047683716
0.6232376762323767,0.0,0.0,0.0500949905009499,0.1026897310268973,0.0,0.0,0.0,0.0511948805119488,0.0,0.0,0.0,0.0,0.0,0.0,0.0,0.0,0.0,0.0,0.0,0.0,0.0,699.15,2.325000047683716
0.6228622862286229,0.0,0.0,0.03000300030003,0.1039103910391039,0.0,0.0,0.0,0.0718071807180718,0.0,0.0,0.0,0.0,0.0,0.0,0.0,0.0,0.0,0.0,0.0,0.0,0.0,721.15,2.316999912261963
0.6242,0.0,0.0,0.0301,0.1041,0.0,0.0,0.0,0.072,0.0,0.0,0.0,0.0,0.0,0.0,0.0,0.0,0.0,0.0,0.0,0.0,0.0,721.15,2.3010001182556152
0.6223377662233777,0.0,0.0,0.02999700029997,0.1038896110388961,0.0,0.0,0.0,0.0717928207179282,0.0,0.0,0.0,0.0,0.0,0.0,0.0,0.0,0.0,0.0,0.0,0.0,0.0,721.15,2.316999912261963
0.6214999999999999,0.0,0.0,0.0111,0.1054,0.0,0.0,0.0,0.0947,0.0,0.0,0.0,0.0,0.0,0.0,0.0,0.0,0.0,0.0,0.0,0.0,0.0,761.15,2.312000036239624
0.6278,0.0,0.0,0.0,0.1047,0.0,0.0,0.0,0.1009999999999999,0.0,0.0,0.0,0.0,0.0,0.0,0.0,0.0,0.0,0.0,0.0,0.0,0.0,788.15,2.305999994277954
0.631036896310369,0.0,0.0,0.0,0.1051894810518948,0.0,0.0,0.0,0.1015898410158984,0.0,0.0,0.0,0.0,0.0,0.0,0.0,0.0,0.0,0.0,0.0,0.0,0.0,788.15,2.305999994277954
0.0,0.0,0.0,0.35,0.0,0.0,0.0,0.0,0.0,0.65,0.0,0.0,0.0,0.0,0.0,0.0,0.0,0.0,0.0,0.0,0.0,0.0,753.15,2.4010000228881836
0.0,0.0,0.0,0.3,0.05,0.0,0.0,0.0,0.0,0.65,0.0,0.0,0.0,0.0,0.0,0.0,0.0,0.0,0.0,0.0,0.0,0.0,745.15,2.3389999866485596
0.0,0.0,0.0,0.25,0.1,0.0,0.0,0.0,0.0,0.65,0.0,0.0,0.0,0.0,0.0,0.0,0.0,0.0,0.0,0.0,0.0,0.0,737.15,2.2269999980926514
0.0,0.0,0.0,0.225,0.125,0.0,0.0,0.0,0.0,0.65,0.0,0.0,0.0,0.0,0.0,0.0,0.0,0.0,0.0,0.0,0.0,0.0,721.15,2.2190001010894775
0.0,0.0,0.0,0.2,0.15,0.0,0.0,0.0,0.0,0.65,0.0,0.0,0.0,0.0,0.0,0.0,0.0,0.0,0.0,0.0,0.0,0.0,721.15,2.187999963760376
0.0,0.0,0.0,0.175,0.175,0.0,0.0,0.0,0.0,0.65,0.0,0.0,0.0,0.0,0.0,0.0,0.0,0.0,0.0,0.0,0.0,0.0,725.15,2.132999897003174
0.0,0.0,0.03,0.0,0.0,0.0,0.05,0.0,0.0,0.09,0.27,0.0,0.0,0.0,0.01,0.55,0.0,0.0,0.0,0.0,0.0,0.0,921.15,3.9700000286102295
0.0,0.0,0.0,0.0,0.0,0.0,0.0,0.0,0.0,0.0,0.0,0.0,0.0,0.0,0.0,0.0,0.0,0.0,0.0,0.0,0.6,0.0,493.15,4.2820000648498535
0.0,0.0,0.0,0.0,0.0,0.0,0.0,0.0,0.0,0.0,0.0,0.0,0.0,0.0,0.0,0.0,0.0,0.0,0.0,0.0,0.6,0.0,503.15,4.367000102996826
0.0,0.0,0.0,0.0,0.0,0.0,0.0,0.0,0.0,0.0,0.0,0.0,0.0,0.0,0.0,0.0,0.0,0.0,0.0,0.0,0.6,0.0,520.15,4.436999797821045
0.0,0.6,0.0,0.0,0.0,0.0,0.0,0.0,0.0,0.0,0.0,0.1,0.0,0.0,0.0,0.0,0.0,0.3,0.0,0.0,0.0,0.0,543.15,3.740000009536743
0.0,0.55,0.0,0.0,0.0,0.0,0.0,0.0,0.0,0.0,0.0,0.1,0.0,0.0,0.0,0.0,0.0,0.35,0.0,0.0,0.0,0.0,546.15,3.990000009536743
0.0,0.5,0.0,0.0,0.0,0.0,0.0,0.0,0.0,0.0,0.0,0.1,0.0,0.0,0.0,0.0,0.0,0.4,0.0,0.0,0.0,0.0,593.15,4.309999942779541
0.0,0.45,0.0,0.0,0.0,0.0,0.0,0.0,0.0,0.0,0.0,0.1,0.0,0.0,0.0,0.0,0.0,0.45,0.0,0.0,0.0,0.0,598.15,4.679999828338623
0.0,0.4,0.0,0.0,0.0,0.0,0.0,0.0,0.0,0.0,0.0,0.1,0.0,0.0,0.0,0.0,0.0,0.5,0.0,0.0,0.0,0.0,617.15,5.099999904632568
0.0,0.35,0.0,0.0,0.0,0.0,0.0,0.0,0.0,0.0,0.0,0.1,0.0,0.0,0.0,0.0,0.0,0.55,0.0,0.0,0.0,0.0,632.15,5.5
0.0,0.0,0.0,0.3329999999999999,0.0,0.0,0.0,0.0,0.0,0.667,0.0,0.0,0.0,0.0,0.0,0.0,0.0,0.0,0.0,0.0,0.0,0.0,761.15,2.377000093460083
0.0,0.0,0.0,0.3229999999999999,0.0,0.0,0.0,0.0,0.0,0.627,0.0,0.0,0.0,0.0,0.0,0.0,0.0,0.0,0.0,0.025,0.0,0.0,723.15,2.700000047683716
0.0,0.0,0.0,0.306,0.0,0.0,0.0,0.0,0.0,0.594,0.0,0.0,0.0,0.0,0.0,0.0,0.0,0.0,0.0,0.05,0.0,0.0,715.15,3.0
0.0,0.0,0.0,0.289,0.0,0.0,0.0,0.0,0.0,0.561,0.0,0.0,0.0,0.0,0.0,0.0,0.0,0.0,0.0,0.075,0.0,0.0,710.15,3.200000047683716
0.0,0.0,0.0,0.272,0.0,0.0,0.0,0.0,0.0,0.528,0.0,0.0,0.0,0.0,0.0,0.0,0.0,0.0,0.0,0.1,0.0,0.0,707.15,3.5199999809265137
0.0,0.0,0.0,0.255,0.0,0.0,0.0,0.0,0.0,0.495,0.0,0.0,0.0,0.0,0.0,0.0,0.0,0.0,0.0,0.125,0.0,0.0,705.15,3.700000047683716
0.0,0.0,0.0,0.238,0.0,0.0,0.0,0.0,0.0,0.462,0.0,0.0,0.0,0.0,0.0,0.0,0.0,0.0,0.0,0.15,0.0,0.0,701.15,3.930000066757202
0.0,0.0,0.0,0.221,0.0,0.0,0.0,0.0,0.0,0.429,0.0,0.0,0.0,0.0,0.0,0.0,0.0,0.0,0.0,0.175,0.0,0.0,695.15,4.119999885559082
0.0,0.0,0.0,0.204,0.0,0.0,0.0,0.0,0.0,0.396,0.0,0.0,0.0,0.0,0.0,0.0,0.0,0.0,0.0,0.2,0.0,0.0,693.15,4.380000114440918
0.0,0.0,0.0,0.0,0.0,0.0,0.0,0.0,0.0,0.7,0.0,0.0,0.3,0.0,0.0,0.0,0.0,0.0,0.0,0.0,0.0,0.0,753.15,2.2660000324249268
0.0,0.0,0.0,0.0,0.0,0.0,0.0,0.0,0.0,0.6,0.0,0.0,0.3,0.0,0.0,0.0,0.0,0.0,0.0,0.0,0.1,0.0,718.15,2.61299991607666
0.0,0.0,0.0,0.0,0.0,0.0,0.0,0.0,0.0,0.5,0.0,0.0,0.3,0.0,0.0,0.0,0.0,0.0,0.0,0.0,0.2,0.0,686.15,2.9000000953674316
0.0,0.0,0.0,0.0,0.0,0.0,0.0,0.0,0.0,0.4,0.0,0.0,0.3,0.0,0.0,0.0,0.0,0.0,0.0,0.0,0.3,0.0,635.15,3.190000057220459
0.0,0.0,0.0,0.0,0.0,0.0,0.0,0.0,0.0,0.35,0.0,0.0,0.3,0.0,0.0,0.0,0.0,0.0,0.0,0.0,0.35,0.0,626.15,3.299999952316284
0.0,0.0,0.0,0.0,0.0,0.0,0.0,0.0,0.0,0.0,0.0,0.0,0.0,0.0,0.0,0.0,0.0,0.1,0.0,0.0,0.4,0.0,542.15,4.730000019073486
0.0,0.0,0.0,0.0,0.0,0.0,0.0,0.0,0.0,0.0,0.0,0.0,0.0,0.0,0.0,0.0,0.0,0.1,0.0,0.0,0.5,0.0,550.15,4.849999904632568
0.0,0.0,0.0,0.0,0.0,0.0,0.0,0.0,0.0,0.0,0.0,0.0,0.0,0.0,0.0,0.0,0.0,0.1,0.0,0.0,0.6,0.0,575.15,5.150000095367432
0.0,0.0,0.0,0.0,0.0,0.0,0.0,0.0,0.0,0.0,0.0,0.0,0.0,0.0,0.0,0.0,0.0,0.1,0.0,0.0,0.7,0.0,564.15,5.309999942779541
0.0,0.0,0.0,0.0,0.0,0.0,0.0,0.0,0.0,0.0,0.0,0.0,0.0,0.0,0.0,0.0,0.0,0.2,0.0,0.0,0.4,0.0,548.15,5.199999809265137
0.0,0.0,0.0,0.0,0.0,0.0,0.0,0.0,0.0,0.0,0.0,0.0,0.0,0.0,0.0,0.0,0.0,0.2,0.0,0.0,0.5,0.0,554.15,5.489999771118164
0.5644564456445644,0.0,0.0179017901790179,0.0509050905090509,0.0017001700170017,0.0,0.0,0.0,0.0054005400540054,0.0971097109710971,0.1714171417141714,0.0727072707270727,0.0,0.0,0.0174017401740174,0.0,0.0,0.0,0.0,0.0,0.0,0.0,878.15,3.4839999675750732
0.5644564456445644,0.0,0.0179017901790179,0.0709070907090709,0.0017001700170017,0.0,0.0,0.0,0.0054005400540054,0.0971097109710971,0.1514151415141514,0.0727072707270727,0.0,0.0,0.0174017401740174,0.0,0.0,0.0,0.0,0.0,0.0,0.0,860.15,3.4110000133514404
0.5644564456445644,0.0,0.0179017901790179,0.0709070907090709,0.0017001700170017,0.0,0.0,0.0,0.0054005400540054,0.1145114511451145,0.1514151415141514,0.0727072707270727,0.0,0.0,0.0,0.0,0.0,0.0,0.0,0.0,0.0,0.0,859.15,3.2780001163482666
0.5644564456445644,0.0,0.0,0.0709070907090709,0.0017001700170017,0.0,0.0,0.0,0.0054005400540054,0.1324132413241324,0.1514151415141514,0.0727072707270727,0.0,0.0,0.0,0.0,0.0,0.0,0.0,0.0,0.0,0.0,846.15,3.2269999980926514
0.5391539153915391,0.0,0.0177017701770177,0.0702070207020702,0.0017001700170017,0.0,0.0,0.0,0.0053005300530053,0.0961096109610961,0.1697169716971697,0.072007200720072,0.0,0.0,0.0271027102710271,0.0,0.0,0.0,0.0,0.0,0.0,0.0,856.15,3.565999984741211
0.5442000000000001,0.0,0.0172,0.0656,0.0013,0.0,0.0,0.0,0.0048,0.0929,0.1745,0.0714,0.0,0.0,0.0271,0.0,0.0,0.0,0.0,0.0,0.0,0.0,859.15,3.555000066757202
0.5945405459454055,0.0,0.0178982101789821,0.050994900509949,0.0016998300169983,0.0,0.0,0.0,0.0050994900509949,0.0671932806719328,0.1714828517148285,0.0726927307269273,0.0,0.0,0.0173982601739826,0.0,0.0,0.0,0.0,0.0,0.0,0.0,882.15,3.4800000190734863
0.5944,0.0,0.0179,0.0709,0.0017,0.0,0.0,0.0,0.0054,0.0472,0.1714,0.0727,0.0,0.0,0.0174,0.0,0.0,0.0,0.0,0.0,0.0,0.0,856.15,3.489000082015991
0.5000000000000001,0.0,0.0179,0.071,0.0017,0.0,0.0,0.0,0.0054,0.15,0.2356,0.0,0.0,0.0,0.0174,0.0,0.0,0.0,0.0,0.0,0.0,0.0,857.15,3.5989999771118164
0.5,0.0,0.005,0.051,0.0017,0.0,0.0,0.0,0.0054,0.05,0.27,0.1059,0.0,0.0,0.01,0.0,0.0,0.0,0.0,0.0,0.0,0.0,840.15,3.880000114440918
0.595,0.0,0.015,0.092,0.008,0.0,0.0,0.0,0.0054,0.11,0.11,0.05,0.0,0.0,0.0136,0.0,0.0,0.0,0.0,0.0,0.0,0.0,852.15,3.1510000228881836
0.52,0.0,0.0,0.092,0.006,0.0,0.0,0.0,0.0054,0.13,0.16,0.05,0.0,0.0,0.0136,0.0,0.022,0.0,0.0,0.0,0.0,0.0,846.15,3.4200000762939453
0.079788829563861,0.0,0.0,0.0,0.0,0.0,0.0,0.0,0.0,0.159977603135561,0.049893014977903,0.0998860159577659,0.0499930009798628,0.0,0.000339952406663,0.0,0.0,0.0,0.0012998180254764,0.2497650328953946,0.0,0.0,700.15,6.099999904632568
0.0707978760637181,0.0,0.0,0.0,0.0,0.0,0.0,0.0,0.0,0.1597952061438156,0.0498985030449086,0.0998970030899073,0.0500984970450886,0.0,0.0099997000089997,0.0,0.0,0.0,0.0006299811005669,0.2498925032249032,0.0,0.0,705.15,6.199999809265137
0.1994960100797984,0.0,0.0,0.0,0.0,0.0,0.0,0.0,0.0,0.1357972840543189,0.0428991420171596,0.0870982580348393,0.0428991420171596,0.0,0.0108997820043599,0.0,0.0,0.0,0.0005199896002079,0.2173956520869582,0.0,0.0,726.15,5.800000190734863
0.1876206382702097,0.0,0.0,0.0,0.0,0.0,0.0,0.0,0.0,0.1349148406324695,0.0457050275530308,0.09020992309154,0.0434047745251977,0.0,0.0100011001210133,0.0,0.0,0.0,0.0005900649071397,0.2214243566792347,0.0,0.0,719.15,5.800000190734863
0.2283502370521514,0.0,0.0,0.0,0.0,0.0,0.0,0.0,0.0,0.1306287383224309,0.0420092420332473,0.0853187701294284,0.0409089999799955,0.0,0.0101022224889475,0.0,0.0,0.0,0.0006801496329192,0.210746364200124,0.0,0.0,729.15,5.699999809265137
0.0705894115882617,0.0,0.0,0.0,0.0,0.0,0.0,0.0,0.0,0.1598760185972104,0.0498925161225816,0.0997850322451632,0.0500924861270809,0.0,0.0299955006748987,0.0,0.0,0.0,0.0006499025146228,0.2499625056241563,0.0,0.0,705.15,6.199999809265137
0.070591529016518,0.0,0.0,0.0,0.0,0.0,0.0,0.0,0.0,0.1600807903051634,0.0498940127184737,0.0997880254369475,0.0499940007199136,0.0,0.0299964004319481,0.0,0.0,0.0,0.0006199256089269,0.2299724033116026,0.0,0.0,710.15,6.099999904632568
0.0742051943636054,0.0,0.0,0.049803486244037,0.0,0.0,0.0,0.0197013790965367,0.0,0.1594111587811146,0.0298020861460302,0.0995069654875841,0.0,0.0,0.0,0.0,0.0,0.0,0.0006300441030872,0.2589181242686988,0.0,0.0,699.15,6.099999904632568
0.0707915050193976,0.0,0.0,0.0,0.0,0.0,0.0299964004319481,0.0201975762908451,0.0199976002879654,0.1597808263008439,0.0,0.0997880254369475,0.0302963644362676,0.0,0.0099988001439827,0.0,0.0,0.0,0.0006199256089269,0.2496700395952485,0.0,0.0,705.15,6.0
0.0705985880282394,0.0,0.0,0.0,0.0,0.0,0.0,0.0,0.0,0.1597968040639187,0.0499990000199996,0.0998980020399592,0.0501989960200795,0.0,0.0149997000059998,0.0,0.0,0.0,0.0006199876002479,0.2297954040919181,0.0,0.0,707.15,6.099999904632568
0.0607854115012397,0.0,0.0,0.0,0.0,0.0,0.0,0.0,0.0,0.1597616572022714,0.0298928257218267,0.0897784531712389,0.0502879308965848,0.0200951771574822,0.0,0.0199952011517235,0.0,0.0,0.0006398464368551,0.2598376389666479,0.0,0.0,696.15,6.199999809265137
0.0978,0.0,0.053,0.0,0.0,0.0,0.0,0.0,0.0,0.2721,0.1619,0.0642,0.0,0.0,0.1564,0.1798999999999999,0.0147,0.0,0.0,0.0,0.0,0.0,907.15,4.690000057220459
0.1588158815881588,0.0,0.0361036103610361,0.0,0.0,0.0,0.0,0.0,0.0,0.2375237523752375,0.1244124412441244,0.0469046904690469,0.0,0.0,0.1464146414641464,0.215021502150215,0.0335033503350335,0.0,0.0013001300130013,0.0,0.0,0.0,926.15,4.579999923706055
0.1282,0.0,0.0834,0.0,0.0,0.0,0.0,0.0,0.0,0.2638,0.1508,0.011,0.0,0.0248,0.1419,0.1767999999999999,0.0192999999999999,0.0,0.0,0.0,0.0,0.0,917.15,4.230000019073486
0.1484999999999999,0.0,0.0930999999999999,0.0,0.0,0.0,0.0,0.0,0.0,0.2361999999999999,0.1414,0.0157,0.0,0.0134999999999999,0.1408999999999999,0.1914999999999999,0.0191999999999999,0.0,0.0,0.0,0.0,0.0,945.15,4.630000114440918
0.142985701429857,0.0,0.0428957104289571,0.0,0.0,0.0,0.0,0.0,0.0,0.2087791220877912,0.1620837916208379,0.064993500649935,0.0,0.0025997400259974,0.1541845815418458,0.1902809719028097,0.0297970202979702,0.0,0.0013998600139986,0.0,0.0,0.0,928.15,4.75
0.1037896210378962,0.0,0.0708929107089291,0.0,0.0,0.0,0.0444955504449555,0.0,0.0,0.2507749225077492,0.1301869813018698,0.0152984701529847,0.0,0.0240975902409759,0.133986601339866,0.202979702029797,0.0234976502349765,0.0,0.0,0.0,0.0,0.0,932.15,4.619999885559082
0.1299,0.0,0.0654,0.0,0.0,0.0,0.0,0.0,0.0,0.2241,0.1272,0.0479,0.0,0.0038,0.1477,0.2198,0.0342,0.0,0.0,0.0,0.0,0.0,932.15,4.679999828338623
0.1050136517747307,0.0,0.0819106483842899,0.0,0.0,0.0,0.0,0.0313040695290387,0.0,0.2538329982897777,0.1235160570874213,0.0310040305239681,0.0,0.0024003120405652,0.1394181243561663,0.2022262894176243,0.0285037054817126,0.0,0.0008701131147049,0.0,0.0,0.0,930.15,4.639999866485596
0.0,0.0,0.0,0.0,0.0,0.0,0.0,0.0,0.0498,0.0,0.0498,0.0,0.0498,0.0,0.0,0.0,0.0,0.0,0.0,0.0996,0.7469999999999999,0.0,558.15,5.797999858856201
0.0,0.0,0.0,0.0,0.0,0.0,0.0,0.0,0.0,0.5,0.0,0.0,0.0,0.0,0.0,0.0,0.0,0.2,0.0,0.0,0.0,0.0,611.15,3.4800000190734863
0.0,0.0,0.0,0.0,0.0,0.0,0.0,0.0,0.0,0.5,0.0,0.0,0.0,0.0,0.0,0.0,0.0,0.25,0.0,0.0,0.0,0.0,613.15,3.549999952316284
0.0,0.0,0.0,0.0,0.0,0.0,0.0,0.0,0.0,0.5,0.0,0.0,0.0,0.0,0.0,0.0,0.0,0.3,0.0,0.0,0.0,0.0,619.15,3.619999885559082
0.0,0.0,0.0,0.0,0.0,0.0,0.0,0.0,0.0,0.5,0.0,0.0,0.0,0.0,0.0,0.0,0.0,0.35,0.0,0.0,0.0,0.0,622.15,3.700000047683716
0.0,0.0,0.0,0.0,0.0,0.0,0.0,0.0,0.0,0.5,0.0,0.0,0.0,0.0,0.0,0.0,0.0,0.4,0.0,0.0,0.0,0.0,626.15,3.7699999809265137
0.0,0.0,0.0,0.0,0.0,0.0,0.0,0.0,0.0,0.5,0.0,0.0,0.0,0.0,0.0,0.0,0.0,0.45,0.0,0.0,0.0,0.0,630.15,3.859999895095825
0.0,0.0,0.0,0.0,0.0,0.0,0.0,0.0,0.0,0.5,0.0,0.0,0.0,0.0,0.0,0.0,0.0,0.49,0.0,0.0,0.0,0.0,635.15,3.940000057220459
0.0,0.5,0.0,0.0,0.1,0.0,0.4,0.0,0.0,0.0,0.0,0.0,0.0,0.0,0.0,0.0,0.0,0.0,0.0,0.0,0.0,0.0,823.15,2.6500000953674316
0.5,0.0,0.0,0.0,0.0,0.0,0.25,0.25,0.0,0.0,0.0,0.0,0.0,0.0,0.0,0.0,0.0,0.0,0.0,0.0,0.0,0.0,995.15,2.8531076908111572
0.501,0.0,0.0,0.2495,0.0,0.0,0.0,0.0,0.0,0.2495,0.0,0.0,0.0,0.0,0.0,0.0,0.0,0.0,0.0,0.0,0.0,0.0,785.15,2.369999885559082
0.4684812607495698,0.0,0.0023999040038398,0.2363905443782248,0.0248990040398384,0.0,0.0,0.0002099916003359,0.0003899844006239,0.2361905523779048,0.0008099676012959,0.0,0.0,1.9999200031998713e-05,0.0018999240030398,0.0,0.0,0.0,0.0,0.0,0.0003399864005439,0.0,790.15,2.4600000381469727
0.4437843190206139,0.0,0.0044008361588701,0.2240425680879367,0.0455086466428621,0.0,0.0,0.0003800722137206,0.0007101349256358,0.2235424730698833,0.0015002850541602,0.0,0.0,0.0010001900361068,0.003500665126374,0.0,0.0,0.0,0.0,0.0,0.0006301197227473,0.0,804.15,2.5
0.4102082041640832,0.0,0.00720014400288,0.2071041420828416,0.0738014760295205,0.0,0.0,0.000520010400208,0.00120002400048,0.2065041300826016,0.00240004800096,0.0,0.0,0.00170003400068,0.00570011400228,0.0,0.0,0.0,0.0,0.0,0.0010000200004,0.0,805.15,2.609999895095825
0.3746224773486409,0.0,0.0101006060363621,0.1888113286797207,0.1040062403744224,0.0,0.0,0.0008900534032041,0.0016000960057603,0.1883112986779206,0.0034002040122407,0.0,0.0,0.0024001440086405,0.0080004800288017,0.0,0.0,0.0,0.0,0.0,0.0014000840050403,0.0,806.15,2.700000047683716
0.0,0.0,0.0,0.0,0.0,0.0,0.0,0.0,0.0,0.0,0.1,0.25,0.0,0.0,0.05,0.0,0.0,0.0,0.0,0.0,0.6,0.0,653.15,5.452000141143799
0.0,0.0,0.0,0.0,0.0,0.0,0.0,0.0,0.0,0.0,0.1,0.25,0.0,0.0,0.045,0.0,0.0,0.0,0.0,0.0,0.6,0.0,652.15,5.441999912261963
0.0,0.5,0.0,0.0,0.0,0.0,0.0,0.0,0.0,0.0,0.0,0.5,0.0,0.0,0.0,0.0,0.0,0.0,0.0,0.0,0.0,0.0,670.15,2.8499999046325684
0.0,0.45,0.0,0.0,0.0,0.0,0.0,0.0,0.0,0.0,0.0,0.5,0.0,0.0,0.0,0.0,0.0,0.0,0.0,0.05,0.0,0.0,679.15,3.5
0.0,0.4,0.0,0.0,0.0,0.0,0.0,0.0,0.0,0.0,0.0,0.5,0.0,0.0,0.0,0.0,0.0,0.0,0.0,0.1,0.0,0.0,700.15,4.190000057220459
0.0,0.3,0.0,0.0,0.0,0.0,0.0,0.0,0.0,0.0,0.0,0.5,0.0,0.0,0.0,0.0,0.0,0.0,0.0,0.2,0.0,0.0,752.15,5.269999980926514
0.0,0.25,0.0,0.0,0.0,0.0,0.0,0.0,0.0,0.0,0.0,0.5,0.0,0.0,0.0,0.0,0.0,0.0,0.0,0.25,0.0,0.0,740.15,5.900000095367432
0.0,0.2,0.0,0.0,0.0,0.0,0.0,0.0,0.0,0.0,0.0,0.5,0.0,0.0,0.0,0.0,0.0,0.0,0.0,0.3,0.0,0.0,741.15,6.329999923706055
0.0,0.15,0.0,0.0,0.0,0.0,0.0,0.0,0.0,0.0,0.0,0.5,0.0,0.0,0.0,0.0,0.0,0.0,0.0,0.35,0.0,0.0,720.15,6.800000190734863
0.0,0.5,0.0,0.0,0.0,0.0,0.0,0.0,0.0,0.0,0.0,0.5,0.0,0.0,0.0,0.0,0.0,0.0,0.0,0.0,0.0,0.0,670.15,2.8499999046325684
0.0,0.5,0.0,0.0,0.0,0.0,0.0,0.0,0.0,0.0,0.0,0.45,0.0,0.0,0.0,0.0,0.0,0.0,0.0,0.05,0.0,0.0,680.15,3.299999952316284
0.0,0.5,0.0,0.0,0.0,0.0,0.0,0.0,0.0,0.0,0.0,0.4,0.0,0.0,0.0,0.0,0.0,0.0,0.0,0.1,0.0,0.0,700.15,3.660000085830689
0.0,0.5,0.0,0.0,0.0,0.0,0.0,0.0,0.0,0.0,0.0,0.35,0.0,0.0,0.0,0.0,0.0,0.0,0.0,0.15,0.0,0.0,696.15,4.090000152587891
0.0,0.5,0.0,0.0,0.0,0.0,0.0,0.0,0.0,0.0,0.0,0.3,0.0,0.0,0.0,0.0,0.0,0.0,0.0,0.2,0.0,0.0,695.15,4.409999847412109
0.0,0.445,0.0,0.0,0.0,0.0,0.0,0.0,0.0,0.0,0.37,0.0,0.184,0.0,0.0,0.0,0.0,0.0,0.0,0.0,0.0,0.0,635.15,3.4200000762939453
0.0,0.0,0.0,0.09,0.0,0.0,0.0,0.0,0.0,0.1,0.0,0.0,0.1,0.0,0.0,0.0,0.0,0.0,0.0,0.5,0.0,0.0,695.15,5.775000095367432
0.0,0.0,0.0,0.09,0.0,0.0,0.0,0.0,0.0,0.1,0.0,0.0,0.1,0.0,0.0,0.0,0.0,0.0,0.0,0.5,0.0,0.0,677.15,5.767000198364258
0.4804519548045195,0.0,0.0,0.0,0.0870912908709129,0.0,0.0,0.1856814318568143,0.0,0.0,0.0,0.0,0.0,0.0,0.0,0.0,0.0,0.0,0.0,0.0,0.0,0.0,1118.15,3.184999942779541
0.7191719171917191,0.0,0.0,0.0,0.0378037803780378,0.0,0.0,0.0,0.0,0.0,0.0,0.0,0.243024302430243,0.0,0.0,0.0,0.0,0.0,0.0,0.0,0.0,0.0,701.15,2.3299999237060547
0.7181000000000001,0.0,0.0,0.0,0.0378,0.0,0.0,0.0,0.0,0.0,0.0,0.0,0.2427,0.0,0.0,0.0,0.0,0.0,0.0,0.0,0.0,0.0,699.15,2.369999885559082
0.7171,0.0,0.0,0.0,0.0377,0.0,0.0,0.0,0.0,0.0,0.0,0.0,0.2423,0.0,0.0,0.0,0.0,0.0,0.0,0.0,0.0,0.0,698.15,2.380000114440918
0.7160999999999998,0.0,0.0,0.0,0.0375999999999999,0.0,0.0,0.0,0.0,0.0,0.0,0.0,0.2419999999999999,0.0,0.0,0.0,0.0,0.0,0.0,0.0,0.0,0.0,696.15,2.390000104904175
0.0,0.0,0.0,0.0,0.0,0.0,0.0,0.0,0.0,0.0,0.0,0.0,0.0,0.0,0.0,0.0,0.0,0.0,0.0,0.0,0.0,0.3237676232376762,430.15,5.25
0.0,0.0,0.0,0.0,0.0,0.0,0.0,0.0,0.0,0.0,0.0,0.0,0.0,0.0,0.0,0.0,0.0,0.0,0.0,0.0,0.0,0.315,435.15,5.300000190734863
0.0,0.0,0.0,0.0,0.0,0.0,0.0,0.0,0.0,0.0,0.0,0.0,0.0,0.0,0.0,0.0,0.0,0.0,0.0,0.0,0.0,0.3062693730626937,441.15,5.400000095367432
0.0,0.0,0.0,0.0,0.0,0.0,0.0,0.0,0.0,0.0,0.0,0.0,0.0,0.0,0.0,0.0,0.0,0.0,0.0,0.0,0.0,0.2975,447.15,5.349999904632568
0.0,0.0,0.0,0.0,0.0,0.0,0.0,0.0,0.0,0.0,0.0,0.0,0.0,0.0,0.0,0.0,0.0,0.0,0.0,0.0,0.85,0.0,621.15,5.889999866485596
0.0,0.0,0.0,0.0,0.0,0.0,0.0,0.0,0.0,0.0,0.0,0.0,0.0,0.0,0.0,0.15,0.0,0.0,0.0,0.0,0.85,0.0,629.15,5.340000152587891
0.0,0.0,0.0,0.0,0.0,0.0,0.0,0.0,0.0,0.0,0.0,0.0,0.0,0.0,0.0,0.0,0.0810999999999999,0.0,0.0,0.0,0.9189,0.0,620.15,5.440000057220459
0.0,0.0,0.0,0.0,0.0,0.0,0.0,0.0,0.0,0.0,0.0,0.0,0.0,0.0,0.0,0.0,0.0,0.15,0.0,0.0,0.85,0.0,564.15,6.070000171661377
0.0,0.0,0.0,0.0,0.0,0.0,0.0,0.0,0.0,0.0,0.0,0.0,0.0,0.0,0.0,0.0,0.0,0.0,0.0,0.0,0.9189,0.0,600.15,5.46999979019165
0.0,0.4,0.0,0.6,0.0,0.0,0.0,0.0,0.0,0.0,0.0,0.0,0.0,0.0,0.0,0.0,0.0,0.0,0.0,0.0,0.0,0.0,542.15,2.25
0.0,0.4,0.0,0.55,0.0,0.0,0.0,0.0,0.0,0.0,0.0,0.0,0.0,0.0,0.0,0.0,0.0,0.0,0.0,0.05,0.0,0.0,658.15,2.930000066757202
0.0,0.4,0.0,0.5,0.0,0.0,0.0,0.0,0.0,0.0,0.0,0.0,0.0,0.0,0.0,0.0,0.0,0.0,0.0,0.1,0.0,0.0,665.15,3.5199999809265137
0.0,0.4,0.0,0.45,0.0,0.0,0.0,0.0,0.0,0.0,0.0,0.0,0.0,0.0,0.0,0.0,0.0,0.0,0.0,0.15,0.0,0.0,678.15,4.179999828338623
0.0,0.4,0.0,0.4,0.0,0.0,0.0,0.0,0.0,0.0,0.0,0.0,0.0,0.0,0.0,0.0,0.0,0.0,0.0,0.2,0.0,0.0,691.15,4.889999866485596
0.0,0.4,0.0,0.35,0.0,0.0,0.0,0.0,0.0,0.0,0.0,0.0,0.0,0.0,0.0,0.0,0.0,0.0,0.0,0.25,0.0,0.0,700.15,5.53000020980835
0.0,0.0,0.0,0.0,0.0,0.0,0.0,0.0,0.0,0.0,0.0,0.0,0.0,0.0,0.0,0.0,0.0,0.0,0.0,0.0,0.0,0.75,518.15,4.489999771118164
0.0,0.0,0.0,0.0,0.0,0.0,0.0,0.0,0.0,0.0,0.0,0.0,0.0,0.0,0.0,0.0,0.0,0.0,0.0,0.0,0.0,0.75,503.15,4.5
0.0,0.0,0.0,0.0,0.0,0.0,0.0,0.0,0.0,0.0,0.0,0.0,0.0,0.0,0.0,0.0,0.0,0.0,0.0,0.0,0.0,0.75,463.15,4.619999885559082
0.0,0.0,0.0,0.0,0.0,0.0,0.0,0.0,0.0,0.0,0.0,0.0,0.0,0.0,0.0,0.0,0.0,0.0,0.0,0.0,0.0,0.75,458.15,4.650000095367432
0.0,0.0,0.0,0.0,0.0,0.0,0.0,0.0,0.0,0.0,0.0,0.0,0.0,0.0,0.0,0.0,0.0,0.0,0.0,0.0,0.0,0.75,393.15,4.679999828338623
0.0,0.5,0.0,0.5,0.0,0.0,0.0,0.0,0.0,0.0,0.0,0.0,0.0,0.0,0.0,0.0,0.0,0.0,0.0,0.0,0.0,0.0,552.15,2.506999969482422
0.0,0.45,0.0,0.5,0.0,0.0,0.0,0.0,0.0,0.0,0.0,0.0,0.0,0.0,0.0,0.0,0.0,0.0,0.0,0.0,0.0,0.0,590.15,2.6679999828338623
0.0,0.4,0.0,0.5,0.0,0.0,0.0,0.0,0.0,0.0,0.0,0.0,0.0,0.0,0.0,0.0,0.0,0.0,0.0,0.0,0.0,0.0,608.15,2.763000011444092
0.0,0.35,0.0,0.5,0.0,0.0,0.0,0.0,0.0,0.0,0.0,0.0,0.0,0.0,0.0,0.0,0.0,0.0,0.0,0.0,0.0,0.0,617.15,2.805999994277954
0.708,0.0,0.0,0.128,0.003,0.0,0.102,0.059,0.0,0.0,0.0,0.0,0.0,0.0,0.0,0.0,0.0,0.0,0.0,0.0,0.0,0.0,835.15,2.5
0.8320000000000001,0.0,0.0,0.0409999999999999,0.0139999999999999,0.0,0.0,0.0,0.0,0.113,0.0,0.0,0.0,0.0,0.0,0.0,0.0,0.0,0.0,0.0,0.0,0.0,833.15,2.299999952316284
0.0,0.1852,0.0,0.0,0.0,0.0,0.0,0.0,0.0,0.0,0.0,0.0,0.0,0.0,0.0,0.0,0.0,0.0,0.0,0.0,0.0,0.0,684.15,3.7100000381469727
0.0,0.2273,0.0,0.0,0.0,0.0,0.0,0.0,0.0,0.0,0.0,0.0,0.0,0.0,0.0,0.0,0.0,0.0,0.0,0.0,0.0,0.0,692.15,3.569999933242798
0.0,0.2857,0.0,0.0,0.0,0.0,0.0,0.0,0.0,0.0,0.0,0.0,0.0,0.0,0.0,0.0,0.0,0.0,0.0,0.0,0.0,0.0,706.15,3.440000057220459
0.0,0.3226,0.0,0.0,0.0,0.0,0.0,0.0,0.0,0.0,0.0,0.0,0.0,0.0,0.0,0.0,0.0,0.0,0.0,0.0,0.0,0.0,750.15,3.380000114440918
0.0,0.3571,0.0,0.0,0.0,0.0,0.0,0.0,0.0,0.0,0.0,0.0,0.0,0.0,0.0,0.0,0.0,0.0,0.0,0.0,0.0,0.0,768.15,3.259999990463257
0.0,0.4673,0.0,0.0,0.0,0.0,0.0,0.0,0.0,0.0,0.0,0.0,0.0,0.0,0.0,0.0,0.0,0.0,0.0,0.0,0.0,0.0,874.15,3.109999895095825
0.0,0.6024,0.0,0.0,0.0,0.0,0.0,0.0,0.0,0.0,0.0,0.0,0.0,0.0,0.0,0.0,0.0,0.0,0.0,0.0,0.0,0.0,784.15,2.9000000953674316
0.0,0.6757,0.0,0.0,0.0,0.0,0.0,0.0,0.0,0.0,0.0,0.0,0.0,0.0,0.0,0.0,0.0,0.0,0.0,0.0,0.0,0.0,722.15,2.799999952316284
0.0,0.7042,0.0,0.0,0.0,0.0,0.0,0.0,0.0,0.0,0.0,0.0,0.0,0.0,0.0,0.0,0.0,0.0,0.0,0.0,0.0,0.0,650.15,2.7699999809265137
0.38,0.17,0.0,0.08,0.2,0.0,0.0,0.17,0.0,0.0,0.0,0.0,0.0,0.0,0.0,0.0,0.0,0.0,0.0,0.0,0.0,0.0,890.15,2.433000087738037
0.0,0.3703999999999999,0.0,0.0,0.0,0.0,0.0,0.0,0.4629999999999999,0.0925999999999999,0.0,0.0,0.0,0.0,0.0,0.0,0.074,0.0,0.0,0.0,0.0,0.0,708.15,2.640000104904175
0.0,0.3571999999999999,0.0,0.0,0.0,0.0,0.0,0.0,0.4464999999999999,0.0892999999999999,0.0,0.0,0.0,0.0,0.0,0.0,0.1069999999999999,0.0,0.0,0.0,0.0,0.0,756.15,2.740000009536743
0.0,0.3448,0.0,0.0,0.0,0.0,0.0,0.0,0.431,0.0862,0.0,0.0,0.0,0.0,0.0,0.0,0.138,0.0,0.0,0.0,0.0,0.0,795.15,2.819999933242798
0.0,0.3332,0.0,0.0,0.0,0.0,0.0,0.0,0.4165,0.0833,0.0,0.0,0.0,0.0,0.0,0.0,0.1669999999999999,0.0,0.0,0.0,0.0,0.0,826.15,2.9000000953674316
0.0,0.3224,0.0,0.0,0.0,0.0,0.0,0.0,0.4029999999999999,0.0806,0.0,0.0,0.0,0.0,0.0,0.0,0.1939999999999999,0.0,0.0,0.0,0.0,0.0,847.15,2.9700000286102295
0.0,0.3124,0.0,0.0,0.0,0.0,0.0,0.0,0.3904999999999999,0.0781,0.0,0.0,0.0,0.0,0.0,0.0,0.2189999999999999,0.0,0.0,0.0,0.0,0.0,872.15,3.0399999618530273
0.0,0.3032,0.0,0.0,0.0,0.0,0.0,0.0,0.379,0.0758,0.0,0.0,0.0,0.0,0.0,0.0,0.242,0.0,0.0,0.0,0.0,0.0,883.15,3.0899999141693115
0.0,0.294,0.0,0.0,0.0,0.0,0.0,0.0,0.3675,0.0735,0.0,0.0,0.0,0.0,0.0,0.0,0.265,0.0,0.0,0.0,0.0,0.0,900.15,3.1500000953674316
0.0,0.2855999999999999,0.0,0.0,0.0,0.0,0.0,0.0,0.357,0.0713999999999999,0.0,0.0,0.0,0.0,0.0,0.0,0.286,0.0,0.0,0.0,0.0,0.0,911.15,3.200000047683716
0.0,0.2776,0.0,0.0,0.0,0.0,0.0,0.0,0.347,0.0694,0.0,0.0,0.0,0.0,0.0,0.0,0.306,0.0,0.0,0.0,0.0,0.0,922.15,3.25
0.0,0.2632,0.0,0.0,0.0,0.0,0.0,0.0,0.3289999999999999,0.0658,0.0,0.0,0.0,0.0,0.0,0.0,0.342,0.0,0.0,0.0,0.0,0.0,936.15,3.359999895095825
0.0,0.25,0.0,0.0,0.0,0.0,0.0,0.0,0.3125,0.0625,0.0,0.0,0.0,0.0,0.0,0.0,0.375,0.0,0.0,0.0,0.0,0.0,952.15,3.4600000381469727
0.0,0.238,0.0,0.0,0.0,0.0,0.0,0.0,0.2975,0.0595,0.0,0.0,0.0,0.0,0.0,0.0,0.405,0.0,0.0,0.0,0.0,0.0,963.15,3.5299999713897705
0.0,0.2271999999999999,0.0,0.0,0.0,0.0,0.0,0.0,0.284,0.0567999999999999,0.0,0.0,0.0,0.0,0.0,0.0,0.432,0.0,0.0,0.0,0.0,0.0,966.15,3.5899999141693115
0.0,0.2171999999999999,0.0,0.0,0.0,0.0,0.0,0.0,0.2714999999999999,0.0542999999999999,0.0,0.0,0.0,0.0,0.0,0.0,0.457,0.0,0.0,0.0,0.0,0.0,973.15,3.650000095367432
0.0,0.0,0.0,0.0,0.0,0.0,0.0,0.0,0.0,0.0,0.0,0.0,0.0,0.0,0.0,0.0,0.0,0.0,0.0,0.0,0.0,0.7,412.15,5.119999885559082
0.0,0.0,0.0,0.0,0.0,0.0,0.0,0.0,0.0,0.0,0.0,0.0,0.0,0.0,0.0,0.0,0.0,0.0,0.0,0.0,0.0,0.6,400.15,5.679999828338623
0.0,0.0,0.0,0.0,0.0,0.0,0.0,0.0,0.0,0.0,0.0,0.0,0.0,0.0,0.0,0.0,0.0,0.0,0.0,0.0,0.0,0.5,373.15,6.059999942779541
0.0,0.5,0.0,0.0,0.0,0.0,0.0,0.3,0.0,0.2,0.0,0.0,0.0,0.0,0.0,0.0,0.0,0.0,0.0,0.0,0.0,0.0,951.15,2.440000057220459
0.0,0.45,0.0,0.0,0.0,0.0,0.0,0.3,0.0,0.2,0.0,0.0,0.0,0.0,0.0,0.05,0.0,0.0,0.0,0.0,0.0,0.0,934.15,2.4700000286102295
0.0,0.4,0.0,0.0,0.0,0.0,0.0,0.3,0.0,0.2,0.0,0.0,0.0,0.0,0.0,0.1,0.0,0.0,0.0,0.0,0.0,0.0,903.15,2.490000009536743
0.0,0.35,0.0,0.0,0.0,0.0,0.0,0.3,0.0,0.2,0.0,0.0,0.0,0.0,0.0,0.15,0.0,0.0,0.0,0.0,0.0,0.0,873.15,2.5299999713897705
0.0,0.3,0.0,0.0,0.0,0.0,0.0,0.3,0.0,0.2,0.0,0.0,0.0,0.0,0.0,0.2,0.0,0.0,0.0,0.0,0.0,0.0,867.15,2.569999933242798
0.0,0.25,0.0,0.0,0.0,0.0,0.0,0.3,0.0,0.2,0.0,0.0,0.0,0.0,0.0,0.25,0.0,0.0,0.0,0.0,0.0,0.0,874.15,2.5999999046325684
0.0,0.0,0.0,0.0,0.0,0.0,0.0,0.0,0.0,0.0,0.0,0.0,0.0,0.0,0.0,0.0,0.0,0.13,0.0,0.25,0.0,0.0,710.15,6.980000019073486
0.0,0.0,0.0,0.0,0.0,0.0,0.0,0.0,0.0,0.0,0.0,0.0,0.0,0.0,0.0,0.0,0.0,0.09,0.0,0.25,0.0,0.0,698.15,6.949999809265137
0.0,0.0,0.0,0.0,0.0,0.0,0.0,0.0,0.0,0.0,0.0,0.0,0.0,0.0,0.0,0.0,0.0,0.05,0.0,0.25,0.0,0.0,684.15,6.929999828338623
0.0,0.0,0.0,0.0,0.0,0.0,0.0,0.0,0.0,0.0,0.0,0.0,0.0,0.0,0.0,0.0,0.0,0.0,0.0,0.25,0.0,0.0,674.15,6.920000076293945
0.5085000000000001,0.0,0.0,0.1368,0.0163,0.0,0.1815,0.0,0.0048,0.0902,0.0,0.0,0.0499,0.0,0.0,0.012,0.0,0.0,0.0,0.0,0.0,0.0,761.15,2.5999999046325684
0.6315999999999999,0.0,0.0,0.0,0.0526,0.0,0.0,0.0,0.0,0.0,0.0,0.0,0.3157999999999999,0.0,0.0,0.0,0.0,0.0,0.0,0.0,0.0,0.0,758.15,2.4000000953674316
0.0,0.4,0.0,0.0,0.0,0.0,0.0,0.0,0.0,0.0,0.0,0.0,0.0,0.0,0.0,0.0,0.0,0.0,0.0,0.0,0.0,0.0,473.15,3.4549999237060547
0.0,0.4,0.0,0.0,0.0,0.0,0.0,0.0,0.0,0.0,0.0,0.0,0.0,0.0,0.0,0.0,0.0,0.0,0.0,0.0,0.0,0.0,573.15,3.553999900817871
0.0,0.0,0.0,0.1,0.0,0.0,0.0,0.0,0.0,0.1,0.0,0.2,0.1,0.0,0.0,0.0,0.0,0.0,0.0,0.0,0.5,0.0,724.15,4.6479997634887695
0.8,0.0,0.0,0.2,0.0,0.0,0.0,0.0,0.0,0.0,0.0,0.0,0.0,0.0,0.0,0.0,0.0,0.0,0.0,0.0,0.0,0.0,741.15,2.380000114440918
0.75,0.0,0.0,0.25,0.0,0.0,0.0,0.0,0.0,0.0,0.0,0.0,0.0,0.0,0.0,0.0,0.0,0.0,0.0,0.0,0.0,0.0,731.15,2.430000066757202
0.67,0.0,0.0,0.33,0.0,0.0,0.0,0.0,0.0,0.0,0.0,0.0,0.0,0.0,0.0,0.0,0.0,0.0,0.0,0.0,0.0,0.0,715.15,2.4800000190734863
0.67,0.0,0.0,0.198,0.0,0.0,0.0,0.0,0.0,0.0,0.0,0.0,0.0,0.0,0.0,0.0,0.0,0.0,0.0,0.0,0.0,0.0,726.15,3.109999895095825
0.67,0.0,0.0,0.165,0.0,0.0,0.0,0.0,0.0,0.0,0.0,0.0,0.0,0.0,0.0,0.0,0.0,0.0,0.0,0.0,0.0,0.0,732.15,3.2100000381469727
0.67,0.0,0.0,0.063,0.0,0.0,0.0,0.0,0.0,0.0,0.0,0.0,0.0,0.0,0.0,0.0,0.0,0.0,0.0,0.0,0.0,0.0,754.15,3.5899999141693115
0.67,0.0,0.0,0.0,0.0,0.0,0.0,0.0,0.0,0.0,0.0,0.0,0.0,0.0,0.0,0.0,0.0,0.0,0.0,0.0,0.0,0.0,769.15,3.660000085830689
0.5773999999999999,0.0,0.0,0.0121999999999999,0.0820999999999999,0.0011999999999999,0.2222999999999999,0.0249999999999999,0.0,0.0750999999999999,0.0,0.0,0.0,0.0,0.0,0.0023999999999999,0.0,0.0,0.0,0.0,0.0,0.0,950.15,2.5880000591278076
0.5573,0.0118,0.0,0.0124,0.0862,0.0008,0.2265,0.0271,0.0007,0.0756,0.0,0.0,0.0,0.0,0.0,0.0016,0.0,0.0,0.0,0.0,0.0,0.0,949.15,2.5840001106262207
0.0,0.0,0.0,0.0,0.0,0.0,0.0,0.28,0.0,0.6,0.0,0.0,0.0,0.0,0.12,0.0,0.0,0.0,0.0,0.0,0.0,0.0,938.15,3.453000068664551
0.7412148242964859,0.0,0.0,0.135002700054001,0.0134002680053601,8.000160003200064e-05,0.0883017660353207,0.0208004160083201,0.00120002400048,0.0,0.0,0.0,0.0,0.0,0.0,0.0,0.0,0.0,0.0,0.0,0.0,0.0,748.15,2.4700000286102295
0.7533301332053283,0.0033001320052802,0.0,0.1285051402056082,0.0128005120204808,9.000360014400575e-05,0.0894035761430457,0.0118004720188807,0.000770030801232,0.0,0.0,0.0,0.0,0.0,0.0,0.0,0.0,0.0,0.0,0.0,0.0,0.0,753.15,2.4579999446868896
0.7333660029402647,0.0065005850526547,0.0,0.140012601134102,0.0120010800972087,0.000110009900891,0.0902081187306857,0.0166014941344721,0.0012001080097208,0.0,0.0,0.0,0.0,0.0,0.0,0.0,0.0,0.0,0.0,0.0,0.0,0.0,728.15,2.453000068664551
0.7258999999999999,0.009,0.0,0.1402999999999999,0.0149999999999999,0.0,0.0899999999999999,0.0197999999999999,0.0,0.0,0.0,0.0,0.0,0.0,0.0,0.0,0.0,0.0,0.0,0.0,0.0,0.0,725.15,2.4579999446868896
0.7229722972297231,0.012001200120012,0.0,0.1402140214021402,0.015001500150015,0.0,0.0899089908990899,0.0199019901990199,0.0,0.0,0.0,0.0,0.0,0.0,0.0,0.0,0.0,0.0,0.0,0.0,0.0,0.0,724.15,2.4800000190734863
0.7280509635674497,0.0141009870690948,0.0,0.1384096886782075,0.0126008820617443,5.000350024501715e-05,0.0833058314081985,0.0227015891112377,0.0007800546038222,0.0,0.0,0.0,0.0,0.0,0.0,0.0,0.0,0.0,0.0,0.0,0.0,0.0,723.15,2.509999990463257
0.0,0.0,0.0,0.16,0.0,0.0,0.04,0.0,0.0,0.8,0.0,0.0,0.0,0.0,0.0,0.0,0.0,0.0,0.0,0.0,0.0,0.0,719.15,2.240000009536743
0.0,0.0,0.0,0.2,0.0,0.0,0.05,0.0,0.0,0.75,0.0,0.0,0.0,0.0,0.0,0.0,0.0,0.0,0.0,0.0,0.0,0.0,763.15,2.3299999237060547
0.0,0.0,0.0,0.24,0.0,0.0,0.06,0.0,0.0,0.7,0.0,0.0,0.0,0.0,0.0,0.0,0.0,0.0,0.0,0.0,0.0,0.0,765.15,2.4600000381469727
0.0,0.0,0.0,0.28,0.0,0.0,0.07,0.0,0.0,0.65,0.0,0.0,0.0,0.0,0.0,0.0,0.0,0.0,0.0,0.0,0.0,0.0,761.15,2.559999942779541
