Repository: dorukdogular/vitreos

# Data

## Source

Glass property data is sourced from the [SciGlass database](https://github.com/epam/SciGlass) (EPAM Systems), made available under the [Open Database License (ODbL)](https://opendatacommons.org/licenses/odbl/1-0/). Accessed via the [glasspy](https://github.com/drcassar/glasspy) Python library.

## Files tracked in git

| File | Description |
|---|---|
| `clean.csv` | Deduplicated glass-forming ability dataset (11858 rows) |
| `tg_dataset.csv` | 76377 glasses with Tg (K) and 22 oxide mol% features |
| `tg_density_dataset.csv` | 31173 glasses with both Tg (K) and density (g/cm³) |

File: data/tg_density_dataset.csv (part 58 of 109)
SiO2,P2O5,ZrO2,Na2O,Al2O3,Fe2O3,CaO,MgO,K2O,B2O3,BaO,ZnO,Li2O,SrO,La2O3,TiO2,Nb2O5,PbO,Sb2O3,Bi2O3,TeO2,Se,Tg,density
0.0,0.0,0.0,0.32,0.0,0.0,0.08,0.0,0.0,0.6,0.0,0.0,0.0,0.0,0.0,0.0,0.0,0.0,0.0,0.0,0.0,0.0,739.15,2.6700000762939453
0.0,0.0,0.0,0.05,0.0,0.0,0.05,0.0,0.0,0.9,0.0,0.0,0.0,0.0,0.0,0.0,0.0,0.0,0.0,0.0,0.0,0.0,633.15,2.0999999046325684
0.0,0.0,0.0,0.075,0.0,0.0,0.075,0.0,0.0,0.85,0.0,0.0,0.0,0.0,0.0,0.0,0.0,0.0,0.0,0.0,0.0,0.0,696.15,2.1600000858306885
0.0,0.0,0.0,0.1,0.0,0.0,0.1,0.0,0.0,0.8,0.0,0.0,0.0,0.0,0.0,0.0,0.0,0.0,0.0,0.0,0.0,0.0,769.15,2.2799999713897705
0.0,0.0,0.0,0.0555944405559444,0.0,0.0,0.1666833316668333,0.0,0.0,0.7777222277772222,0.0,0.0,0.0,0.0,0.0,0.0,0.0,0.0,0.0,0.0,0.0,0.0,797.15,2.5
0.0,0.0,0.0,0.175,0.0,0.0,0.175,0.0,0.0,0.65,0.0,0.0,0.0,0.0,0.0,0.0,0.0,0.0,0.0,0.0,0.0,0.0,788.15,2.5899999141693115
0.0,0.0,0.0,0.04,0.0,0.0,0.16,0.0,0.0,0.8,0.0,0.0,0.0,0.0,0.0,0.0,0.0,0.0,0.0,0.0,0.0,0.0,778.15,2.2699999809265137
0.0,0.0,0.0,0.05,0.0,0.0,0.2,0.0,0.0,0.75,0.0,0.0,0.0,0.0,0.0,0.0,0.0,0.0,0.0,0.0,0.0,0.0,824.15,2.3299999237060547
0.0,0.0,0.0,0.06,0.0,0.0,0.24,0.0,0.0,0.7,0.0,0.0,0.0,0.0,0.0,0.0,0.0,0.0,0.0,0.0,0.0,0.0,842.15,2.450000047683716
0.0,0.0,0.0,0.07,0.0,0.0,0.28,0.0,0.0,0.65,0.0,0.0,0.0,0.0,0.0,0.0,0.0,0.0,0.0,0.0,0.0,0.0,847.15,2.549999952316284
0.0,0.0,0.0,0.0,0.0,0.0,0.31,0.0,0.0,0.69,0.0,0.0,0.0,0.0,0.0,0.0,0.0,0.0,0.0,0.0,0.0,0.0,903.15,2.5299999713897705
0.0,0.0,0.0,0.0,0.0,0.0,0.32,0.0,0.0,0.68,0.0,0.0,0.0,0.0,0.0,0.0,0.0,0.0,0.0,0.0,0.0,0.0,903.15,2.559999942779541
0.0,0.0,0.0,0.0,0.0,0.0,0.35,0.0,0.0,0.65,0.0,0.0,0.0,0.0,0.0,0.0,0.0,0.0,0.0,0.0,0.0,0.0,912.15,2.5999999046325684
0.0,0.0,0.0,0.0,0.0,0.0,0.37,0.0,0.0,0.63,0.0,0.0,0.0,0.0,0.0,0.0,0.0,0.0,0.0,0.0,0.0,0.0,913.15,2.640000104904175
0.0,0.0,0.0,0.0,0.0,0.0,0.4,0.0,0.0,0.6,0.0,0.0,0.0,0.0,0.0,0.0,0.0,0.0,0.0,0.0,0.0,0.0,913.15,2.680000066757202
0.0,0.0,0.0,0.0,0.0,0.0,0.0,0.0,0.0,1.0,0.0,0.0,0.0,0.0,0.0,0.0,0.0,0.0,0.0,0.0,0.0,0.0,533.15,1.840000033378601
0.0,0.0,0.0,0.05,0.0,0.0,0.0,0.0,0.0,0.95,0.0,0.0,0.0,0.0,0.0,0.0,0.0,0.0,0.0,0.0,0.0,0.0,581.15,1.950000047683716
0.0,0.0,0.0,0.1,0.0,0.0,0.0,0.0,0.0,0.9,0.0,0.0,0.0,0.0,0.0,0.0,0.0,0.0,0.0,0.0,0.0,0.0,636.15,2.049999952316284
0.0,0.0,0.0,0.15,0.0,0.0,0.0,0.0,0.0,0.85,0.0,0.0,0.0,0.0,0.0,0.0,0.0,0.0,0.0,0.0,0.0,0.0,681.15,2.119999885559082
0.0,0.0,0.0,0.2,0.0,0.0,0.0,0.0,0.0,0.8,0.0,0.0,0.0,0.0,0.0,0.0,0.0,0.0,0.0,0.0,0.0,0.0,732.15,2.200000047683716
0.0,0.0,0.0,0.25,0.0,0.0,0.0,0.0,0.0,0.75,0.0,0.0,0.0,0.0,0.0,0.0,0.0,0.0,0.0,0.0,0.0,0.0,746.15,2.2799999713897705
0.0,0.0,0.0,0.3,0.0,0.0,0.0,0.0,0.0,0.7,0.0,0.0,0.0,0.0,0.0,0.0,0.0,0.0,0.0,0.0,0.0,0.0,746.15,2.3499999046325684
0.0,0.0,0.0,0.35,0.0,0.0,0.0,0.0,0.0,0.65,0.0,0.0,0.0,0.0,0.0,0.0,0.0,0.0,0.0,0.0,0.0,0.0,736.15,2.4600000381469727
0.0,0.0,0.0,0.08,0.0,0.0,0.02,0.0,0.0,0.9,0.0,0.0,0.0,0.0,0.0,0.0,0.0,0.0,0.0,0.0,0.0,0.0,620.15,2.069999933242798
0.0,0.0,0.0,0.12,0.0,0.0,0.03,0.0,0.0,0.85,0.0,0.0,0.0,0.0,0.0,0.0,0.0,0.0,0.0,0.0,0.0,0.0,664.15,2.130000114440918
0.925,0.0,0.0,0.075,0.0,0.0,0.0,0.0,0.0,0.0,0.0,0.0,0.0,0.0,0.0,0.0,0.0,0.0,0.0,0.0,0.0,0.0,766.15,2.259999990463257
0.9,0.0,0.0,0.1,0.0,0.0,0.0,0.0,0.0,0.0,0.0,0.0,0.0,0.0,0.0,0.0,0.0,0.0,0.0,0.0,0.0,0.0,766.15,2.2799999713897705
0.85,0.0,0.0,0.15,0.0,0.0,0.0,0.0,0.0,0.0,0.0,0.0,0.0,0.0,0.0,0.0,0.0,0.0,0.0,0.0,0.0,0.0,764.15,2.3299999237060547
0.8,0.0,0.0,0.2,0.0,0.0,0.0,0.0,0.0,0.0,0.0,0.0,0.0,0.0,0.0,0.0,0.0,0.0,0.0,0.0,0.0,0.0,764.15,2.380000114440918
0.75,0.0,0.0,0.25,0.0,0.0,0.0,0.0,0.0,0.0,0.0,0.0,0.0,0.0,0.0,0.0,0.0,0.0,0.0,0.0,0.0,0.0,758.15,2.430000066757202
0.7,0.0,0.0,0.3,0.0,0.0,0.0,0.0,0.0,0.0,0.0,0.0,0.0,0.0,0.0,0.0,0.0,0.0,0.0,0.0,0.0,0.0,746.15,2.4700000286102295
0.95,0.0,0.0,0.025,0.0,0.0,0.0,0.0,0.0,0.0,0.0,0.0,0.0,0.0,0.0,0.0,0.0,0.0,0.0,0.0,0.0,0.0,997.15,2.5
0.825,0.0,0.0,0.15,0.0,0.0,0.0,0.0,0.0,0.0,0.0,0.0,0.0,0.0,0.0,0.0,0.0,0.0,0.0,0.0,0.0,0.0,844.15,2.559999942779541
0.775,0.0,0.0,0.2,0.0,0.0,0.0,0.0,0.0,0.0,0.0,0.0,0.0,0.0,0.0,0.0,0.0,0.0,0.0,0.0,0.0,0.0,810.15,2.609999895095825
0.9,0.0,0.0,0.05,0.0,0.0,0.0,0.0,0.0,0.0,0.0,0.0,0.0,0.0,0.0,0.0,0.0,0.0,0.0,0.0,0.0,0.0,989.15,2.690000057220459
0.85,0.0,0.0,0.1,0.0,0.0,0.0,0.0,0.0,0.0,0.0,0.0,0.0,0.0,0.0,0.0,0.0,0.0,0.0,0.0,0.0,0.0,922.15,2.740000009536743
0.8,0.0,0.0,0.15,0.0,0.0,0.0,0.0,0.0,0.0,0.0,0.0,0.0,0.0,0.0,0.0,0.0,0.0,0.0,0.0,0.0,0.0,886.15,2.759999990463257
0.75,0.0,0.0,0.2,0.0,0.0,0.0,0.0,0.0,0.0,0.0,0.0,0.0,0.0,0.0,0.0,0.0,0.0,0.0,0.0,0.0,0.0,847.15,2.8299999237060547
0.7,0.0,0.0,0.25,0.0,0.0,0.0,0.0,0.0,0.0,0.0,0.0,0.0,0.0,0.0,0.0,0.0,0.0,0.0,0.0,0.0,0.0,832.15,2.8499999046325684
0.65,0.0,0.0,0.3,0.0,0.0,0.0,0.0,0.0,0.0,0.0,0.0,0.0,0.0,0.0,0.0,0.0,0.0,0.0,0.0,0.0,0.0,814.15,2.9100000858306885
0.6,0.0,0.0,0.35,0.0,0.0,0.0,0.0,0.0,0.0,0.0,0.0,0.0,0.0,0.0,0.0,0.0,0.0,0.0,0.0,0.0,0.0,780.15,2.930000066757202
0.55,0.0,0.0,0.4,0.0,0.0,0.0,0.0,0.0,0.0,0.0,0.0,0.0,0.0,0.0,0.0,0.0,0.0,0.0,0.0,0.0,0.0,758.15,2.940000057220459
0.875,0.0,0.0,0.05,0.0,0.0,0.0,0.0,0.0,0.0,0.0,0.0,0.0,0.0,0.0,0.0,0.0,0.0,0.0,0.0,0.0,0.0,1001.15,3.009999990463257
0.85,0.0,0.0,0.075,0.0,0.0,0.0,0.0,0.0,0.0,0.0,0.0,0.0,0.0,0.0,0.0,0.0,0.0,0.0,0.0,0.0,0.0,985.15,2.990000009536743
0.775,0.0,0.0,0.15,0.0,0.0,0.0,0.0,0.0,0.0,0.0,0.0,0.0,0.0,0.0,0.0,0.0,0.0,0.0,0.0,0.0,0.0,909.15,3.0
0.725,0.0,0.0,0.2,0.0,0.0,0.0,0.0,0.0,0.0,0.0,0.0,0.0,0.0,0.0,0.0,0.0,0.0,0.0,0.0,0.0,0.0,882.15,3.049999952316284
0.625,0.0,0.0,0.3,0.0,0.0,0.0,0.0,0.0,0.0,0.0,0.0,0.0,0.0,0.0,0.0,0.0,0.0,0.0,0.0,0.0,0.0,822.15,3.109999895095825
0.575,0.0,0.0,0.35,0.0,0.0,0.0,0.0,0.0,0.0,0.0,0.0,0.0,0.0,0.0,0.0,0.0,0.0,0.0,0.0,0.0,0.0,797.15,3.130000114440918
0.85,0.0,0.0,0.05,0.0,0.0,0.0,0.0,0.0,0.0,0.0,0.0,0.0,0.0,0.0,0.0,0.0,0.0,0.0,0.0,0.0,0.0,1008.15,3.130000114440918
0.8,0.0,0.0,0.1,0.0,0.0,0.0,0.0,0.0,0.0,0.0,0.0,0.0,0.0,0.0,0.0,0.0,0.0,0.0,0.0,0.0,0.0,977.15,3.1500000953674316
0.7,0.0,0.0,0.2,0.0,0.0,0.0,0.0,0.0,0.0,0.0,0.0,0.0,0.0,0.0,0.0,0.0,0.0,0.0,0.0,0.0,0.0,899.15,3.2300000190734863
0.65,0.0,0.0,0.25,0.0,0.0,0.0,0.0,0.0,0.0,0.0,0.0,0.0,0.0,0.0,0.0,0.0,0.0,0.0,0.0,0.0,0.0,866.15,3.2799999713897705
0.6,0.0,0.0,0.3,0.0,0.0,0.0,0.0,0.0,0.0,0.0,0.0,0.0,0.0,0.0,0.0,0.0,0.0,0.0,0.0,0.0,0.0,841.15,3.3299999237060547
0.825,0.0,0.0,0.05,0.0,0.0,0.0,0.0,0.0,0.0,0.0,0.0,0.0,0.0,0.0,0.0,0.0,0.0,0.0,0.0,0.0,0.0,1034.15,3.4600000381469727
0.725,0.0,0.0,0.15,0.0,0.0,0.0,0.0,0.0,0.0,0.0,0.0,0.0,0.0,0.0,0.0,0.0,0.0,0.0,0.0,0.0,0.0,942.15,3.440000057220459
0.675,0.0,0.0,0.2,0.0,0.0,0.0,0.0,0.0,0.0,0.0,0.0,0.0,0.0,0.0,0.0,0.0,0.0,0.0,0.0,0.0,0.0,909.15,3.509999990463257
0.75,0.0,0.0,0.15,0.0,0.0,0.1,0.0,0.0,0.0,0.0,0.0,0.0,0.0,0.0,0.0,0.0,0.0,0.0,0.0,0.0,0.0,819.15,2.4749999046325684
0.74,0.0,0.01,0.15,0.0,0.0,0.1,0.0,0.0,0.0,0.0,0.0,0.0,0.0,0.0,0.0,0.0,0.0,0.0,0.0,0.0,0.0,830.15,2.50600004196167
0.72,0.0,0.03,0.15,0.0,0.0,0.1,0.0,0.0,0.0,0.0,0.0,0.0,0.0,0.0,0.0,0.0,0.0,0.0,0.0,0.0,0.0,850.15,2.571000099182129
0.7,0.0,0.05,0.15,0.0,0.0,0.1,0.0,0.0,0.0,0.0,0.0,0.0,0.0,0.0,0.0,0.0,0.0,0.0,0.0,0.0,0.0,867.15,2.6419999599456787
0.74,0.0,0.01,0.0,0.0,0.0,0.1,0.0,0.15,0.0,0.0,0.0,0.0,0.0,0.0,0.0,0.0,0.0,0.0,0.0,0.0,0.0,883.15,2.48799991607666
0.72,0.0,0.03,0.0,0.0,0.0,0.1,0.0,0.15,0.0,0.0,0.0,0.0,0.0,0.0,0.0,0.0,0.0,0.0,0.0,0.0,0.0,895.15,2.572000026702881
0.0,0.0,0.0,0.0,0.0,0.0,0.0,0.0,0.0,1.0,0.0,0.0,0.0,0.0,0.0,0.0,0.0,0.0,0.0,0.0,0.0,0.0,536.15,1.8279999494552612
0.0,0.0,0.0,0.0,0.0,0.0,0.0,0.0,0.15,0.85,0.0,0.0,0.0,0.0,0.0,0.0,0.0,0.0,0.0,0.0,0.0,0.0,660.15,2.0969998836517334
0.0,0.0,0.0,0.0,0.0,0.0,0.0,0.0,0.2,0.8,0.0,0.0,0.0,0.0,0.0,0.0,0.0,0.0,0.0,0.0,0.0,0.0,698.15,2.127000093460083
0.0,0.0,0.0,0.0,0.0,0.0,0.0,0.0,0.25,0.75,0.0,0.0,0.0,0.0,0.0,0.0,0.0,0.0,0.0,0.0,0.0,0.0,727.15,2.2330000400543213
0.0,0.0,0.0,0.0,0.0,0.0,0.0,0.0,0.01,0.0,0.0,0.0,0.0,0.0,0.0,0.0,0.0,0.0,0.0,0.0,0.0,0.0,733.15,3.687000036239624
0.0,0.0,0.0,0.0,0.0,0.0,0.0,0.0,0.05,0.0,0.0,0.0,0.0,0.0,0.0,0.0,0.0,0.0,0.0,0.0,0.0,0.0,734.15,3.819999933242798
0.0,0.0,0.0,0.0,0.0,0.0,0.0,0.0,0.1,0.0,0.0,0.0,0.0,0.0,0.0,0.0,0.0,0.0,0.0,0.0,0.0,0.0,779.15,3.88100004196167
0.0,0.0,0.0,0.0,0.0,0.0,0.0,0.0,0.15,0.0,0.0,0.0,0.0,0.0,0.0,0.0,0.0,0.0,0.0,0.0,0.0,0.0,814.15,3.7909998893737793
0.0,0.0,0.0,0.0,0.0,0.0,0.0,0.0,0.2,0.0,0.0,0.0,0.0,0.0,0.0,0.0,0.0,0.0,0.0,0.0,0.0,0.0,819.15,3.663000106811523
0.0,0.0,0.0,0.0,0.0,0.0,0.0,0.0,0.25,0.0,0.0,0.0,0.0,0.0,0.0,0.0,0.0,0.0,0.0,0.0,0.0,0.0,797.15,3.569000005722046
0.0,0.0,0.0,0.0,0.0,0.0,0.0,0.0,0.0,0.2,0.0,0.0,0.0,0.0,0.0,0.0,0.0,0.0,0.0,0.0,0.0,0.0,696.15,3.2669999599456787
0.0,0.0,0.0,0.0,0.0,0.0,0.0,0.0,0.02,0.196,0.0,0.0,0.0,0.0,0.0,0.0,0.0,0.0,0.0,0.0,0.0,0.0,663.15,3.2730000019073486
0.0,0.0,0.0,0.0,0.0,0.0,0.0,0.0,0.05,0.19,0.0,0.0,0.0,0.0,0.0,0.0,0.0,0.0,0.0,0.0,0.0,0.0,686.15,3.318000078201294
0.0,0.0,0.0,0.0,0.0,0.0,0.0,0.0,0.1,0.18,0.0,0.0,0.0,0.0,0.0,0.0,0.0,0.0,0.0,0.0,0.0,0.0,745.15,3.361000061035156
0.0,0.0,0.0,0.0,0.0,0.0,0.0,0.0,0.15,0.17,0.0,0.0,0.0,0.0,0.0,0.0,0.0,0.0,0.0,0.0,0.0,0.0,778.15,3.450000047683716
0.0,0.0,0.0,0.0,0.0,0.0,0.0,0.0,0.2,0.16,0.0,0.0,0.0,0.0,0.0,0.0,0.0,0.0,0.0,0.0,0.0,0.0,781.15,3.4149999618530273
0.0,0.0,0.0,0.0,0.0,0.0,0.0,0.0,0.25,0.15,0.0,0.0,0.0,0.0,0.0,0.0,0.0,0.0,0.0,0.0,0.0,0.0,773.15,3.311000108718872
0.0,0.0,0.0,0.0,0.0,0.0,0.0,0.0,0.0,0.5,0.0,0.0,0.0,0.0,0.0,0.0,0.0,0.0,0.0,0.0,0.0,0.0,633.15,2.632999897003174
0.0,0.0,0.0,0.0,0.0,0.0,0.0,0.0,0.02,0.49,0.0,0.0,0.0,0.0,0.0,0.0,0.0,0.0,0.0,0.0,0.0,0.0,631.15,2.694999933242798
0.0,0.0,0.0,0.0,0.0,0.0,0.0,0.0,0.05,0.475,0.0,0.0,0.0,0.0,0.0,0.0,0.0,0.0,0.0,0.0,0.0,0.0,639.15,2.7320001125335693
0.0,0.0,0.0,0.0,0.0,0.0,0.0,0.0,0.1,0.45,0.0,0.0,0.0,0.0,0.0,0.0,0.0,0.0,0.0,0.0,0.0,0.0,683.15,2.811000108718872
0.0,0.0,0.0,0.0,0.0,0.0,0.0,0.0,0.15,0.425,0.0,0.0,0.0,0.0,0.0,0.0,0.0,0.0,0.0,0.0,0.0,0.0,727.15,2.8550000190734863
0.0,0.0,0.0,0.0,0.0,0.0,0.0,0.0,0.2,0.4,0.0,0.0,0.0,0.0,0.0,0.0,0.0,0.0,0.0,0.0,0.0,0.0,758.15,2.9159998893737793
0.0,0.0,0.0,0.0,0.0,0.0,0.0,0.0,0.25,0.375,0.0,0.0,0.0,0.0,0.0,0.0,0.0,0.0,0.0,0.0,0.0,0.0,755.15,2.931999921798706
0.0,0.0,0.0,0.0,0.0,0.0,0.0,0.0,0.3,0.35,0.0,0.0,0.0,0.0,0.0,0.0,0.0,0.0,0.0,0.0,0.0,0.0,726.15,2.882999897003174
0.0,0.0,0.0,0.0,0.0,0.0,0.0,0.0,0.0,0.8,0.0,0.0,0.0,0.0,0.0,0.0,0.0,0.0,0.0,0.0,0.0,0.0,574.15,2.1410000324249268
0.0,0.0,0.0,0.0,0.0,0.0,0.0,0.0,0.05,0.76,0.0,0.0,0.0,0.0,0.0,0.0,0.0,0.0,0.0,0.0,0.0,0.0,598.15,2.24399995803833
0.0,0.0,0.0,0.0,0.0,0.0,0.0,0.0,0.1,0.72,0.0,0.0,0.0,0.0,0.0,0.0,0.0,0.0,0.0,0.0,0.0,0.0,641.15,2.308000087738037
0.0,0.0,0.0,0.0,0.0,0.0,0.0,0.0,0.15,0.68,0.0,0.0,0.0,0.0,0.0,0.0,0.0,0.0,0.0,0.0,0.0,0.0,681.15,2.3589999675750732
0.0,0.0,0.0,0.0,0.0,0.0,0.0,0.0,0.2,0.64,0.0,0.0,0.0,0.0,0.0,0.0,0.0,0.0,0.0,0.0,0.0,0.0,722.15,2.4230000972747803
0.0,0.0,0.0,0.0,0.0,0.0,0.0,0.0,0.25,0.6,0.0,0.0,0.0,0.0,0.0,0.0,0.0,0.0,0.0,0.0,0.0,0.0,733.15,2.490999937057495
0.0,0.0,0.0,0.0,0.0,0.0,0.0,0.0,0.3,0.56,0.0,0.0,0.0,0.0,0.0,0.0,0.0,0.0,0.0,0.0,0.0,0.0,718.15,2.500999927520752
0.0,0.0,0.0,0.0,0.0,0.0,0.0,0.0,0.0,0.0,0.0,0.0,0.0,0.0,0.0,0.0,0.0,0.0,0.0,0.0,0.0,0.8,326.15,4.690000057220459
0.0,0.0,0.0,0.0,0.0,0.0,0.0,0.0,0.0,0.0,0.0,0.0,0.0,0.0,0.0,0.0,0.0,0.0,0.0,0.0,0.0,0.9,328.15,4.849999904632568
0.0,0.0,0.0,0.0,0.0,0.0,0.0,0.0,0.0,0.0,0.0,0.0,0.0,0.0,0.0,0.0,0.0,0.0,0.0,0.0,0.0,0.85,324.15,4.789999961853027
0.0,0.0,0.0,0.0,0.0,0.0,0.0,0.0,0.0,0.0,0.0,0.0,0.0,0.0,0.0,0.0,0.0,0.0,0.0,0.0,0.0,0.8,321.15,4.309999942779541
0.0,0.0,0.0,0.0,0.0,0.0,0.0,0.0,0.0,0.0,0.0,0.0,0.0,0.0,0.0,0.0,0.0,0.0,0.0,0.0,0.0,0.75,320.15,4.28000020980835
0.0,0.0,0.0,0.0,0.0,0.0,0.0,0.0,0.0,0.0,0.0,0.0,0.0,0.0,0.0,0.0,0.0,0.0,0.0,0.0,0.0,0.85,326.15,4.760000228881836
0.0,0.0,0.0,0.0,0.0,0.0,0.0,0.0,0.0,0.0,0.0,0.0,0.0,0.0,0.0,0.0,0.0,0.0,0.0,0.0,0.0,0.83,323.15,4.809999942779541
0.0,0.0,0.0,0.0,0.0,0.0,0.0,0.0,0.0,0.0,0.0,0.0,0.0,0.0,0.0,0.0,0.0,0.0,0.0,0.0,0.0,0.875,326.15,5.269999980926514
0.0,0.0,0.0,0.0,0.0,0.0,0.0,0.0,0.0,0.0,0.0,0.0,0.0,0.0,0.0,0.0,0.0,0.0,0.0,0.0,0.0,0.825,327.15,4.78000020980835
0.0,0.0,0.0,0.0,0.0,0.0,0.0,0.0,0.0,0.0,0.0,0.0,0.0,0.0,0.0,0.0,0.0,0.0,0.0,0.0,0.0,0.95,328.15,5.389999866485596
0.0,0.0,0.0,0.0,0.0,0.0,0.0,0.0,0.0,0.0,0.0,0.0,0.0,0.0,0.0,0.0,0.0,0.0,0.0,0.0,0.0,0.95,329.15,5.429999828338623
0.0,0.0,0.0,0.0,0.0,0.0,0.0,0.0,0.0,0.0,0.0,0.0,0.0,0.0,0.0,0.0,0.0,0.0,0.0,0.0,0.0,0.865,325.15,4.610000133514404
0.0,0.0,0.0,0.0,0.0,0.0,0.0,0.0,0.0,0.0,0.0,0.0,0.0,0.0,0.0,0.0,0.0,0.0,0.0,0.0,0.0,0.74,323.15,3.660000085830689
0.0,0.0,0.0,0.0,0.0,0.0,0.0,0.0,0.0,0.0,0.0,0.0,0.0,0.0,0.0,0.0,0.0,0.0,0.0,0.0,0.0,0.81,327.15,4.010000228881836
0.0,0.0,0.0,0.0,0.0,0.0,0.0,0.0,0.0,0.0,0.0,0.0,0.0,0.0,0.0,0.0,0.0,0.0,0.0,0.0,0.0,0.82,328.15,4.349999904632568
0.0,0.0,0.0,0.0,0.0,0.0,0.0,0.0,0.0,0.0,0.0,0.0,0.0,0.0,0.0,0.0,0.0,0.0,0.0,0.0,0.0,0.75,325.15,3.880000114440918
0.0,0.0,0.0,0.0,0.0,0.0,0.0,0.0,0.0,0.0,0.0,0.0,0.0,0.0,0.0,0.0,0.0,0.0,0.0,0.0,0.0,0.725,319.15,4.050000190734863
0.0,0.0,0.0,0.0,0.0,0.0,0.0,0.0,0.0,0.0,0.0,0.0,0.0,0.0,0.0,0.0,0.0,0.0,0.0,0.0,0.0,0.735,318.15,3.9200000762939458
0.0,0.15,0.0,0.0,0.0,0.0,0.0,0.0,0.0,0.15,0.0,0.0,0.05,0.0,0.0,0.0,0.0,0.0,0.0,0.0,0.65,0.0,649.15,4.459000110626221
0.0,0.15,0.0,0.0,0.0,0.0,0.0,0.0,0.0,0.15,0.0,0.0,0.1,0.0,0.0,0.0,0.0,0.0,0.0,0.0,0.6,0.0,643.15,4.307000160217285
0.0,0.15,0.0,0.0,0.0,0.0,0.0,0.0,0.0,0.15,0.0,0.0,0.15,0.0,0.0,0.0,0.0,0.0,0.0,0.0,0.55,0.0,631.15,4.184000015258789
0.0,0.15,0.0,0.0,0.0,0.0,0.0,0.0,0.0,0.15,0.0,0.0,0.2,0.0,0.0,0.0,0.0,0.0,0.0,0.0,0.5,0.0,625.15,4.025000095367432
0.0,0.15,0.0,0.0,0.0,0.0,0.0,0.0,0.0,0.15,0.0,0.0,0.25,0.0,0.0,0.0,0.0,0.0,0.0,0.0,0.45,0.0,621.15,3.8970000743865967
0.0,0.15,0.0,0.0,0.0,0.0,0.0,0.0,0.0,0.15,0.0,0.0,0.3,0.0,0.0,0.0,0.0,0.0,0.0,0.0,0.4,0.0,619.15,3.7920000553131104
0.0,0.0,0.0,0.0,0.0,0.0,0.0,0.0,0.0,0.6667000000000001,0.0,0.0,0.3333,0.0,0.0,0.0,0.0,0.0,0.0,0.0,0.0,0.0,773.15,2.2699999809265137
0.0,0.0,0.0,0.0,0.0,0.0,0.0,0.0,0.0,0.5,0.0,0.0,0.5,0.0,0.0,0.0,0.0,0.0,0.0,0.0,0.0,0.0,690.15,2.2799999713897705
0.0,0.0,0.0,0.0,0.0,0.0,0.0,0.0,0.0,0.5832999999999999,0.0,0.0,0.25,0.0,0.0,0.0,0.0,0.0,0.0,0.0,0.0,0.0,736.15,2.1500000953674316
0.0,0.0,0.0,0.0,0.0,0.0,0.0,0.0,0.33,0.67,0.0,0.0,0.0,0.0,0.0,0.0,0.0,0.0,0.0,0.0,0.0,0.0,706.15,2.286184549331665
0.0,0.0,0.0,0.0,0.0,0.0,0.0,0.0,0.3091,0.6594,0.0,0.0,0.0,0.0,0.0,0.0,0.0,0.0,0.0,0.0,0.0,0.0,702.15,2.249152183532715
0.0,0.0,0.0,0.0,0.0,0.0,0.0,0.0,0.0,0.0,0.0,0.0,0.0,0.0,0.0,0.0,0.0,0.0,0.0,0.0,0.0,0.55,457.15,4.941999912261963
0.0,0.0,0.0,0.0,0.0,0.0,0.0,0.0,0.0,0.0,0.0,0.0,0.0,0.0,0.0,0.0,0.0,0.0,0.0,0.0,0.0,0.5362463753624638,455.15,4.98799991607666
0.0,0.0,0.0,0.0,0.0,0.0,0.0,0.0,0.0,0.0,0.0,0.0,0.0,0.0,0.0,0.0,0.0,0.0,0.0,0.0,0.0,0.5225,445.15,5.0279998779296875
0.0,0.0,0.0,0.0,0.0,0.0,0.0,0.0,0.0,0.0,0.0,0.0,0.0,0.0,0.0,0.0,0.0,0.0,0.0,0.0,0.0,0.5087491250874913,440.15,5.054999828338623
0.0,0.0,0.0,0.0,0.0,0.0,0.0,0.0,0.0,0.0,0.0,0.0,0.0,0.0,0.0,0.0,0.0,0.0,0.0,0.0,0.0,0.495,437.15,5.0929999351501465
0.0,0.0,0.0,0.0,0.0,0.0,0.0,0.0,0.0,0.0,0.0,0.0,0.0,0.0,0.0,0.0,0.0,0.0,0.0,0.0,0.0,0.4812518748125187,430.15,5.118000030517578
0.4482344703411023,0.0,0.0112033610083024,0.1341402420726217,0.0343102930879263,0.0066019805941782,0.0600180054016204,0.0,0.0,0.1450435130539161,0.0047014104231269,0.0,0.1192357707312193,0.0025007502250675,0.0014004201260378,0.0,0.0,0.0,0.0,0.0,0.0012003601080324,0.0,735.15,2.740000009536743
0.4563684552682904,0.0,0.0139020853127969,0.1006150922638396,0.0410061509226384,0.0077011551732759,0.0367055058258738,0.0510076511476721,0.0,0.1742261339200881,0.0058008701305195,0.0,0.0688103215482322,0.0033004950742611,0.0017002550382557,0.0,0.0,0.0,0.0,0.0,0.0013001950292543,0.0,765.15,2.740000009536743
0.5091458231240812,0.0,0.0127011431028792,0.1225110259923393,0.094708523767139,0.0071006390575151,0.0329029612665139,0.0,0.0,0.1142102789251032,0.0051004590413137,0.0,0.0617055534998149,0.0027002430218719,0.001500135012151,0.0,0.0,0.0,0.0,0.0,0.0013001170105309,0.0,771.15,2.680000066757202
0.530711449404375,0.0,0.0141029616219406,0.1353284189679832,0.0415087168305344,0.0078016383440522,0.0346072675261805,0.0,0.0,0.1195251002710569,0.0059012392602446,0.0,0.0649136318626911,0.0033006931455605,0.0017003570749857,0.0,0.0,0.0,0.0,0.0,0.0017003570749857,0.0,773.15,2.7300000190734863
0.4958404991401031,0.0,0.0162980442346918,0.1204855417349917,0.0492940847098348,0.0093988721353437,0.0,0.089089309282886,0.0,0.1598808143022837,0.0069991601007879,0.0,0.0,0.0041994960604727,0.0019997600287965,0.0,0.0,0.0,0.0,0.0,0.0017997840259168,0.0,839.15,2.700000047683716
0.6817863642727144,0.0,0.0117997640047199,0.1002979940401191,0.0358992820143597,0.0068998620027599,0.0,0.0,0.0,0.0922981540369192,0.0049999000019999,0.0,0.0276994460110797,0.0026999460010799,0.0014999700005999,0.0,0.0,0.0,0.0,0.0,0.0012999740005199,0.0,816.15,2.559999942779541
0.4933457319694833,0.0,0.0293967663557008,0.1268860425353211,0.0456949735529091,0.0086990431052584,0.0,0.1294857565667776,0.0,0.0829908710041895,0.0063992960774314,0.0,0.0278969313375528,0.0033996260411354,0.0018997910229874,0.0,0.0,0.0,0.0,0.0,0.0016998130205677,0.0,829.15,2.75
0.0,0.0,0.0,0.0,0.0,0.0,0.0,0.0,0.25,0.0,0.0,0.0,0.0,0.0,0.0,0.0,0.25,0.0,0.0,0.0,0.0,0.0,892.15,3.8299999237060542
0.25,0.0,0.0,0.0,0.0,0.0,0.0,0.0,0.25,0.0,0.0,0.0,0.0,0.0,0.0,0.0,0.25,0.0,0.0,0.0,0.0,0.0,928.15,3.5999999046325684
0.5,0.0,0.0,0.0,0.0,0.0,0.0,0.0,0.25,0.0,0.0,0.0,0.0,0.0,0.0,0.0,0.25,0.0,0.0,0.0,0.0,0.0,943.15,3.3399999141693115
0.0,0.0,0.0,0.0,0.0,0.0,0.0,0.0,0.25,0.0,0.0,0.0,0.0,0.0,0.0,0.0,0.25,0.0,0.0,0.0,0.0,0.0,895.15,3.812000036239624
0.0,0.0,0.0,0.05,0.0,0.0,0.0,0.0,0.2,0.0,0.0,0.0,0.0,0.0,0.0,0.0,0.25,0.0,0.0,0.0,0.0,0.0,880.15,3.872999906539917
0.0,0.0,0.0,0.1,0.0,0.0,0.0,0.0,0.15,0.0,0.0,0.0,0.0,0.0,0.0,0.0,0.25,0.0,0.0,0.0,0.0,0.0,873.15,3.927000045776367
0.0,0.0,0.0,0.15,0.0,0.0,0.0,0.0,0.1,0.0,0.0,0.0,0.0,0.0,0.0,0.0,0.25,0.0,0.0,0.0,0.0,0.0,860.15,3.9790000915527344
0.0,0.0,0.0,0.2,0.0,0.0,0.0,0.0,0.05,0.0,0.0,0.0,0.0,0.0,0.0,0.0,0.25,0.0,0.0,0.0,0.0,0.0,862.15,4.0229997634887695
0.0,0.0,0.0,0.25,0.0,0.0,0.0,0.0,0.0,0.0,0.0,0.0,0.0,0.0,0.0,0.0,0.25,0.0,0.0,0.0,0.0,0.0,861.15,4.071000099182129
0.325,0.0,0.0,0.35,0.0,0.0,0.0,0.0,0.0,0.325,0.0,0.0,0.0,0.0,0.0,0.0,0.0,0.0,0.0,0.0,0.0,0.0,749.15,2.5160000324249268
0.35,0.0,0.0,0.3,0.0,0.0,0.0,0.0,0.0,0.35,0.0,0.0,0.0,0.0,0.0,0.0,0.0,0.0,0.0,0.0,0.0,0.0,788.15,2.5209999084472656
0.375,0.0,0.0,0.25,0.0,0.0,0.0,0.0,0.0,0.375,0.0,0.0,0.0,0.0,0.0,0.0,0.0,0.0,0.0,0.0,0.0,0.0,795.15,2.499000072479248
0.4,0.0,0.0,0.2,0.0,0.0,0.0,0.0,0.0,0.4,0.0,0.0,0.0,0.0,0.0,0.0,0.0,0.0,0.0,0.0,0.0,0.0,802.15,2.437999963760376
0.425,0.0,0.0,0.15,0.0,0.0,0.0,0.0,0.0,0.425,0.0,0.0,0.0,0.0,0.0,0.0,0.0,0.0,0.0,0.0,0.0,0.0,789.15,2.316999912261963
0.5529999999999999,0.0,0.0,0.2999,0.0,0.0,0.0,0.0,0.0,0.1471,0.0,0.0,0.0,0.0,0.0,0.0,0.0,0.0,0.0,0.0,0.0,0.0,774.15,2.538000106811523
0.5923999999999999,0.0,0.0,0.2499999999999999,0.0,0.0,0.0,0.0,0.0,0.1575999999999999,0.0,0.0,0.0,0.0,0.0,0.0,0.0,0.0,0.0,0.0,0.0,0.0,817.15,2.5199999809265137
0.632,0.0,0.0,0.2,0.0,0.0,0.0,0.0,0.0,0.168,0.0,0.0,0.0,0.0,0.0,0.0,0.0,0.0,0.0,0.0,0.0,0.0,837.15,2.513000011444092
0.6709999999999999,0.0,0.0,0.15,0.0,0.0,0.0,0.0,0.0,0.179,0.0,0.0,0.0,0.0,0.0,0.0,0.0,0.0,0.0,0.0,0.0,0.0,859.15,2.4800000190734863
0.0,0.4,0.0,0.0,0.0,0.0,0.0,0.0,0.0,0.0,0.0,0.6,0.0,0.0,0.0,0.0,0.0,0.0,0.0,0.0,0.0,0.0,695.15,3.3399999141693115
0.0,0.4,0.0,0.0,0.0,0.0,0.0,0.0,0.0,0.0,0.0,0.5,0.0,0.0,0.0,0.0,0.0,0.0,0.1,0.0,0.0,0.0,680.15,3.5399999618530273
0.0,0.4,0.0,0.0,0.0,0.0,0.0,0.0,0.0,0.0,0.0,0.4,0.0,0.0,0.0,0.0,0.0,0.0,0.2,0.0,0.0,0.0,675.15,3.7200000286102295
0.0,0.4,0.0,0.0,0.0,0.0,0.0,0.0,0.0,0.0,0.0,0.3,0.0,0.0,0.0,0.0,0.0,0.0,0.3,0.0,0.0,0.0,666.15,3.859999895095825
0.0,0.4,0.0,0.0,0.0,0.0,0.0,0.0,0.0,0.0,0.0,0.2,0.0,0.0,0.0,0.0,0.0,0.0,0.4,0.0,0.0,0.0,657.15,4.059999942779541
0.0,0.4,0.0,0.0,0.0,0.0,0.0,0.0,0.0,0.0,0.0,0.1,0.0,0.0,0.0,0.0,0.0,0.0,0.5,0.0,0.0,0.0,650.15,4.170000076293945
0.0,0.0,0.0,0.05,0.0,0.0,0.0,0.0,0.0,0.0,0.0,0.2,0.0,0.0,0.0,0.0,0.0,0.0,0.0,0.0,0.75,0.0,588.15,5.329999923706055
0.0,0.0,0.0,0.0498999999999999,0.0,0.0,0.0,0.0,0.0,0.0,0.0,0.1995999999999999,0.0,0.0,0.0,0.0,0.0,0.0,0.0,0.0,0.7486999999999999,0.0,589.15,5.309999942779541
0.0,0.0,0.0,0.0498,0.0,0.0,0.0,0.0,0.0,0.0,0.0,0.1993,0.0,0.0,0.0,0.0,0.0,0.0,0.0,0.0,0.7473000000000001,0.0,590.15,5.320000171661377
0.0,0.0,0.0,0.0496999999999999,0.0,0.0,0.0,0.0,0.0,0.0,0.0,0.1989,0.0,0.0,0.0,0.0,0.0,0.0,0.0,0.0,0.746,0.0,591.15,5.340000152587891
0.0,0.0,0.0,0.0496,0.0,0.0,0.0,0.0,0.0,0.0,0.0,0.1982,0.0,0.0,0.0,0.0,0.0,0.0,0.0,0.0,0.7433,0.0,594.15,5.329999923706055
0.0,0.0,0.0,0.0494950504949505,0.0,0.0,0.0,0.0,0.0,0.0,0.0,0.1978802119788021,0.0,0.0,0.0,0.0,0.0,0.0,0.0,0.0,0.742025797420258,0.0,595.15,5.369999885559082
0.0,0.0,0.0,0.0493,0.0,0.0,0.0,0.0,0.0,0.0,0.0,0.1972,0.0,0.0,0.0,0.0,0.0,0.0,0.0,0.0,0.7395000000000002,0.0,599.15,5.389999866485596
0.0,0.0,0.0,0.0491,0.0,0.0,0.0,0.0,0.0,0.0,0.0,0.1964999999999999,0.0,0.0,0.0,0.0,0.0,0.0,0.0,0.0,0.737,0.0,601.15,5.409999847412109
0.0,0.0,0.0,0.049004900490049,0.0,0.0,0.0,0.0,0.0,0.0,0.0,0.1958195819581958,0.0,0.0,0.0,0.0,0.0,0.0,0.0,0.0,0.7344734473447346,0.0,605.15,5.460000038146973
0.0,0.0,0.0,0.0496999999999999,0.0,0.0,0.0,0.0,0.0,0.0,0.0,0.1989,0.0,0.0,0.0,0.0,0.0,0.0,0.0,0.0,0.746,0.0,588.15,5.420000076293945
0.0,0.0,0.0,0.0496950304969503,0.0,0.0,0.0,0.0,0.0,0.0,0.0,0.1987801219878012,0.0,0.0,0.0,0.0,0.0,0.0,0.0,0.0,0.7453254674532547,0.0,588.15,5.329999923706055
0.0,0.0,0.0,0.0495950404959504,0.0,0.0,0.0,0.0,0.0,0.0,0.0,0.1985801419858014,0.0,0.0,0.0,0.0,0.0,0.0,0.0,0.0,0.7445255474452553,0.0,590.15,5.340000152587891
0.0,0.0,0.0,0.0495,0.0,0.0,0.0,0.0,0.0,0.0,0.0,0.1982,0.0,0.0,0.0,0.0,0.0,0.0,0.0,0.0,0.7432000000000001,0.0,590.15,5.329999923706055
0.0,0.0,0.0,0.048905379591755,0.0,0.0,0.0,0.0,0.0,0.0,0.0,0.1957215293682305,0.0,0.0,0.0,0.0,0.0,0.0,0.0,0.0,0.7340807488823771,0.0,602.15,5.429999828338623
0.39,0.0,0.0,0.05,0.0,0.0,0.0,0.0,0.0,0.45,0.0,0.0,0.0,0.0,0.0,0.0,0.0,0.0,0.1,0.0,0.0,0.0,644.15,3.194999933242798
0.39,0.0,0.0,0.05,0.0,0.0,0.0,0.0,0.0,0.35,0.0,0.0,0.0,0.0,0.0,0.0,0.0,0.0,0.2,0.0,0.0,0.0,642.15,3.2829999923706055
0.39,0.0,0.0,0.05,0.0,0.0,0.0,0.0,0.0,0.3,0.0,0.0,0.0,0.0,0.0,0.0,0.0,0.0,0.25,0.0,0.0,0.0,636.15,3.496999979019165
0.39,0.0,0.0,0.05,0.0,0.0,0.0,0.0,0.0,0.25,0.0,0.0,0.0,0.0,0.0,0.0,0.0,0.0,0.3,0.0,0.0,0.0,625.15,3.619999885559082
0.39,0.0,0.0,0.05,0.0,0.0,0.0,0.0,0.0,0.2,0.0,0.0,0.0,0.0,0.0,0.0,0.0,0.0,0.35,0.0,0.0,0.0,623.15,3.809000015258789
0.0,0.0,0.0,0.0,0.0,0.0,0.0,0.0,0.0,0.0,0.0,0.0,0.0,0.0,0.0,0.0,0.0,0.0,0.0,0.0,0.0,0.855,343.15,4.099999904632568
0.0,0.0,0.0,0.0,0.0,0.0,0.0,0.0,0.0,0.0,0.0,0.0,0.0,0.0,0.0,0.0,0.0,0.0,0.0,0.0,0.0,0.81,361.15,4.099999904632568
0.0,0.0,0.0,0.0,0.0,0.0,0.0,0.0,0.0,0.0,0.0,0.0,0.0,0.0,0.0,0.0,0.0,0.0,0.0,0.0,0.0,0.765,373.15,4.199999809265137
0.0,0.0,0.0,0.0,0.0,0.0,0.0,0.0,0.0,0.0,0.0,0.0,0.0,0.0,0.0,0.0,0.0,0.0,0.0,0.0,0.0,0.57,323.15,3.5999999046325684
0.0,0.0,0.0,0.0,0.0,0.0,0.0,0.0,0.0,0.0,0.0,0.0,0.0,0.0,0.0,0.0,0.0,0.0,0.0,0.0,0.0,0.54,353.15,3.799999952316284
0.0,0.0,0.0,0.0,0.0,0.0,0.0,0.0,0.0,0.0,0.0,0.0,0.0,0.0,0.0,0.0,0.0,0.0,0.0,0.0,0.0,0.51,373.15,4.099999904632568
0.0,0.0,0.0,0.0,0.0,0.0,0.0,0.0,0.0,0.0,0.0,0.0,0.0,0.0,0.0,0.0,0.0,0.0,0.0,0.0,0.0,0.8775,303.15,4.199999809265137
0.0,0.0,0.0,0.0,0.0,0.0,0.0,0.0,0.0,0.0,0.0,0.0,0.0,0.0,0.0,0.0,0.0,0.0,0.0,0.0,0.0,0.585,303.15,3.5999999046325684
0.0,0.0,0.0,0.0,0.0,0.0,0.0,0.2,0.0,0.0,0.0,0.0,0.0,0.0,0.0,0.0,0.0,0.0,0.0,0.0,0.8,0.0,629.15,5.241000175476074
0.0,0.0,0.0,0.0,0.0,0.0,0.0,0.15,0.05,0.0,0.0,0.0,0.0,0.0,0.0,0.0,0.0,0.0,0.0,0.0,0.8,0.0,600.15,5.046999931335449
0.0,0.0,0.0,0.0,0.0,0.0,0.0,0.1,0.1,0.0,0.0,0.0,0.0,0.0,0.0,0.0,0.0,0.0,0.0,0.0,0.8,0.0,569.15,4.896999835968018
0.0,0.0,0.0,0.0,0.0,0.0,0.0,0.05,0.15,0.0,0.0,0.0,0.0,0.0,0.0,0.0,0.0,0.0,0.0,0.0,0.8,0.0,538.15,4.741000175476074
0.0,0.0,0.0,0.0,0.0,0.0,0.0,0.0,0.2,0.0,0.0,0.0,0.0,0.0,0.0,0.0,0.0,0.0,0.0,0.0,0.8,0.0,515.15,4.702000141143799
0.0,0.0,0.0,0.0,0.0,0.0,0.0,0.0,0.0,0.0,0.0,0.0,0.0,0.0,0.0,0.0,0.0,0.0,0.0,0.0,0.0,1.0,305.04999961853025,4.269999980926514
0.6666333366663334,0.0,0.0,0.0,0.1666833316668333,0.0,0.0,0.0,0.0,0.0,0.0,0.0,0.1666833316668333,0.0,0.0,0.0,0.0,0.0,0.0,0.0,0.0,0.0,972.15,2.380000114440918
0.6494649464946494,0.0,0.0097009700970097,0.0,0.1623162316231623,0.0,0.0,0.0,0.0,0.0,0.0,0.0,0.1623162316231623,0.0,0.0,0.0162016201620162,0.0,0.0,0.0,0.0,0.0,0.0,961.15,2.430000066757202
0.6452,0.0,0.0,0.0,0.129,0.0,0.0,0.0,0.0,0.0,0.0,0.0,0.1613,0.0,0.0,0.0,0.0,0.0,0.0,0.0,0.0,0.0,1007.15,2.4200000762939453
0.634963496349635,0.0,0.0,0.0,0.1111111111111111,0.0,0.0,0.0,0.0,0.0,0.0,0.0,0.1587158715871587,0.0,0.0,0.0,0.0,0.0,0.0,0.0,0.0,0.0,1021.15,2.450000047683716
0.6249375062493752,0.0,0.0,0.0,0.0937906209379062,0.0,0.0,0.0,0.0,0.0,0.0,0.0,0.1562843715628437,0.0,0.0,0.0,0.0,0.0,0.0,0.0,0.0,0.0,1033.15,2.4700000286102295
0.0,0.0,0.0,0.0,0.0,0.0,0.0,0.0,0.0,0.0,0.1,0.0,0.0,0.0,0.0,0.0,0.0,0.0,0.0,0.0,0.05,0.0,521.15,3.7200000286102295
0.0,0.0,0.0,0.0,0.0,0.0,0.0,0.0,0.0,0.0,0.12,0.0,0.0,0.0,0.0,0.0,0.0,0.0,0.0,0.0,0.05,0.0,500.15,3.8299999237060542
0.0,0.0,0.0,0.0,0.0,0.0,0.0,0.0,0.0,0.0,0.14,0.0,0.0,0.0,0.0,0.0,0.0,0.0,0.0,0.0,0.05,0.0,503.15,4.019999980926514
0.0,0.0,0.0,0.0,0.0,0.0,0.0,0.0,0.0,0.0,0.16,0.0,0.0,0.0,0.0,0.0,0.0,0.0,0.0,0.0,0.05,0.0,488.15,4.179999828338623
0.0,0.0,0.0,0.0,0.0,0.0,0.0,0.0,0.0,0.0,0.18,0.0,0.0,0.0,0.0,0.0,0.0,0.0,0.0,0.0,0.05,0.0,491.15,4.389999866485596
0.0,0.0,0.0,0.0,0.0,0.0,0.0,0.0,0.0,0.0,0.0,0.0,0.0,0.0,0.0,0.05,0.0001,0.0,0.0,0.0,0.8,0.0,669.15,5.449999809265137
0.0,0.0,0.0,0.0,0.0,0.0,0.0,0.0,0.0,0.0,0.0,0.0,0.0,0.0,0.0,0.05,0.01,0.0,0.0,0.0,0.8,0.0,670.15,5.489999771118164
0.0,0.0,0.0,0.0,0.0,0.0,0.0,0.0,0.0,0.0,0.0,0.0,0.0,0.0,0.0,0.05,0.03,0.0,0.0,0.0,0.8,0.0,676.15,5.610000133514404
0.0,0.0,0.0,0.0,0.0,0.0,0.0,0.0,0.0,0.0,0.0,0.0,0.0,0.0,0.0,0.05,0.05,0.0,0.0,0.0,0.8,0.0,678.15,5.670000076293945
0.0,0.0,0.0,0.0,0.0,0.0,0.0,0.0,0.0,0.0,0.0,0.0,0.0,0.0,0.0,0.05,0.0,0.0,0.0,0.0,0.8,0.0,669.15,5.210000038146973
0.0,0.0,0.0,0.0,0.0,0.0,0.0,0.0,0.0,0.0,0.0,0.0,0.0,0.0,0.0,0.05,0.0,0.0,0.0,0.0,0.8,0.0,681.15,5.210000038146973
0.0,0.0,0.0,0.0,0.0,0.0,0.0,0.0,0.0,0.0,0.0,0.0,0.0,0.0,0.0,0.05,0.0,0.0,0.0,0.0,0.8,0.0,684.15,5.380000114440918
0.0,0.0,0.0,0.0,0.0,0.0,0.0,0.0,0.0,0.0,0.0,0.0,0.0,0.0,0.0,0.05,0.0,0.0,0.0,0.0,0.8,0.0,686.15,5.519999980926514
0.0,0.0,0.0,0.0,0.0,0.0,0.0,0.0,0.0,0.0,0.0,0.0,0.0,0.0,0.0,0.05,0.0,0.0,0.0,0.0,0.8,0.0,691.15,5.710000038146973
0.0,0.0,0.0,0.0,0.0,0.0,0.0,0.0,0.0,0.0,0.0,0.0,0.0,0.0,0.0,0.05,0.0,0.0,0.0,0.0,0.8,0.0,703.15,5.789999961853027
0.0,0.0,0.0,0.0,0.0,0.0,0.0,0.0,0.0,0.0,0.0,0.0,0.0,0.0,0.0,0.0499999999999999,0.0,0.0,0.0,0.0,0.7999999999999999,0.0,637.15,5.75
0.0,0.0,0.0,0.0,0.0,0.0,0.0,0.0,0.0,0.0,0.0,0.0,0.0,0.0,0.0,0.05,0.0,0.0,0.0,0.0,0.8,0.0,641.15,5.78000020980835
0.0,0.0,0.0,0.0,0.0,0.0,0.0,0.0,0.0,0.0,0.0,0.0,0.0,0.0,0.0,0.05,0.0,0.0,0.0,0.0,0.8,0.0,644.15,5.829999923706055
0.0,0.0,0.0,0.0,0.0,0.0,0.0,0.0,0.0,0.0,0.0,0.0,0.0,0.0,0.0,0.05,0.0,0.0,0.0,0.0,0.8,0.0,665.15,5.889999866485596
0.0,0.0,0.0,0.0,0.0,0.0,0.0,0.0,0.0,0.0,0.0,0.0,0.0,0.0,0.0,0.05,0.0,0.0,0.0,0.0,0.8,0.0,672.15,5.96999979019165
0.0,0.0,0.0,0.0,0.0,0.0,0.0,0.0,0.0,0.0,0.0,0.0,0.0,0.0,0.0,0.05,0.0,0.0,0.0,0.0,0.8,0.0,689.15,5.989999771118164
0.3492999999999999,0.0,0.0,0.0,0.0,0.0,0.0,0.0,0.0,0.1496999999999999,0.0,0.0,0.0,0.0,0.0,0.0,0.0,0.0,0.0,0.0,0.0,0.0,985.15,4.0
0.3492999999999999,0.0,0.0,0.0,0.0,0.0,0.0,0.0,0.0,0.1496999999999999,0.0,0.0,0.0,0.0,0.2993999999999999,0.0,0.0,0.0,0.0,0.0,0.0,0.0,930.15,4.699999809265137
0.3493,0.0,0.0,0.0,0.0,0.0,0.0,0.0,0.0,0.1497,0.0,0.0,0.0,0.0,0.0,0.0,0.0,0.0,0.0,0.0,0.0,0.0,979.15,5.300000190734863
0.3493,0.0,0.0,0.0,0.0,0.0,0.0,0.0,0.0,0.1497,0.0,0.0,0.0,0.0,0.0,0.0,0.0,0.0,0.0,0.0,0.0,0.0,1010.15,6.099999904632568
0.0,0.3,0.0,0.0,0.0,0.0,0.0,0.0,0.0,0.0,0.0,0.0,0.5,0.0,0.0,0.0,0.0,0.0,0.0,0.0,0.0,0.0,654.15,3.1549999713897705
0.0,0.3,0.0,0.085,0.0,0.0,0.0,0.0,0.0,0.0,0.0,0.0,0.415,0.0,0.0,0.0,0.0,0.0,0.0,0.0,0.0,0.0,636.15,3.121000051498413
0.0,0.3,0.0,0.145,0.0,0.0,0.0,0.0,0.0,0.0,0.0,0.0,0.355,0.0,0.0,0.0,0.0,0.0,0.0,0.0,0.0,0.0,606.15,3.0899999141693115
0.0,0.3,0.0,0.1664999999999999,0.0,0.0,0.0,0.0,0.0,0.0,0.0,0.0,0.3335,0.0,0.0,0.0,0.0,0.0,0.0,0.0,0.0,0.0,580.15,3.072999954223633
0.0,0.3,0.0,0.1875,0.0,0.0,0.0,0.0,0.0,0.0,0.0,0.0,0.3125,0.0,0.0,0.0,0.0,0.0,0.0,0.0,0.0,0.0,597.15,3.056999921798706
0.0,0.3,0.0,0.222,0.0,0.0,0.0,0.0,0.0,0.0,0.0,0.0,0.278,0.0,0.0,0.0,0.0,0.0,0.0,0.0,0.0,0.0,622.15,3.0250000953674316
0.0,0.3,0.0,0.25,0.0,0.0,0.0,0.0,0.0,0.0,0.0,0.0,0.25,0.0,0.0,0.0,0.0,0.0,0.0,0.0,0.0,0.0,637.15,3.0
0.0,0.0,0.0,0.0,0.0,0.0,0.0,0.0,0.0,0.15,0.0,0.2,0.2,0.0,0.0,0.0,0.0,0.0,0.0,0.45,0.0,0.0,724.15,5.230000019073486
0.0,0.0,0.0,0.0,0.0,0.0,0.0,0.0,0.0,0.15,0.0,0.2,0.15,0.0,0.0,0.0,0.0,0.0,0.0,0.5,0.0,0.0,736.15,5.550000190734863
0.0,0.0,0.0,0.0,0.0,0.0,0.0,0.0,0.0,0.15,0.0,0.2,0.1,0.0,0.0,0.0,0.0,0.0,0.0,0.55,0.0,0.0,752.15,5.829999923706055
0.0,0.0,0.0,0.0,0.0,0.0,0.0,0.0,0.0,0.15,0.0,0.2,0.05,0.0,0.0,0.0,0.0,0.0,0.0,0.6,0.0,0.0,756.15,6.010000228881836
0.0,0.0,0.0,0.0,0.0,0.0,0.0,0.0,0.0,0.15,0.0,0.2,0.0,0.0,0.0,0.0,0.0,0.0,0.0,0.65,0.0,0.0,765.15,6.239999771118164
0.0,0.0,0.0,0.0,0.0,0.0,0.0,0.0,0.0,0.15,0.0,0.1,0.2,0.0,0.0,0.0,0.0,0.0,0.0,0.55,0.0,0.0,731.15,5.639999866485596
0.0,0.0,0.0,0.0,0.0,0.0,0.0,0.0,0.0,0.15,0.0,0.1,0.15,0.0,0.0,0.0,0.0,0.0,0.0,0.6,0.0,0.0,744.15,5.800000190734863
0.0,0.0,0.0,0.0,0.0,0.0,0.0,0.0,0.0,0.15,0.0,0.1,0.1,0.0,0.0,0.0,0.0,0.0,0.0,0.65,0.0,0.0,753.15,6.070000171661377
0.0,0.0,0.0,0.0,0.0,0.0,0.0,0.0,0.0,0.15,0.0,0.1,0.05,0.0,0.0,0.0,0.0,0.0,0.0,0.7,0.0,0.0,763.15,6.210000038146973
0.0,0.0,0.0,0.12,0.0,0.0,0.0,0.0,0.02,0.0,0.0,0.0,0.0,0.0,0.0,0.0,0.14,0.0,0.0,0.0,0.72,0.0,619.15,4.230762481689453
0.0,0.0,0.0,0.1,0.0,0.0,0.0,0.0,0.04,0.0,0.0,0.0,0.0,0.0,0.0,0.0,0.14,0.0,0.0,0.0,0.72,0.0,622.15,4.238760948181152
0.0,0.0,0.0,0.08,0.0,0.0,0.0,0.0,0.06,0.0,0.0,0.0,0.0,0.0,0.0,0.0,0.14,0.0,0.0,0.0,0.72,0.0,628.15,4.251176357269287
0.0,0.0,0.0,0.06,0.0,0.0,0.0,0.0,0.08,0.0,0.0,0.0,0.0,0.0,0.0,0.0,0.14,0.0,0.0,0.0,0.72,0.0,632.15,4.260213851928711
0.0,0.0,0.0,0.04,0.0,0.0,0.0,0.0,0.1,0.0,0.0,0.0,0.0,0.0,0.0,0.0,0.14,0.0,0.0,0.0,0.72,0.0,639.15,4.270328998565674
0.0,0.0,0.0,0.02,0.0,0.0,0.0,0.0,0.12,0.0,0.0,0.0,0.0,0.0,0.0,0.0,0.14,0.0,0.0,0.0,0.72,0.0,643.15,4.2704386711120605
0.0,0.55,0.0,0.0,0.0,0.0,0.0,0.0,0.0,0.0,0.0,0.0,0.0,0.0,0.0,0.0,0.0,0.0,0.0,0.0,0.0,0.0,704.15,3.2100000381469727
0.0,0.55,0.0,0.0,0.0,0.0,0.0,0.0,0.0,0.0,0.0,0.0,0.0,0.0,0.0,0.0,0.0,0.0,0.0,0.0,0.0,0.0,633.15,3.2100000381469727
0.0,0.55,0.0,0.0,0.0,0.0,0.0,0.0,0.0,0.0,0.0,0.0,0.0,0.0,0.0,0.0,0.0,0.0,0.0,0.0,0.0,0.0,574.15,3.190000057220459
0.0,0.55,0.0,0.0,0.0,0.0,0.0,0.0,0.0,0.0,0.0,0.0,0.0,0.0,0.0,0.0,0.0,0.0,0.0,0.0,0.0,0.0,491.15,3.1700000762939453
0.0,0.5,0.0,0.0,0.0,0.0,0.0,0.0,0.0,0.0,0.0,0.0,0.0,0.0,0.0,0.0,0.0,0.0,0.0,0.0,0.0,0.0,704.15,3.319999933242798
0.0,0.5,0.0,0.0,0.0,0.0,0.0,0.0,0.0,0.0,0.0,0.0,0.0,0.0,0.0,0.0,0.0,0.0,0.0,0.0,0.0,0.0,645.15,3.319999933242798
0.0,0.5,0.0,0.0,0.0,0.0,0.0,0.0,0.0,0.0,0.0,0.0,0.0,0.0,0.0,0.0,0.0,0.0,0.0,0.0,0.0,0.0,552.15,3.2799999713897705
0.0,0.5,0.0,0.0,0.0,0.0,0.0,0.0,0.0,0.0,0.0,0.0,0.0,0.0,0.0,0.0,0.0,0.0,0.0,0.0,0.0,0.0,515.15,3.2300000190734863
0.0,0.45,0.0,0.0,0.0,0.0,0.0,0.0,0.0,0.0,0.0,0.0,0.0,0.0,0.0,0.0,0.0,0.0,0.0,0.0,0.0,0.0,707.15,3.4800000190734863
0.0,0.45,0.0,0.0,0.0,0.0,0.0,0.0,0.0,0.0,0.0,0.0,0.0,0.0,0.0,0.0,0.0,0.0,0.0,0.0,0.0,0.0,655.15,3.4700000286102295
0.0,0.45,0.0,0.0,0.0,0.0,0.0,0.0,0.0,0.0,0.0,0.0,0.0,0.0,0.0,0.0,0.0,0.0,0.0,0.0,0.0,0.0,586.15,3.430000066757202
0.0,0.45,0.0,0.0,0.0,0.0,0.0,0.0,0.0,0.0,0.0,0.0,0.0,0.0,0.0,0.0,0.0,0.0,0.0,0.0,0.0,0.0,564.15,3.390000104904175
0.0,0.0,0.0,0.4,0.0,0.0,0.0,0.0,0.0,0.5,0.0,0.0,0.0,0.0,0.0,0.0,0.0,0.0,0.0,0.1,0.0,0.0,714.15,3.569999933242798
0.0,0.0,0.0,0.32,0.0,0.0,0.0,0.0,0.0,0.5,0.0,0.0,0.08,0.0,0.0,0.0,0.0,0.0,0.0,0.1,0.0,0.0,698.15,3.309999942779541
0.0,0.0,0.0,0.24,0.0,0.0,0.0,0.0,0.0,0.5,0.0,0.0,0.16,0.0,0.0,0.0,0.0,0.0,0.0,0.1,0.0,0.0,680.15,4.03000020980835
0.0,0.0,0.0,0.16,0.0,0.0,0.0,0.0,0.0,0.5,0.0,0.0,0.24,0.0,0.0,0.0,0.0,0.0,0.0,0.1,0.0,0.0,676.15,3.940000057220459
0.0,0.0,0.0,0.08,0.0,0.0,0.0,0.0,0.0,0.5,0.0,0.0,0.32,0.0,0.0,0.0,0.0,0.0,0.0,0.1,0.0,0.0,686.15,3.7100000381469727
0.0,0.0,0.0,0.0,0.0,0.0,0.0,0.0,0.0,0.5,0.0,0.0,0.4,0.0,0.0,0.0,0.0,0.0,0.0,0.1,0.0,0.0,688.15,3.430000066757202
0.5021502150215021,0.0,0.0,0.0,0.0,0.0,0.1973197319731973,0.1978197819781978,0.0,0.0,0.0,0.0,0.0,0.0,0.0,0.0,0.0,0.0,0.0,0.0,0.0,0.0,944.15,2.9660000801086426
0.5154,0.0,0.0,0.0,0.0,0.0,0.2025,0.2017,0.0,0.0,0.0,0.0,0.0,0.0,0.0,0.0,0.0,0.0,0.0,0.0,0.0,0.0,964.15,2.868000030517578
0.504950495049505,0.0,0.0,0.0,0.0,0.0,0.1753175317531753,0.1755175517551755,0.0,0.0,0.0,0.0,0.0415041504150415,0.0,0.0,0.0,0.0,0.0,0.0,0.0,0.0,0.0,861.15,2.944000005722046
0.5031,0.0,0.0,0.0,0.0,0.0,0.173,0.1747,0.0,0.0,0.0,0.0,0.102,0.0,0.0,0.0,0.0,0.0,0.0,0.0,0.0,0.0,869.15,2.5959999561309814
0.5021,0.0,0.0,0.0506,0.0,0.0,0.1742,0.1705,0.0,0.0,0.0,0.0,0.0,0.0,0.0,0.0,0.0,0.0,0.0,0.0,0.0,0.0,890.15,2.9119999408721924
0.5034000000000001,0.0,0.0,0.0507,0.0,0.0,0.1737,0.1705,0.0,0.0,0.0,0.0,0.0,0.0,0.0,0.0,0.0,0.0,0.0,0.0,0.0,0.0,883.15,2.828000068664551
0.0,0.1856814318568143,0.0,0.0,0.0,0.0,0.0,0.0,0.0,0.0,0.1002899710028997,0.0,0.0,0.0,0.0,0.0,0.4130586941305869,0.0,0.0,0.0612938706129387,0.0,0.0,769.15,4.460000038146973
0.0,0.191980801919808,0.0,0.0,0.0,0.0,0.0520947905209479,0.0,0.0,0.0,0.2094790520947905,0.0,0.0,0.0,0.0,0.0,0.3514648535146485,0.0,0.001999800019998,0.045995400459954,0.0,0.0,906.15,4.420000076293945
0.0,0.1974802519748024,0.0,0.0,0.0,0.0,0.0312968703129687,0.0,0.0,0.0,0.1714828517148284,0.0430956904309568,0.1172882711728827,0.0337966203379661,0.0,0.0,0.3230676932306769,0.0,0.0,0.0338966103389661,0.0,0.0,933.15,4.369999885559082
0.0,0.2702270227022702,0.0,0.0,0.0,0.0,0.0,0.0,0.037003700370037,0.0,0.1421142114211421,0.0107010701070107,0.0875087508750875,0.0,0.0,0.0546054605460546,0.2722272227222722,0.0,0.0018001800180018,0.0224022402240224,0.0,0.0,869.15,4.139999866485596
0.0,0.3862613738626138,0.0,0.0,0.0,0.0,0.0,0.0,0.0,0.0,0.1072892710728927,0.0,0.0,0.0,0.0,0.1143885611438856,0.2406759324067593,0.0,0.0,0.0234976502349765,0.0,0.0,790.15,3.990000009536743
0.0,0.2967,0.0533999999999999,0.0,0.0,0.0,0.0,0.049,0.0,0.0,0.1373,0.0,0.2642,0.0,0.0,0.0,0.1634,0.0,0.0014,0.0056,0.0,0.0,905.15,4.159999847412109
0.0,0.3507649235076492,0.0,0.0,0.0,0.0,0.0,0.0,0.0,0.0,0.1113888611138886,0.0,0.1904809519048095,0.0,0.0,0.1246875312468753,0.1605839416058394,0.0,0.0,0.0121987801219878,0.0,0.0,898.15,3.7799999713897705
0.0,0.2259,0.1138,0.0,0.0,0.0,0.0,0.0,0.0,0.0,0.1961,0.0,0.0,0.0,0.0,0.0,0.3242,0.0,0.0,0.0344,0.0,0.0,684.15,4.460000038146973
0.0,0.2224222422242223,0.032003200320032,0.0255025502550255,0.0,0.0,0.1126112611261126,0.0,0.1006100610061006,0.0,0.1647164716471647,0.0776077607760776,0.0,0.0,0.0,0.0,0.2197219721972197,0.0,0.0,0.0237023702370237,0.0,0.0,752.15,4.630000114440918
0.0,0.2767,0.0,0.0,0.0,0.0,0.1826999999999999,0.0,0.0180999999999999,0.0,0.1001999999999999,0.0209999999999999,0.0,0.0,0.0,0.0,0.3083999999999999,0.0,0.0017999999999999,0.0072999999999999,0.0,0.0,737.15,4.309999942779541
0.0,0.368063193680632,0.0,0.0155984401559844,0.0,0.0,0.0,0.0,0.0102989701029897,0.0,0.0882911708829117,0.0,0.0,0.0,0.0,0.0,0.2911708829117088,0.0,0.0,0.0165983401659834,0.0,0.0,803.15,4.170000076293945
0.0,0.2988,0.0,0.0428,0.0,0.0,0.0,0.0,0.0,0.0,0.1902,0.1281,0.0,0.0171,0.0,0.0221,0.2194,0.0,0.0,0.0493,0.0,0.0,823.15,4.230000019073486
0.0,0.1623837616238376,0.0143985601439856,0.0,0.0,0.0,0.0157984201579842,0.0,0.0281971802819718,0.0,0.184981501849815,0.0326967303269673,0.0296970302969703,0.1026897310268973,0.0,0.0332966703329667,0.2134786521347865,0.0,0.0,0.0418958104189581,0.0,0.0,689.15,4.489999771118164
0.0,0.1419858014198579,0.0466953304669532,0.092890710928907,0.0,0.0,0.0,0.1428857114288571,0.0381961803819617,0.0,0.093890610938906,0.0,0.0240975902409758,0.0555944405559443,0.0,0.0540945905409459,0.2003799620037995,0.0,0.0,0.0153984601539845,0.0,0.0,684.15,4.460000038146973
0.0,0.1678832116788321,0.0,0.1281871812818718,0.0,0.0,0.0471952804719528,0.1970802919708029,0.0561943805619438,0.0,0.1467853214678532,0.0,0.0,0.0,0.0,0.0330966903309669,0.1737826217378262,0.0,0.0,0.0084991500849915,0.0,0.0,737.15,4.309999942779541
0.6683668366836684,0.0023002300230023,0.0132013201320132,0.085008500850085,0.0606060606060606,0.0,0.0882088208820882,0.0323032303230323,0.0311031103110311,0.0,0.0089008900890089,0.0,0.0,0.01000100010001,0.0,0.0,0.0,0.0,0.0,0.0,0.0,0.0,895.15,2.5899999141693115
0.6678,0.0023,0.0130999999999999,0.0853999999999999,0.0607,0.0,0.0885999999999999,0.032,0.0307999999999999,0.0,0.0,0.0,0.0,0.0192999999999999,0.0,0.0,0.0,0.0,0.0,0.0,0.0,0.0,896.15,2.5799999237060547
0.6668999999999999,0.0023,0.013,0.0851,0.0612,0.0,0.0803,0.0399,0.0321,0.0,0.0,0.0,0.0,0.0192,0.0,0.0,0.0,0.0,0.0,0.0,0.0,0.0,883.15,2.5899999141693115
0.6681999999999998,0.0023,0.0130999999999999,0.0850999999999999,0.0611999999999999,0.0,0.0699999999999999,0.0494999999999999,0.0314,0.0,0.0,0.0,0.0,0.0191999999999999,0.0,0.0,0.0,0.0,0.0,0.0,0.0,0.0,885.15,2.5899999141693115
0.6538346165383461,0.0022997700229976,0.0130986901309869,0.0851914808519147,0.073892610738926,0.0,0.0883911608839116,0.0319968003199679,0.0211978802119787,0.0,0.0,0.0,0.0107989201079892,0.0192980701929806,0.0,0.0,0.0,0.0,0.0,0.0,0.0,0.0,878.15,2.5899999141693115
0.6552,0.0023,0.0132,0.085,0.0747,0.0,0.0777,0.042,0.0311,0.0,0.0,0.0,0.0,0.0188,0.0,0.0,0.0,0.0,0.0,0.0,0.0,0.0,907.15,2.5799999237060547
0.6559655965596559,0.0023002300230023,0.0132013201320132,0.0851085108510851,0.0728072807280728,0.0,0.0883088308830883,0.0323032303230323,0.0311031103110311,0.0,0.0,0.0,0.0,0.0189018901890189,0.0,0.0,0.0,0.0,0.0,0.0,0.0,0.0,905.15,2.5899999141693115
0.6585341465853415,0.0022997700229977,0.0131986801319868,0.0794920507949205,0.0635936406359364,0.0,0.0867913208679132,0.0321967803219678,0.0323967603239676,0.0120987901209879,0.0,0.0,0.0,0.0193980601939806,0.0,0.0,0.0,0.0,0.0,0.0,0.0,0.0,895.15,2.5899999141693115
0.6549654965496551,0.0023002300230023,0.0132013201320132,0.085008500850085,0.0746074607460746,0.0,0.0684068406840684,0.0516051605160516,0.0311031103110311,0.0,0.0,0.0,0.0,0.0188018801880188,0.0,0.0,0.0,0.0,0.0,0.0,0.0,0.0,903.15,2.5799999237060547
0.6931,0.0,0.0065,0.0731,0.0371,0.0,0.1085,0.0554,0.0178,0.0,0.0085,0.0,0.0,0.0,0.0,0.0,0.0,0.0,0.0,0.0,0.0,0.0,907.15,2.619999885559082
0.6703329667033296,0.0,0.0130986901309869,0.0852914708529146,0.0606939306069393,0.0,0.0884911508849114,0.0319968003199679,0.0307969203079691,0.0,0.0,0.0,0.0,0.0192980701929806,0.0,0.0,0.0,0.0,0.0,0.0,0.0,0.0,893.15,2.5799999237060547
0.6796679667966797,0.0,0.0102010201020102,0.071007100710071,0.0739073907390739,0.0,0.0896089608960896,0.0623062306230623,0.0133013301330133,0.0,0.0,0.0,0.0,0.0,0.0,0.0,0.0,0.0,0.0,0.0,0.0,0.0,943.15,2.5199999809265137
0.6705,0.0,0.0133,0.0846,0.061,0.0,0.0876,0.0325,0.0313,0.0,0.0192,0.0,0.0,0.0,0.0,0.0,0.0,0.0,0.0,0.0,0.0,0.0,896.15,2.5899999141693115
0.6192000000000001,0.0,0.0207,0.0445,0.0608,0.0,0.0946,0.0513,0.0658,0.0,0.0431,0.0,0.0,0.0,0.0,0.0,0.0,0.0,0.0,0.0,0.0,0.0,910.15,2.740000009536743
0.6638999999999999,0.0,0.0167999999999999,0.0501999999999999,0.0440999999999999,0.0,0.0629,0.0308999999999999,0.0483999999999999,0.0,0.0360999999999999,0.0,0.0,0.0466999999999999,0.0,0.0,0.0,0.0,0.0,0.0,0.0,0.0,900.15,2.7699999809265137
0.4338522762496125,0.0,0.0333963264040955,0.0649928507864135,0.0,0.0,0.0229974702782693,0.0,0.0213976462589115,0.0,0.1181869994300626,0.0,0.0330963594004659,0.0,0.0310965793762686,0.2151763306036336,0.025497195308516,0.0,0.0003099659037505,0.0,0.0,0.0,907.15,3.700000047683716
0.3355463125899856,0.0,0.0361942089265717,0.0,0.0,0.0,0.1830707086866101,0.0,0.0,0.048092305231163,0.0,0.0228963365861462,0.1642737162054071,0.014397696368581,0.0200967845144776,0.135978243481043,0.0391937290033594,0.0,0.0002599584066549,0.0,0.0,0.0,843.15,3.4200000762939453
