Repository: dorukdogular/vitreos

# Data

## Source

Glass property data is sourced from the [SciGlass database](https://github.com/epam/SciGlass) (EPAM Systems), made available under the [Open Database License (ODbL)](https://opendatacommons.org/licenses/odbl/1-0/). Accessed via the [glasspy](https://github.com/drcassar/glasspy) Python library.

## Files tracked in git

| File | Description |
|---|---|
| `clean.csv` | Deduplicated glass-forming ability dataset (11858 rows) |
| `tg_dataset.csv` | 76377 glasses with Tg (K) and 22 oxide mol% features |
| `tg_density_dataset.csv` | 31173 glasses with both Tg (K) and density (g/cm³) |

File: data/tg_density_dataset.csv (part 59 of 109)
SiO2,P2O5,ZrO2,Na2O,Al2O3,Fe2O3,CaO,MgO,K2O,B2O3,BaO,ZnO,Li2O,SrO,La2O3,TiO2,Nb2O5,PbO,Sb2O3,Bi2O3,TeO2,Se,Tg,density
0.3778415625718828,0.0,0.0408044884937343,0.0,0.0,0.0,0.0448049285421396,0.0,0.0,0.054105951654682,0.0453049835481902,0.0,0.1850203522387462,0.0162017821960415,0.02260248627349,0.1520167218394023,0.0520057206292692,0.0,0.0002900319035093,0.0,0.0,0.0,826.15,3.5799999237060547
0.4071796410179492,0.0,0.0414979251037448,0.0,0.0,0.0,0.2288885555722214,0.0,0.0,0.0127993600319984,0.0115994200289985,0.0109994500274986,0.0297985100744962,0.0,0.0484975751212439,0.1561921903904805,0.0523973801309934,0.0,0.0001499925003749,0.0,0.0,0.0,961.15,3.7799999713897705
0.4050554439011708,0.0,0.0357960624331323,0.0217976022637509,0.0,0.0,0.2121766605673375,0.0,0.0,0.0,0.0117987021427642,0.0221975582685904,0.0301966783653798,0.0086990431052584,0.0353961064282928,0.1455839857615662,0.0599934007259201,0.0,0.0003099659037505,0.0,0.0,0.0,940.15,3.819999933242798
0.4025563578901046,0.0,0.0444062168703618,0.0147020582881603,0.0045006300882123,0.0,0.2181305382753585,0.0,0.0,0.0,0.0119016662332726,0.0,0.0305042705978837,0.0308043126037645,0.0291040745704398,0.1371191966875362,0.0642089892584961,0.0,0.0001600224031364,0.0020002800392054,0.0,0.0,958.15,3.7899999618530273
0.4329173166926677,0.0,0.0335013400536021,0.0357014280571222,0.0,0.0,0.0230009200368014,0.0,0.0359014360574422,0.0,0.1184047361894475,0.0,0.048301932077283,0.0,0.0311012440497619,0.2155086203448138,0.0255010200408016,0.0,0.000160006400256,0.0,0.0,0.0,900.15,3.7200000286102295
0.4237618614324712,0.0,0.0325970662640362,0.0348968592826645,0.0,0.0,0.0618944295013448,0.0,0.0349968502834744,0.0,0.1005909468147866,0.0,0.0470957613814756,0.0,0.0167984881360677,0.2101810837024668,0.0248977592016718,0.0,8.99919007289344e-05,0.0,0.0,0.0,900.15,3.690000057220459
0.4196041960419603,0.0,0.04260042600426,0.03450034500345,0.0,0.0,0.0470004700047,0.0,0.03460034600346,0.0,0.08510085100851,0.05380053800538,0.0440004400044,0.0,0.02330023300233,0.1859018590185901,0.02950029500295,0.0,9.000090000900007e-05,0.0,0.0,0.0,881.15,3.680000066757202
0.384207684153683,0.0,0.0401008020160403,0.0,0.0,0.0,0.0588011760235204,0.0,0.0,0.0533010660213204,0.0323006460129202,0.0,0.1821036420728414,0.0159003180063601,0.0223004460089201,0.1496029920598411,0.0558011160223204,0.0,0.000280005600112,0.0,0.0,0.0,834.15,3.5199999809265137
0.4238,0.0,0.0449,0.0356999999999999,0.0,0.0,0.0,0.0,0.0,0.0318,0.1878,0.0,0.0,0.0,0.068,0.1663,0.0417,0.0,0.0,0.0,0.0,0.0,989.15,4.21999979019165
0.3466999999999999,0.0,0.0253999999999999,0.0839999999999999,0.0,0.0,0.0,0.0,0.0441999999999999,0.0598,0.1359,0.0,0.0,0.0503,0.0383999999999999,0.1564999999999999,0.0587999999999999,0.0,0.0,0.0,0.0,0.0,858.15,3.890000104904175
0.3820999999999999,0.0,0.0324,0.0805,0.0,0.0,0.0,0.0,0.0211999999999999,0.0859999999999999,0.1692999999999999,0.0,0.0,0.0,0.0184,0.1499999999999999,0.0600999999999999,0.0,0.0,0.0,0.0,0.0,893.15,3.7899999618530273
0.3295329532953295,0.0,0.0357035703570357,0.0355035503550355,0.0,0.0,0.0,0.0,0.0,0.0948094809480948,0.1794179417941794,0.0,0.0,0.0,0.0675067506750675,0.2203220322032203,0.0372037203720372,0.0,0.0,0.0,0.0,0.0,943.15,4.190000057220459
0.4056405640564056,0.0,0.0,0.0437043704370437,0.0,0.0,0.0,0.0,0.1054105410541054,0.0259025902590258,0.0,0.0,0.1208120812081208,0.0,0.0,0.1695169516951695,0.129012901290129,0.0,0.0,0.0,0.0,0.0,798.15,3.2300000190734863
0.4170417041704171,0.0,0.0127012701270127,0.0758075807580758,0.0,0.0,0.0,0.0,0.0582058205820582,0.0,0.0306030603060306,0.0,0.131013101310131,0.0,0.0,0.2157215721572157,0.0589058905890589,0.0,0.0,0.0,0.0,0.0,800.15,3.190000057220459
0.3937606239376062,0.0,0.0,0.1696830316968303,0.0,0.0,0.0,0.0216978302169783,0.0,0.0251974802519748,0.0,0.0,0.087991200879912,0.0084991500849915,0.0,0.1645835416458354,0.1285871412858714,0.0,0.0,0.0,0.0,0.0,810.15,3.3299999237060547
0.1981198119811981,0.0,0.0153015301530153,0.0,0.0,0.0,0.2915291529152916,0.0,0.0,0.1764176417641764,0.0,0.0,0.0632063206320632,0.0,0.0713071307130713,0.1183118311831183,0.0658065806580658,0.0,0.0,0.0,0.0,0.0,866.15,3.809999942779541
0.2388238823882388,0.0,0.0522052205220522,0.0,0.0,0.0,0.287028702870287,0.0,0.0,0.1321132113211321,0.0,0.0,0.0554055405540554,0.0,0.0553055305530553,0.115111511151115,0.064006400640064,0.0,0.0,0.0,0.0,0.0,884.15,3.7899999618530273
0.1038,0.0,0.0202,0.0604,0.0,0.0,0.0,0.0,0.0,0.3403,0.0163,0.0919,0.0,0.0,0.1722,0.1561,0.0375,0.0,0.0013,0.0,0.0,0.0,834.15,4.340000152587891
0.4329173166926677,0.0,0.0335013400536021,0.0357014280571222,0.0,0.0,0.0230009200368014,0.0,0.0359014360574422,0.0,0.1184047361894475,0.0,0.048301932077283,0.0,0.0311012440497619,0.2155086203448138,0.0255010200408016,0.0,0.000160006400256,0.0,0.0,0.0,900.15,3.7200000286102295
0.4237618614324712,0.0,0.0325970662640362,0.0348968592826645,0.0,0.0,0.0618944295013448,0.0,0.0349968502834744,0.0,0.1005909468147866,0.0,0.0470957613814756,0.0,0.0167984881360677,0.2101810837024668,0.0248977592016718,0.0,8.99919007289344e-05,0.0,0.0,0.0,900.15,3.690000057220459
0.4196041960419603,0.0,0.04260042600426,0.03450034500345,0.0,0.0,0.0470004700047,0.0,0.03460034600346,0.0,0.08510085100851,0.05380053800538,0.0440004400044,0.0,0.02330023300233,0.1859018590185901,0.02950029500295,0.0,9.000090000900007e-05,0.0,0.0,0.0,881.15,3.680000066757202
0.384207684153683,0.0,0.0401008020160403,0.0,0.0,0.0,0.0588011760235204,0.0,0.0,0.0533010660213204,0.0323006460129202,0.0,0.1821036420728414,0.0159003180063601,0.0223004460089201,0.1496029920598411,0.0558011160223204,0.0,0.000280005600112,0.0,0.0,0.0,834.15,3.5199999809265137
0.4210578942105789,0.0,0.0,0.0,0.0958904109589041,0.0,0.0,0.2282771722827717,0.0,0.1320867913208679,0.0,0.0,0.1154884511548845,0.0,0.0,0.0071992800719928,0.0,0.0,0.0,0.0,0.0,0.0,813.15,2.5199999809265137
0.3204,0.0,0.0,0.071,0.0917,0.0,0.0,0.3548,0.0,0.0632,0.0,0.0,0.092,0.0,0.0,0.0069,0.0,0.0,0.0,0.0,0.0,0.0,799.15,2.6600000858306885
0.3537,0.0333,0.0,0.0476,0.0695,0.0,0.0,0.2343,0.0,0.1357,0.0,0.0,0.1185,0.0,0.0,0.0074,0.0,0.0,0.0,0.0,0.0,0.0,771.15,2.5399999618530273
0.2835283528352835,0.0,0.0,0.0458045804580458,0.0947094709470947,0.0,0.0,0.2959295929592959,0.0,0.1305130513051305,0.0,0.0,0.114011401140114,0.0,0.0,0.0355035503550355,0.0,0.0,0.0,0.0,0.0,0.0,775.15,2.619999885559082
0.3926,0.0,0.0,0.0,0.0606,0.0,0.0,0.2509,0.0119,0.0807,0.0,0.0,0.1316,0.0,0.0,0.0492,0.0,0.0,0.0,0.0,0.0,0.0,789.15,2.630000114440918
0.430943094309431,0.0,0.0233023302330233,0.0464046404640464,0.0677067706770677,0.0,0.0,0.2284228422842284,0.0,0.0661066106610661,0.0,0.0,0.1155115511551155,0.0,0.0,0.0216021602160216,0.0,0.0,0.0,0.0,0.0,0.0,796.15,2.6500000953674316
0.3231,0.0138999999999999,0.0113999999999999,0.0136,0.0799999999999999,0.0,0.0,0.2931999999999999,0.0,0.093,0.0,0.0,0.1506999999999999,0.0,0.0,0.0210999999999999,0.0,0.0,0.0,0.0,0.0,0.0,790.15,2.6600000858306885
0.3485,0.0,0.0,0.0176,0.0747,0.0,0.0,0.2901,0.0,0.1133,0.0,0.0,0.1456,0.0,0.0,0.0102,0.0,0.0,0.0,0.0,0.0,0.0,772.15,2.5999999046325684
0.301030103010301,0.0318031803180318,0.0,0.0,0.0942094209420942,0.0,0.0,0.2804280428042804,0.0,0.0893089308930892,0.0,0.0,0.1891189118911891,0.0,0.0,0.0141014101410141,0.0,0.0,0.0,0.0,0.0,0.0,776.15,2.5999999046325684
0.4000199960007998,0.0338932213557288,0.0,0.0,0.1001799640071985,0.0,0.0,0.2385522895420916,0.0,0.0690861827634473,0.0,0.0,0.1206758648270346,0.0,0.0,0.0375924815036992,0.0,0.0,0.0,0.0,0.0,0.0,828.15,2.5899999141693115
0.2855999999999999,0.0318,0.0147,0.0,0.0679,0.0,0.0,0.2241,0.0,0.134,0.0,0.0,0.1914,0.0,0.0,0.0339,0.0,0.0,0.0,0.0,0.0,0.0,769.15,2.619999885559082
0.2915583116623325,0.0329065813162632,0.0,0.0377075415083016,0.0687137427485497,0.0,0.0416083216643328,0.2897579515903181,0.0,0.0671134226845369,0.0,0.0,0.1172234446889378,0.0169033806761352,0.0,0.036507301460292,0.0,0.0,0.0,0.0,0.0,0.0,776.15,2.640000104904175
0.2992700729927007,0.0337966203379662,0.0242975702429757,0.0483951604839516,0.0999900009999,0.0,0.0,0.2974702529747025,0.0,0.0688931106889311,0.0,0.0,0.1203879612038796,0.0,0.0,0.0074992500749925,0.0,0.0,0.0,0.0,0.0,0.0,790.15,2.680000066757202
0.3827,0.0324,0.0233,0.0,0.0677,0.0,0.0,0.2282,0.0,0.0661,0.0,0.0,0.1924,0.0,0.0,0.0072,0.0,0.0,0.0,0.0,0.0,0.0,788.15,2.630000114440918
0.3157315731573157,0.0,0.0,0.009000900090009,0.0711071107110711,0.0,0.0,0.346034603460346,0.0296029602960296,0.1282128212821282,0.0,0.0,0.0933093309330933,0.0,0.0,0.007000700070007,0.0,0.0,0.0,0.0,0.0,0.0,756.15,2.690000057220459
0.3209,0.0,0.023,0.0092,0.0946,0.0,0.0,0.2251,0.0,0.1303,0.0,0.0,0.1898,0.0,0.0,0.0070999999999999,0.0,0.0,0.0,0.0,0.0,0.0,760.15,2.609999895095825
0.3134313431343135,0.0195019501950195,0.0,0.0089008900890089,0.076007600760076,0.0,0.0,0.2954295429542954,0.0,0.0994099409940994,0.0,0.0136013601360136,0.1668166816681668,0.0,0.0,0.0069006900690069,0.0,0.0,0.0,0.0,0.0,0.0,774.15,2.640000104904175
0.6761526693131481,0.0,0.0033997620166588,0.0812943093983421,0.0147989640725149,0.0,0.034897557170998,0.0335976481646284,0.0614956953013289,0.0,0.0122991390602657,0.0,0.0,0.017398782085254,0.0,0.0,0.0,0.064095513314068,0.0005699601027928,0.0,0.0,0.0,748.15,3.0
0.6272749090036397,0.0,0.0021999120035198,0.0553977840886364,0.0547978080876764,0.0,0.0599976000959961,0.061797528098876,0.0199992000319987,0.0,0.0078996840126394,0.0,0.0,0.1097956081756729,0.0,0.0,0.0,0.0,0.0,0.0,0.0,0.0,907.15,2.809999942779541
0.6338922383194856,0.0,0.0050991331473649,0.0547906855834508,0.0597898357279262,0.0,0.0555905496065668,0.0600897847365947,0.0198966175750122,0.0,0.0451923173060579,0.0,0.0,0.0647889858724016,0.0,0.0,0.0,0.0,0.0,0.0,0.0,0.0,914.15,2.8399999141693115
0.6279941991298695,0.0,0.0022003300495074,0.0550082512376856,0.0582087313096964,0.0,0.0596089413412011,0.0592088813321998,0.0203030454568185,0.0,0.0218032704905735,0.0,0.0,0.09481422213332,0.0,0.0,0.0,0.0,0.0,0.0,0.0,0.0,911.15,2.8399999141693115
0.6454322716135807,0.0,0.0050002500125006,0.0503025151257562,0.0532026601330066,0.0,0.0544027201360068,0.0538026901345067,0.0302015100755037,0.0,0.0159007950397519,0.0,0.0,0.0909045452272613,0.0,0.0,0.0,0.0,0.0,0.0,0.0,0.0,912.15,2.7799999713897705
0.6339063390633906,0.0,0.00520005200052,0.05490054900549,0.05980059800598,0.0,0.05060050600506,0.04930049300493,0.02030020300203,0.0,0.06010060100601,0.0,0.0,0.0650006500065,0.0,0.0,0.0,0.0,0.0,0.0,0.0,0.0,908.15,2.890000104904175
0.6640601563906166,0.0,0.0167989920604763,0.0479971201727896,0.0467971921684698,0.0,0.0616962982221066,0.0342979421234725,0.0439973601583905,0.0,0.0360978341299522,0.0,0.0,0.0473971561706297,0.0,0.0,0.0,0.0,0.0,0.0,0.0,0.0,898.15,2.7699999809265137
0.6655334466553346,0.0,0.0098990100989901,0.0246975302469753,0.0300969903009699,0.0,0.0831916808319168,0.0776922307769223,0.0867913208679132,0.0,0.0,0.0,0.0,0.0196980301969803,0.0,0.0,0.0,0.0,0.0,0.0,0.0,0.0,905.15,2.559999942779541
0.6638663866386638,0.0,0.0505050505050505,0.0264026402640264,0.061006100610061,0.0,0.0712071207120712,0.0812081208120812,0.0341034103410341,0.0,0.0,0.0,0.0,0.0101010101010101,0.0,0.0,0.0,0.0,0.0,0.0,0.0,0.0,918.15,2.549999952316284
0.6509,0.0,0.0311,0.0572,0.0461,0.0,0.0605999999999999,0.0143,0.033,0.0,0.0599,0.0,0.0,0.046,0.0,0.0,0.0,0.0,0.0,0.0,0.0,0.0,908.15,2.9100000858306885
0.673067306730673,0.0,0.0109010901090109,0.065006500650065,0.0527052705270527,0.0,0.1198119811981198,0.0,0.0285028502850285,0.0,0.0289028902890289,0.0,0.0,0.0194019401940194,0.0,0.0,0.0,0.0,0.0,0.0,0.0,0.0,899.15,2.7100000381469727
0.6925,0.0,0.0095,0.1049,0.0319,0.0,0.1043,0.0,0.0069,0.0,0.017,0.0,0.0,0.0314,0.0,0.0,0.0,0.0,0.0,0.0,0.0,0.0,849.15,2.640000104904175
0.6474388463307797,0.0,0.0011000660039602,0.0524031441886513,0.0491029461767706,0.0,0.0398023881432886,0.0671040262415745,0.0309018541112466,0.0,0.0212012720763245,0.0,0.0,0.0901054063243794,0.0,0.0,0.0,0.0,0.0,0.0,0.0,0.0,898.15,2.7799999713897705
0.6385744570217191,0.0,0.0048998040078396,0.0519979200831966,0.0486980520779168,0.0,0.0394984200631974,0.0914963401463941,0.0319987200511979,0.0,0.0323987040518379,0.0,0.0,0.0595976160953561,0.0,0.0,0.0,0.0,0.0,0.0,0.0,0.0,902.15,2.759999990463257
0.6498389903394204,0.0,0.0038002280136808,0.0531031861911714,0.0442026521591295,0.0,0.0491029461767706,0.0634038042282536,0.027801668100086,0.0,0.0171010260615636,0.0,0.0,0.0908054483268996,0.0,0.0,0.0,0.0,0.0,0.0,0.0,0.0,900.15,2.7799999713897705
0.615049203936315,0.0,0.002100168013441,0.0383030642451396,0.0427034162733018,0.0,0.0400032002560204,0.1195095607648611,0.0392031362509,0.0,0.013801104088327,0.0,0.0,0.0885070805664453,0.0,0.0,0.0,0.0,0.0,0.0,0.0,0.0,910.15,2.7899999618530273
0.6015879682406352,0.0,0.0026999460010799,0.0326993460130797,0.0403991920161596,0.0,0.0395992080158396,0.1410971780564388,0.0422991540169196,0.0,0.0110997780044399,0.0,0.0,0.0876982460350793,0.0,0.0,0.0,0.0,0.0,0.0,0.0,0.0,915.15,2.7899999618530273
0.8626999999999999,0.0,0.0,0.0,0.0256,0.0,0.0,0.0,0.0,0.1117,0.0,0.0,0.0,0.0,0.0,0.0,0.0,0.0,0.0,0.0,0.0,0.0,973.15,2.1500000953674316
0.0,0.0,0.0,0.0,0.0,0.0069999999999999,0.0,0.0,0.0,0.272,0.089,0.186,0.0,0.0,0.0,0.0,0.0,0.0,0.005,0.387,0.0,0.0,631.15,6.980000019073486
0.0,0.0,0.0,0.0,0.019,0.0069999999999999,0.0,0.0,0.0,0.267,0.087,0.182,0.0,0.0,0.0,0.0,0.0,0.0,0.004,0.38,0.0,0.0,637.15,6.869999885559082
0.0,0.0,0.0,0.0,0.0,0.0069999999999999,0.0,0.0,0.0,0.272,0.079,0.195,0.0,0.0,0.0,0.0,0.0,0.0,0.005,0.387,0.0,0.0,632.15,6.980000019073486
0.0,0.0,0.0,0.0,0.0289999999999999,0.0069999999999999,0.0,0.0,0.0,0.264,0.125,0.141,0.0,0.0,0.0,0.0,0.0,0.0,0.005,0.376,0.0,0.0,633.15,6.789999961853027
0.0,0.0,0.0,0.0,0.0289999999999999,0.026,0.0,0.0,0.0,0.264,0.067,0.18,0.0,0.0,0.0,0.0,0.0,0.0,0.005,0.376,0.0,0.0,646.15,6.820000171661377
0.0,0.0,0.0,0.0,0.0,0.0069999999999999,0.0,0.0,0.0,0.236,0.061,0.245,0.0,0.0,0.0,0.0,0.0,0.0,0.0,0.392,0.0,0.0,623.15,7.090000152587891
0.0,0.0,0.0,0.0,0.0,0.0,0.0,0.0,0.0,0.282,0.0479999999999999,0.181,0.0,0.0,0.0,0.0,0.0,0.0,0.0,0.427,0.0,0.0,633.15,7.25
0.7251160185629703,0.0,0.0092014722355576,0.0036005760921747,0.1347215554488718,8.001280204832776e-05,0.0,0.0136021763482157,0.0008901424227876,0.0,0.0,0.0124019843174908,0.0809129460713714,0.0,0.0,0.0180028804608737,0.0,0.0,0.0,0.0,0.0,0.0,954.15,2.436000108718872
0.7212999999999998,0.0,0.0093999999999999,0.0036999999999999,0.1343999999999999,4e-05,0.0,0.0167999999999999,0.0007499999999999,0.0,0.0,0.0157999999999999,0.0797,0.0,0.0,0.0175999999999999,0.0,0.0,0.0,0.0,0.0,0.0,958.15,2.446000099182129
0.7123860182370821,0.0,0.0093984962406015,0.0054991201407774,0.1401775715885458,6.998880179171334e-05,0.0,0.0093984962406015,0.0,0.0,0.0084986402175651,0.0136978083506638,0.0809870420732682,0.0,0.0,0.018796992481203,0.0,0.0,0.0,0.0,0.0,0.0,949.15,2.4719998836517334
0.7126859702447609,0.0,0.0105983042713165,0.0052991521356582,0.1394776835706287,7.998720204767238e-05,0.0,0.0095984642457206,0.0,0.0,0.0083986562150056,0.0126979683250679,0.0799872020476723,0.0,0.0,0.0195968645016797,0.0,0.0,0.0,0.0,0.0,0.0,960.15,2.4790000915527344
0.7313634318284086,0.0,0.0091995400229988,0.0015999200039998,0.1265936703164842,7.999600019999e-05,0.0,0.0183990800459977,0.0013999300034998,0.0,0.0033998300084995,0.0116994150292485,0.0763961801909904,0.0,0.0,0.0182990850457477,0.0,0.0,0.0,0.0,0.0,0.0,965.15,2.444000005722046
0.7246869624354922,0.0,0.0094011281353762,0.0017002040244829,0.1265151818218186,6.0007200864103694e-05,0.0,0.0170020402448293,0.0014001680201624,0.0,0.003500420050406,0.0127015241829019,0.0811097331679801,0.0,0.0,0.0190022802736328,0.0,0.0,0.0,0.0,0.0,0.0,942.15,2.450999975204468
0.7257145142902858,0.0,0.00920018400368,0.00160003200064,0.127502550051001,6.0001200024000486e-05,0.0,0.0177003540070801,0.00140002800056,0.0,0.0035000700014,0.01220024400488,0.0790015800316006,0.0,0.0,0.0190003800076001,0.0,0.0,0.0,0.0,0.0,0.0,955.15,2.450000047683716
0.7272727272727271,0.0,0.0093009300930092,0.0047004700470046,0.1275127512751274,7.000700070006999e-05,0.0,0.0124012401240123,0.0,0.0,0.005100510051005,0.0125012501250124,0.079007900790079,0.0,0.0,0.0190019001900189,0.0,0.0,0.0,0.0,0.0,0.0,945.15,2.447000026702881
0.7236131664200296,0.0,0.0091988961324641,0.0020997480302363,0.1262848458185018,0.0001199856017277,0.0,0.0192976842778866,0.0014998200215974,0.0,0.0037995440547134,0.0122985241770987,0.0779906411230652,0.0,0.0,0.0209974803023637,0.0,0.0,0.0,0.0,0.0,0.0,946.15,2.4539999961853027
0.676547358315082,0.003200224015681,0.0106007420519436,0.0,0.1370095906713469,4.000280019601371e-05,0.070104907343514,0.0163011410798755,0.0,0.0,0.0056003920274419,0.0040002800196013,0.0592041442901002,0.0,0.0,0.014801036072525,0.0,0.0,0.0,0.0,0.0,0.0,946.15,2.562000036239624
0.0,0.0,0.0,0.0499,0.0,0.0,0.0,0.0,0.0499,0.0,0.0,0.0998,0.0,0.0,0.0,0.0,0.0998,0.0,0.0,0.0,0.6986,0.0,613.15,4.989999771118164
0.0,0.0,0.0,0.0498999999999999,0.0,0.0,0.0,0.0,0.0498999999999999,0.0,0.0,0.0997999999999999,0.0,0.0,0.0,0.0,0.0997999999999999,0.0,0.0,0.0,0.5987999999999999,0.0,680.15,4.849999904632568
0.0,0.0,0.0,0.0498999999999999,0.0,0.0,0.0,0.0,0.0498999999999999,0.0,0.0,0.0997999999999999,0.0,0.0,0.0,0.0,0.0997999999999999,0.0,0.0,0.0,0.4989999999999999,0.0,724.15,4.679999828338623
0.0,0.0,0.0,0.0499,0.0,0.0,0.0,0.0,0.0499,0.0,0.0,0.0998,0.0,0.0,0.0,0.0,0.0998,0.0,0.0,0.0,0.0,0.0,804.15,4.019999980926514
0.0,0.0,0.0,0.147,0.0,0.0,0.0,0.0,0.05,0.0,0.0,0.1,0.0,0.0,0.0,0.0,0.0,0.0,0.0,0.0,0.65,0.0,535.15,4.699999809265137
0.0,0.0,0.0,0.1169999999999999,0.0,0.0,0.0,0.0,0.05,0.0,0.0,0.1,0.0,0.0,0.0,0.0,0.03,0.0,0.0,0.0,0.65,0.0,573.15,4.75
0.0,0.0,0.0,0.0969999999999999,0.0,0.0,0.0,0.0,0.05,0.0,0.0,0.1,0.0,0.0,0.0,0.0,0.05,0.0,0.0,0.0,0.65,0.0,590.15,4.78000020980835
0.0,0.0,0.0,0.077,0.0,0.0,0.0,0.0,0.05,0.0,0.0,0.1,0.0,0.0,0.0,0.0,0.07,0.0,0.0,0.0,0.65,0.0,608.15,4.820000171661377
0.0,0.0,0.0,0.057,0.0,0.0,0.0,0.0,0.05,0.0,0.0,0.1,0.0,0.0,0.0,0.0,0.09,0.0,0.0,0.0,0.65,0.0,625.15,4.860000133514404
0.4832483248324832,0.0,0.0,0.0,0.0127012701270127,0.0,0.2035203520352035,0.2543254325432543,0.0,0.0,0.0254025402540254,0.0,0.0,0.0,0.0127012701270127,0.0,0.0,0.0,0.0,0.0,0.0,0.0,958.15,3.0799999237060547
0.4822482248224822,0.0,0.0,0.0,0.0127012701270127,0.0,0.203020302030203,0.2538253825382538,0.0,0.0,0.0254025402540254,0.0,0.0,0.0,0.0127012701270127,0.0,0.0,0.0,0.0,0.0,0.0,0.0,948.15,3.0799999237060547
0.4695469546954695,0.0,0.0,0.0,0.0261026102610261,0.0,0.2086208620862085,0.2348234823482348,0.0,0.0,0.0261026102610261,0.0,0.0,0.0,0.0261026102610261,0.0,0.0,0.0,0.0,0.0,0.0,0.0,903.15,3.200000047683716
0.4685,0.0,0.0,0.0,0.026,0.0,0.2082,0.2342,0.0,0.0,0.0260999999999999,0.0,0.0,0.0,0.026,0.0,0.0,0.0,0.0,0.0,0.0,0.0,945.15,3.2100000381469727
0.0,0.95,0.0,0.0,0.0,0.0,0.0,0.0,0.0,0.0,0.0,0.0,0.0,0.0,0.0,0.0,0.0,0.05,0.0,0.0,0.0,0.0,651.15,6.079999923706055
0.0,0.9,0.0,0.0,0.0,0.0,0.0,0.0,0.0,0.0,0.0,0.0,0.0,0.0,0.0,0.0,0.0,0.1,0.0,0.0,0.0,0.0,658.15,6.630000114440918
0.0,0.85,0.0,0.0,0.0,0.0,0.0,0.0,0.0,0.0,0.0,0.0,0.0,0.0,0.0,0.0,0.0,0.15,0.0,0.0,0.0,0.0,663.15,7.260000228881836
0.0,0.8,0.0,0.0,0.0,0.0,0.0,0.0,0.0,0.0,0.0,0.0,0.0,0.0,0.0,0.0,0.0,0.2,0.0,0.0,0.0,0.0,670.15,7.889999866485596
0.0,0.75,0.0,0.0,0.0,0.0,0.0,0.0,0.0,0.0,0.0,0.0,0.0,0.0,0.0,0.0,0.0,0.25,0.0,0.0,0.0,0.0,678.15,8.199999809265137
0.0,0.7,0.0,0.0,0.0,0.0,0.0,0.0,0.0,0.0,0.0,0.0,0.0,0.0,0.0,0.0,0.0,0.3,0.0,0.0,0.0,0.0,687.15,8.479999542236328
0.0,0.0,0.0,0.0,0.0,0.0,0.0,0.0,0.0,0.15,0.0,0.4,0.0,0.0,0.0,0.0,0.0,0.0,0.0,0.45,0.0,0.0,774.15,5.909999847412109
0.0,0.0,0.0,0.0,0.0,0.0,0.0,0.0,0.0,0.15,0.0,0.35,0.0,0.0,0.0,0.0,0.0,0.0,0.0,0.5,0.0,0.0,764.15,5.980000019073486
0.0,0.0,0.0,0.0,0.0,0.0,0.0,0.0,0.0,0.15,0.0,0.3,0.0,0.0,0.0,0.0,0.0,0.0,0.0,0.55,0.0,0.0,761.15,6.119999885559082
0.0,0.0,0.0,0.0,0.0,0.0,0.0,0.0,0.0,0.15,0.0,0.25,0.0,0.0,0.0,0.0,0.0,0.0,0.0,0.6,0.0,0.0,764.15,6.21999979019165
0.0,0.0,0.0,0.0,0.0,0.0,0.0,0.0,0.0,0.15,0.0,0.2,0.0,0.0,0.0,0.0,0.0,0.0,0.0,0.65,0.0,0.0,765.15,6.239999771118164
0.0,0.0,0.0,0.0,0.0,0.0,0.0,0.0,0.0,0.15,0.0,0.15,0.0,0.0,0.0,0.0,0.0,0.0,0.0,0.7,0.0,0.0,768.15,6.320000171661377
0.6587999999999999,0.0,0.0,0.0,0.1541,0.0,0.0,0.1871,0.0,0.0,0.0,0.0,0.0,0.0,0.0,0.0,0.0,0.0,0.0,0.0,0.0,0.0,1103.15,2.509999990463257
0.6423000000000001,0.0,0.0,0.0,0.1183,0.0,0.0,0.2394,0.0,0.0,0.0,0.0,0.0,0.0,0.0,0.0,0.0,0.0,0.0,0.0,0.0,0.0,1113.15,2.4700000286102295
0.0,0.0,0.0,0.0,0.0,0.0,0.0,0.0,0.0,0.6604000000000001,0.0,0.0,0.0,0.0,0.0098999999999999,0.0,0.0,0.0,0.0,0.3297,0.0,0.0,732.15,5.659999847412109
0.0,0.0,0.0,0.0,0.0,0.0,0.0,0.0,0.0,0.6476000000000001,0.0,0.0,0.0,0.0,0.0291,0.0,0.0,0.0,0.0,0.3233,0.0,0.0,739.15,5.699999809265137
0.0,0.0,0.0,0.0,0.0,0.0,0.0,0.0,0.0,0.6413,0.0,0.0,0.0,0.0,0.0385,0.0,0.0,0.0,0.0,0.3202,0.0,0.0,747.15,5.760000228881836
0.0,0.0,0.0,0.0,0.0,0.0,0.0,0.0,0.0,0.6352635263526353,0.0,0.0,0.0,0.0,0.0476047604760476,0.0,0.0,0.0,0.0,0.3171317131713171,0.0,0.0,755.15,5.420000076293945
0.0,0.0,0.0,0.0,0.0,0.0,0.0,0.0,0.0,0.6064,0.0,0.0,0.0,0.0,0.0909,0.0,0.0,0.0,0.0,0.3026999999999999,0.0,0.0,769.15,5.550000190734863
0.0,0.0,0.0,0.0,0.0,0.0,0.0,0.0,0.0,0.6604000000000001,0.0,0.0,0.0,0.0,0.0,0.0,0.0,0.0,0.0,0.3297,0.0,0.0,736.15,5.619999885559082
0.0,0.0,0.0,0.0,0.0,0.0,0.0,0.0,0.0,0.6539000000000001,0.0,0.0,0.0,0.0,0.0,0.0,0.0,0.0,0.0,0.3265,0.0,0.0,741.15,5.760000228881836
0.0,0.0,0.0,0.0,0.0,0.0,0.0,0.0,0.0,0.6476000000000001,0.0,0.0,0.0,0.0,0.0,0.0,0.0,0.0,0.0,0.3233,0.0,0.0,753.15,5.539999961853027
0.0,0.0,0.0,0.0,0.0,0.0,0.0,0.0,0.0,0.6352635263526353,0.0,0.0,0.0,0.0,0.0,0.0,0.0,0.0,0.0,0.3171317131713171,0.0,0.0,768.15,5.25
0.0,0.0,0.0,0.0,0.0,0.0,0.0,0.0,0.0,0.6064,0.0,0.0,0.0,0.0,0.0,0.0,0.0,0.0,0.0,0.3026999999999999,0.0,0.0,769.15,4.449999809265137
0.0,0.0,0.0,0.0,0.0,0.0,0.144,0.0,0.0,0.719,0.0,0.0,0.0,0.0,0.1369999999999999,0.0,0.0,0.0,0.0,0.0,0.0,0.0,939.15,3.4200000762939453
0.0,0.0,0.0,0.0,0.0,0.0,0.2289999999999999,0.0,0.0,0.714,0.0,0.0,0.0,0.0,0.0569999999999999,0.0,0.0,0.0,0.0,0.0,0.0,0.0,933.15,3.009999990463257
0.0,0.0,0.0,0.0,0.0,0.0,0.191,0.0,0.0,0.7140000000000001,0.0,0.0,0.0,0.0,0.095,0.0,0.0,0.0,0.0,0.0,0.0,0.0,941.15,3.0399999618530273
0.0,0.0,0.0,0.0,0.0,0.0,0.143,0.0,0.0,0.7140000000000001,0.0,0.0,0.0,0.0,0.143,0.0,0.0,0.0,0.0,0.0,0.0,0.0,943.15,3.4200000762939453
0.0,0.0,0.0,0.0,0.0,0.0,0.095,0.0,0.0,0.7140000000000001,0.0,0.0,0.0,0.0,0.191,0.0,0.0,0.0,0.0,0.0,0.0,0.0,945.15,3.7300000190734863
0.0,0.0,0.0,0.0,0.0,0.0,0.297,0.0,0.0,0.629,0.0,0.0,0.0,0.0,0.074,0.0,0.0,0.0,0.0,0.0,0.0,0.0,926.15,3.3399999141693115
0.0,0.0,0.0,0.0,0.0,0.0,0.36,0.0,0.0,0.55,0.0,0.0,0.0,0.0,0.09,0.0,0.0,0.0,0.0,0.0,0.0,0.0,912.15,3.5399999618530273
0.0,0.2291908323667053,0.0,0.0,0.0685972561097556,0.0,0.2125914963401464,0.0,0.0,0.1841926322947082,0.218591256349746,0.0718971241150354,0.0,0.0,0.0,0.0,0.0,0.0,0.0,0.014099436022559,0.0,0.0,854.15,3.575000047683716
0.0,0.2289908403663852,0.0,0.0049998000079996,0.0685972561097556,0.0,0.2123915043398263,0.0,0.0,0.1901923923043078,0.218491260349586,0.0717971281148753,0.0,0.0,0.0,0.0,0.0,0.0,0.0,0.0039998400063997,0.0,0.0,849.15,3.490999937057495
0.0,0.2290839641225114,0.0,0.0191986560940734,0.0585958982871199,0.0,0.212585119041667,0.0,0.0,0.1901866869319147,0.218484706070575,0.0717949743517953,0.0,0.0,0.0,0.0,0.0,0.0,6.999510034297599e-05,0.0,0.0,0.0,838.15,3.4670000076293945
0.0,0.2291068732061961,0.0,0.0292008760262807,0.0566016980509415,0.0,0.2045061351840555,0.0,0.0,0.1902057061711851,0.2185065551966558,0.0718021540646219,0.0,0.0,0.0,0.0,0.0,0.0,7.000210006300188e-05,0.0,0.0,0.0,822.15,3.4489998817443848
0.0,0.2271204408396756,0.0,0.0293026372373513,0.0585052654738926,0.0,0.1845166064945845,0.0,0.0,0.1902171195407586,0.2384214579312138,0.0718064625816323,0.0,0.0,0.0,0.0,0.0,0.0,0.000110009900891,0.0,0.0,0.0,827.15,3.496999979019165
0.0,0.2290748017718051,0.0,0.0291967883532811,0.0565937746847846,0.0,0.1845796962334143,0.0,0.0,0.1901790803011668,0.1984781674015858,0.0717921028686844,0.0,0.0399956004839467,0.0,0.0,0.0,0.0,0.0001099879013308,0.0,0.0,0.0,827.15,3.444000005722046
0.0,0.2290977090229098,0.0,0.0291997080029199,0.0565994340056599,0.0,0.1944980550194498,0.0,0.0,0.1902980970190298,0.1984980150198498,0.1016989830101699,0.0,0.0,0.0,0.0,0.0,0.0,0.0001099989000109,0.0,0.0,0.0,817.15,3.430000066757202
0.0,0.2000200020002,0.0,0.0291029102910291,0.0566056605660566,0.0,0.1945194519451945,0.0,0.0,0.2193219321932193,0.1985198519851985,0.1018101810181018,0.0,0.0,0.0,0.0,0.0,0.0,0.0001000100010001,0.0,0.0,0.0,815.15,3.4230000972747803
0.0,0.1999980000199998,0.0,0.0193998060019399,0.0856991430085699,0.0,0.2124978750212497,0.0,0.0,0.1919980800191998,0.2184978150218497,0.0717992820071799,0.0,0.0,0.0,0.0,0.0,0.0,0.0001099989000109,0.0,0.0,0.0,827.15,3.437999963760376
0.0,0.42,0.0,0.53,0.0,0.05,0.0,0.0,0.0,0.0,0.0,0.0,0.0,0.0,0.0,0.0,0.0,0.0,0.0,0.0,0.0,0.0,616.15,2.640000104904175
0.0,0.42,0.0,0.49,0.0,0.09,0.0,0.0,0.0,0.0,0.0,0.0,0.0,0.0,0.0,0.0,0.0,0.0,0.0,0.0,0.0,0.0,680.15,2.7200000286102295
0.0,0.41,0.0,0.45,0.0,0.14,0.0,0.0,0.0,0.0,0.0,0.0,0.0,0.0,0.0,0.0,0.0,0.0,0.0,0.0,0.0,0.0,700.15,2.8499999046325684
0.0,0.41,0.0,0.41,0.0,0.18,0.0,0.0,0.0,0.0,0.0,0.0,0.0,0.0,0.0,0.0,0.0,0.0,0.0,0.0,0.0,0.0,722.15,2.9700000286102295
0.0,0.49,0.0,0.51,0.0,0.0,0.0,0.0,0.0,0.0,0.0,0.0,0.0,0.0,0.0,0.0,0.0,0.0,0.0,0.0,0.0,0.0,557.15,2.5199999809265137
0.0,0.47,0.0,0.48,0.0,0.05,0.0,0.0,0.0,0.0,0.0,0.0,0.0,0.0,0.0,0.0,0.0,0.0,0.0,0.0,0.0,0.0,610.15,2.5799999237060547
0.0,0.47,0.0,0.44,0.0,0.09,0.0,0.0,0.0,0.0,0.0,0.0,0.0,0.0,0.0,0.0,0.0,0.0,0.0,0.0,0.0,0.0,666.15,2.7899999618530273
0.0,0.46,0.0,0.4,0.0,0.14,0.0,0.0,0.0,0.0,0.0,0.0,0.0,0.0,0.0,0.0,0.0,0.0,0.0,0.0,0.0,0.0,724.15,2.890000104904175
0.0,0.4545454545454545,0.0,0.3636363636363636,0.0,0.1818181818181818,0.0,0.0,0.0,0.0,0.0,0.0,0.0,0.0,0.0,0.0,0.0,0.0,0.0,0.0,0.0,0.0,754.15,2.9800000190734863
0.0,0.54,0.0,0.46,0.0,0.0,0.0,0.0,0.0,0.0,0.0,0.0,0.0,0.0,0.0,0.0,0.0,0.0,0.0,0.0,0.0,0.0,568.15,2.490000009536743
0.0,0.5354,0.0,0.4646,0.0,0.0,0.0,0.0,0.0,0.0,0.0,0.0,0.0,0.0,0.0,0.0,0.0,0.0,0.0,0.0,0.0,0.0,575.15,2.509999990463257
0.0,0.54,0.0,0.45,0.0,0.01,0.0,0.0,0.0,0.0,0.0,0.0,0.0,0.0,0.0,0.0,0.0,0.0,0.0,0.0,0.0,0.0,582.15,2.509999990463257
0.0,0.5354000000000001,0.0,0.4444,0.0,0.0202,0.0,0.0,0.0,0.0,0.0,0.0,0.0,0.0,0.0,0.0,0.0,0.0,0.0,0.0,0.0,0.0,587.15,2.5399999618530273
0.0,0.53,0.0,0.42,0.0,0.05,0.0,0.0,0.0,0.0,0.0,0.0,0.0,0.0,0.0,0.0,0.0,0.0,0.0,0.0,0.0,0.0,606.15,2.609999895095825
0.0,0.52,0.0,0.41,0.0,0.07,0.0,0.0,0.0,0.0,0.0,0.0,0.0,0.0,0.0,0.0,0.0,0.0,0.0,0.0,0.0,0.0,627.15,2.6600000858306885
0.0,0.52,0.0,0.39,0.0,0.09,0.0,0.0,0.0,0.0,0.0,0.0,0.0,0.0,0.0,0.0,0.0,0.0,0.0,0.0,0.0,0.0,657.15,2.75
0.0,0.51,0.0,0.35,0.0,0.14,0.0,0.0,0.0,0.0,0.0,0.0,0.0,0.0,0.0,0.0,0.0,0.0,0.0,0.0,0.0,0.0,712.15,2.7799999713897705
0.0,0.49,0.0,0.33,0.0,0.18,0.0,0.0,0.0,0.0,0.0,0.0,0.0,0.0,0.0,0.0,0.0,0.0,0.0,0.0,0.0,0.0,775.15,2.869999885559082
0.0,0.59,0.0,0.41,0.0,0.0,0.0,0.0,0.0,0.0,0.0,0.0,0.0,0.0,0.0,0.0,0.0,0.0,0.0,0.0,0.0,0.0,551.15,2.4700000286102295
0.0,0.58,0.0,0.37,0.0,0.05,0.0,0.0,0.0,0.0,0.0,0.0,0.0,0.0,0.0,0.0,0.0,0.0,0.0,0.0,0.0,0.0,606.15,2.569999933242798
0.0,0.5644,0.0,0.3365999999999999,0.0,0.099,0.0,0.0,0.0,0.0,0.0,0.0,0.0,0.0,0.0,0.0,0.0,0.0,0.0,0.0,0.0,0.0,656.15,2.630000114440918
0.0,0.56,0.0,0.3,0.0,0.14,0.0,0.0,0.0,0.0,0.0,0.0,0.0,0.0,0.0,0.0,0.0,0.0,0.0,0.0,0.0,0.0,704.15,2.7699999809265137
0.0,0.55,0.0,0.27,0.0,0.18,0.0,0.0,0.0,0.0,0.0,0.0,0.0,0.0,0.0,0.0,0.0,0.0,0.0,0.0,0.0,0.0,751.15,2.890000104904175
0.0,0.54,0.0,0.23,0.0,0.23,0.0,0.0,0.0,0.0,0.0,0.0,0.0,0.0,0.0,0.0,0.0,0.0,0.0,0.0,0.0,0.0,787.15,3.0199999809265137
0.0,0.52,0.0,0.17,0.0,0.31,0.0,0.0,0.0,0.0,0.0,0.0,0.0,0.0,0.0,0.0,0.0,0.0,0.0,0.0,0.0,0.0,792.15,3.0999999046325684
0.0,0.52,0.0,0.13,0.0,0.35,0.0,0.0,0.0,0.0,0.0,0.0,0.0,0.0,0.0,0.0,0.0,0.0,0.0,0.0,0.0,0.0,779.15,3.1600000858306885
0.0,0.64,0.0,0.36,0.0,0.0,0.0,0.0,0.0,0.0,0.0,0.0,0.0,0.0,0.0,0.0,0.0,0.0,0.0,0.0,0.0,0.0,549.15,2.4700000286102295
0.0,0.63,0.0,0.32,0.0,0.05,0.0,0.0,0.0,0.0,0.0,0.0,0.0,0.0,0.0,0.0,0.0,0.0,0.0,0.0,0.0,0.0,593.15,2.569999933242798
0.0,0.62,0.0,0.29,0.0,0.09,0.0,0.0,0.0,0.0,0.0,0.0,0.0,0.0,0.0,0.0,0.0,0.0,0.0,0.0,0.0,0.0,654.15,2.6500000953674316
0.0,0.6,0.0,0.26,0.0,0.14,0.0,0.0,0.0,0.0,0.0,0.0,0.0,0.0,0.0,0.0,0.0,0.0,0.0,0.0,0.0,0.0,712.15,2.7300000190734863
0.0,0.59,0.0,0.23,0.0,0.18,0.0,0.0,0.0,0.0,0.0,0.0,0.0,0.0,0.0,0.0,0.0,0.0,0.0,0.0,0.0,0.0,754.15,2.8399999141693115
0.0,0.59,0.0,0.19,0.0,0.22,0.0,0.0,0.0,0.0,0.0,0.0,0.0,0.0,0.0,0.0,0.0,0.0,0.0,0.0,0.0,0.0,787.15,2.9000000953674316
0.0,0.5859,0.0,0.1515,0.0,0.2626,0.0,0.0,0.0,0.0,0.0,0.0,0.0,0.0,0.0,0.0,0.0,0.0,0.0,0.0,0.0,0.0,800.15,2.9700000286102295
0.0,0.57,0.0,0.12,0.0,0.31,0.0,0.0,0.0,0.0,0.0,0.0,0.0,0.0,0.0,0.0,0.0,0.0,0.0,0.0,0.0,0.0,785.15,2.9800000190734863
0.0,0.56,0.0,0.08,0.0,0.36,0.0,0.0,0.0,0.0,0.0,0.0,0.0,0.0,0.0,0.0,0.0,0.0,0.0,0.0,0.0,0.0,771.15,3.0299999713897705
0.0,0.6,0.0,0.03,0.0,0.37,0.0,0.0,0.0,0.0,0.0,0.0,0.0,0.0,0.0,0.0,0.0,0.0,0.0,0.0,0.0,0.0,768.15,2.9800000190734863
0.0,0.65,0.0,0.07,0.0,0.28,0.0,0.0,0.0,0.0,0.0,0.0,0.0,0.0,0.0,0.0,0.0,0.0,0.0,0.0,0.0,0.0,803.15,2.9200000762939453
0.0,0.0,0.0,0.3214,0.0,0.0,0.0,0.0,0.0,0.6429,0.0,0.0,0.0,0.0,0.0,0.0,0.0,0.0,0.0,0.0,0.0,0.0,702.15,2.38100004196167
0.0,0.0,0.0,0.3213999999999999,0.0,0.0,0.0,0.0,0.0,0.6428999999999999,0.0,0.0,0.0,0.0,0.0,0.0,0.0,0.0,0.0,0.0,0.0,0.0,704.15,2.424000024795532
0.0,0.0,0.0,0.3214,0.0,0.0,0.0,0.0,0.0,0.6429,0.0,0.0,0.0,0.0,0.0,0.0,0.0,0.0,0.0,0.0,0.0,0.0,713.15,2.4639999866485596
0.0,0.0,0.0,0.3214,0.0,0.0,0.0,0.0,0.0,0.6429,0.0,0.0,0.0,0.0,0.0,0.0,0.0,0.0,0.0,0.0,0.0,0.0,743.15,2.5390000343322754
0.0,0.0,0.0,0.3213999999999999,0.0,0.0,0.0,0.0,0.0,0.6428999999999999,0.0,0.0,0.0,0.0,0.0,0.0,0.0,0.0,0.0,0.0,0.0,0.0,750.15,2.680000066757202
0.0,0.0,0.0,0.3213999999999999,0.0,0.0,0.0,0.0,0.0,0.6428999999999999,0.0,0.0,0.0,0.0,0.0,0.0,0.0,0.0,0.0,0.0,0.0,0.0,761.15,2.813999891281128
0.0,0.0,0.0,0.3214,0.0,0.0,0.0,0.0,0.0,0.6429,0.0,0.0,0.0,0.0,0.0,0.0,0.0,0.0,0.0,0.0,0.0,0.0,782.15,2.8980000019073486
0.0,0.0,0.0,0.3214,0.0,0.0,0.0,0.0,0.0,0.6429,0.0,0.0,0.0,0.0,0.0,0.0,0.0,0.0,0.0,0.0,0.0,0.0,788.15,2.9570000171661377
0.0,0.47,0.0,0.225,0.0,0.0,0.305,0.0,0.0,0.0,0.0,0.0,0.0,0.0,0.0,0.0,0.0,0.0,0.0,0.0,0.0,0.0,483.15,2.634999990463257
0.0,0.47,0.0,0.21,0.0,0.0,0.305,0.0,0.015,0.0,0.0,0.0,0.0,0.0,0.0,0.0,0.0,0.0,0.0,0.0,0.0,0.0,513.15,2.7149999141693115
0.0,0.47,0.0,0.195,0.0,0.0,0.305,0.0,0.03,0.0,0.0,0.0,0.0,0.0,0.0,0.0,0.0,0.0,0.0,0.0,0.0,0.0,543.15,2.6570000648498535
0.0,0.47,0.0,0.18,0.0,0.0,0.305,0.0,0.045,0.0,0.0,0.0,0.0,0.0,0.0,0.0,0.0,0.0,0.0,0.0,0.0,0.0,473.15,2.690999984741211
0.0,0.47,0.0,0.165,0.0,0.0,0.305,0.0,0.06,0.0,0.0,0.0,0.0,0.0,0.0,0.0,0.0,0.0,0.0,0.0,0.0,0.0,523.15,2.625999927520752
0.533985437670027,0.0005400864138262,0.0172027524403904,0.0932149143863017,0.0131020963354136,0.0050008001280204,0.0,0.0284045447271563,0.0,0.1636261801888301,0.0013002080332853,0.0,0.0923147703632581,0.004400704112658,0.0020003200512081,0.0,0.0,0.0,0.0,0.0,0.0015002400384061,0.0,788.15,2.7799999713897705
0.5218782817422614,0.0005500825123768,0.0177026553983097,0.0910136520478071,0.0135020253037955,0.0219032854928239,0.0,0.0292043806570985,0.0,0.1598239735960394,0.0013001950292543,0.0,0.0902135320298044,0.0045006751012651,0.002100315047257,0.0,0.0,0.0,0.0,0.0,0.0016002400360054,0.0,787.15,2.819999933242798
0.5089643724939253,0.0005699601027928,0.0181987260891737,0.0886937914345995,0.0138990270681052,0.0397972141950063,0.0,0.0300978931474796,0.0,0.1558890877638565,0.0013999020068595,0.0,0.0879938404311698,0.0046996710230283,0.0021998460107792,0.0,0.0,0.0,0.0,0.0,0.0015998880078394,0.0,786.15,2.880000114440918
0.4953544889937892,0.0005900649071397,0.018802068227505,0.086409505045555,0.014301573173049,0.0588064687115582,0.0,0.0310034103751412,0.0,0.1517166888357719,0.0014001540169418,0.0,0.0856094170358739,0.0048005280580863,0.0022002420266229,0.0,0.0,0.0,0.0,0.0,0.0017001870205722,0.0,786.15,2.940000057220459
0.4808,0.0006,0.0194,0.0839,0.0148,0.0789,0.0,0.0319,0.0,0.1473,0.0015,0.0,0.0831,0.005,0.0023,0.0,0.0,0.0,0.0,0.0,0.0017,0.0,786.15,2.990000009536743
0.0,0.5,0.0,0.0,0.0,0.0,0.0,0.0,0.0,0.0,0.0,0.0,0.0,0.0,0.0,0.0,0.0,0.5,0.0,0.0,0.0,0.0,702.15,4.619999885559082
0.0,0.5,0.0,0.0,0.0,0.0,0.0,0.0,0.0,0.0,0.0,0.0,0.1,0.0,0.0,0.0,0.0,0.4,0.0,0.0,0.0,0.0,565.15,4.239999771118164
0.0,0.5,0.0,0.0,0.0,0.0,0.0,0.0,0.0,0.0,0.0,0.0,0.2,0.0,0.0,0.0,0.0,0.3,0.0,0.0,0.0,0.0,559.15,3.799999952316284
0.0,0.5,0.0,0.0,0.0,0.0,0.0,0.0,0.0,0.0,0.0,0.0,0.3,0.0,0.0,0.0,0.0,0.2,0.0,0.0,0.0,0.0,556.15,3.319999933242798
0.0,0.5,0.0,0.0,0.0,0.0,0.0,0.0,0.0,0.0,0.0,0.0,0.4,0.0,0.0,0.0,0.0,0.1,0.0,0.0,0.0,0.0,573.15,2.8299999237060547
0.0,0.5,0.0,0.0,0.0,0.0,0.0,0.0,0.0,0.0,0.0,0.0,0.5,0.0,0.0,0.0,0.0,0.0,0.0,0.0,0.0,0.0,607.15,2.3499999046325684
0.0,0.4,0.0,0.0,0.0,0.0,0.0,0.0,0.0,0.1,0.0,0.0,0.0,0.0,0.0,0.0,0.0,0.5,0.0,0.0,0.0,0.0,678.15,4.909999847412109
0.0,0.4,0.0,0.0,0.0,0.0,0.0,0.0,0.0,0.1,0.0,0.0,0.1,0.0,0.0,0.0,0.0,0.4,0.0,0.0,0.0,0.0,639.15,4.460000038146973
0.0,0.4,0.0,0.0,0.0,0.0,0.0,0.0,0.0,0.1,0.0,0.0,0.2,0.0,0.0,0.0,0.0,0.3,0.0,0.0,0.0,0.0,622.15,3.990000009536743
0.0,0.4,0.0,0.0,0.0,0.0,0.0,0.0,0.0,0.1,0.0,0.0,0.3,0.0,0.0,0.0,0.0,0.2,0.0,0.0,0.0,0.0,599.15,3.5
0.0,0.4,0.0,0.0,0.0,0.0,0.0,0.0,0.0,0.1,0.0,0.0,0.4,0.0,0.0,0.0,0.0,0.1,0.0,0.0,0.0,0.0,614.15,2.9600000381469727
0.0,0.4,0.0,0.0,0.0,0.0,0.0,0.0,0.0,0.1,0.0,0.0,0.5,0.0,0.0,0.0,0.0,0.0,0.0,0.0,0.0,0.0,645.15,2.4200000762939453
0.0,0.3,0.0,0.0,0.0,0.0,0.0,0.0,0.0,0.2,0.0,0.0,0.0,0.0,0.0,0.0,0.0,0.5,0.0,0.0,0.0,0.0,741.15,5.210000038146973
0.0,0.3,0.0,0.0,0.0,0.0,0.0,0.0,0.0,0.2,0.0,0.0,0.1,0.0,0.0,0.0,0.0,0.4,0.0,0.0,0.0,0.0,686.15,4.679999828338623
0.0,0.3,0.0,0.0,0.0,0.0,0.0,0.0,0.0,0.2,0.0,0.0,0.2,0.0,0.0,0.0,0.0,0.3,0.0,0.0,0.0,0.0,668.15,4.159999847412109
0.0,0.3,0.0,0.0,0.0,0.0,0.0,0.0,0.0,0.2,0.0,0.0,0.3,0.0,0.0,0.0,0.0,0.2,0.0,0.0,0.0,0.0,650.15,3.6700000762939458
0.0,0.3,0.0,0.0,0.0,0.0,0.0,0.0,0.0,0.2,0.0,0.0,0.4,0.0,0.0,0.0,0.0,0.1,0.0,0.0,0.0,0.0,665.15,3.049999952316284
0.0,0.3,0.0,0.0,0.0,0.0,0.0,0.0,0.0,0.2,0.0,0.0,0.5,0.0,0.0,0.0,0.0,0.0,0.0,0.0,0.0,0.0,697.15,2.450000047683716
0.74,0.0,0.01,0.075,0.0,0.0,0.1,0.0,0.075,0.0,0.0,0.0,0.0,0.0,0.0,0.0,0.0,0.0,0.0,0.0,0.0,0.0,807.15,2.556999921798706
0.74,0.0,0.01,0.15,0.0,0.0,0.05,0.0,0.0,0.0,0.0,0.05,0.0,0.0,0.0,0.0,0.0,0.0,0.0,0.0,0.0,0.0,864.15,2.5360000133514404
0.74,0.0,0.01,0.075,0.0,0.0,0.05,0.0,0.075,0.0,0.0,0.05,0.0,0.0,0.0,0.0,0.0,0.0,0.0,0.0,0.0,0.0,828.15,2.505000114440918
0.74,0.0,0.01,0.0,0.0,0.0,0.05,0.0,0.15,0.0,0.0,0.05,0.0,0.0,0.0,0.0,0.0,0.0,0.0,0.0,0.0,0.0,817.15,2.5999999046325684
0.74,0.0,0.01,0.075,0.0,0.0,0.0,0.0,0.075,0.0,0.0,0.1,0.0,0.0,0.0,0.0,0.0,0.0,0.0,0.0,0.0,0.0,823.15,2.552999973297119
0.72,0.0,0.03,0.075,0.0,0.0,0.1,0.0,0.075,0.0,0.0,0.0,0.0,0.0,0.0,0.0,0.0,0.0,0.0,0.0,0.0,0.0,826.15,2.628000020980835
0.72,0.0,0.03,0.15,0.0,0.0,0.05,0.0,0.0,0.0,0.0,0.05,0.0,0.0,0.0,0.0,0.0,0.0,0.0,0.0,0.0,0.0,871.15,2.5889999866485596
0.72,0.0,0.03,0.075,0.0,0.0,0.05,0.0,0.075,0.0,0.0,0.05,0.0,0.0,0.0,0.0,0.0,0.0,0.0,0.0,0.0,0.0,855.15,2.569999933242798
0.72,0.0,0.03,0.0,0.0,0.0,0.05,0.0,0.15,0.0,0.0,0.05,0.0,0.0,0.0,0.0,0.0,0.0,0.0,0.0,0.0,0.0,837.15,2.6610000133514404
0.72,0.0,0.03,0.075,0.0,0.0,0.0,0.0,0.075,0.0,0.0,0.1,0.0,0.0,0.0,0.0,0.0,0.0,0.0,0.0,0.0,0.0,833.15,2.61899995803833
0.55,0.0,0.0,0.0,0.1,0.0,0.0,0.0,0.0,0.0,0.0,0.35,0.0,0.0,0.0,0.0,0.0,0.0,0.0,0.0,0.0,0.0,978.15,3.240000009536743
0.5,0.0,0.0,0.0,0.1,0.0,0.0,0.0,0.0,0.0,0.0,0.4,0.0,0.0,0.0,0.0,0.0,0.0,0.0,0.0,0.0,0.0,973.15,3.4200000762939453
0.45,0.0,0.0,0.0,0.1,0.0,0.0,0.0,0.0,0.0,0.0,0.45,0.0,0.0,0.0,0.0,0.0,0.0,0.0,0.0,0.0,0.0,963.15,3.5299999713897705
0.45,0.0,0.0,0.0,0.125,0.0,0.0,0.0,0.0,0.0,0.0,0.425,0.0,0.0,0.0,0.0,0.0,0.0,0.0,0.0,0.0,0.0,973.15,3.4700000286102295
0.45,0.0,0.0,0.0,0.15,0.0,0.0,0.0,0.0,0.0,0.0,0.4,0.0,0.0,0.0,0.0,0.0,0.0,0.0,0.0,0.0,0.0,973.15,3.4100000858306885
0.4,0.0,0.0,0.0,0.1,0.0,0.0,0.0,0.0,0.0,0.0,0.5,0.0,0.0,0.0,0.0,0.0,0.0,0.0,0.0,0.0,0.0,963.15,3.640000104904175
0.4947,0.0107,0.0,0.2638,0.0,0.0,0.2307999999999999,0.0,0.0,0.0,0.0,0.0,0.0,0.0,0.0,0.0,0.0,0.0,0.0,0.0,0.0,0.0,788.15,2.7039999961853027
0.4699530046995301,0.0101989801019898,0.0,0.2505749425057494,0.0,0.0,0.2192780721927807,0.0,0.0,0.0,0.0,0.0,0.0,0.0,0.0,0.0,0.0,0.0,0.0,0.0,0.0,0.0,756.15,2.7160000801086426
0.4452445244524453,0.0096009600960096,0.0,0.2374237423742374,0.0,0.0,0.2077207720772077,0.0,0.0,0.0,0.0,0.0,0.0,0.0,0.0,0.0,0.0,0.0,0.0,0.0,0.0,0.0,743.15,2.7730000019073486
0.4205,0.0091,0.0,0.2242,0.0,0.0,0.1962,0.0,0.0,0.0,0.0,0.0,0.0,0.0,0.0,0.0,0.0,0.0,0.0,0.0,0.0,0.0,723.15,2.7929999828338623
0.3958,0.0086,0.0,0.211,0.0,0.0,0.1846,0.0,0.0,0.0,0.0,0.0,0.0,0.0,0.0,0.0,0.0,0.0,0.0,0.0,0.0,0.0,703.15,2.8010001182556152
0.0,0.0,0.0,0.0,0.0,0.0,0.0,0.0,0.0,0.6528999999999999,0.0,0.0,0.0,0.0,0.0,0.0,0.0,0.0,0.0,0.0,0.0,0.0,628.15,2.569999933242798
0.79,0.0,0.0,0.13,0.02,0.0,0.01,0.04,0.01,0.0,0.0,0.0,0.0,0.0,0.0,0.0,0.0,0.0,0.0,0.0,0.0,0.0,788.15,2.4000000953674316
1.0,0.0,0.0,0.0,0.0,0.0,0.0,0.0,0.0,0.0,0.0,0.0,0.0,0.0,0.0,0.0,0.0,0.0,0.0,0.0,0.0,0.0,1473.15,2.200000047683716
0.0,0.5,0.0,0.0,0.0,0.0,0.0,0.0,0.0,0.0,0.0,0.0,0.5,0.0,0.0,0.0,0.0,0.0,0.0,0.0,0.0,0.0,603.15,2.309999942779541
0.0,0.45,0.0,0.0,0.0,0.0,0.0,0.0,0.0,0.05,0.0,0.0,0.5,0.0,0.0,0.0,0.0,0.0,0.0,0.0,0.0,0.0,619.15,2.390000104904175
0.0,0.4,0.0,0.0,0.0,0.0,0.0,0.0,0.0,0.1,0.0,0.0,0.5,0.0,0.0,0.0,0.0,0.0,0.0,0.0,0.0,0.0,630.15,2.4000000953674316
0.0,0.35,0.0,0.0,0.0,0.0,0.0,0.0,0.0,0.15,0.0,0.0,0.5,0.0,0.0,0.0,0.0,0.0,0.0,0.0,0.0,0.0,659.15,2.440000057220459
0.0,0.3,0.0,0.0,0.0,0.0,0.0,0.0,0.0,0.2,0.0,0.0,0.5,0.0,0.0,0.0,0.0,0.0,0.0,0.0,0.0,0.0,681.15,2.450000047683716
0.0,0.0,0.0,0.0,0.768,0.0,0.0,0.0,0.0,0.0,0.0,0.0,0.0,0.0,0.0,0.0,0.0,0.0,0.0,0.0,0.0,0.0,1143.15,3.8559999465942383
0.0,0.0,0.0,0.0,0.0,0.0,0.0,0.0,0.0,0.66,0.0,0.0,0.0,0.0,0.0,0.0,0.0,0.3,0.0,0.0,0.0,0.0,701.15,4.650000095367432
0.0,0.0,0.0,0.0,0.0,0.0,0.0,0.0,0.0,0.6579999999999999,0.0,0.0,0.0,0.0,0.0,0.0,0.0,0.3,0.0,0.0,0.0,0.0,705.15,4.664999961853027
0.0,0.0,0.0,0.0,0.0,0.0,0.0,0.0,0.0,0.6559999999999999,0.0,0.0,0.0,0.0,0.0,0.0,0.0,0.3,0.0,0.0,0.0,0.0,710.15,4.676000118255615
0.0,0.0,0.0,0.0,0.0,0.0,0.0,0.0,0.0,0.654,0.0,0.0,0.0,0.0,0.0,0.0,0.0,0.3,0.0,0.0,0.0,0.0,717.15,4.682000160217285
0.0,0.0,0.0,0.0,0.0,0.0,0.0,0.0,0.0,0.652,0.0,0.0,0.0,0.0,0.0,0.0,0.0,0.3,0.0,0.0,0.0,0.0,697.15,4.695000171661377
0.0,0.0,0.0,0.0,0.0,0.0,0.0,0.0,0.0,0.65,0.0,0.0,0.0,0.0,0.0,0.0,0.0,0.3,0.0,0.0,0.0,0.0,692.15,4.702000141143799
0.0,0.0,0.0,0.2,0.0,0.0,0.0,0.0,0.0,0.6,0.0,0.2,0.0,0.0,0.0,0.0,0.0,0.0,0.0,0.0,0.0,0.0,760.15,2.0
0.0,0.0,0.0,0.2,0.0,0.0,0.0,0.0,0.0,0.6,0.0,0.15,0.0,0.0,0.0,0.0,0.0,0.0,0.0,0.0,0.0,0.0,746.15,3.200000047683716
0.0,0.0,0.0,0.2,0.0,0.0,0.0,0.0,0.0,0.6,0.0,0.1,0.0,0.0,0.0,0.0,0.0,0.0,0.0,0.0,0.0,0.0,715.15,2.4600000381469727
0.0,0.0,0.0,0.2,0.0,0.0,0.0,0.0,0.0,0.6,0.0,0.05,0.0,0.0,0.0,0.0,0.0,0.0,0.0,0.0,0.0,0.0,726.15,4.25
0.0,0.0,0.0,0.2,0.0,0.0,0.0,0.0,0.0,0.6,0.0,0.0,0.0,0.0,0.0,0.0,0.0,0.0,0.0,0.0,0.0,0.0,719.15,3.4000000953674316
0.4946494649464947,0.0107010701070107,0.0,0.2638263826382638,0.0,0.0,0.2308230823082308,0.0,0.0,0.0,0.0,0.0,0.0,0.0,0.0,0.0,0.0,0.0,0.0,0.0,0.0,0.0,786.15,2.7149999141693115
0.4784,0.0216,0.0,0.2667,0.0,0.0,0.2332999999999999,0.0,0.0,0.0,0.0,0.0,0.0,0.0,0.0,0.0,0.0,0.0,0.0,0.0,0.0,0.0,784.15,2.7190001010894775
0.4447,0.0441999999999999,0.0,0.2726,0.0,0.0,0.2385,0.0,0.0,0.0,0.0,0.0,0.0,0.0,0.0,0.0,0.0,0.0,0.0,0.0,0.0,0.0,764.15,2.7190001010894775
0.4096,0.0678,0.0,0.2787,0.0,0.0,0.2439,0.0,0.0,0.0,0.0,0.0,0.0,0.0,0.0,0.0,0.0,0.0,0.0,0.0,0.0,0.0,758.15,2.696000099182129
0.3728,0.0925,0.0,0.2852,0.0,0.0,0.2495,0.0,0.0,0.0,0.0,0.0,0.0,0.0,0.0,0.0,0.0,0.0,0.0,0.0,0.0,0.0,755.15,2.788000106811523
0.4897999999999999,0.0102,0.0,0.2667,0.0,0.0,0.2332999999999999,0.0,0.0,0.0,0.0,0.0,0.0,0.0,0.0,0.0,0.0,0.0,0.0,0.0,0.0,0.0,788.15,2.7209999561309814
0.4366,0.0362,0.0,0.2812,0.0,0.0,0.246,0.0,0.0,0.0,0.0,0.0,0.0,0.0,0.0,0.0,0.0,0.0,0.0,0.0,0.0,0.0,782.15,2.7269999980926514
0.4071,0.0507,0.0,0.2891,0.0,0.0,0.2531,0.0,0.0,0.0,0.0,0.0,0.0,0.0,0.0,0.0,0.0,0.0,0.0,0.0,0.0,0.0,769.15,2.747999906539917
