Repository: dorukdogular/vitreos

# Data

## Source

Glass property data is sourced from the [SciGlass database](https://github.com/epam/SciGlass) (EPAM Systems), made available under the [Open Database License (ODbL)](https://opendatacommons.org/licenses/odbl/1-0/). Accessed via the [glasspy](https://github.com/drcassar/glasspy) Python library.

## Files tracked in git

| File | Description |
|---|---|
| `clean.csv` | Deduplicated glass-forming ability dataset (11858 rows) |
| `tg_dataset.csv` | 76377 glasses with Tg (K) and 22 oxide mol% features |
| `tg_density_dataset.csv` | 31173 glasses with both Tg (K) and density (g/cm³) |

File: data/tg_density_dataset.csv (part 60 of 109)
SiO2,P2O5,ZrO2,Na2O,Al2O3,Fe2O3,CaO,MgO,K2O,B2O3,BaO,ZnO,Li2O,SrO,La2O3,TiO2,Nb2O5,PbO,Sb2O3,Bi2O3,TeO2,Se,Tg,density
0.3814,0.0633,0.0,0.2962,0.0,0.0,0.2591,0.0,0.0,0.0,0.0,0.0,0.0,0.0,0.0,0.0,0.0,0.0,0.0,0.0,0.0,0.0,764.15,2.7869999408721924
0.0,0.0,0.0,0.0,0.0,0.0,0.0,0.0,0.0,0.55,0.0,0.0,0.4,0.0,0.0,0.0,0.04,0.0,0.0,0.0,0.0,0.0,735.15,2.5269999504089355
0.0,0.0,0.0,0.0,0.0,0.0,0.0,0.0,0.0,0.55,0.0,0.0,0.4,0.0,0.0,0.0,0.0,0.0,0.0,0.0,0.0,0.0,731.15,2.5850000381469727
0.0,0.0,0.0,0.0,0.0,0.0,0.0,0.0,0.0,0.55,0.0,0.0,0.4,0.0,0.0,0.0,0.0,0.0,0.0,0.0,0.0,0.0,728.15,2.694999933242798
0.0,0.0,0.0,0.0,0.0,0.0,0.0,0.0,0.0,0.55,0.0,0.0,0.4,0.0,0.0,0.0,0.04,0.0,0.0,0.0,0.0,0.0,748.15,2.7339999675750732
0.0,0.0,0.0,0.0,0.0,0.0,0.0,0.0,0.0,0.55,0.0,0.0,0.4,0.0,0.0,0.0,0.0,0.0,0.0,0.0,0.0,0.0,746.15,2.818000078201294
0.0,0.0,0.0,0.0,0.0,0.0,0.0,0.0,0.0,0.55,0.0,0.0,0.4,0.0,0.0,0.0,0.0,0.0,0.0,0.0,0.0,0.0,741.15,2.930999994277954
0.0,0.0,0.0,0.0,0.0,0.0,0.0,0.0,0.0,0.55,0.0,0.0,0.4,0.0,0.0,0.0,0.04,0.0,0.0,0.0,0.0,0.0,744.15,2.619999885559082
0.0,0.0,0.0,0.0,0.0,0.0,0.0,0.0,0.0,0.55,0.0,0.0,0.4,0.0,0.0,0.0,0.0,0.0,0.0,0.0,0.0,0.0,740.15,2.7290000915527344
0.0,0.0,0.0,0.0,0.0,0.0,0.0,0.0,0.0,0.55,0.0,0.0,0.4,0.0,0.0,0.0,0.0,0.0,0.0,0.0,0.0,0.0,738.15,2.828000068664551
0.0,0.0,0.0,0.0,0.0,0.0,0.0,0.0,0.0,0.55,0.0,0.0,0.4,0.0,0.0,0.0,0.04,0.0,0.0,0.0,0.0,0.0,740.15,2.5480000972747803
0.0,0.0,0.0,0.0,0.0,0.0,0.0,0.0,0.0,0.55,0.0,0.0,0.4,0.0,0.0,0.0,0.0,0.0,0.0,0.0,0.0,0.0,735.15,2.6510000228881836
0.0,0.0,0.0,0.0,0.0,0.0,0.0,0.0,0.0,0.55,0.0,0.0,0.4,0.0,0.0,0.0,0.0,0.0,0.0,0.0,0.0,0.0,731.15,2.740999937057495
0.0,0.0,0.0,0.0,0.0,0.0,0.0,0.0,0.0,0.0,0.0,0.1,0.0,0.0,0.0,0.0,0.0,0.0,0.0,0.0,0.9,0.0,570.15,5.460000038146973
0.0,0.0,0.0,0.1,0.0,0.0,0.0,0.0,0.0,0.0,0.0,0.1,0.0,0.0,0.0,0.0,0.0,0.0,0.0,0.0,0.8,0.0,557.15,5.050000190734863
0.0,0.0,0.0,0.2,0.0,0.0,0.0,0.0,0.0,0.0,0.0,0.1,0.0,0.0,0.0,0.0,0.0,0.0,0.0,0.0,0.7,0.0,532.15,4.679999828338623
0.0,0.0,0.0,0.3,0.0,0.0,0.0,0.0,0.0,0.0,0.0,0.1,0.0,0.0,0.0,0.0,0.0,0.0,0.0,0.0,0.6,0.0,506.15,4.300000190734863
0.0,0.0,0.0,0.0,0.0,0.0,0.0,0.0,0.0,0.56,0.0,0.0,0.4,0.0,0.0,0.0,0.0,0.0,0.0,0.0,0.0,0.0,747.15,2.369999885559082
0.0,0.0,0.0,0.0,0.0,0.0,0.0,0.0,0.0,0.5579999999999999,0.0,0.0,0.4,0.0,0.0,0.0,0.0,0.0,0.0,0.0,0.0,0.0,743.15,2.371999979019165
0.0,0.0,0.0,0.0,0.0,0.0,0.0,0.0,0.0,0.556,0.0,0.0,0.4,0.0,0.0,0.0,0.0,0.0,0.0,0.0,0.0,0.0,738.15,2.374000072479248
0.0,0.0,0.0,0.0,0.0,0.0,0.0,0.0,0.0,0.5539999999999999,0.0,0.0,0.4,0.0,0.0,0.0,0.0,0.0,0.0,0.0,0.0,0.0,734.15,2.375
0.0,0.0,0.0,0.0,0.0,0.0,0.0,0.0,0.0,0.552,0.0,0.0,0.4,0.0,0.0,0.0,0.0,0.0,0.0,0.0,0.0,0.0,728.15,2.377000093460083
0.0,0.0,0.0,0.0,0.0,0.0,0.0,0.0,0.0,0.55,0.0,0.0,0.4,0.0,0.0,0.0,0.0,0.0,0.0,0.0,0.0,0.0,751.15,2.378999948501587
0.0,0.0,0.0,0.0,0.0,0.0,0.0,0.0,0.0,0.545,0.0,0.0,0.4,0.0,0.0,0.0,0.0,0.0,0.0,0.0,0.0,0.0,755.15,2.384000062942505
0.0,0.0,0.0,0.0,0.0,0.0,0.2,0.0,0.0,0.39,0.0,0.0,0.0,0.0,0.0,0.0,0.0,0.0,0.4,0.0,0.0,0.0,676.15,3.7829999923706055
0.0,0.0,0.0,0.0,0.0,0.0,0.0,0.0,0.0,0.39,0.0,0.2,0.0,0.0,0.0,0.0,0.0,0.0,0.4,0.0,0.0,0.0,685.15,4.644000053405762
0.0,0.0,0.0,0.0,0.0,0.0,0.0,0.0,0.0,0.39,0.0,0.0,0.0,0.0,0.0,0.0,0.0,0.2,0.4,0.0,0.0,0.0,681.15,5.129000186920166
0.0,0.0,0.0,0.0,0.0,0.0,0.0,0.1,0.0,0.6,0.0,0.0,0.3,0.0,0.0,0.0,0.0,0.0,0.0,0.0,0.0,0.0,774.15,2.8499999046325684
0.0,0.0,0.0,0.0,0.0,0.0,0.0,0.1,0.0,0.596,0.0,0.0,0.3,0.0,0.0,0.0,0.0,0.0,0.0,0.0,0.0,0.0,765.15,2.8919999599456787
0.0,0.0,0.0,0.0,0.0,0.0,0.1,0.0,0.0,0.6,0.0,0.0,0.3,0.0,0.0,0.0,0.0,0.0,0.0,0.0,0.0,0.0,773.15,2.9590001106262207
0.0,0.0,0.0,0.0,0.0,0.0,0.1,0.0,0.0,0.596,0.0,0.0,0.3,0.0,0.0,0.0,0.0,0.0,0.0,0.0,0.0,0.0,759.15,2.86899995803833
0.0,0.0,0.0,0.0,0.0,0.0,0.0,0.0,0.0,0.6,0.0,0.0,0.3,0.1,0.0,0.0,0.0,0.0,0.0,0.0,0.0,0.0,768.15,2.9709999561309814
0.0,0.0,0.0,0.0,0.0,0.0,0.0,0.0,0.0,0.596,0.0,0.0,0.3,0.1,0.0,0.0,0.0,0.0,0.0,0.0,0.0,0.0,750.15,2.937999963760376
0.0,0.0,0.0,0.0,0.0,0.0,0.0,0.0,0.0,0.6,0.1,0.0,0.3,0.0,0.0,0.0,0.0,0.0,0.0,0.0,0.0,0.0,762.15,2.98799991607666
0.0,0.0,0.0,0.0,0.0,0.0,0.0,0.0,0.0,0.596,0.1,0.0,0.3,0.0,0.0,0.0,0.0,0.0,0.0,0.0,0.0,0.0,745.15,2.986000061035156
0.3657,0.0,0.0,0.0,0.1767999999999999,0.0,0.3918,0.0657,0.0,0.0,0.0,0.0,0.0,0.0,0.0,0.0,0.0,0.0,0.0,0.0,0.0,0.0,1063.15,2.869999885559082
0.3641781493110413,0.0,0.0,0.0,0.175789452632842,0.0,0.3930764154150751,0.0659960402375857,0.0,0.0,0.0,0.0,0.0,0.0,0.0,0.0,0.0,0.0,0.0,0.0,0.0,0.0,1063.15,2.880000114440918
0.3566,0.0,0.0,0.0,0.1707,0.0,0.3997,0.0671,0.0,0.0,0.0,0.0,0.0,0.0,0.0,0.0,0.0,0.0,0.0,0.0,0.0,0.0,1063.15,2.940000057220459
0.3504,0.0,0.0,0.0,0.1664999999999999,0.0,0.4052,0.068,0.0,0.0,0.0,0.0,0.0,0.0,0.0,0.0,0.0,0.0,0.0,0.0,0.0,0.0,1063.15,2.9800000190734863
0.3252,0.0,0.0,0.0,0.1916,0.0,0.4169,0.0663,0.0,0.0,0.0,0.0,0.0,0.0,0.0,0.0,0.0,0.0,0.0,0.0,0.0,0.0,1068.15,2.890000104904175
0.3296,0.0,0.0,0.0,0.1748,0.0,0.4226,0.0671,0.0,0.0,0.0,0.0,0.0,0.0,0.0,0.0,0.0,0.0,0.0,0.0,0.0,0.0,1068.15,2.950000047683716
0.3326,0.0,0.0,0.0,0.1633,0.0,0.4264,0.0678,0.0,0.0,0.0,0.0,0.0,0.0,0.0,0.0,0.0,0.0,0.0,0.0,0.0,0.0,1068.15,2.990000009536743
0.0,0.4,0.0,0.0,0.0,0.0,0.0,0.0,0.0,0.1,0.0,0.5,0.0,0.0,0.0,0.0,0.0,0.0,0.0,0.0,0.0,0.0,754.15,3.130000114440918
0.0,0.38,0.0,0.0,0.0,0.0,0.0,0.0,0.0,0.095,0.0,0.475,0.0,0.0,0.0,0.0,0.0,0.0,0.0,0.0,0.0,0.0,755.15,3.190000057220459
0.0,0.36,0.0,0.0,0.0,0.0,0.0,0.0,0.0,0.09,0.0,0.45,0.0,0.0,0.0,0.0,0.0,0.0,0.0,0.0,0.0,0.0,741.15,3.25
0.0,0.34,0.0,0.0,0.0,0.0,0.0,0.0,0.0,0.085,0.0,0.425,0.0,0.0,0.0,0.0,0.0,0.0,0.0,0.0,0.0,0.0,735.15,3.319999933242798
0.0,0.32,0.0,0.0,0.0,0.0,0.0,0.0,0.0,0.08,0.0,0.4,0.0,0.0,0.0,0.0,0.0,0.0,0.0,0.0,0.0,0.0,728.15,3.3499999046325684
0.0,0.28,0.0,0.0,0.0,0.0,0.0,0.0,0.0,0.07,0.0,0.35,0.0,0.0,0.0,0.0,0.0,0.0,0.0,0.0,0.0,0.0,707.15,3.450000047683716
0.0,0.24,0.0,0.0,0.0,0.0,0.0,0.0,0.0,0.06,0.0,0.3,0.0,0.0,0.0,0.0,0.0,0.0,0.0,0.0,0.0,0.0,682.15,3.5399999618530273
0.0,0.2,0.0,0.0,0.0,0.0,0.0,0.0,0.0,0.05,0.0,0.25,0.0,0.0,0.0,0.0,0.0,0.0,0.0,0.0,0.0,0.0,671.15,3.609999895095825
0.0,0.16,0.0,0.0,0.0,0.0,0.0,0.0,0.0,0.04,0.0,0.2,0.0,0.0,0.0,0.0,0.0,0.0,0.0,0.0,0.0,0.0,646.15,3.700000047683716
0.0,0.0,0.0,0.0,0.0,0.0,0.0,0.0,0.0,0.0,0.0,0.0,0.0,0.0,0.0,0.0,0.0,0.0,0.0,0.0,0.0,0.926,315.15,4.269999980926514
0.46995300469953,0.0,0.0,0.0,0.0521947805219478,0.0,0.2480751924807519,0.2088791120887911,0.0,0.0,0.0130986901309869,0.0,0.0,0.0,0.0,0.0,0.0,0.0,0.0,0.0,0.0,0.0,927.15,2.9000000953674316
0.4699469946994699,0.0,0.0,0.0,0.0522052205220522,0.0,0.2349234923492348,0.2089208920892089,0.0,0.0,0.0261026102610261,0.0,0.0,0.0,0.0,0.0,0.0,0.0,0.0,0.0,0.0,0.0,950.15,2.940000057220459
0.4697530246975303,0.0,0.0,0.0,0.0521947805219478,0.0,0.2087791220877912,0.2087791220877912,0.0,0.0,0.0521947805219478,0.0,0.0,0.0,0.0,0.0,0.0,0.0,0.0,0.0,0.0,0.0,954.15,3.0299999713897705
0.46994699469947,0.0,0.0,0.0,0.0261026102610261,0.0,0.2088208820882088,0.2088208820882088,0.0,0.026002600260026,0.0522052205220522,0.0,0.0,0.0,0.0,0.0,0.0,0.0,0.0,0.0,0.0,0.0,915.15,3.009999990463257
0.0,0.0,0.0,0.0,0.0,0.0,0.0,0.0,0.0,0.5,0.0,0.0,0.0,0.0,0.0,0.0,0.0,0.1,0.0,0.4,0.0,0.0,666.15,6.849999904632568
0.0,0.0,0.0,0.0,0.0,0.0,0.0,0.0,0.0,0.5,0.0,0.0,0.0,0.0,0.0,0.0,0.0,0.2,0.0,0.3,0.0,0.0,666.15,6.639999866485596
0.0,0.0,0.0,0.0,0.0,0.0,0.0,0.0,0.0,0.5,0.0,0.0,0.0,0.0,0.0,0.0,0.0,0.2,0.0,0.3,0.0,0.0,666.15,6.639999866485596
0.0,0.0,0.0,0.0,0.0,0.0,0.0,0.0,0.0,0.5,0.0,0.0,0.0,0.0,0.0,0.0,0.0,0.3,0.0,0.2,0.0,0.0,666.15,6.409999847412109
0.0,0.0,0.0,0.0,0.0,0.0,0.0,0.0,0.0,0.5,0.0,0.0,0.0,0.0,0.0,0.0,0.0,0.4,0.0,0.1,0.0,0.0,664.15,6.130000114440918
0.0,0.0,0.0,0.0,0.0,0.0,0.0,0.0,0.0,0.0,0.0,0.0,0.0,0.0,0.0,0.0,0.2426757324267573,0.0,0.0,0.0,0.7281271872812719,0.0,663.15,5.48199987411499
0.0,0.0,0.0,0.0,0.0,0.0,0.0,0.0,0.0,0.0,0.0,0.0,0.0,0.0,0.0,0.0,0.2135786421357864,0.0,0.0,0.0,0.7281271872812719,0.0,665.15,5.520999908447266
0.0,0.0,0.0,0.0,0.0,0.0,0.0,0.0,0.0,0.0,0.0,0.0,0.0,0.0,0.0,0.0,0.1844631073785242,0.0,0.0,0.0,0.7280543891221756,0.0,670.15,5.563000202178955
0.0,0.0,0.0,0.0,0.0,0.0,0.0,0.0,0.0,0.0,0.0,0.0,0.0,0.0,0.0,0.0,0.1552844715528447,0.0,0.0,0.0,0.7281271872812719,0.0,674.15,5.617000102996826
0.0,0.0,0.0,0.0,0.0,0.0,0.0,0.0,0.0,0.0,0.0,0.0,0.0,0.0,0.0,0.0,0.1261873812618738,0.0,0.0,0.0,0.7281271872812719,0.0,676.15,5.644999980926514
0.0,0.0,0.0,0.0,0.0,0.0,0.0,0.0,0.0,0.0,0.0,0.0,0.0,0.0,0.0,0.0,0.0970902909709029,0.0,0.0,0.0,0.7281271872812718,0.0,681.15,5.684000015258789
0.0,0.0,0.0,0.0,0.0,0.0,0.0,0.0,0.1,0.8,0.0,0.0,0.0,0.0,0.0,0.0,0.0,0.0,0.0,0.0,0.0,0.0,575.15,2.319999933242798
0.0,0.0,0.0,0.0,0.0,0.0,0.0,0.0,0.2,0.7,0.0,0.0,0.0,0.0,0.0,0.0,0.0,0.0,0.0,0.0,0.0,0.0,601.15,2.440000057220459
0.0,0.0,0.0,0.0,0.0,0.0,0.0,0.0,0.3,0.6,0.0,0.0,0.0,0.0,0.0,0.0,0.0,0.0,0.0,0.0,0.0,0.0,622.15,2.559999942779541
0.0,0.0,0.0,0.0,0.0,0.0,0.0,0.0,0.4,0.5,0.0,0.0,0.0,0.0,0.0,0.0,0.0,0.0,0.0,0.0,0.0,0.0,640.15,2.640000104904175
0.0,0.0,0.0,0.0,0.0,0.0,0.0,0.0,0.5,0.4,0.0,0.0,0.0,0.0,0.0,0.0,0.0,0.0,0.0,0.0,0.0,0.0,651.15,2.7899999618530273
0.0,0.0,0.0,0.0,0.0,0.0,0.0,0.0,0.0,0.0,0.0,0.0,0.02,0.0,0.0,0.0,0.0,0.0,0.0,0.0,0.0,0.0,783.15,4.139999866485596
0.0,0.0,0.0,0.0,0.0,0.0,0.0,0.0,0.0,0.0,0.0,0.0,0.04,0.0,0.0,0.0,0.0,0.0,0.0,0.0,0.0,0.0,779.15,4.090000152587891
0.0,0.0,0.0,0.0,0.0,0.0,0.0,0.0,0.0,0.0,0.0,0.0,0.064,0.0,0.0,0.0,0.0,0.0,0.0,0.0,0.0,0.0,768.15,4.059999942779541
0.0,0.0,0.0,0.0,0.0,0.0,0.0,0.0,0.0,0.0,0.0,0.0,0.084,0.0,0.0,0.0,0.0,0.0,0.0,0.0,0.0,0.0,767.15,4.050000190734863
0.0,0.0,0.0,0.0,0.0,0.0,0.0,0.0,0.0,0.0,0.0,0.0,0.105,0.0,0.0,0.0,0.0,0.0,0.0,0.0,0.0,0.0,762.15,4.070000171661377
0.0,0.0,0.0,0.0,0.0,0.0,0.0,0.0,0.0,0.0,0.0,0.0,0.12,0.0,0.0,0.0,0.0,0.0,0.0,0.0,0.0,0.0,757.15,4.039999961853027
0.0,0.0,0.0,0.0,0.0,0.0,0.0,0.0,0.0,0.0,0.0,0.0,0.143,0.0,0.0,0.0,0.0,0.0,0.0,0.0,0.0,0.0,764.15,3.9800000190734863
0.0,0.0,0.0,0.0,0.0,0.0,0.0,0.0,0.0,0.0,0.0,0.0,0.16,0.0,0.0,0.0,0.0,0.0,0.0,0.0,0.0,0.0,763.15,4.0
0.0,0.0,0.0,0.0,0.0,0.0,0.0,0.0,0.0,0.0,0.0,0.0,0.189,0.0,0.0,0.0,0.0,0.0,0.0,0.0,0.0,0.0,767.15,3.930000066757202
0.0,0.0,0.0,0.0,0.0,0.0,0.0,0.0,0.0,0.0,0.0,0.0,0.2,0.0,0.0,0.0,0.0,0.0,0.0,0.0,0.0,0.0,772.15,3.900000095367432
0.0,0.0,0.0,0.0,0.0,0.0,0.0,0.0,0.0,0.0,0.0994999999999999,0.0994999999999999,0.0,0.0,0.0,0.0,0.0,0.0,0.0,0.0,0.7959999999999999,0.0,619.15,5.5
0.0,0.0,0.0,0.0,0.0,0.0,0.0,0.0,0.0,0.0,0.0994999999999999,0.0994999999999999,0.0,0.0,0.0,0.0,0.0,0.0,0.0,0.0,0.597,0.0,670.15,5.0
0.0,0.0,0.0,0.0,0.0,0.0,0.0,0.0,0.0,0.0,0.0994999999999999,0.0994999999999999,0.0,0.0,0.0,0.0,0.0,0.0,0.0,0.0,0.3979999999999999,0.0,724.15,4.699999809265137
0.0,0.0,0.0,0.0,0.0,0.0,0.0,0.0,0.0,0.0,0.0994999999999999,0.0994999999999999,0.0,0.0,0.0,0.0,0.0,0.0,0.0,0.0,0.1989999999999999,0.0,793.15,4.400000095367432
0.0,0.0,0.0,0.0,0.0,0.0,0.0,0.0,0.0,0.0,0.0994999999999999,0.0994999999999999,0.0,0.0,0.0,0.0,0.0,0.0,0.0,0.0,0.0,0.0,860.15,4.300000190734863
0.0,0.2,0.0,0.2,0.0,0.0,0.0,0.0,0.0,0.0,0.0,0.0,0.0,0.0,0.0,0.0,0.0,0.0,0.0,0.0,0.0,0.0,473.15,2.9579999446868896
0.0,0.2,0.0,0.2,0.0,0.0,0.0,0.0,0.0,0.0,0.0,0.0,0.0,0.0,0.0,0.0,0.0,0.0,0.0,0.0,0.0,0.0,476.15,2.941999912261963
0.0,0.2,0.0,0.2,0.0,0.0,0.0,0.0,0.0,0.0,0.0,0.0,0.0,0.0,0.0,0.0,0.0,0.0,0.0,0.0,0.0,0.0,485.15,2.930000066757202
0.0,0.2,0.0,0.2,0.0,0.0,0.0,0.0,0.0,0.0,0.0,0.0,0.0,0.0,0.0,0.0,0.0,0.0,0.0,0.0,0.0,0.0,484.15,2.9189999103546143
0.0,0.2,0.0,0.2,0.0,0.0,0.0,0.0,0.0,0.0,0.0,0.0,0.0,0.0,0.0,0.0,0.0,0.0,0.0,0.0,0.0,0.0,487.15,2.9119999408721924
0.0,0.2,0.0,0.2,0.0,0.0,0.0,0.0,0.0,0.0,0.0,0.0,0.0,0.0,0.0,0.0,0.0,0.0,0.0,0.0,0.0,0.0,486.15,2.9049999713897705
0.0,0.2,0.0,0.2,0.0,0.0,0.0,0.0,0.0,0.0,0.0,0.0,0.0,0.0,0.0,0.0,0.0,0.0,0.0,0.0,0.0,0.0,506.15,2.8940000534057617
0.0,0.4,0.0,0.4,0.0,0.0,0.0,0.0,0.0,0.0,0.0,0.0,0.0,0.0,0.0,0.0,0.0,0.0,0.0,0.0,0.0,0.0,512.15,2.7829999923706055
0.0,0.375,0.0,0.375,0.0,0.0,0.0,0.0,0.0,0.0,0.0,0.0,0.0,0.0,0.0,0.0,0.0,0.0,0.0,0.0,0.0,0.0,513.15,2.812000036239624
0.0,0.325,0.0,0.325,0.0,0.0,0.0,0.0,0.0,0.0,0.0,0.0,0.0,0.0,0.0,0.0,0.0,0.0,0.0,0.0,0.0,0.0,520.15,2.928999900817871
0.0,0.3,0.0,0.3,0.0,0.0,0.0,0.0,0.0,0.0,0.0,0.0,0.0,0.0,0.0,0.0,0.0,0.0,0.0,0.0,0.0,0.0,523.15,2.999000072479248
0.0,0.275,0.0,0.275,0.0,0.0,0.0,0.0,0.0,0.0,0.0,0.0,0.0,0.0,0.0,0.0,0.0,0.0,0.0,0.0,0.0,0.0,524.15,3.059000015258789
0.0,0.25,0.0,0.25,0.0,0.0,0.0,0.0,0.0,0.0,0.0,0.0,0.0,0.0,0.0,0.0,0.0,0.0,0.0,0.0,0.0,0.0,527.15,3.1089999675750732
0.0,0.2,0.0,0.2,0.0,0.0,0.0,0.0,0.0,0.0,0.0,0.0,0.0,0.0,0.0,0.0,0.0,0.0,0.0,0.0,0.0,0.0,544.15,3.263999938964844
0.0,0.45,0.0,0.45,0.0,0.0,0.0,0.0,0.0,0.0,0.0,0.0,0.0,0.0,0.0,0.0,0.0,0.0,0.0,0.0,0.0,0.0,520.15,2.628999948501587
0.0,0.4,0.0,0.4,0.0,0.0,0.0,0.0,0.0,0.0,0.0,0.0,0.0,0.0,0.0,0.0,0.0,0.0,0.0,0.0,0.0,0.0,524.15,2.7200000286102295
0.0,0.375,0.0,0.375,0.0,0.0,0.0,0.0,0.0,0.0,0.0,0.0,0.0,0.0,0.0,0.0,0.0,0.0,0.0,0.0,0.0,0.0,526.15,2.812000036239624
0.0,0.35,0.0,0.35,0.0,0.0,0.0,0.0,0.0,0.0,0.0,0.0,0.0,0.0,0.0,0.0,0.0,0.0,0.0,0.0,0.0,0.0,530.15,2.859999895095825
0.0,0.325,0.0,0.325,0.0,0.0,0.0,0.0,0.0,0.0,0.0,0.0,0.0,0.0,0.0,0.0,0.0,0.0,0.0,0.0,0.0,0.0,533.15,2.941999912261963
0.0,0.3,0.0,0.3,0.0,0.0,0.0,0.0,0.0,0.0,0.0,0.0,0.0,0.0,0.0,0.0,0.0,0.0,0.0,0.0,0.0,0.0,537.15,3.0
0.0,0.25,0.0,0.25,0.0,0.0,0.0,0.0,0.0,0.0,0.0,0.0,0.0,0.0,0.0,0.0,0.0,0.0,0.0,0.0,0.0,0.0,547.15,3.1510000228881836
0.6435643564356436,0.0,0.0,0.0755075507550755,0.0301030103010301,0.1103110311031103,0.0678067806780678,0.0326032603260326,0.0085008500850085,0.0,0.0,0.026002600260026,0.0,0.0,0.0,0.0,0.0,0.0056005600560056,0.0,0.0,0.0,0.0,853.15,2.809999942779541
0.6004399560043995,0.0,0.0,0.0736926307369263,0.0253974602539746,0.1381861813818618,0.0637936206379362,0.033996600339966,0.0072992700729927,0.0,0.0,0.0308969103089691,0.0,0.0,0.0,0.0190980901909809,0.0,0.0071992800719928,0.0,0.0,0.0,0.0,868.15,2.8399999141693115
0.6461,0.0,0.0,0.0803,0.0262,0.0981,0.1119,0.0036,0.0077,0.0,0.0,0.0213,0.0,0.0,0.0,0.0,0.0,0.0048,0.0,0.0,0.0,0.0,858.15,2.799999952316284
0.6587999999999999,0.0,0.0,0.0,0.1541,0.0,0.0,0.1871,0.0,0.0,0.0,0.0,0.0,0.0,0.0,0.0,0.0,0.0,0.0,0.0,0.0,0.0,1103.15,2.509999990463257
0.0,0.0,0.0,0.0,0.0,0.0,0.0,0.0,0.0496,0.0,0.0992,0.0,0.0496,0.0,0.0,0.0,0.0,0.0,0.0,0.496,0.0,0.0,650.15,7.289999961853027
0.0,0.375,0.0,0.0,0.0,0.0,0.0,0.0,0.0,0.0,0.0,0.0,0.5,0.0,0.0,0.0,0.0,0.0,0.0,0.0,0.0,0.0,700.15,3.390000104904175
0.0,0.375,0.0,0.1,0.0,0.0,0.0,0.0,0.0,0.0,0.0,0.0,0.4,0.0,0.0,0.0,0.0,0.0,0.0,0.0,0.0,0.0,688.15,3.3399999141693115
0.0,0.375,0.0,0.2,0.0,0.0,0.0,0.0,0.0,0.0,0.0,0.0,0.3,0.0,0.0,0.0,0.0,0.0,0.0,0.0,0.0,0.0,660.15,3.299999952316284
0.0,0.375,0.0,0.25,0.0,0.0,0.0,0.0,0.0,0.0,0.0,0.0,0.25,0.0,0.0,0.0,0.0,0.0,0.0,0.0,0.0,0.0,640.15,3.2699999809265137
0.0,0.375,0.0,0.3,0.0,0.0,0.0,0.0,0.0,0.0,0.0,0.0,0.2,0.0,0.0,0.0,0.0,0.0,0.0,0.0,0.0,0.0,644.15,3.25
0.0,0.375,0.0,0.4,0.0,0.0,0.0,0.0,0.0,0.0,0.0,0.0,0.1,0.0,0.0,0.0,0.0,0.0,0.0,0.0,0.0,0.0,660.15,3.2100000381469727
0.0,0.375,0.0,0.5,0.0,0.0,0.0,0.0,0.0,0.0,0.0,0.0,0.0,0.0,0.0,0.0,0.0,0.0,0.0,0.0,0.0,0.0,667.15,3.1700000762939453
0.0,0.0,0.0,0.0,0.0,0.0,0.0,0.1,0.0,0.6,0.0,0.0,0.3,0.0,0.0,0.0,0.0,0.0,0.0,0.0,0.0,0.0,774.15,2.8499999046325684
0.0,0.0,0.0,0.0,0.0,0.0,0.0,0.1,0.0,0.598,0.0,0.0,0.3,0.0,0.0,0.0,0.0,0.0,0.0,0.0,0.0,0.0,768.15,2.864000082015991
0.0,0.0,0.0,0.0,0.0,0.0,0.0,0.1,0.0,0.596,0.0,0.0,0.3,0.0,0.0,0.0,0.0,0.0,0.0,0.0,0.0,0.0,763.15,2.8919999599456787
0.0,0.0,0.0,0.0,0.0,0.0,0.0,0.1,0.0,0.594,0.0,0.0,0.3,0.0,0.0,0.0,0.0,0.0,0.0,0.0,0.0,0.0,778.15,2.986999988555908
0.0,0.0,0.0,0.0,0.0,0.0,0.0,0.1,0.0,0.5920000000000001,0.0,0.0,0.3,0.0,0.0,0.0,0.0,0.0,0.0,0.0,0.0,0.0,781.15,3.086999893188477
0.0,0.0,0.0,0.0,0.0,0.0,0.0,0.1,0.0,0.59,0.0,0.0,0.3,0.0,0.0,0.0,0.0,0.0,0.0,0.0,0.0,0.0,788.15,3.186000108718872
0.0,0.5,0.0,0.5,0.0,0.0,0.0,0.0,0.0,0.0,0.0,0.0,0.0,0.0,0.0,0.0,0.0,0.0,0.0,0.0,0.0,0.0,538.15,2.5199999809265137
0.0,0.4,0.0,0.4,0.0,0.0,0.0,0.0,0.0,0.0,0.0,0.0,0.0,0.0,0.0,0.0,0.0,0.0,0.0,0.0,0.0,0.0,578.15,2.630000114440918
0.0,0.35,0.0,0.35,0.0,0.0,0.0,0.0,0.0,0.0,0.0,0.0,0.0,0.0,0.0,0.0,0.0,0.0,0.0,0.0,0.0,0.0,608.15,2.7100000381469727
0.0,0.0,0.0,0.0,0.0,0.0,0.0,0.0,0.0,0.65,0.0,0.1,0.0,0.0,0.0,0.0,0.0,0.0,0.0,0.25,0.0,0.0,746.15,4.264999866485596
0.0,0.0,0.0,0.0,0.0,0.0,0.0,0.0,0.0,0.6,0.0,0.1,0.0,0.0,0.0,0.0,0.0,0.0,0.0,0.3,0.0,0.0,736.15,4.4679999351501465
0.0,0.0,0.0,0.0,0.0,0.0,0.0,0.0,0.0,0.55,0.0,0.1,0.0,0.0,0.0,0.0,0.0,0.0,0.0,0.35,0.0,0.0,733.15,4.675000190734863
0.0,0.0,0.0,0.0,0.0,0.0,0.0,0.0,0.0,0.5,0.0,0.1,0.0,0.0,0.0,0.0,0.0,0.0,0.0,0.4,0.0,0.0,728.15,4.9720001220703125
0.0,0.0,0.0,0.0,0.0,0.0,0.0,0.0,0.0,0.45,0.0,0.1,0.0,0.0,0.0,0.0,0.0,0.0,0.0,0.45,0.0,0.0,726.15,5.2129998207092285
0.0,0.0,0.0,0.0,0.0,0.0,0.0,0.0,0.0,0.4,0.0,0.1,0.0,0.0,0.0,0.0,0.0,0.0,0.0,0.5,0.0,0.0,722.15,5.313000202178955
0.5083491650834917,0.0,0.036996300369963,0.0,0.2074792520747925,0.0,0.0,0.2075792420757924,0.0,0.0,0.0,0.0,0.0,0.0,0.0,0.0374962503749625,0.0,0.0,0.0006999300069993,0.0,0.0,0.0,1065.15,2.747999906539917
0.0,0.48,0.0,0.0,0.0,0.0,0.0,0.0,0.0,0.0,0.0,0.0,0.0,0.0,0.0,0.0,0.0,0.0,0.0,0.0,0.0,0.0,530.15,3.490000009536743
0.0,0.43,0.0,0.0,0.0,0.0,0.0,0.0,0.0,0.0,0.0,0.0,0.0,0.0,0.0,0.0,0.0,0.0,0.0,0.0,0.0,0.0,533.15,3.630000114440918
0.0,0.38,0.0,0.0,0.0,0.0,0.0,0.0,0.0,0.0,0.0,0.0,0.0,0.0,0.0,0.0,0.0,0.0,0.0,0.0,0.0,0.0,534.15,3.7699999809265137
0.0,0.33,0.0,0.0,0.0,0.0,0.0,0.0,0.0,0.0,0.0,0.0,0.0,0.0,0.0,0.0,0.0,0.0,0.0,0.0,0.0,0.0,547.15,3.910000085830689
0.0,0.28,0.0,0.0,0.0,0.0,0.0,0.0,0.0,0.0,0.0,0.0,0.0,0.0,0.0,0.0,0.0,0.0,0.0,0.0,0.0,0.0,552.15,4.050000190734863
0.0,0.0,0.0,0.0,0.0,0.0,0.0,0.0,0.0,0.25,0.0,0.0,0.0,0.0,0.25,0.0,0.0,0.0,0.0,0.0,0.0,0.0,946.15,4.956999778747559
0.0,0.0,0.0,0.0,0.0,0.0,0.0,0.0,0.0,0.25,0.0,0.0,0.0,0.0,0.225,0.0,0.0,0.0,0.0,0.0,0.0,0.0,951.15,5.045000076293945
0.0,0.0,0.0,0.0,0.0,0.0,0.0,0.0,0.0,0.25,0.0,0.0,0.0,0.0,0.2,0.0,0.0,0.0,0.0,0.0,0.0,0.0,957.15,5.099999904632568
0.0,0.0,0.0,0.0,0.0,0.0,0.0,0.0,0.0,0.25,0.0,0.0,0.0,0.0,0.15,0.0,0.0,0.0,0.0,0.0,0.0,0.0,965.15,5.195000171661377
0.0,0.0,0.0,0.0,0.0,0.0,0.0,0.0,0.0,0.25,0.0,0.0,0.0,0.0,0.12,0.0,0.0,0.0,0.0,0.0,0.0,0.0,966.15,5.26200008392334
0.0,0.0,0.0,0.0,0.0,0.0,0.0,0.0,0.0,0.25,0.0,0.0,0.0,0.0,0.1,0.0,0.0,0.0,0.0,0.0,0.0,0.0,971.15,5.313000202178955
0.0,0.0,0.0,0.0,0.0,0.0,0.0,0.0,0.0,0.25,0.0,0.0,0.0,0.0,0.05,0.0,0.0,0.0,0.0,0.0,0.0,0.0,981.15,5.452000141143799
0.0,0.0,0.0,0.0,0.0,0.0,0.0,0.0,0.0,0.25,0.0,0.0,0.0,0.0,0.0,0.0,0.0,0.0,0.0,0.0,0.0,0.0,988.15,5.519999980926514
0.75,0.0,0.0,0.15,0.0,0.0,0.0,0.0,0.0,0.0,0.0,0.1,0.0,0.0,0.0,0.0,0.0,0.0,0.0,0.0,0.0,0.0,794.15,2.559000015258789
0.74,0.0,0.01,0.15,0.0,0.0,0.0,0.0,0.0,0.0,0.0,0.1,0.0,0.0,0.0,0.0,0.0,0.0,0.0,0.0,0.0,0.0,810.15,2.634999990463257
0.72,0.0,0.03,0.15,0.0,0.0,0.0,0.0,0.0,0.0,0.0,0.1,0.0,0.0,0.0,0.0,0.0,0.0,0.0,0.0,0.0,0.0,837.15,2.7039999961853027
0.7,0.0,0.05,0.15,0.0,0.0,0.0,0.0,0.0,0.0,0.0,0.1,0.0,0.0,0.0,0.0,0.0,0.0,0.0,0.0,0.0,0.0,851.15,2.73799991607666
0.68,0.0,0.07,0.15,0.0,0.0,0.0,0.0,0.0,0.0,0.0,0.1,0.0,0.0,0.0,0.0,0.0,0.0,0.0,0.0,0.0,0.0,862.15,2.8299999237060547
0.75,0.0,0.0,0.0,0.0,0.0,0.0,0.0,0.15,0.0,0.0,0.1,0.0,0.0,0.0,0.0,0.0,0.0,0.0,0.0,0.0,0.0,852.15,2.569999933242798
0.74,0.0,0.01,0.0,0.0,0.0,0.0,0.0,0.15,0.0,0.0,0.1,0.0,0.0,0.0,0.0,0.0,0.0,0.0,0.0,0.0,0.0,841.15,2.61299991607666
0.0,0.0,0.0,0.0,0.0,0.0,0.0,0.0,0.0,0.7636,0.0,0.0,0.0,0.0,0.0,0.0,0.0,0.2127,0.0,0.0237,0.0,0.0,743.15,3.9200000762939458
0.0,0.0,0.0,0.0,0.0,0.0,0.0,0.0,0.0,0.5898,0.0,0.0,0.0,0.0,0.0,0.0,0.0,0.3692,0.0,0.0409999999999999,0.0,0.0,730.15,5.026000022888184
0.0,0.0,0.0,0.0,0.0,0.0,0.0,0.0,0.0,0.4562456245624562,0.0,0.0,0.0,0.0,0.0,0.0,0.0,0.4895489548954896,0.0,0.0542054205420542,0.0,0.0,695.15,5.186999797821045
0.0,0.0,0.0,0.0,0.0,0.0,0.0,0.0,0.0,0.348965103489651,0.0,0.0,0.0,0.0,0.0,0.0,0.0,0.5857414258574143,0.0,0.0652934706529347,0.0,0.0,691.15,5.77400016784668
0.0,0.0,0.0,0.0,0.0,0.0,0.0,0.0,0.0,0.2648,0.0,0.0,0.0,0.0,0.0,0.0,0.0,0.6617000000000001,0.0,0.0735,0.0,0.0,650.15,6.324999809265137
0.0,0.0,0.0,0.0,0.0,0.0,0.0,0.0,0.0,0.772022797720228,0.0,0.0,0.0,0.0,0.0,0.0,0.0,0.1937806219378062,0.0,0.0341965803419658,0.0,0.0,742.15,4.0329999923706055
0.0,0.0,0.0,0.0,0.0,0.0,0.0,0.0,0.0,0.6014,0.0,0.0,0.0,0.0,0.0,0.0,0.0,0.3387,0.0,0.0599,0.0,0.0,735.15,4.877999782562256
0.0,0.0,0.0,0.0,0.0,0.0,0.0,0.0,0.0,0.4682468246824682,0.0,0.0,0.0,0.0,0.0,0.0,0.0,0.4519451945194519,0.0,0.0798079807980798,0.0,0.0,709.15,5.164000034332275
0.0,0.0,0.0,0.0,0.0,0.0,0.0,0.0,0.0,0.3599,0.0,0.0,0.0,0.0,0.0,0.0,0.0,0.5440999999999999,0.0,0.096,0.0,0.0,692.15,5.659999847412109
0.0,0.0,0.0,0.0,0.0,0.0,0.0,0.0,0.0,0.2743,0.0,0.0,0.0,0.0,0.0,0.0,0.0,0.6165999999999999,0.0,0.1091,0.0,0.0,687.15,5.802000045776367
0.0,0.0,0.0,0.0,0.0,0.0,0.0,0.0,0.0,0.7801,0.0,0.0,0.0,0.0,0.0,0.0,0.0,0.1757999999999999,0.0,0.0441,0.0,0.0,738.15,3.819000005722046
0.0,0.0,0.0,0.0,0.0,0.0,0.0,0.0,0.0,0.6122,0.0,0.0,0.0,0.0,0.0,0.0,0.0,0.3103,0.0,0.0775,0.0,0.0,737.15,4.77400016784668
0.0,0.0,0.0,0.0,0.0,0.0,0.0,0.0,0.0,0.4797,0.0,0.0,0.0,0.0,0.0,0.0,0.0,0.416,0.0,0.1043,0.0,0.0,712.15,5.630000114440918
0.0,0.0,0.0,0.0,0.0,0.0,0.0,0.0,0.0,0.3704370437043704,0.0,0.0,0.0,0.0,0.0,0.0,0.0,0.5036503650365036,0.0,0.1259125912591259,0.0,0.0,690.15,5.960999965667725
0.0,0.0,0.0,0.0,0.0,0.0,0.0,0.0,0.0,0.2834,0.0,0.0,0.0,0.0,0.0,0.0,0.0,0.5735,0.0,0.1431,0.0,0.0,675.15,6.063000202178955
0.0,0.0,0.0,0.0,0.0,0.0,0.0,0.0,0.0,0.7874787478747874,0.0,0.0,0.0,0.0,0.0,0.0,0.0,0.1594159415941594,0.0,0.0531053105310531,0.0,0.0,741.15,3.9040000438690186
0.0,0.0,0.0,0.0,0.0,0.0,0.0,0.0,0.0,0.6225,0.0,0.0,0.0,0.0,0.0,0.0,0.0,0.2832,0.0,0.0943,0.0,0.0,735.15,4.813000202178955
0.0,0.0,0.0,0.0,0.0,0.0,0.0,0.0,0.0,0.4905,0.0,0.0,0.0,0.0,0.0,0.0,0.0,0.3821,0.0,0.1274,0.0,0.0,704.15,5.789000034332275
0.0,0.0,0.0,0.0,0.0,0.0,0.0,0.0,0.0,0.3807999999999999,0.0,0.0,0.0,0.0,0.0,0.0,0.0,0.4642,0.0,0.155,0.0,0.0,683.15,5.880000114440918
0.0,0.0,0.0,0.0,0.0,0.0,0.0,0.0,0.0,0.2923,0.0,0.0,0.0,0.0,0.0,0.0,0.0,0.5311,0.0,0.1766,0.0,0.0,678.15,6.198999881744385
0.6701999999999999,0.0098999999999999,0.0,0.0,0.0281,0.0,0.0,0.0,0.0292,0.0258,0.0,0.0,0.2368,0.0,0.0,0.0,0.0,0.0,0.0,0.0,0.0,0.0,816.15,2.4000000953674316
0.7443255674432557,0.010998900109989,0.0,0.0,0.0770922907709229,0.0,0.0,0.0,0.0323967603239676,0.0286971302869713,0.0,0.0,0.1064893510648935,0.0,0.0,0.0,0.0,0.0,0.0,0.0,0.0,0.0,705.15,2.5
0.6884311568843116,0.0101989801019898,0.0,0.0,0.0401959804019598,0.0,0.0,0.0,0.02999700029997,0.0264973502649735,0.0,0.0,0.2046795320467953,0.0,0.0,0.0,0.0,0.0,0.0,0.0,0.0,0.0,758.15,2.430000066757202
0.723,0.0107,0.0,0.0,0.063,0.0,0.0,0.0,0.0315,0.0278,0.0,0.0,0.144,0.0,0.0,0.0,0.0,0.0,0.0,0.0,0.0,0.0,860.15,2.4700000286102295
0.7058,0.0104,0.0,0.0,0.0516,0.0,0.0,0.0,0.0308,0.0272,0.0,0.0,0.1742,0.0,0.0,0.0,0.0,0.0,0.0,0.0,0.0,0.0,756.15,2.450000047683716
0.0,0.4286,0.0,0.0,0.0,0.0,0.4762,0.0,0.0,0.0952,0.0,0.0,0.0,0.0,0.0,0.0,0.0,0.0,0.0,0.0,0.0,0.0,873.15,2.7100000381469727
0.0,0.4069593040695931,0.0,0.0,0.0,0.0,0.4522547745225477,0.0,0.0,0.0904909509049095,0.0,0.0,0.0,0.0,0.0,0.0,0.0502949705029497,0.0,0.0,0.0,0.0,0.0,909.15,2.9000000953674316
0.0,0.3829999999999999,0.0,0.0,0.0,0.0,0.4255,0.0,0.0,0.0851,0.0,0.0,0.0,0.0,0.0,0.0,0.1064,0.0,0.0,0.0,0.0,0.0,933.15,3.0899999141693115
0.0,0.0,0.0,0.0,0.0,0.0,0.0,0.0,0.0,0.6045,0.0,0.0,0.0,0.0,0.0,0.0,0.0,0.0,0.0,0.0,0.3954999999999999,0.0,629.15,4.710000038146973
0.0,0.0,0.0,0.0,0.0,0.0,0.0,0.0,0.0,0.5738,0.0,0.0,0.0,0.0,0.0,0.0,0.0,0.0,0.0,0.0,0.4261999999999999,0.0,630.15,4.75
0.0,0.0,0.0,0.0,0.0,0.0,0.0,0.0,0.0,0.5524,0.0,0.0,0.0,0.0,0.0,0.0,0.0,0.0,0.0,0.0,0.4476,0.0,629.15,4.760000228881836
0.0,0.0,0.0,0.0,0.0,0.0,0.0,0.0,0.0,0.4956,0.0,0.0,0.0,0.0,0.0,0.0,0.0,0.0,0.0,0.0,0.5044,0.0,627.15,4.775000095367432
0.0,0.0,0.0,0.0,0.0,0.0,0.0,0.0,0.0,0.4588,0.0,0.0,0.0,0.0,0.0,0.0,0.0,0.0,0.0,0.0,0.5412,0.0,628.15,4.7870001792907715
0.0,0.0,0.0,0.0,0.0,0.0,0.0,0.0,0.0,0.4332,0.0,0.0,0.0,0.0,0.0,0.0,0.0,0.0,0.0,0.0,0.5668,0.0,628.15,4.889999866485596
0.0,0.0,0.0,0.0,0.0,0.0,0.0,0.0,0.0,0.3927,0.0,0.0,0.0,0.0,0.0,0.0,0.0,0.0,0.0,0.0,0.6073,0.0,629.15,4.960000038146973
0.0,0.0,0.0,0.0,0.0,0.0,0.0,0.0,0.0,0.3643,0.0,0.0,0.0,0.0,0.0,0.0,0.0,0.0,0.0,0.0,0.6357,0.0,626.15,4.96999979019165
0.0,0.0,0.0,0.0,0.0,0.0,0.0,0.0,0.0,0.0,0.0,0.0,0.0,0.0,0.05,0.1,0.0,0.0,0.0,0.0,0.83,0.0,751.15,5.539999961853027
0.0,0.619061906190619,0.0,0.0,0.0952095209520952,0.0,0.0,0.0,0.0,0.0,0.2381238123812381,0.0,0.0,0.0,0.0,0.0,0.0,0.0,0.0,0.0,0.0,0.0,851.15,3.2100000381469727
0.0,0.5652,0.0,0.0,0.087,0.0,0.0,0.0,0.0,0.0,0.2173999999999999,0.0,0.0,0.0,0.0,0.0,0.0,0.0,0.0,0.0,0.0,0.0,880.15,3.309999942779541
0.0,0.0,0.0,0.0,0.0,0.0,0.0,0.0,0.0,0.0194,0.0,0.0,0.0,0.0,0.0,0.0,0.0,0.0,0.0,0.0,0.8058,0.0,696.15,5.556000232696533
0.0,0.0,0.0,0.0,0.0,0.0,0.0,0.0,0.0,0.0484999999999999,0.0,0.0,0.0,0.0,0.0,0.0,0.0,0.0,0.0,0.0,0.7767000000000001,0.0,704.15,5.451000213623047
0.0,0.0,0.0,0.0,0.0,0.0,0.0,0.0,0.0,0.0776922307769223,0.0,0.0,0.0,0.0,0.0,0.0,0.0,0.0,0.0,0.0,0.7475252474752525,0.0,693.15,5.243000030517578
0.0,0.0,0.0,0.0,0.0,0.0,0.0,0.0,0.0,0.7,0.0,0.0,0.0,0.0,0.0,0.0,0.0,0.1,0.0,0.0,0.0,0.0,683.15,2.561000108718872
0.0,0.0,0.0,0.0,0.0,0.0,0.0,0.0,0.0,0.698,0.0,0.0,0.0,0.0,0.0,0.002,0.0,0.1,0.0,0.0,0.0,0.0,703.15,2.6670000553131104
0.0,0.0,0.0,0.0,0.0,0.0,0.0,0.0,0.0,0.696,0.0,0.0,0.0,0.0,0.0,0.004,0.0,0.1,0.0,0.0,0.0,0.0,693.15,2.944000005722046
0.0,0.0,0.0,0.0,0.0,0.0,0.0,0.0,0.0,0.6940000000000001,0.0,0.0,0.0,0.0,0.0,0.006,0.0,0.1,0.0,0.0,0.0,0.0,683.15,3.2060000896453857
0.0,0.0,0.0,0.0,0.0,0.0,0.0,0.0,0.0,0.7,0.0,0.0,0.0,0.0,0.0,0.0,0.0,0.1,0.0,0.0,0.0,0.0,643.15,2.5320000648498535
0.0,0.0,0.0,0.0,0.0,0.0,0.0,0.0,0.0,0.698,0.0,0.0,0.0,0.0,0.0,0.002,0.0,0.1,0.0,0.0,0.0,0.0,658.15,2.4579999446868896
0.0,0.0,0.0,0.0,0.0,0.0,0.0,0.0,0.0,0.696,0.0,0.0,0.0,0.0,0.0,0.004,0.0,0.1,0.0,0.0,0.0,0.0,653.15,2.5959999561309814
0.0,0.0,0.0,0.0,0.0,0.0,0.0,0.0,0.0,0.6940000000000001,0.0,0.0,0.0,0.0,0.0,0.006,0.0,0.1,0.0,0.0,0.0,0.0,638.15,2.6410000324249268
0.0,0.0,0.0,0.0,0.0,0.0,0.0,0.0,0.0,0.7,0.0,0.0,0.0,0.0,0.0,0.0,0.0,0.1,0.0,0.0,0.0,0.0,673.15,2.515000104904175
0.0,0.0,0.0,0.0,0.0,0.0,0.0,0.0,0.0,0.698,0.0,0.0,0.0,0.0,0.0,0.002,0.0,0.1,0.0,0.0,0.0,0.0,693.15,2.3910000324249268
0.0,0.0,0.0,0.0,0.0,0.0,0.0,0.0,0.0,0.696,0.0,0.0,0.0,0.0,0.0,0.004,0.0,0.1,0.0,0.0,0.0,0.0,683.15,2.553999900817871
0.0,0.0,0.0,0.0,0.0,0.0,0.0,0.0,0.0,0.6940000000000001,0.0,0.0,0.0,0.0,0.0,0.006,0.0,0.1,0.0,0.0,0.0,0.0,673.15,2.5739998817443848
0.4761999999999999,0.0,0.0,0.0,0.1904999999999999,0.0,0.0,0.0,0.0,0.0,0.0,0.0,0.0,0.0,0.0,0.0,0.0,0.0,0.0,0.0,0.0,0.0,873.15,3.0460000038146973
0.7288,0.0116,0.0,0.0,0.0215,0.0,0.0,0.0,0.0,0.0,0.0,0.0,0.2380999999999999,0.0,0.0,0.0,0.0,0.0,0.0,0.0,0.0,0.0,746.15,2.3540000915527344
0.0,0.0,0.0,0.0,0.0,0.0,0.0,0.0,0.0,0.4,0.0,0.445,0.0,0.0,0.0,0.0,0.0,0.15,0.0,0.0,0.0,0.0,701.15,4.989999771118164
0.0,0.0,0.0,0.0,0.0,0.0,0.0,0.0,0.0,0.4,0.0,0.445,0.0,0.0,0.0,0.0,0.0,0.15,0.0,0.0,0.0,0.0,701.15,4.863999843597412
0.0,0.0,0.0,0.0,0.0,0.0,0.0,0.0,0.0,0.4,0.0,0.445,0.0,0.0,0.0,0.0,0.0,0.15,0.0,0.0,0.0,0.0,701.15,4.952000141143799
0.0,0.0,0.0,0.0,0.0,0.0,0.25,0.0,0.0,0.0,0.0,0.0,0.0,0.25,0.0,0.0,0.0,0.0,0.0,0.1667,0.0,0.0,747.15,5.909999847412109
0.53,0.0,0.0,0.09,0.0,0.0,0.0,0.13,0.0,0.03,0.04,0.01,0.095,0.04,0.0,0.035,0.0,0.0,0.0,0.0,0.0,0.0,745.15,2.9010000228881836
0.53,0.0,0.0,0.09,0.0,0.0,0.0,0.08,0.0,0.03,0.04,0.06,0.095,0.04,0.0,0.035,0.0,0.0,0.0,0.0,0.0,0.0,754.15,2.996999979019165
0.53,0.0,0.0,0.09,0.0,0.0,0.0,0.03,0.0,0.03,0.04,0.11,0.095,0.04,0.0,0.035,0.0,0.0,0.0,0.0,0.0,0.0,746.15,3.0820000171661377
0.53,0.0,0.0,0.09,0.0,0.0,0.0,0.01,0.0,0.03,0.04,0.13,0.095,0.04,0.0,0.035,0.0,0.0,0.0,0.0,0.0,0.0,745.15,3.111000061035156
0.53,0.0,0.0,0.09,0.0,0.0,0.0,0.08,0.0,0.03,0.06,0.02,0.095,0.06,0.0,0.035,0.0,0.0,0.0,0.0,0.0,0.0,749.15,2.9719998836517334
0.53,0.0,0.0,0.09,0.0,0.0,0.0,0.07,0.0,0.03,0.06,0.03,0.095,0.06,0.0,0.035,0.0,0.0,0.0,0.0,0.0,0.0,746.15,2.990000009536743
0.53,0.0,0.0,0.09,0.0,0.0,0.0,0.05,0.0,0.03,0.06,0.05,0.095,0.06,0.0,0.035,0.0,0.0,0.0,0.0,0.0,0.0,742.15,3.0250000953674316
0.53,0.0,0.0,0.09,0.0,0.0,0.0,0.01,0.0,0.03,0.06,0.09,0.095,0.06,0.0,0.035,0.0,0.0,0.0,0.0,0.0,0.0,747.15,3.0940001010894775
0.53,0.0,0.0,0.09,0.0,0.0,0.0,0.14,0.0,0.03,0.04,0.0,0.095,0.04,0.0,0.035,0.0,0.0,0.0,0.0,0.0,0.0,753.15,2.8919999599456787
0.53,0.0,0.0,0.09,0.0,0.0,0.0,0.0,0.0,0.03,0.04,0.14,0.095,0.04,0.0,0.035,0.0,0.0,0.0,0.0,0.0,0.0,744.15,3.125
0.53,0.0,0.0,0.09,0.0,0.0,0.0,0.1,0.0,0.03,0.06,0.0,0.095,0.06,0.0,0.035,0.0,0.0,0.0,0.0,0.0,0.0,757.15,2.937999963760376
0.53,0.0,0.0,0.09,0.0,0.0,0.0,0.0,0.0,0.03,0.06,0.1,0.095,0.06,0.0,0.035,0.0,0.0,0.0,0.0,0.0,0.0,747.15,3.111999988555908
0.56,0.0,0.0,0.09,0.0,0.0,0.0,0.14,0.0,0.0,0.02,0.0,0.095,0.0,0.0,0.035,0.0,0.06,0.0,0.0,0.0,0.0,718.15,3.140000104904175
0.6698066980669806,0.0,0.0,0.0,0.10950109501095,0.000620006200062,0.06010060100601,0.02790027900279,0.00180001800018,0.11010110101101,0.0030000300003,0.0,0.0,0.01660016600166,0.0,0.0,0.0,0.0,0.0,0.0,0.0,0.0,993.15,2.4000000953674316
0.6644730920401245,0.0,0.0,0.0,0.1086119473142045,0.0006200682075028,0.0591065017151886,0.0280030803388372,0.0099010891198031,0.1095120463250957,0.0026002860314634,0.0,0.0,0.0166018262008821,0.0,0.0,0.0,0.0,0.0,0.0,0.0,0.0,976.15,2.4000000953674316
0.6619404253617175,0.0,0.0,0.0,0.1088901998820106,0.0006199442050215,0.0623943845053945,0.0278974892259696,0.0013998740113389,0.1176894079532842,0.0038996490315871,0.0,0.0,0.0146986771190592,0.0,0.0,0.0,0.0,0.0,0.0,0.0,0.0,1019.15,2.440000057220459
0.6618933810661893,0.0,0.0,0.0,0.1085989140108598,0.0006299937000629,0.0630993690063099,0.0181998180018199,0.0013999860001399,0.1226987730122698,0.0086999130008699,0.0,0.0,0.0141998580014199,0.0,0.0,0.0,0.0,0.0,0.0,0.0,0.0,1023.15,2.450000047683716
0.6626066260662608,0.0,0.0,0.0,0.1035010350103501,0.000620006200062,0.06270062700627,0.0280002800028,0.00140001400014,0.1172011720117201,0.00870008700087,0.0,0.0,0.01470014700147,0.0,0.0,0.0,0.0,0.0,0.0,0.0,0.0,1011.15,2.4600000381469727
0.6623933760662393,0.0,0.0,0.0,0.1137988620113798,0.0006299937000629,0.0629993700062999,0.0280997190028099,0.0013999860001399,0.1071989280107199,0.0086999130008699,0.0,0.0,0.0141998580014199,0.0,0.0,0.0,0.0,0.0,0.0,0.0,0.0,1026.15,2.4700000286102295
0.6578065780657806,0.0,0.0,0.0,0.1083010830108301,0.000620006200062,0.06290062900629,0.02810028100281,0.00140001400014,0.1175011750117501,0.00870008700087,0.0,0.0,0.01410014100141,0.0,0.0,0.0,0.0,0.0,0.0,0.0,0.0,1018.15,2.4600000381469727
0.6670066700667007,0.0,0.0,0.0,0.1089010890108901,0.000620006200062,0.06280062800628,0.0280002800028,0.00140001400014,0.10790107901079,0.00870008700087,0.0,0.0,0.01410014100141,0.0,0.0,0.0,0.0,0.0,0.0,0.0,0.0,1025.15,2.4600000381469727
0.6803523753337267,0.0,0.0,0.0,0.1021928465007449,0.0006099573029887,0.0696951213415061,0.0306978511504194,0.0016998810083294,0.1028927975041747,0.0,0.0,0.0,0.0112992090553661,0.0,0.0,0.0,0.0,0.0,0.0,0.0,0.0,1021.15,2.430000066757202
0.6805068050680508,0.0,0.0,0.0,0.1019010190101901,0.000620006200062,0.05860058600586,0.0310003100031,0.00170001700017,0.1029010290102901,0.0,0.0,0.0,0.02220022200222,0.0,0.0,0.0,0.0,0.0,0.0,0.0,0.0,1022.15,2.440000057220459
0.6648401643852053,0.0,0.0,0.0,0.1095901368876801,0.0006199442050215,0.0648941595256427,0.0278974892259696,0.0017998380145786,0.1101900828925396,0.0029997300242978,0.0,0.0,0.0165985061344479,0.0,0.0,0.0,0.0,0.0,0.0,0.0,0.0,985.15,2.4200000762939453
0.6644730920401245,0.0,0.0,0.0,0.1086119473142045,0.0006200682075028,0.0591065017151886,0.0280030803388372,0.0099010891198031,0.1095120463250957,0.0026002860314634,0.0,0.0,0.0166018262008821,0.0,0.0,0.0,0.0,0.0,0.0,0.0,0.0,976.15,2.4000000953674316
0.6638066380663806,0.0,0.0,0.00270002700027,0.1095010950109501,0.000620006200062,0.06520065200652,0.01320013200132,0.0,0.1251012510125101,0.00260002600026,0.0,0.0,0.01670016700167,0.0,0.0,0.0,0.0,0.0,0.0,0.0,0.0,976.15,2.390000104904175
0.6620198605958179,0.0,0.0,0.0,0.1089032670980129,0.000610018300549,0.0652019560586817,0.0275008250247507,0.0,0.1248037441123233,0.0030000900027,0.0,0.0055001650049501,0.00190005700171,0.0,0.0,0.0,0.0,0.0,0.0,0.0,0.0,975.15,2.369999885559082
0.6642730700377041,0.0,0.0,0.0,0.0945103961435757,0.0006200682075028,0.065407194791427,0.0276030363339967,0.0017001870205722,0.1252137735150866,0.0030003300363039,0.0,0.0,0.0171018812069327,0.0,0.0,0.0,0.0,0.0,0.0,0.0,0.0,992.15,2.4000000953674316
0.6747067470674705,0.0,0.0,0.0,0.10930109301093,0.000620006200062,0.06510065100651,0.01810018100181,0.00180001800018,0.11060110601106,0.00260002600026,0.0,0.0,0.01660016600166,0.0,0.0,0.0,0.0,0.0,0.0,0.0,0.0,965.15,2.4000000953674316
0.6952208566256988,0.0,0.0,0.0,0.0962028860865825,0.000610018300549,0.0583017490524715,0.0308009240277208,0.00170005100153,0.0939028170845125,0.0,0.0,0.0,0.0227006810204306,0.0,0.0,0.0,0.0,0.0,0.0,0.0,0.0,1037.15,2.440000057220459
0.647658289246032,0.0,0.0,0.0,0.1237111340020601,0.0006300567051034,0.0625056255062955,0.0184016561490534,0.001400126011341,0.1220109809882889,0.0088007920712864,0.0,0.0,0.0143012871158404,0.0,0.0,0.0,0.0,0.0,0.0,0.0,0.0,1021.15,2.450000047683716
0.6684066840668406,0.0,0.0,0.0,0.10920109201092,0.000620006200062,0.06030060300603,0.0280002800028,0.00180001800018,0.11040110401104,0.00260002600026,0.0,0.0,0.01660016600166,0.0,0.0,0.0,0.0,0.0,0.0,0.0,0.0,991.15,2.4100000858306885
0.6703737411115224,0.0,0.0,0.0,0.1094120353238856,0.0006200682075028,0.0600066007260798,0.027803058336417,0.0,0.1110122113432477,0.0030003300363039,0.0,0.0,0.0172018922081429,0.0,0.0,0.0,0.0,0.0,0.0,0.0,0.0,991.15,2.4100000858306885
0.2467172702089146,0.0,0.0219015331073175,0.0,0.0,0.0,0.1201084075885312,0.0,0.0,0.3484243897072795,0.052703689258248,0.0579040532837298,0.1466102627183902,0.0,0.0041002870200914,0.0,0.0013000910063704,0.0,0.000230016101127,0.0,0.0,0.0,798.15,2.9100000858306885
0.3754300344027522,0.0,0.0105008400672053,0.0,0.0202016161292903,0.0,0.0781062484998799,0.0,0.0,0.2406192495399631,0.0462036962957036,0.0277022161772941,0.1941155292423393,0.0,0.0069005520441635,0.0,0.0,0.0,0.0002200176014081,0.0,0.0,0.0,771.15,2.809999942779541
0.4788904221915561,0.0,0.0,0.0,0.0185996280074398,0.0,0.1012979740405191,0.0,0.0059998800023999,0.1395972080558389,0.0439991200175996,0.0425991480170396,0.1646967060658786,0.0,0.0040999180016399,0.0,0.0,0.0,0.0002199956000879,0.0,0.0,0.0,765.15,2.869999885559082
0.4303430343034303,0.0,0.0026002600260026,0.0,0.0174017401740174,0.0,0.0963096309630963,0.0,0.0013001300130013,0.1834183418341834,0.0485048504850485,0.0468046804680468,0.1701170117011701,0.0,0.0025002500250025,0.0,0.0004800480048004,0.0,0.0002200220022002,0.0,0.0,0.0,767.15,2.890000104904175
0.6360254410176408,0.0,0.0,0.0,0.0216008640345613,0.0,0.0,0.0,0.0312012480499219,0.063302532101284,0.1280051202048082,0.0361014440577623,0.0738029521180847,0.0,0.0,0.0092003680147205,0.0,0.0,0.000760030401216,0.0,0.0,0.0,818.15,3.2100000381469727
0.5617382087970323,0.0,0.0,0.0235974042855285,0.0286968433472318,0.0,0.0,0.0,0.0073991860895301,0.0899901010888802,0.1134875163731989,0.0341962384137744,0.1397846236913939,0.0,0.0,0.0008699043105258,0.0,0.0,0.0002399736029036,0.0,0.0,0.0,778.15,3.200000047683716
0.0,0.0,0.0,0.0,0.0,0.0,0.0,0.0,0.0,0.315,0.0,0.0,0.0,0.0,0.0,0.0,0.0,0.0,0.0,0.0,0.585,0.0,614.15,4.914000034332275
0.0,0.0,0.0,0.0,0.0,0.0,0.0,0.0,0.0,0.2975,0.0,0.0,0.0,0.0,0.0,0.0,0.0,0.0,0.0,0.0,0.5525,0.0,614.15,4.922999858856201
0.0,0.0,0.0,0.0,0.0,0.0,0.0,0.0,0.0,0.28,0.0,0.0,0.0,0.0,0.0,0.0,0.0,0.0,0.0,0.0,0.52,0.0,607.15,4.965000152587891
0.0,0.0,0.0,0.0,0.0,0.0,0.0,0.0,0.0,0.2625,0.0,0.0,0.0,0.0,0.0,0.0,0.0,0.0,0.0,0.0,0.4875,0.0,593.15,5.081999778747559
0.0,0.0,0.0,0.0,0.0,0.0,0.0,0.0,0.0,0.245,0.0,0.0,0.0,0.0,0.0,0.0,0.0,0.0,0.0,0.0,0.455,0.0,574.15,5.248000144958496
0.0,0.0,0.0,0.3203,0.0,0.0,0.0,0.0,0.0,0.6797,0.0,0.0,0.0,0.0,0.0,0.0,0.0,0.0,0.0,0.0,0.0,0.0,725.15,2.174000024795532
0.2458,0.0,0.0,0.2141,0.0,0.0,0.0,0.0,0.0,0.5401,0.0,0.0,0.0,0.0,0.0,0.0,0.0,0.0,0.0,0.0,0.0,0.0,759.15,2.309999942779541
0.4074,0.0,0.0,0.2048,0.0,0.0,0.0,0.0,0.0,0.3878,0.0,0.0,0.0,0.0,0.0,0.0,0.0,0.0,0.0,0.0,0.0,0.0,777.15,4.421999931335449
0.5387,0.0,0.0,0.2012999999999999,0.0,0.0,0.0,0.0,0.0,0.26,0.0,0.0,0.0,0.0,0.0,0.0,0.0,0.0,0.0,0.0,0.0,0.0,815.15,2.490999937057495
0.7524,0.0,0.0,0.2004,0.0,0.0,0.0,0.0,0.0,0.0472,0.0,0.0,0.0,0.0,0.0,0.0,0.0,0.0,0.0,0.0,0.0,0.0,778.15,2.4149999618530273
0.7998000000000001,0.0,0.0,0.2002,0.0,0.0,0.0,0.0,0.0,0.0,0.0,0.0,0.0,0.0,0.0,0.0,0.0,0.0,0.0,0.0,0.0,0.0,737.15,2.380000114440918
0.0,0.0,0.0,0.0,0.0,0.0,0.0,0.0,0.0,0.6670999999999999,0.3329,0.0,0.0,0.0,0.0,0.0,0.0,0.0,0.0,0.0,0.0,0.0,856.15,3.444999933242798
0.239,0.0,0.0,0.0,0.0,0.0,0.0,0.0,0.0,0.4139,0.3471,0.0,0.0,0.0,0.0,0.0,0.0,0.0,0.0,0.0,0.0,0.0,867.15,3.7170000076293945
0.3276,0.0,0.0,0.0,0.0,0.0,0.0,0.0,0.0,0.3124,0.36,0.0,0.0,0.0,0.0,0.0,0.0,0.0,0.0,0.0,0.0,0.0,877.15,3.78600001335144
0.6683,0.0,0.0,0.0,0.0,0.0,0.0,0.0,0.0,0.0,0.3317,0.0,0.0,0.0,0.0,0.0,0.0,0.0,0.0,0.0,0.0,0.0,930.15,3.802999973297119
0.0,0.0,0.0,0.0,0.0,0.0,0.0,0.0,0.0,0.0,0.0,0.0,0.0,0.0,0.0,0.0,0.0,0.0,0.0,0.0,0.9,0.0,572.15,4.9120001792907715
0.0,0.0,0.0,0.0,0.0,0.0,0.0,0.0,0.0,0.0,0.0,0.0,0.0,0.0,0.0,0.0,0.0,0.0,0.0,0.0,0.8,0.0,561.15,4.4720001220703125
0.0,0.0,0.0,0.0,0.0,0.0,0.0,0.0,0.0,0.0,0.0,0.0,0.0,0.0,0.0,0.0,0.0,0.0,0.0,0.0,0.7,0.0,546.15,4.264999866485596
0.0,0.0,0.0,0.0,0.0,0.0,0.0,0.0,0.0,0.0,0.0,0.0,0.0,0.0,0.0,0.0,0.0,0.0,0.0,0.0,0.6,0.0,534.15,3.9760000705718994
0.0,0.0,0.0,0.0,0.0,0.0,0.0,0.0,0.0,0.0,0.0,0.0,0.0,0.0,0.0,0.0,0.0,0.0,0.0,0.0,0.3,0.0,606.15,4.289999961853027
0.0,0.0,0.0,0.0,0.0,0.0,0.0,0.0,0.0,0.0,0.0,0.0,0.0,0.0,0.0,0.0,0.0,0.0,0.0,0.0,0.2,0.0,609.15,3.98200011253357
0.0,0.0,0.0,0.0,0.0,0.0,0.0,0.0,0.0,0.6667000000000001,0.0,0.0,0.3333,0.0,0.0,0.0,0.0,0.0,0.0,0.0,0.0,0.0,775.15,2.2899999618530273
0.0,0.0,0.0,0.0,0.0,0.0,0.0,0.0,0.0,0.6552,0.0,0.0,0.3276,0.0,0.0,0.0,0.0,0.0,0.0,0.0,0.0,0.0,770.15,2.319999933242798
0.0,0.0,0.0,0.0,0.0,0.0,0.0,0.0,0.0,0.6429,0.0,0.0,0.3214,0.0,0.0,0.0,0.0,0.0,0.0,0.0,0.0,0.0,770.15,2.3499999046325684
0.0,0.0,0.0,0.0,0.0,0.0,0.0,0.0,0.0,0.6154,0.0,0.0,0.3077,0.0,0.0,0.0,0.0,0.0,0.0,0.0,0.0,0.0,722.15,2.4000000953674316
0.0,0.0,0.0,0.0,0.0,0.0,0.0,0.0,0.0,0.6,0.0,0.0,0.0,0.0,0.0,0.0,0.0,0.35,0.0,0.0,0.0,0.0,573.15,5.119999885559082
0.0,0.0,0.0,0.0,0.0,0.0,0.0,0.0,0.0,0.55,0.0,0.0,0.0,0.0,0.0,0.0,0.0,0.3,0.0,0.0,0.0,0.0,555.15,4.809999942779541
0.0,0.0,0.0,0.0,0.0,0.0,0.0,0.0,0.0,0.5,0.0,0.0,0.0,0.0,0.0,0.0,0.0,0.1,0.0,0.0,0.0,0.0,603.15,3.859999895095825
0.0,0.0,0.0,0.0,0.0,0.0,0.0,0.0,0.0,0.5,0.0,0.0,0.0,0.0,0.0,0.0,0.0,0.2,0.0,0.0,0.0,0.0,583.15,4.710000038146973
0.0,0.0,0.0,0.0,0.0,0.0,0.0,0.0,0.0,0.5,0.0,0.0,0.0,0.0,0.0,0.0,0.0,0.3,0.0,0.0,0.0,0.0,558.15,4.949999809265137
0.0,0.0,0.0,0.0,0.0,0.0,0.0,0.0,0.0,0.5,0.0,0.0,0.0,0.0,0.0,0.0,0.0,0.4,0.0,0.0,0.0,0.0,563.15,5.329999923706055
0.0,0.0,0.0,0.0,0.0,0.0,0.0,0.0,0.0,0.4,0.0,0.0,0.0,0.0,0.0,0.0,0.0,0.2,0.0,0.0,0.0,0.0,573.15,4.75
0.0,0.0,0.0,0.0,0.0,0.0,0.0,0.0,0.0,0.4,0.0,0.0,0.0,0.0,0.0,0.0,0.0,0.3,0.0,0.0,0.0,0.0,528.15,5.230000019073486
0.0,0.0,0.0,0.0,0.0,0.0,0.0,0.0,0.0,0.4,0.0,0.0,0.0,0.0,0.0,0.0,0.0,0.4,0.0,0.0,0.0,0.0,526.15,5.659999847412109
0.0,0.0,0.0,0.0,0.0,0.0,0.0,0.0,0.0,0.4,0.0,0.0,0.0,0.0,0.0,0.0,0.0,0.5,0.0,0.0,0.0,0.0,523.15,5.960000038146973
0.0,0.0,0.0,0.0,0.0,0.0,0.0,0.0,0.0,0.3,0.0,0.0,0.0,0.0,0.0,0.0,0.0,0.4,0.0,0.0,0.0,0.0,493.15,6.0
0.0,0.0,0.0,0.0,0.0,0.0,0.0,0.0,0.0,0.3,0.0,0.0,0.0,0.0,0.0,0.0,0.0,0.5,0.0,0.0,0.0,0.0,488.15,7.889999866485596
0.0,0.0,0.0,0.0,0.0,0.0,0.0,0.0,0.0,0.3,0.0,0.0,0.0,0.0,0.0,0.0,0.0,0.6,0.0,0.0,0.0,0.0,493.15,6.639999866485596
0.0,0.0,0.0,0.0,0.0,0.0,0.0,0.0,0.0,0.15,0.0,0.35,0.1,0.0,0.0,0.0,0.0,0.0,0.0,0.4,0.0,0.0,726.15,5.309999942779541
0.0,0.0,0.0,0.0,0.0,0.0,0.0,0.0,0.0,0.15,0.0,0.3,0.1,0.0,0.0,0.0,0.0,0.0,0.0,0.45,0.0,0.0,737.15,5.440000057220459
0.0,0.0,0.0,0.0,0.0,0.0,0.0,0.0,0.0,0.15,0.0,0.25,0.1,0.0,0.0,0.0,0.0,0.0,0.0,0.5,0.0,0.0,744.15,5.659999847412109
0.0,0.0,0.0,0.0,0.0,0.0,0.0,0.0,0.0,0.15,0.0,0.2,0.1,0.0,0.0,0.0,0.0,0.0,0.0,0.55,0.0,0.0,752.15,5.829999923706055
