Repository: dorukdogular/vitreos

# Data

## Source

Glass property data is sourced from the [SciGlass database](https://github.com/epam/SciGlass) (EPAM Systems), made available under the [Open Database License (ODbL)](https://opendatacommons.org/licenses/odbl/1-0/). Accessed via the [glasspy](https://github.com/drcassar/glasspy) Python library.

## Files tracked in git

| File | Description |
|---|---|
| `clean.csv` | Deduplicated glass-forming ability dataset (11858 rows) |
| `tg_dataset.csv` | 76377 glasses with Tg (K) and 22 oxide mol% features |
| `tg_density_dataset.csv` | 31173 glasses with both Tg (K) and density (g/cm³) |

File: data/tg_density_dataset.csv (part 61 of 109)
SiO2,P2O5,ZrO2,Na2O,Al2O3,Fe2O3,CaO,MgO,K2O,B2O3,BaO,ZnO,Li2O,SrO,La2O3,TiO2,Nb2O5,PbO,Sb2O3,Bi2O3,TeO2,Se,Tg,density
0.0,0.0,0.0,0.0,0.0,0.0,0.0,0.0,0.0,0.15,0.0,0.15,0.1,0.0,0.0,0.0,0.0,0.0,0.0,0.6,0.0,0.0,747.15,5.920000076293945
0.0,0.0,0.0,0.0,0.0,0.0,0.0,0.0,0.0,0.15,0.0,0.1,0.1,0.0,0.0,0.0,0.0,0.0,0.0,0.65,0.0,0.0,744.15,6.070000171661377
0.0,0.0,0.0,0.0,0.0,0.0,0.0,0.0,0.0,0.0,0.0,0.0,0.0,0.0,0.0,0.0,0.05,0.0,0.0,0.05,0.9,0.0,660.15,5.323999881744385
0.0,0.0,0.0,0.0,0.0,0.0,0.0,0.0,0.0,0.0,0.0,0.0,0.0,0.0,0.0,0.0,0.05,0.0,0.0,0.1,0.85,0.0,661.15,5.7129998207092285
0.0,0.0,0.0,0.0,0.0,0.0,0.0,0.0,0.0,0.0,0.0,0.0,0.0,0.0,0.0,0.0,0.05,0.0,0.0,0.15,0.8,0.0,661.15,6.14300012588501
0.0,0.0,0.0,0.0,0.0,0.0,0.0,0.0,0.0,0.0,0.0,0.0,0.0,0.0,0.0,0.0,0.1,0.0,0.0,0.05,0.85,0.0,675.15,5.632999897003174
0.0,0.0,0.0,0.0,0.0,0.0,0.0,0.0,0.0,0.0,0.0,0.0,0.0,0.0,0.0,0.0,0.1,0.0,0.0,0.1,0.8,0.0,678.15,6.0329999923706055
0.0,0.0,0.0,0.0,0.0,0.0,0.0,0.0,0.0,0.0,0.0,0.0,0.0,0.0,0.0,0.0,0.1,0.0,0.0,0.15,0.75,0.0,712.15,6.2179999351501465
0.0,0.0,0.0,0.0,0.0,0.0,0.0,0.0,0.0,0.8,0.0,0.0,0.0,0.0,0.0,0.0,0.0,0.0,0.0,0.2,0.0,0.0,742.15,4.456999778747559
0.0,0.0,0.0,0.0,0.0,0.0,0.0,0.0,0.0,0.75,0.0,0.0,0.0,0.0,0.0,0.0,0.0,0.0,0.0,0.25,0.0,0.0,742.15,4.815000057220459
0.0,0.0,0.0,0.0,0.0,0.0,0.0,0.0,0.0,0.7,0.0,0.0,0.0,0.0,0.0,0.0,0.0,0.0,0.0,0.3,0.0,0.0,736.15,5.46999979019165
0.0,0.0,0.0,0.0,0.0,0.0,0.0,0.0,0.0,0.67,0.0,0.0,0.0,0.0,0.0,0.0,0.0,0.0,0.0,0.33,0.0,0.0,732.15,5.636000156402588
0.0,0.0,0.0,0.0,0.0,0.0,0.0,0.0,0.0,0.625,0.0,0.0,0.0,0.0,0.0,0.0,0.0,0.0,0.0,0.375,0.0,0.0,720.15,6.00600004196167
0.0,0.0,0.0,0.0,0.0,0.0,0.0,0.0,0.0,0.6,0.0,0.0,0.0,0.0,0.0,0.0,0.0,0.0,0.0,0.4,0.0,0.0,713.15,6.245999813079834
0.0,0.0,0.0,0.0,0.0,0.0,0.0,0.0,0.0,0.59,0.0,0.0,0.0,0.0,0.0,0.0,0.0,0.0,0.0,0.41,0.0,0.0,706.15,6.359000205993652
0.0,0.0,0.0,0.0,0.0,0.0,0.0,0.0,0.0,0.58,0.0,0.0,0.0,0.0,0.0,0.0,0.0,0.0,0.0,0.42,0.0,0.0,705.15,6.388999938964844
0.0,0.0,0.0,0.0,0.0,0.0,0.0,0.0,0.0,0.53,0.0,0.0,0.0,0.0,0.0,0.0,0.0,0.0,0.0,0.47,0.0,0.0,687.15,6.736999988555908
0.0,0.0,0.0,0.0,0.0,0.0,0.0,0.0,0.0,0.5,0.0,0.0,0.0,0.0,0.0,0.0,0.0,0.0,0.0,0.5,0.0,0.0,681.15,6.874000072479248
0.0,0.0,0.0,0.0,0.0,0.0,0.0,0.0,0.0,0.47,0.0,0.0,0.0,0.0,0.0,0.0,0.0,0.0,0.0,0.53,0.0,0.0,666.15,7.073999881744385
0.0,0.0,0.0,0.0,0.0,0.0,0.0,0.0,0.0,0.45,0.0,0.0,0.0,0.0,0.0,0.0,0.0,0.0,0.0,0.55,0.0,0.0,651.15,7.214000225067139
0.0,0.0,0.0,0.0,0.0,0.0,0.0,0.0,0.0,0.4,0.0,0.0,0.0,0.0,0.0,0.0,0.0,0.0,0.0,0.6,0.0,0.0,631.15,7.550000190734863
0.0,0.0,0.0,0.0,0.0,0.0,0.0,0.0,0.0,0.34,0.0,0.0,0.0,0.0,0.0,0.0,0.0,0.0,0.0,0.66,0.0,0.0,615.15,7.764999866485596
0.523,0.0,0.0,0.0,0.0,0.1968,0.2802,0.0,0.0,0.0,0.0,0.0,0.0,0.0,0.0,0.0,0.0,0.0,0.0,0.0,0.0,0.0,885.15,3.380000114440918
0.3886,0.0,0.0,0.0,0.0,0.195,0.4164,0.0,0.0,0.0,0.0,0.0,0.0,0.0,0.0,0.0,0.0,0.0,0.0,0.0,0.0,0.0,888.15,3.4800000190734863
0.5417000000000001,0.0,0.0,0.0,0.0,0.1359,0.3224,0.0,0.0,0.0,0.0,0.0,0.0,0.0,0.0,0.0,0.0,0.0,0.0,0.0,0.0,0.0,928.15,3.119999885559082
0.5576,0.0,0.0,0.0,0.0,0.0839,0.3585,0.0,0.0,0.0,0.0,0.0,0.0,0.0,0.0,0.0,0.0,0.0,0.0,0.0,0.0,0.0,946.15,2.880000114440918
0.5713,0.0,0.0,0.0,0.0,0.0391,0.3896,0.0,0.0,0.0,0.0,0.0,0.0,0.0,0.0,0.0,0.0,0.0,0.0,0.0,0.0,0.0,983.15,2.630000114440918
0.0,0.0,0.0,0.0,0.0,0.0,0.0,0.0,0.0,0.0,0.0,0.0,0.0,0.0,0.0,0.05,0.0,0.0,0.0,0.0,0.95,0.0,586.15,5.515999794006348
0.0,0.0,0.0,0.0,0.0,0.0,0.0,0.0,0.0,0.0,0.0,0.0,0.0,0.0,0.0,0.0513,0.0,0.0,0.0,0.0,0.9231,0.0,576.15,5.563000202178955
0.0,0.0,0.0,0.0,0.0,0.0,0.0,0.0,0.0,0.0,0.0,0.0,0.0,0.0,0.0,0.0526052605260526,0.0,0.0,0.0,0.0,0.8947894789478947,0.0,562.15,5.682000160217285
0.0,0.0,0.0,0.0,0.0,0.0,0.0,0.0,0.0,0.0,0.0,0.0,0.0,0.0,0.0,0.0556,0.0,0.0,0.0,0.0,0.8332999999999999,0.0,527.15,5.936999797821045
0.0,0.0,0.0,0.0,0.0,0.0,0.0,0.0,0.0,0.0,0.0,0.0,0.0,0.0,0.0,0.0588,0.0,0.0,0.0,0.0,0.7646999999999999,0.0,482.15,6.206999778747559
0.0,0.0,0.0,0.0,0.0,0.0,0.0,0.0,0.0,0.0,0.0,0.0,0.0,0.0,0.0,0.0625,0.0,0.0,0.0,0.0,0.6875,0.0,443.15,6.50600004196167
0.0,0.0,0.0,0.0,0.0,0.0,0.0,0.0,0.0,0.0,0.0,0.0,0.0,0.0,0.0,0.0667,0.0,0.0,0.0,0.0,0.6,0.0,412.15,6.821000099182129
0.0,0.0,0.0,0.0,0.0,0.0,0.0,0.0,0.0,0.0,0.0,0.0,0.0,0.0,0.0,0.1,0.0,0.0,0.0,0.0,0.9,0.0,607.15,5.432000160217285
0.0,0.0,0.0,0.0,0.0,0.0,0.0,0.0,0.0,0.0,0.0,0.0,0.0,0.0,0.0,0.1052999999999999,0.0,0.0,0.0,0.0,0.8421,0.0,583.15,5.6020002365112305
0.0,0.0,0.0,0.0,0.0,0.0,0.0,0.0,0.0,0.0,0.0,0.0,0.0,0.0,0.0,0.1110999999999999,0.0,0.0,0.0,0.0,0.7778,0.0,544.15,5.922999858856201
0.0,0.0,0.0,0.0,0.0,0.0,0.0,0.0,0.0,0.0,0.0,0.0,0.0,0.0,0.0,0.1176,0.0,0.0,0.0,0.0,0.7059000000000001,0.0,506.15,6.198999881744385
0.0,0.0,0.0,0.0,0.0,0.0,0.0,0.0,0.0,0.0,0.0,0.0,0.0,0.0,0.0,0.15,0.0,0.0,0.0,0.0,0.85,0.0,629.15,5.360000133514404
0.0,0.0,0.0,0.0,0.0,0.0,0.0,0.0,0.0,0.0,0.0,0.0,0.0,0.0,0.0,0.18,0.0,0.0,0.0,0.0,0.82,0.0,645.15,5.304999828338623
0.0,0.5070000000000001,0.0,0.01,0.009,0.0,0.0,0.0,0.0,0.0,0.041,0.29,0.038,0.023,0.0,0.0,0.0,0.0,0.0,0.0,0.0,0.0,646.15,3.540336847305298
0.0,0.487,0.0,0.01,0.009,0.0,0.0,0.0,0.0,0.0,0.0409999999999999,0.29,0.038,0.023,0.0,0.0,0.0,0.0,0.02,0.0,0.0,0.0,643.15,3.0213944911956787
0.0,0.447,0.0,0.01,0.009,0.0,0.0,0.0,0.0,0.0,0.0409999999999999,0.29,0.038,0.023,0.0,0.0,0.0,0.0,0.06,0.0,0.0,0.0,622.15,3.245372772216797
0.0,0.427,0.0,0.01,0.009,0.0,0.0,0.0,0.0,0.0,0.0409999999999999,0.29,0.038,0.023,0.0,0.0,0.0,0.0,0.08,0.0,0.0,0.0,626.15,3.334033489227295
0.0,0.387,0.0,0.01,0.009,0.0,0.0,0.0,0.0,0.0,0.0409999999999999,0.29,0.038,0.023,0.0,0.0,0.0,0.0,0.12,0.0,0.0,0.0,635.15,3.550947427749634
0.0,0.347,0.0,0.01,0.009,0.0,0.0,0.0,0.0,0.0,0.0409999999999999,0.29,0.038,0.023,0.0,0.0,0.0,0.0,0.16,0.0,0.0,0.0,645.15,3.744028329849243
0.0,0.0,0.0,0.0,0.0,0.0,0.0,0.0,0.0,0.0,0.0,0.0,0.0,0.0,0.0,0.0,0.0,0.0,0.0,0.0,0.0,0.01,432.15,5.889999866485596
0.0,0.0,0.0,0.0,0.0,0.0,0.0,0.0,0.0,0.0,0.0,0.0,0.0,0.0,0.0,0.0,0.0,0.0,0.0,0.0,0.0,0.02,434.15,5.699999809265137
0.0,0.0,0.0,0.0,0.0,0.0,0.0,0.0,0.0,0.0,0.0,0.0,0.0,0.0,0.0,0.0,0.0,0.0,0.0,0.0,0.0,0.08,434.15,5.519999980926514
0.0,0.0,0.0,0.0,0.0,0.0,0.0,0.0,0.0,0.8,0.0,0.0,0.2,0.0,0.0,0.0,0.0,0.0,0.0,0.0,0.0,0.0,761.15,2.124000072479248
0.0,0.0,0.0,0.0,0.0,0.0,0.0,0.0,0.0,0.795,0.0,0.0,0.2,0.0,0.0,0.0,0.0,0.0,0.0,0.0,0.0,0.0,754.15,2.1589999198913574
0.0,0.0,0.0,0.0,0.0,0.0,0.0,0.0,0.0,0.79,0.0,0.0,0.2,0.0,0.0,0.0,0.0,0.0,0.0,0.0,0.0,0.0,749.15,2.190999984741211
0.0,0.0,0.0,0.0,0.0,0.0,0.0,0.0,0.0,0.785,0.0,0.0,0.2,0.0,0.0,0.0,0.0,0.0,0.0,0.0,0.0,0.0,747.15,2.211999893188477
0.0,0.0,0.0,0.0,0.0,0.0,0.0,0.0,0.0,0.78,0.0,0.0,0.2,0.0,0.0,0.0,0.0,0.0,0.0,0.0,0.0,0.0,746.15,2.236000061035156
0.0,0.0,0.0,0.0,0.0,0.0,0.0,0.0,0.0,0.775,0.0,0.0,0.2,0.0,0.0,0.0,0.0,0.0,0.0,0.0,0.0,0.0,743.15,2.249000072479248
0.0,0.0,0.0,0.0,0.0,0.0,0.0,0.0,0.0,0.75,0.0,0.0,0.2,0.0,0.0,0.0,0.0,0.0,0.0,0.0,0.0,0.0,742.15,2.4040000438690186
0.0,0.0,0.0,0.0,0.0,0.0,0.0,0.0,0.0,0.725,0.0,0.0,0.2,0.0,0.0,0.0,0.0,0.0,0.0,0.0,0.0,0.0,730.15,2.5429999828338623
0.0,0.0,0.0,0.0,0.0,0.0,0.0,0.0,0.0,0.7,0.0,0.0,0.2,0.0,0.0,0.0,0.0,0.0,0.0,0.0,0.0,0.0,725.15,2.7070000171661377
0.0,0.0,0.0,0.0,0.0,0.0,0.0,0.0,0.0,0.675,0.0,0.0,0.2,0.0,0.0,0.0,0.0,0.0,0.0,0.0,0.0,0.0,719.15,2.759999990463257
0.0,0.0,0.0,0.0,0.0,0.0,0.0,0.0,0.0,0.0,0.0,0.0,0.0,0.0,0.0,0.0,0.0,0.0,0.0,0.0,0.5,0.0,483.15,5.250999927520752
0.0,0.0,0.0,0.0,0.0,0.0,0.0,0.0,0.0,0.0,0.0,0.0,0.0,0.0,0.0,0.0,0.0,0.0,0.0,0.0,0.5,0.0,494.15,4.920000076293945
0.0,0.0,0.0,0.0,0.0,0.0,0.0,0.0,0.0,0.0,0.0,0.0,0.0,0.0,0.0,0.0,0.0,0.0,0.0,0.0,0.5,0.0,505.15,4.650000095367432
0.0,0.0,0.0,0.0,0.0,0.0,0.0,0.0,0.0,0.0,0.0,0.0,0.0,0.0,0.0,0.0,0.0,0.0,0.0,0.0,0.5,0.0,514.15,4.422999858856201
0.0,0.0,0.0,0.0,0.0,0.0,0.0,0.0,0.0,0.0,0.0,0.0,0.0,0.0,0.0,0.0,0.0,0.0,0.0,0.0,0.5,0.0,510.15,4.131999969482422
0.0,0.0436956304369563,0.0,0.0,0.0145985401459854,0.0,0.0,0.0,0.0,0.0,0.0,0.0,0.0,0.0,0.0,0.0,0.0,0.0,0.0,0.0,0.0,0.0,689.15,3.638999938964844
0.0,0.0577057705770577,0.0,0.0,0.0192019201920192,0.0,0.0,0.0,0.0,0.0,0.0,0.0,0.0,0.0,0.0,0.0,0.0,0.0,0.0,0.0,0.0,0.0,706.15,3.625
0.0,0.0713999999999999,0.0,0.0,0.0237999999999999,0.0,0.0,0.0,0.0,0.0,0.0,0.0,0.0,0.0,0.0,0.0,0.0,0.0,0.0,0.0,0.0,0.0,714.15,3.621999979019165
0.0,0.0849169833966793,0.0,0.0,0.0283056611322264,0.0,0.0,0.0,0.0,0.0,0.0,0.0,0.0,0.0,0.0,0.0,0.0,0.0,0.0,0.0,0.0,0.0,719.15,3.5959999561309814
0.0,0.0981098109810981,0.0,0.0,0.0327032703270327,0.0,0.0,0.0,0.0,0.0,0.0,0.0,0.0,0.0,0.0,0.0,0.0,0.0,0.0,0.0,0.0,0.0,724.15,3.5769999027252197
0.2,0.0,0.0,0.0,0.0,0.0,0.0,0.0,0.0,0.0,0.0,0.0,0.4,0.0,0.0,0.0,0.4,0.0,0.0,0.0,0.0,0.0,829.15,3.9769999980926514
0.25,0.0,0.0,0.0,0.0,0.0,0.0,0.0,0.0,0.0,0.0,0.0,0.375,0.0,0.0,0.0,0.375,0.0,0.0,0.0,0.0,0.0,842.15,3.8989999294281006
0.3,0.0,0.0,0.0,0.0,0.0,0.0,0.0,0.0,0.0,0.0,0.0,0.35,0.0,0.0,0.0,0.35,0.0,0.0,0.0,0.0,0.0,849.15,3.8340001106262207
0.35,0.0,0.0,0.0,0.0,0.0,0.0,0.0,0.0,0.0,0.0,0.0,0.325,0.0,0.0,0.0,0.325,0.0,0.0,0.0,0.0,0.0,849.15,3.75
0.4,0.0,0.0,0.0,0.0,0.0,0.0,0.0,0.0,0.0,0.0,0.0,0.3,0.0,0.0,0.0,0.3,0.0,0.0,0.0,0.0,0.0,854.15,3.6640000343322754
0.5,0.0,0.0,0.0,0.0,0.0,0.0,0.0,0.0,0.0,0.0,0.0,0.25,0.0,0.0,0.0,0.25,0.0,0.0,0.0,0.0,0.0,848.15,3.450999975204468
0.6,0.0,0.0,0.0,0.0,0.0,0.0,0.0,0.0,0.0,0.0,0.0,0.2,0.0,0.0,0.0,0.2,0.0,0.0,0.0,0.0,0.0,850.15,3.2239999771118164
0.0,0.5,0.0,0.0,0.0,0.0,0.0,0.0,0.0,0.0,0.0,0.0,0.0,0.0,0.0,0.0,0.0,0.0,0.0,0.0,0.0,0.0,468.15,6.019999980926514
0.0,0.5,0.0,0.0,0.0,0.0,0.0,0.0,0.0,0.0,0.0,0.0,0.0,0.0,0.0,0.0,0.0,0.0,0.0,0.0,0.0,0.0,482.15,5.78000020980835
0.0,0.5,0.0,0.0,0.0,0.0,0.0,0.0,0.0,0.0,0.0,0.0,0.0,0.0,0.0,0.0,0.0,0.0,0.0,0.0,0.0,0.0,514.15,5.699999809265137
0.0,0.5,0.0,0.0,0.0,0.0,0.0,0.0,0.0,0.0,0.0,0.0,0.0,0.0,0.0,0.0,0.0,0.0,0.0,0.0,0.0,0.0,548.15,5.570000171661377
0.0,0.5,0.0,0.0,0.0,0.0,0.0,0.0,0.0,0.0,0.0,0.0,0.0,0.0,0.0,0.0,0.0,0.0,0.0,0.0,0.0,0.0,458.15,6.25
0.0,0.5,0.0,0.4,0.1,0.0,0.0,0.0,0.0,0.0,0.0,0.0,0.0,0.0,0.0,0.0,0.0,0.0,0.0,0.0,0.0,0.0,659.15,2.630000114440918
0.0,0.48,0.0,0.4,0.1,0.0,0.0,0.0,0.0,0.0,0.0,0.0,0.0,0.0,0.0,0.02,0.0,0.0,0.0,0.0,0.0,0.0,688.15,2.6600000858306885
0.0,0.45,0.0,0.4,0.1,0.0,0.0,0.0,0.0,0.0,0.0,0.0,0.0,0.0,0.0,0.05,0.0,0.0,0.0,0.0,0.0,0.0,721.15,2.680000066757202
0.0,0.4,0.0,0.4,0.1,0.0,0.0,0.0,0.0,0.0,0.0,0.0,0.0,0.0,0.0,0.1,0.0,0.0,0.0,0.0,0.0,0.0,752.15,2.7200000286102295
0.0,0.35,0.0,0.4,0.1,0.0,0.0,0.0,0.0,0.0,0.0,0.0,0.0,0.0,0.0,0.15,0.0,0.0,0.0,0.0,0.0,0.0,745.15,2.700000047683716
0.0,0.3,0.0,0.4,0.1,0.0,0.0,0.0,0.0,0.0,0.0,0.0,0.0,0.0,0.0,0.2,0.0,0.0,0.0,0.0,0.0,0.0,735.15,2.4600000381469727
0.5926,0.0,0.0,0.0,0.0,0.0,0.0,0.0,0.0,0.0,0.3037,0.101,0.0,0.0,0.0,0.0,0.0,0.0,0.0,0.0,0.0,0.0,966.15,3.910000085830689
0.0,0.2083208320832083,0.0,0.0,0.0417041704170417,0.0,0.0,0.0,0.0,0.0,0.0833083308330833,0.0,0.0,0.0,0.0,0.0,0.0,0.0,0.0,0.0,0.0,0.0,766.15,4.110000133514404
0.0,0.2067793220677932,0.0,0.0,0.0413958604139585,0.0,0.0,0.0,0.0,0.0,0.0826917308269173,0.0,0.0,0.0,0.0,0.0,0.0,0.0,0.0,0.0,0.0,0.0,767.15,4.150000095367432
0.0,0.2045,0.0,0.0,0.0409,0.0,0.0,0.0,0.0,0.0,0.0818,0.0,0.0,0.0,0.0,0.0,0.0,0.0,0.0,0.0,0.0,0.0,771.15,4.199999809265137
0.0,0.2007999999999999,0.0,0.0,0.0401999999999999,0.0,0.0,0.0,0.0,0.0,0.0803,0.0,0.0,0.0,0.0,0.0,0.0,0.0,0.0,0.0,0.0,0.0,778.15,4.263000011444092
0.0,0.204979502049795,0.0,0.0,0.040995900409959,0.0,0.0,0.0,0.0,0.0,0.081991800819918,0.0,0.0,0.0,0.0,0.0,0.0,0.0,0.0,0.0,0.0,0.0,773.15,4.239999771118164
0.0,0.2016798320167983,0.0,0.0,0.0403959604039595,0.0,0.0,0.0,0.0,0.0,0.0806919308069192,0.0,0.0,0.0,0.0,0.0,0.0,0.0,0.0,0.0,0.0,0.0,775.15,4.326000213623047
0.0,0.1985,0.0,0.0,0.0397,0.0,0.0,0.0,0.0,0.0,0.0794,0.0,0.0,0.0,0.0,0.0,0.0,0.0,0.0,0.0,0.0,0.0,777.15,4.409999847412109
0.0,0.1954804519548045,0.0,0.0,0.0390960903909609,0.0,0.0,0.0,0.0,0.0,0.0781921807819218,0.0,0.0,0.0,0.0,0.0,0.0,0.0,0.0,0.0,0.0,0.0,778.15,4.53000020980835
0.0,0.205020502050205,0.0,0.0,0.041004100410041,0.0,0.0,0.0,0.0,0.0,0.082008200820082,0.0,0.0,0.0,0.0,0.0,0.0,0.0,0.0,0.0,0.0,0.0,773.15,4.25
0.0,0.2019201920192019,0.0,0.0,0.0404040404040404,0.0,0.0,0.0,0.0,0.0,0.0807080708070807,0.0,0.0,0.0,0.0,0.0,0.0,0.0,0.0,0.0,0.0,0.0,774.15,4.38700008392334
0.0,0.1987999999999999,0.0,0.0,0.0398,0.0,0.0,0.0,0.0,0.0,0.0795,0.0,0.0,0.0,0.0,0.0,0.0,0.0,0.0,0.0,0.0,0.0,780.15,4.460000038146973
0.0,0.1958195819581958,0.0,0.0,0.0392039203920392,0.0,0.0,0.0,0.0,0.0,0.0783078307830783,0.0,0.0,0.0,0.0,0.0,0.0,0.0,0.0,0.0,0.0,0.0,782.15,4.570000171661377
0.0,0.0,0.0,0.0,0.0,0.0,0.0,0.0,0.0,0.0,0.0,0.0,0.0,0.0,0.0,0.0,0.0,0.4,0.0,0.4,0.0,0.0,598.15,8.210000038146973
0.0,0.0,0.0,0.0,0.0,0.0,0.0,0.0,0.0,0.0,0.0,0.1,0.0,0.0,0.0,0.0,0.0,0.0,0.0,0.0,0.9,0.0,654.15,5.0980000495910645
0.0,0.0,0.0,0.0,0.0,0.0,0.0,0.0,0.0,0.0,0.0,0.15,0.0,0.0,0.0,0.0,0.0,0.0,0.0,0.0,0.85,0.0,653.15,5.1020002365112305
0.0,0.0,0.0,0.0,0.0,0.0,0.0,0.0,0.0,0.0,0.0,0.2,0.0,0.0,0.0,0.0,0.0,0.0,0.0,0.0,0.8,0.0,647.15,5.136000156402588
0.0,0.0,0.0,0.0,0.0,0.0,0.0,0.0,0.0,0.0,0.0,0.25,0.0,0.0,0.0,0.0,0.0,0.0,0.0,0.0,0.75,0.0,647.15,5.193999767303467
0.0,0.0,0.0,0.0,0.0,0.0,0.0,0.0,0.0,0.0,0.0,0.3,0.0,0.0,0.0,0.0,0.0,0.0,0.0,0.0,0.7,0.0,638.15,5.210999965667725
0.0,0.0,0.0,0.0,0.0,0.0,0.0,0.0,0.0,0.0,0.0,0.35,0.0,0.0,0.0,0.0,0.0,0.0,0.0,0.0,0.65,0.0,637.15,5.28000020980835
0.0,0.0,0.0,0.0,0.0,0.0,0.0,0.0,0.0,0.0,0.0,0.4,0.0,0.0,0.0,0.0,0.0,0.0,0.0,0.0,0.6,0.0,634.15,5.2829999923706055
0.65,0.0,0.0,0.0,0.15,0.0,0.1,0.0,0.0,0.0,0.1,0.0,0.0,0.0,0.0,0.0,0.0,0.0,0.0,0.0,0.0,0.0,1103.15,2.8499999046325684
0.67,0.0,0.0,0.0,0.1,0.0,0.09,0.04,0.0,0.08,0.02,0.0,0.0,0.0,0.0,0.0,0.0,0.0,0.0,0.0,0.0,0.0,983.15,2.559999942779541
0.0424957504249575,0.0,0.0518948105189481,0.0,0.0,0.0,0.0181981801819818,0.0,0.0,0.3854614538546145,0.0,0.2354764523547645,0.0085991400859914,0.0,0.1372862713728627,0.015998400159984,0.0384961503849615,0.0,0.0,0.0,0.0,0.0,856.15,4.570000171661377
0.0605939406059394,0.0,0.0294970502949705,0.0,0.0,0.0,0.025997400259974,0.0,0.0,0.3834616538346166,0.0,0.2683731626837316,0.0121987801219878,0.0,0.1377862213778622,0.0075992400759924,0.0273972602739726,0.0,0.0,0.0,0.0,0.0,843.15,4.480000019073486
0.0213021302130212,0.0,0.0624062406240624,0.0,0.0,0.0,0.0457045704570457,0.0,0.0027002700270027,0.3868386838683868,0.0,0.2048204820482048,0.0086008600860086,0.0,0.1417141714171417,0.0096009600960096,0.053105310531053,0.0,0.0,0.0,0.0,0.0,852.15,4.559999942779541
0.0105978804239152,0.0,0.015496900619876,0.0,0.0,0.0,0.0271945610877824,0.0,0.0,0.4377124575084982,0.0,0.2340531893621275,0.0127974405118976,0.0036992601479704,0.155868826234753,0.0190961807638472,0.0286942611477704,0.0,0.0,0.0,0.0,0.0,847.15,4.539999961853027
0.0302999999999999,0.0,0.0492,0.002,0.0,0.0,0.0432,0.0,0.0,0.3865999999999999,0.0,0.2235,0.0081,0.0,0.1227999999999999,0.0455,0.0365,0.0,0.0,0.0,0.0,0.0,851.15,4.489999771118164
0.0322967703229677,0.0,0.0188981101889811,0.0,0.0,0.0,0.0114988501149885,0.0,0.0,0.4513548645135486,0.0,0.1906809319068093,0.0172982701729827,0.0,0.1488851114888511,0.0161983801619838,0.0291970802919708,0.0,0.0,0.0,0.0,0.0,854.15,4.519999980926514
0.0200999999999999,0.0,0.0108,0.0,0.0118999999999999,0.0,0.0323,0.0,0.0013,0.4079,0.0,0.2672,0.0121,0.0,0.1298,0.0227,0.0318,0.0,0.0,0.0,0.0,0.0,845.15,4.460000038146973
0.0637936206379362,0.0,0.0362963703629637,0.0,0.0,0.0,0.015998400159984,0.0,0.0,0.4037596240375963,0.0,0.1804819518048195,0.0213978602139786,0.0,0.1501849815018498,0.03999600039996,0.0384961503849615,0.0,0.0,0.0054994500549945,0.0,0.0,861.15,4.510000228881836
0.0406959304069593,0.0,0.0198980101989801,0.0,0.0,0.0,0.0326967303269673,0.0,0.0,0.4128587141285871,0.0,0.2434756524347565,0.0122987701229877,0.0,0.1351864813518648,0.0152984701529847,0.0321967803219678,0.0,0.0,0.0,0.0,0.0,851.15,4.489999771118164
0.0145014501450145,0.0,0.0303030303030303,0.0,0.0,0.0,0.0667066706670667,0.0,0.0026002600260026,0.4206420642064207,0.0,0.1837183718371837,0.0042004200420042,0.0,0.1224122412241224,0.0078007800780078,0.0469046904690469,0.0,0.0,0.0,0.0,0.0,857.15,4.429999828338623
0.0518,0.0,0.0202,0.004,0.0,0.0,0.0111,0.0,0.0,0.4288,0.0,0.2292,0.0042,0.012,0.1374,0.0109,0.0421,0.0,0.0,0.0,0.0,0.0,862.15,4.440000057220459
0.0567999999999999,0.0,0.0,0.0,0.0,0.0,0.0,0.0,0.0,0.3352,0.0,0.3077,0.0762,0.0,0.0978,0.0356,0.0236,0.0,0.0,0.0,0.0,0.0,785.15,4.420000076293945
0.0,0.0,0.0,0.0,0.0,0.0,0.0,0.0,0.0,0.3885611438856114,0.0,0.333966603339666,0.0,0.0,0.1267873212678732,0.0313968603139686,0.0317968203179682,0.0,0.0,0.0,0.0,0.0,845.15,4.860000133514404
0.1668,0.0,0.0479,0.0,0.0,0.0,0.0,0.0,0.0,0.3134,0.0,0.1449,0.1184,0.0,0.1158,0.0,0.0666,0.0,0.0,0.0,0.0,0.0,810.15,4.260000228881836
0.126987301269873,0.0,0.0,0.0,0.0,0.0,0.0,0.0514948505149485,0.0,0.2552744725527447,0.0,0.5623437656234377,0.0,0.0,0.0,0.0,0.0,0.0,0.0012998700129987,0.0,0.0,0.0,827.15,3.6089999675750737
0.1116,0.0,0.0,0.0,0.0,0.0,0.0,0.0243,0.0,0.2685,0.0,0.5917,0.0,0.0,0.0,0.0,0.0,0.0,0.0013,0.0,0.0,0.0,815.15,3.663000106811523
0.1251999999999999,0.0,0.0,0.0,0.0,0.0,0.0,0.0305999999999999,0.0,0.2676,0.0,0.5727,0.0,0.0,0.0,0.0,0.0,0.0,0.0013,0.0,0.0,0.0,813.15,3.5999999046325684
0.1170023400468009,0.0,0.0,0.0,0.00360007200144,0.0,0.0,0.0694013880277605,0.0,0.256505130102602,0.000480009600192,0.5491109822196444,0.0,0.0,0.0,0.0,0.0,0.0,0.00130002600052,0.0,0.0,0.0,826.15,3.61299991607666
0.1285,0.0,0.0,0.0,0.0037,0.0,0.0,0.0372,0.0,0.2617,0.0049,0.5600999999999999,0.0,0.0,0.0,0.0,0.0,0.0,0.0013,0.0,0.0,0.0,823.15,3.6019999980926514
0.1230876912308769,0.0,0.0,0.0,0.0072992700729927,0.0,0.0,0.0518948105189481,0.0,0.2295770422957704,0.0014998500149985,0.5827417258274172,0.0,0.0,0.0,0.0,0.0,0.0,0.0012998700129987,0.0,0.0,0.0,821.15,3.7090001106262207
0.1314868513148685,0.0,0.0,0.0,0.0108989101089891,0.0,0.0,0.0622937706229377,0.0,0.2450754924507549,0.0,0.5463453654634536,0.0,0.0,0.0,0.0,0.0,0.0,0.0012998700129987,0.0,0.0,0.0,835.15,3.625999927520752
0.1296129612961296,0.0,0.0,0.0,0.0,0.0,0.0,0.0,0.0,0.2673267326732673,0.0,0.5942594259425943,0.0,0.0,0.0,0.0,0.0,0.0,0.0013001300130013,0.0048004800480048,0.0,0.0,830.15,3.8299999237060542
0.5886588658865888,0.0,0.0,0.0,0.0273027302730273,0.0,0.0,0.0,0.0,0.1808180818081808,0.0,0.0,0.0,0.0,0.0,0.0,0.0,0.2032203220322032,0.0,0.0,0.0,0.0,826.15,3.61299991607666
0.0,0.0,0.0,0.0,0.0,0.0,0.125,0.0,0.0,0.75,0.0,0.0,0.0,0.0,0.125,0.0,0.0,0.0,0.0,0.0,0.0,0.0,949.15,3.5290000438690186
0.0,0.0,0.0,0.0,0.0,0.0,0.1905,0.0,0.0,0.7143,0.0,0.0,0.0,0.0,0.0951999999999999,0.0,0.0,0.0,0.0,0.0,0.0,0.0,945.15,3.253000020980835
0.0,0.0,0.0,0.0,0.0,0.0,0.2778,0.0,0.0,0.6666,0.0,0.0,0.0,0.0,0.0556,0.0,0.0,0.0,0.0,0.0,0.0,0.0,934.15,3.0260000228881836
0.0,0.0,0.0,0.0,0.0,0.0,0.4,0.0,0.0,0.6,0.0,0.0,0.0,0.0,0.0,0.0,0.0,0.0,0.0,0.0,0.0,0.0,936.15,2.697999954223633
0.0,0.0,0.0,0.0,0.0,0.0,0.1211999999999999,0.0,0.0,0.6364,0.0,0.0,0.0,0.0,0.2423999999999999,0.0,0.0,0.0,0.0,0.0,0.0,0.0,942.15,4.218999862670898
0.0,0.0,0.0,0.0,0.0,0.0,0.2,0.0,0.0,0.6,0.0,0.0,0.0,0.0,0.2,0.0,0.0,0.0,0.0,0.0,0.0,0.0,933.15,4.043000221252441
0.0,0.0,0.0,0.0,0.0,0.0,0.2963,0.0,0.0,0.5555,0.0,0.0,0.0,0.0,0.1482,0.0,0.0,0.0,0.0,0.0,0.0,0.0,923.15,3.755000114440918
0.0,0.0,0.0,0.0,0.0,0.0,0.0,0.1211999999999999,0.0,0.6364,0.0,0.0,0.0,0.0,0.2423999999999999,0.0,0.0,0.0,0.0,0.0,0.0,0.0,938.15,4.166999816894531
0.0,0.0,0.0,0.0,0.0,0.0,0.0,0.2963,0.0,0.5555,0.0,0.0,0.0,0.0,0.1482,0.0,0.0,0.0,0.0,0.0,0.0,0.0,923.15,3.759999990463257
0.0,0.0,0.0,0.0,0.0,0.0,0.125,0.125,0.0,0.625,0.0,0.0,0.0,0.0,0.125,0.0,0.0,0.0,0.0,0.0,0.0,0.0,937.15,3.5390000343322754
0.0,0.0,0.0,0.0,0.0,0.0,0.125,0.0,0.0,0.625,0.125,0.0,0.0,0.0,0.125,0.0,0.0,0.0,0.0,0.0,0.0,0.0,918.15,3.867000102996826
0.0,0.0,0.0,0.0,0.0,0.0,0.0,0.125,0.0,0.625,0.125,0.0,0.0,0.0,0.125,0.0,0.0,0.0,0.0,0.0,0.0,0.0,916.15,3.8420000076293945
0.0,0.0,0.0,0.0,0.05,0.0,0.0,0.0,0.0,0.7125,0.0,0.0,0.0,0.0,0.2375,0.0,0.0,0.0,0.0,0.0,0.0,0.0,939.15,4.0269999504089355
0.0,0.0,0.0,0.0,0.15,0.0,0.0,0.0,0.0,0.6375,0.0,0.0,0.0,0.0,0.2125,0.0,0.0,0.0,0.0,0.0,0.0,0.0,932.15,3.82699990272522
0.0,0.0,0.0,0.0,0.3,0.0,0.0,0.0,0.0,0.45,0.0,0.0,0.0,0.0,0.25,0.0,0.0,0.0,0.0,0.0,0.0,0.0,945.15,4.068999767303467
0.0,0.0,0.0,0.0,0.1,0.0,0.0,0.0,0.0,0.675,0.0,0.0,0.0,0.0,0.225,0.0,0.0,0.0,0.0,0.0,0.0,0.0,932.15,3.937999963760376
0.0,0.0,0.0,0.0,0.2,0.0,0.0,0.0,0.0,0.6,0.0,0.0,0.0,0.0,0.2,0.0,0.0,0.0,0.0,0.0,0.0,0.0,924.15,3.75600004196167
0.0,0.0,0.0,0.0,0.3,0.0,0.0,0.0,0.0,0.525,0.0,0.0,0.0,0.0,0.175,0.0,0.0,0.0,0.0,0.0,0.0,0.0,943.15,3.5999999046325684
0.0,0.0,0.0,0.0,0.1667,0.0,0.0,0.0,0.0,0.6666,0.0,0.0,0.0,0.0,0.1667,0.0,0.0,0.0,0.0,0.0,0.0,0.0,938.15,3.5239999294281006
0.0,0.0,0.0,0.0,0.15,0.0,0.0,0.0,0.0,0.7,0.0,0.0,0.0,0.0,0.15,0.0,0.0,0.0,0.0,0.0,0.0,0.0,918.15,3.503000020980835
0.023,0.0,0.0,0.0,0.0,0.0,0.0,0.0,0.147,0.146,0.0,0.0,0.0,0.0,0.0,0.0,0.0,0.0,0.684,0.0,0.0,0.0,557.15,4.556000232696533
0.0,0.5,0.0,0.0,0.0425,0.0,0.15,0.0,0.3,0.0,0.0,0.0,0.0,0.0,0.0,0.0,0.0,0.0,0.0,0.0,0.0,0.0,683.15,2.5
0.0,0.0,0.0,0.3,0.0,0.0,0.0,0.0,0.0,0.0,0.0,0.0,0.0,0.0,0.0,0.0,0.0,0.0,0.0,0.7,0.0,0.0,639.15,8.3100004196167
0.0,0.0,0.0,0.35,0.0,0.0,0.0,0.0,0.0,0.0,0.0,0.0,0.0,0.0,0.0,0.0,0.0,0.0,0.0,0.65,0.0,0.0,637.15,7.889999866485596
0.0,0.0,0.0,0.4,0.0,0.0,0.0,0.0,0.0,0.0,0.0,0.0,0.0,0.0,0.0,0.0,0.0,0.0,0.0,0.6,0.0,0.0,628.15,7.519999980926514
0.0,0.0,0.0,0.5,0.0,0.0,0.0,0.0,0.0,0.0,0.0,0.0,0.0,0.0,0.0,0.0,0.0,0.0,0.0,0.5,0.0,0.0,603.15,6.710000038146973
0.0,0.0,0.0,0.0,0.0,0.0,0.0,0.0,0.0,0.0,0.0,0.0,0.0,0.0,0.0,0.0,0.0,0.0,0.0,0.0,0.0,1.0,303.2500003814697,4.275331497192383
0.0,0.0,0.0,0.0,0.0,0.0,0.0,0.0,0.0,0.56,0.0,0.0,0.4,0.0,0.0,0.0,0.0,0.0,0.0,0.0,0.0,0.0,735.15,2.443000078201294
0.0,0.0,0.0,0.0,0.0,0.0,0.0,0.0,0.0,0.56,0.0,0.0,0.4,0.0,0.0,0.0,0.0,0.0,0.0,0.0,0.0,0.0,726.15,2.447999954223633
0.0,0.0,0.0,0.0,0.0,0.0,0.0,0.0,0.0,0.56,0.0,0.0,0.4,0.0,0.0,0.0,0.0,0.0,0.0,0.0,0.0,0.0,721.15,2.5320000648498535
0.0,0.0,0.0,0.0,0.0,0.0,0.0,0.0,0.0,0.56,0.0,0.0,0.4,0.0,0.0,0.0,0.0,0.0,0.0,0.0,0.0,0.0,731.15,2.556999921798706
0.0,0.0,0.0,0.0,0.0,0.0,0.0,0.0,0.0,0.56,0.0,0.0,0.4,0.0,0.0,0.0,0.0,0.0,0.0,0.0,0.0,0.0,740.15,2.5880000591278076
0.0,0.0,0.0,0.0,0.0,0.0,0.0,0.0,0.0,0.56,0.0,0.0,0.4,0.0,0.0,0.0,0.0,0.0,0.0,0.0,0.0,0.0,744.15,2.625999927520752
0.0,0.0,0.0,0.0,0.0,0.0,0.0,0.0,0.3,0.0,0.0,0.0,0.0,0.0,0.0,0.0,0.0,0.0,0.7,0.0,0.0,0.0,541.15,4.369999885559082
0.0,0.0,0.0,0.0,0.0,0.0,0.0,0.0,0.3,0.0,0.0,0.0,0.0,0.0,0.0,0.0,0.0,0.0,0.65,0.0,0.0,0.0,557.15,4.21999979019165
0.0,0.0,0.0,0.0,0.0,0.0,0.0,0.0,0.3,0.0,0.0,0.0,0.0,0.0,0.0,0.0,0.0,0.0,0.6,0.0,0.0,0.0,548.15,4.139999866485596
0.0,0.0,0.0,0.0,0.0,0.0,0.0,0.0,0.3,0.0,0.0,0.0,0.0,0.0,0.0,0.0,0.0,0.0,0.55,0.0,0.0,0.0,546.15,4.070000171661377
0.0,0.0,0.0,0.0,0.0,0.0,0.0,0.0,0.3,0.0,0.0,0.0,0.0,0.0,0.0,0.0,0.0,0.0,0.5,0.0,0.0,0.0,537.15,3.9200000762939458
0.0,0.0,0.0,0.0,0.0,0.0,0.0,0.0,0.3,0.0,0.0,0.0,0.0,0.0,0.0,0.0,0.0,0.0,0.45,0.0,0.0,0.0,535.15,3.799999952316284
0.0,0.0,0.0,0.0,0.0,0.0,0.0,0.0,0.3,0.0,0.0,0.0,0.0,0.0,0.0,0.0,0.0,0.0,0.4,0.0,0.0,0.0,527.15,3.700000047683716
0.0,0.0,0.0,0.0,0.0,0.0,0.0,0.0,0.3,0.0,0.0,0.0,0.0,0.0,0.0,0.0,0.0,0.0,0.35,0.0,0.0,0.0,522.15,3.549999952316284
0.0,0.0,0.0,0.0,0.0,0.0,0.0,0.0,0.3,0.0,0.0,0.0,0.0,0.0,0.0,0.0,0.0,0.0,0.3,0.0,0.0,0.0,527.15,3.490000009536743
0.5264,0.0,0.0,0.0,0.1914,0.0,0.0,0.2034,0.0,0.0,0.0,0.0,0.0,0.0,0.0,0.0,0.0,0.0,0.0,0.0,0.0,0.0,1108.15,3.052000045776367
0.423,0.0,0.0,0.0,0.2117,0.0,0.0,0.225,0.0,0.0,0.0,0.0,0.0,0.0,0.0,0.0,0.0,0.0,0.0,0.0,0.0,0.0,1118.15,3.183000087738037
0.505,0.0,0.0,0.0,0.1797,0.0,0.0,0.2,0.0,0.0,0.0,0.0,0.0,0.0,0.0,0.0,0.0,0.0,0.0,0.0,0.0,0.0,1093.15,3.740000009536743
0.4053594640535946,0.0,0.0,0.0,0.1967803219678032,0.0,0.0,0.2221777822217778,0.0,0.0,0.0,0.0,0.0,0.0,0.0,0.0,0.0,0.0,0.0,0.0,0.0,0.0,1123.15,3.803999900817871
0.6,0.0,0.0,0.0,0.2,0.0,0.0,0.0,0.0,0.0,0.0,0.0,0.0,0.0,0.1,0.0,0.0,0.0,0.0,0.0,0.0,0.0,1148.15,3.740999937057495
0.4994499449944994,0.0,0.0,0.0,0.2225222522252225,0.0,0.0,0.0,0.0,0.0,0.0,0.0,0.0,0.0,0.1112111211121111,0.0,0.0,0.0,0.0,0.0,0.0,0.0,1191.15,3.8429999351501465
0.4700529947005299,0.0,0.0,0.0,0.0521947805219478,0.0,0.2611738826117388,0.208979102089791,0.0,0.0,0.0,0.0,0.0,0.0,0.0,0.0,0.0,0.0,0.0,0.0,0.0,0.0,1026.15,2.9000000953674316
0.46995300469953,0.0,0.0,0.0,0.0521947805219478,0.0,0.2611738826117388,0.1958804119588041,0.0,0.0,0.0,0.0130986901309869,0.0,0.0,0.0,0.0,0.0,0.0,0.0,0.0,0.0,0.0,1022.15,2.9200000762939453
0.47004700470047,0.0,0.0,0.0,0.0522052205220522,0.0,0.2611261126112611,0.1828182818281828,0.0,0.0,0.0,0.0261026102610261,0.0,0.0,0.0,0.0,0.0,0.0,0.0,0.0,0.0,0.0,1010.15,2.990000009536743
0.47,0.0,0.0,0.0,0.0521999999999999,0.0,0.2611,0.1566,0.0,0.0,0.0,0.0521999999999999,0.0,0.0,0.0,0.0,0.0,0.0,0.0,0.0,0.0,0.0,1008.15,3.0199999809265137
0.0,0.0,0.0,0.0,0.0,0.0,0.0,0.0,0.0,0.6667000000000001,0.0,0.0,0.0,0.0,0.0,0.0,0.0,0.0,0.0,0.0,0.0,0.0,683.15,4.050000190734863
0.0,0.0,0.0,0.0,0.0,0.0,0.0,0.0,0.0,0.6667000000000001,0.0,0.0,0.0,0.0,0.0,0.0,0.0,0.0,0.0,0.0,0.0,0.0,676.15,4.300000190734863
0.0,0.0,0.0,0.0,0.0,0.0,0.0,0.0,0.0,0.6666333366663334,0.0,0.0,0.0,0.0,0.0,0.0,0.0,0.0,0.0,0.0,0.0,0.0,668.15,4.510000228881836
0.0,0.0,0.0,0.0,0.0,0.0,0.0,0.0,0.0,0.6667000000000001,0.0,0.0,0.0,0.0,0.0,0.0,0.0,0.0,0.0,0.0,0.0,0.0,661.15,4.690000057220459
0.0,0.0,0.0,0.0,0.0,0.0,0.0,0.0,0.0,0.6666333366663334,0.0,0.0,0.0,0.0,0.0,0.0,0.0,0.0,0.0,0.0,0.0,0.0,642.15,4.739999771118164
0.0,0.0,0.0,0.0,0.0,0.0,0.0,0.0,0.0,0.6667000000000001,0.0,0.0,0.0,0.0,0.0,0.0,0.0,0.0,0.0,0.0,0.0,0.0,628.15,4.900000095367432
0.0,0.0,0.0,0.0,0.0,0.0,0.0,0.0,0.0,0.6667000000000001,0.0,0.0,0.0,0.0,0.0,0.0,0.0,0.0,0.0,0.0,0.0,0.0,615.15,5.019999980926514
0.0,0.0,0.0,0.0,0.0,0.0,0.0,0.0,0.0,0.3329999999999999,0.0,0.0,0.0,0.0,0.0,0.0,0.0,0.667,0.0,0.0,0.0,0.0,592.15,6.813010215759277
0.0,0.0,0.0,0.0,0.0,0.0,0.0,0.0,0.0,0.3329999999999999,0.0,0.0,0.0,0.0,0.0,0.0,0.0,0.617,0.0,0.0,0.0,0.0,560.15,6.711544990539551
0.0,0.0,0.0,0.0,0.0,0.0,0.0,0.0,0.0,0.3329999999999999,0.0,0.0,0.0,0.0,0.0,0.0,0.0,0.5670000000000001,0.0,0.0,0.0,0.0,546.15,6.676548480987549
0.0,0.0,0.0,0.0,0.0,0.0,0.0,0.0,0.0,0.3329999999999999,0.0,0.0,0.0,0.0,0.0,0.0,0.0,0.517,0.0,0.0,0.0,0.0,531.15,6.693037509918213
0.0,0.0,0.0,0.0,0.0,0.0,0.0,0.0,0.0,0.3329999999999999,0.0,0.0,0.0,0.0,0.0,0.0,0.0,0.467,0.0,0.0,0.0,0.0,552.15,6.463665008544922
0.0,0.0,0.0,0.0,0.0,0.0,0.0,0.0,0.0,0.0,0.0,0.0,0.0,0.0,0.0,0.0,0.0,0.0,0.0,0.0,0.0,0.9,373.15,4.329999923706055
0.0,0.0,0.0,0.0,0.0,0.0,0.0,0.0,0.0,0.0,0.0,0.0,0.0,0.0,0.0,0.0,0.0,0.0,0.0,0.0,0.0,0.8,433.15,4.349999904632568
0.0,0.0,0.0,0.0,0.0,0.0,0.0,0.0,0.0,0.0,0.0,0.0,0.0,0.0,0.0,0.0,0.0,0.0,0.0,0.0,0.0,0.7,523.15,4.300000190734863
0.0,0.0,0.0,0.0,0.0,0.0,0.0,0.0,0.0,0.0,0.0,0.0,0.0,0.0,0.0,0.0,0.0,0.0,0.0,0.0,0.0,0.6,615.15,4.360000133514404
0.0,0.0,0.0,0.0,0.0,0.0,0.0,0.0,0.0,0.0,0.0,0.0,0.0,0.0,0.0,0.0,0.0,0.0,0.0,0.0,0.0,0.8,386.15,4.400000095367432
0.0,0.0,0.0,0.0,0.0,0.0,0.0,0.0,0.0,0.0,0.0,0.0,0.0,0.0,0.0,0.0,0.0,0.0,0.0,0.0,0.0,0.7,433.15,4.489999771118164
0.0,0.0,0.0,0.0,0.0,0.0,0.0,0.0,0.0,0.0,0.0,0.0,0.0,0.0,0.0,0.0,0.0,0.0,0.0,0.0,0.0,0.6,453.15,4.510000228881836
0.0,0.0,0.0,0.0,0.0,0.0,0.0,0.0,0.0,0.0,0.0,0.0,0.0,0.0,0.0,0.0,0.0,0.0,0.0,0.0,0.0,0.5,487.15,4.5
0.0,0.0,0.0,0.0,0.0,0.0,0.0,0.0,0.0,0.0,0.0,0.0,0.0,0.0,0.0,0.0,0.0,0.0,0.0,0.0,0.0,0.4,520.15,4.539999961853027
0.0,0.0,0.0,0.0,0.0,0.0,0.0,0.0,0.0,0.0,0.0,0.0,0.0,0.0,0.0,0.0,0.0,0.0,0.0,0.0,0.0,0.5,563.15,4.489999771118164
0.0,0.0,0.0,0.0,0.0,0.0,0.0,0.0,0.0,0.0,0.0,0.0,0.0,0.0,0.0,0.0,0.0,0.0,0.0,0.0,0.0,0.4,574.15,4.539999961853027
0.0,0.0,0.0,0.0,0.0,0.0,0.0,0.0,0.0,0.0,0.0,0.0,0.0,0.0,0.0,0.0,0.0,0.0,0.0,0.0,0.0,0.6,618.15,4.360000133514404
0.0,0.0,0.0,0.0,0.0,0.0,0.0,0.0,0.0,0.0,0.0,0.0,0.0,0.0,0.0,0.0,0.0,0.0,0.0,0.0,0.0,0.5,628.15,4.480000019073486
0.0,0.0,0.0,0.0,0.0,0.0,0.0,0.0,0.0,0.0,0.0,0.0,0.0,0.0,0.0,0.0,0.0,0.0,0.0,0.0,0.0,0.4,645.15,4.579999923706055
0.0,0.0,0.0,0.0,0.0,0.0,0.0,0.0,0.0,0.0,0.0,0.0,0.0,0.0,0.0,0.0,0.0,0.0,0.0,0.0,0.0,0.3,662.15,4.699999809265137
0.0,0.0,0.0,0.0,0.0,0.0,0.0,0.0,0.0,0.0,0.0,0.0,0.0,0.0,0.0,0.0,0.0,0.0,0.0,0.0,0.0,0.7,483.15,4.420000076293945
0.0,0.0,0.0,0.0,0.0,0.0,0.0,0.0,0.0,0.0,0.0,0.0,0.0,0.0,0.0,0.0,0.0,0.0,0.0,0.0,0.0,0.6,550.15,4.409999847412109
0.0,0.0,0.0,0.0,0.0,0.0,0.0,0.0,0.0,0.0,0.0,0.0,0.0,0.0,0.0,0.0,0.0,0.0,0.0,0.0,0.0,0.5793,420.15,5.070000171661377
0.0,0.0,0.0,0.0,0.0,0.0,0.0,0.0,0.0,0.0,0.0,0.0,0.0,0.0,0.0,0.0,0.0,0.0,0.0,0.0,0.0,0.5593,395.15,5.510000228881836
0.0,0.0,0.0,0.0,0.0,0.0,0.0,0.0,0.0,0.0,0.0,0.0,0.0,0.0,0.0,0.0,0.0,0.0,0.0,0.0,0.0,0.5403459654034597,375.15,5.880000114440918
0.0,0.0,0.0,0.0,0.0,0.0,0.0,0.0,0.0,0.0,0.0,0.0,0.0,0.0,0.0,0.0,0.0,0.0,0.0,0.0,0.0,0.5211,365.15,6.179999828338623
0.0,0.0,0.0,0.0,0.0,0.0,0.0,0.0,0.0,0.0,0.0,0.0,0.0,0.0,0.0,0.0,0.0,0.0,0.0,0.0,0.0,0.25,370.15,6.429999828338623
0.0,0.575,0.0,0.0,0.0,0.37,0.0,0.0,0.0,0.0,0.0,0.0,0.0,0.0,0.0,0.0,0.0,0.0,0.0,0.0,0.0,0.0,777.15,3.11899995803833
0.0,0.53,0.0,0.0,0.0,0.345,0.0,0.0,0.0,0.0,0.0,0.0,0.0,0.0,0.0,0.0,0.0,0.0,0.0,0.0,0.0,0.0,790.15,3.2780001163482666
0.0,0.46,0.0,0.0,0.0,0.33,0.0,0.0,0.0,0.0,0.0,0.0,0.0,0.0,0.0,0.0,0.0,0.0,0.0,0.0,0.0,0.0,811.15,3.447999954223633
0.0,0.44,0.0,0.0,0.0,0.29,0.0,0.0,0.0,0.0,0.0,0.0,0.0,0.0,0.0,0.0,0.0,0.0,0.0,0.0,0.0,0.0,791.15,3.5969998836517334
0.0,0.38,0.0,0.0,0.0,0.26,0.0,0.0,0.0,0.0,0.0,0.0,0.0,0.0,0.0,0.0,0.0,0.0,0.0,0.0,0.0,0.0,743.15,3.690999984741211
0.5714,0.0,0.0,0.0,0.0,0.0,0.0,0.0,0.0,0.0,0.0,0.0,0.1429,0.2857,0.0,0.0,0.0,0.0,0.0,0.0,0.0,0.0,806.15,3.2300000190734863
0.5714,0.0,0.0,0.1429,0.0,0.0,0.0,0.0,0.0,0.0,0.0,0.0,0.0,0.2857,0.0,0.0,0.0,0.0,0.0,0.0,0.0,0.0,825.15,3.190000057220459
0.5714,0.0,0.0,0.0,0.0,0.0,0.0,0.0,0.1429,0.0,0.0,0.0,0.0,0.2857,0.0,0.0,0.0,0.0,0.0,0.0,0.0,0.0,888.15,3.0999999046325684
0.5714,0.0,0.0,0.0,0.0,0.0,0.0,0.0,0.0,0.0,0.0,0.0,0.0,0.2857,0.0,0.0,0.0,0.0,0.0,0.0,0.0,0.0,926.15,3.7200000286102295
0.5714,0.0,0.0,0.0,0.0,0.0,0.0,0.0,0.0,0.0,0.2857,0.0,0.1429,0.0,0.0,0.0,0.0,0.0,0.0,0.0,0.0,0.0,797.15,3.640000104904175
0.5714,0.0,0.0,0.0,0.0,0.0,0.0,0.0,0.0,0.0,0.2857,0.0,0.0,0.0,0.0,0.0,0.0,0.0,0.0,0.0,0.0,0.0,864.15,4.059999942779541
0.0,0.4445,0.0,0.4445,0.0,0.0,0.0,0.0,0.0,0.0,0.0,0.0,0.0,0.0,0.0,0.0,0.111,0.0,0.0,0.0,0.0,0.0,743.15,2.7980000972747803
0.0,0.4285,0.0,0.4285,0.0,0.0,0.0,0.0,0.0,0.0,0.0,0.0,0.0,0.0,0.0,0.0,0.143,0.0,0.0,0.0,0.0,0.0,779.15,2.881999969482422
0.0,0.4115,0.0,0.4115,0.0,0.0,0.0,0.0,0.0,0.0,0.0,0.0,0.0,0.0,0.0,0.0,0.177,0.0,0.0,0.0,0.0,0.0,854.15,2.9709999561309814
0.0,0.3939999999999999,0.0,0.3939999999999999,0.0,0.0,0.0,0.0,0.0,0.0,0.0,0.0,0.0,0.0,0.0,0.0,0.212,0.0,0.0,0.0,0.0,0.0,904.15,3.063999891281128
0.0,0.375,0.0,0.375,0.0,0.0,0.0,0.0,0.0,0.0,0.0,0.0,0.0,0.0,0.0,0.0,0.25,0.0,0.0,0.0,0.0,0.0,948.15,3.1570000648498535
0.0,0.355,0.0,0.355,0.0,0.0,0.0,0.0,0.0,0.0,0.0,0.0,0.0,0.0,0.0,0.0,0.29,0.0,0.0,0.0,0.0,0.0,973.15,3.1570000648498535
0.01,0.24,0.0,0.12,0.0,0.0,0.0,0.0,0.02,0.05,0.01,0.0,0.21,0.0,0.0,0.055,0.19,0.0,0.0,0.04,0.0,0.0,730.15,3.809999942779541
0.02,0.24,0.0,0.12,0.0,0.0,0.0,0.0,0.02,0.04,0.01,0.0,0.21,0.0,0.0,0.055,0.19,0.0,0.0,0.04,0.0,0.0,733.15,3.809999942779541
0.01,0.23,0.0,0.12,0.0,0.0,0.0,0.0,0.02,0.06,0.01,0.0,0.21,0.0,0.0,0.055,0.19,0.0,0.0,0.04,0.0,0.0,729.15,3.819999933242798
0.02,0.23,0.0,0.12,0.0,0.0,0.0,0.0,0.02,0.05,0.015,0.0,0.21,0.0,0.0,0.06,0.185,0.0,0.0,0.04,0.0,0.0,731.15,3.809999942779541
0.01,0.23,0.0,0.12,0.0,0.0,0.0,0.0,0.02,0.06,0.015,0.01,0.21,0.0,0.0,0.06,0.19,0.0,0.0,0.04,0.0,0.0,733.15,3.7799999713897705
0.01,0.23,0.0,0.12,0.0,0.0,0.0,0.0,0.02,0.06,0.01,0.0,0.21,0.0,0.0,0.065,0.18,0.0,0.0,0.04,0.0,0.0,736.15,3.809999942779541
0.02,0.23,0.0,0.12,0.0,0.0,0.0,0.0,0.02,0.05,0.015,0.0,0.21,0.0,0.0,0.055,0.185,0.0,0.0,0.04,0.0,0.0,733.15,3.819999933242798
0.02,0.23,0.0,0.12,0.0,0.0,0.0,0.0,0.02,0.05,0.005,0.0,0.22,0.0,0.0,0.06,0.185,0.0,0.0,0.04,0.0,0.0,730.15,3.7799999713897705
0.02,0.23,0.0,0.12,0.0,0.0,0.0,0.0,0.02,0.05,0.01,0.005,0.21,0.0,0.0,0.05,0.185,0.0,0.0,0.04,0.0,0.0,728.15,3.8299999237060542
0.02,0.23,0.0,0.115,0.0,0.0,0.0,0.0,0.02,0.05,0.015,0.0,0.215,0.0,0.0,0.05,0.185,0.0,0.0,0.04,0.0,0.0,734.15,3.8299999237060542
0.01,0.23,0.0,0.11,0.0,0.0,0.0,0.0,0.02,0.07,0.0,0.0,0.22,0.0,0.0,0.055,0.19,0.0,0.0,0.04,0.0,0.0,727.15,3.7799999713897705
0.01,0.23,0.0,0.12,0.0,0.0,0.0,0.0,0.02,0.06,0.02,0.0,0.21,0.0,0.0,0.055,0.19,0.0,0.0,0.04,0.0,0.0,729.15,3.799999952316284
0.01,0.23,0.0,0.12,0.0,0.0,0.0,0.0,0.02,0.06,0.015,0.0,0.21,0.0,0.0,0.06,0.185,0.0,0.0,0.04,0.0,0.0,724.15,3.799999952316284
0.0,0.0,0.0,0.0,0.0,0.0,0.0,0.0,0.0,0.1745,0.0249,0.0748,0.0,0.0,0.0,0.0,0.0,0.0,0.0,0.5982,0.0,0.0,633.15,7.869999885559082
0.0,0.0,0.0,0.0,0.0,0.0,0.0,0.0,0.0,0.1601,0.0484999999999999,0.0484999999999999,0.0,0.0,0.0,0.0,0.0,0.0,0.0,0.6214,0.0,0.0,618.15,7.927000045776367
0.0,0.0,0.0,0.0,0.0,0.0,0.0,0.0,0.0,0.1741,0.0249,0.0249,0.0,0.0,0.0,0.0,0.0,0.0,0.0,0.6218,0.0,0.0,638.15,7.928999900817871
0.0,0.0,0.0,0.0,0.0,0.0,0.0,0.0,0.0,0.1745,0.0249,0.0499,0.0,0.0,0.0,0.0,0.0,0.0,0.0,0.6231,0.0,0.0,633.15,7.882999897003174
0.0,0.0,0.0,0.0,0.0,0.0,0.0,0.0,0.0,0.1994,0.0249,0.0,0.0,0.0,0.0,0.0,0.0,0.0,0.0,0.6231,0.0,0.0,633.15,7.785999774932861
0.0,0.0,0.0,0.0,0.0,0.0,0.0,0.0,0.0,0.1745,0.0249,0.0,0.0,0.0,0.0,0.0,0.0,0.0,0.0,0.6231000000000001,0.0,0.0,633.15,7.853000164031982
0.0,0.0,0.0,0.0,0.0,0.0,0.0,0.0,0.0,0.1642,0.0249,0.0498,0.0,0.0,0.0,0.0,0.0,0.0,0.0,0.6367,0.0,0.0,625.15,7.97599983215332
0.0,0.0,0.0,0.0,0.0299,0.0,0.0,0.0,0.0,0.1343,0.0249,0.0498,0.0,0.0,0.0,0.0,0.0,0.0,0.0,0.6367,0.0,0.0,628.15,7.933000087738037
0.0,0.0,0.0,0.0,0.0,0.0,0.0,0.0,0.0,0.2044,0.0249,0.0249,0.0,0.0,0.0,0.0,0.0,0.0,0.0,0.6431,0.0,0.0,623.15,7.939000129699707
0.0,0.0,0.0,0.0,0.0,0.0,0.0,0.0,0.0,0.1994,0.0249,0.0,0.0,0.0,0.0,0.0,0.0,0.0,0.0,0.6481,0.0,0.0,628.15,7.843999862670898
0.0,0.0,0.0,0.0,0.0,0.0,0.0,0.0,0.0,0.1745,0.0249,0.0,0.0,0.0,0.0,0.0,0.0,0.0,0.0,0.6481,0.0,0.0,618.15,7.895999908447266
0.0,0.0,0.0,0.0,0.0,0.0,0.0,0.0,0.0,0.1745,0.0249,0.0249,0.0,0.0,0.0,0.0,0.0,0.0,0.0,0.6481,0.0,0.0,628.15,7.953000068664551
0.0,0.0,0.0,0.0,0.0,0.0,0.0,0.0,0.0,0.1745,0.0249,0.0249,0.0,0.0,0.0,0.0,0.0,0.0,0.0,0.6481,0.0,0.0,628.15,8.039999961853027
0.0,0.0,0.0,0.0,0.0,0.0,0.0,0.0,0.0,0.1993,0.0249,0.0249,0.0,0.0,0.0,0.0,0.0,0.0,0.0,0.6481,0.0,0.0,623.15,7.939000129699707
0.0,0.0,0.0,0.0,0.0,0.0,0.0,0.0,0.0,0.1683336667333466,0.0,0.0509101820364072,0.0,0.0,0.0,0.0,0.0,0.0,0.0,0.6525305061012202,0.0,0.0,628.15,8.003999710083008
0.0,0.0,0.0,0.0,0.0,0.0,0.0,0.0,0.0,0.1745,0.0249,0.0,0.0,0.0,0.0,0.0,0.0,0.0,0.0,0.673,0.0,0.0,628.15,7.998000144958496
0.0,0.0,0.0,0.0,0.0,0.0,0.0,0.0,0.0,0.1994,0.0499,0.1496,0.0,0.0,0.0,0.0,0.0,0.0,0.0,0.5981000000000001,0.0,0.0,598.15,7.885000228881836
0.0,0.0,0.0,0.0,0.0,0.0,0.0,0.02,0.0,0.1846,0.0,0.02,0.0,0.0,0.0,0.0,0.0,0.0,0.0,0.6038,0.0,0.0,657.15,7.927000045776367
0.0,0.0,0.0,0.0,0.0,0.0,0.0,0.0,0.0,0.1592,0.0199,0.0348,0.0,0.0,0.0,0.0,0.0,0.0,0.0,0.6318,0.0,0.0,638.15,7.853000164031982
0.0,0.0,0.0,0.0,0.0,0.0,0.0,0.0,0.0,0.1397,0.015,0.0349,0.0,0.0,0.0,0.0,0.0,0.0,0.0,0.6537000000000001,0.0,0.0,641.15,8.015999794006348
0.125,0.0,0.0,0.0,0.0,0.0,0.0,0.0,0.0,0.26,0.0,0.6,0.0,0.0,0.0,0.0,0.0,0.0139999999999999,0.001,0.0,0.0,0.0,813.15,3.950000047683716
0.0,0.0,0.0,0.0,0.0,0.0,0.0,0.0,0.0,0.0,0.0,0.0,0.0,0.0,0.0,0.0,0.0,0.0,0.0,0.0,0.0,0.95,338.15,4.322999954223633
0.0,0.0,0.0,0.0,0.0,0.0,0.0,0.0,0.0,0.0,0.0,0.0,0.0,0.0,0.0,0.0,0.0,0.0,0.0,0.0,0.0,0.95,328.15,4.318999767303467
0.0,0.0,0.0,0.0,0.0,0.0,0.0,0.0,0.0,0.75,0.0,0.0,0.05,0.0,0.0,0.0,0.0,0.2,0.0,0.0,0.0,0.0,636.15,3.509999990463257
0.0,0.0,0.0,0.0,0.0,0.0,0.0,0.0,0.0,0.7,0.0,0.0,0.1,0.0,0.0,0.0,0.0,0.2,0.0,0.0,0.0,0.0,660.15,3.650000095367432
0.0,0.0,0.0,0.0,0.0,0.0,0.0,0.0,0.0,0.65,0.0,0.0,0.15,0.0,0.0,0.0,0.0,0.2,0.0,0.0,0.0,0.0,677.15,3.75
0.0,0.0,0.0,0.0,0.0,0.0,0.0,0.0,0.0,0.6,0.0,0.0,0.2,0.0,0.0,0.0,0.0,0.2,0.0,0.0,0.0,0.0,690.15,3.7799999713897705
0.0,0.0,0.0,0.0,0.0,0.0,0.0,0.0,0.0,0.5,0.0,0.0,0.0,0.0,0.0,0.0,0.0,0.5,0.0,0.0,0.0,0.0,583.15,5.650000095367432
0.0,0.0,0.0,0.0,0.0,0.0,0.0,0.0,0.0,0.45,0.0,0.0,0.0,0.0,0.0,0.0,0.0,0.5,0.0,0.0,0.0,0.0,553.15,5.78000020980835
0.0,0.0,0.0,0.0,0.0,0.0,0.0,0.0,0.0,0.4,0.0,0.0,0.0,0.0,0.0,0.0,0.0,0.5,0.0,0.0,0.0,0.0,543.15,5.860000133514404
0.0,0.0,0.0,0.0,0.0,0.0,0.0,0.0,0.0,0.35,0.0,0.0,0.0,0.0,0.0,0.0,0.0,0.5,0.0,0.0,0.0,0.0,538.15,5.949999809265137
0.0,0.0,0.0,0.0,0.0,0.0,0.0,0.0,0.0,0.3,0.0,0.0,0.0,0.0,0.0,0.0,0.0,0.5,0.0,0.0,0.0,0.0,533.15,5.989999771118164
0.0,0.0,0.0,0.0,0.0,0.0,0.0,0.0,0.0,0.25,0.0,0.0,0.0,0.0,0.0,0.0,0.0,0.5,0.0,0.0,0.0,0.0,533.15,6.019999980926514
0.0,0.0,0.0,0.0,0.0,0.0,0.0,0.0,0.0,0.2,0.0,0.0,0.0,0.0,0.0,0.0,0.0,0.5,0.0,0.0,0.0,0.0,543.15,6.03000020980835
0.0,0.0909,0.0,0.0,0.0,0.0,0.0,0.0,0.0,0.0,0.0,0.0,0.0,0.0909,0.0,0.0,0.0,0.0,0.0,0.0,0.0,0.0,713.15,3.5
0.0,0.5,0.0,0.0,0.0,0.0,0.0,0.0,0.0,0.0,0.0,0.0,0.0,0.5,0.0,0.0,0.0,0.0,0.0,0.0,0.0,0.0,768.15,3.200000047683716
0.0,0.0,0.0,0.0,0.0,0.195,0.0,0.0,0.0,0.0,0.0,0.0,0.0,0.0,0.0,0.0,0.0,0.0,0.0,0.0,0.0,0.0,633.15,2.759999990463257
0.0,0.0,0.0,0.0,0.0,0.098,0.0,0.0,0.0,0.0,0.0,0.0,0.0,0.0,0.0,0.0,0.0,0.0,0.0,0.0,0.0,0.0,573.15,2.9000000953674316
0.0,0.0,0.0,0.0,0.0,0.048,0.0,0.0,0.0,0.0,0.0,0.0,0.0,0.0,0.0,0.0,0.0,0.0,0.0,0.0,0.0,0.0,553.15,3.4700000286102295
0.0,0.0,0.0,0.0,0.0,0.0,0.0,0.0,0.0,0.7,0.15,0.0,0.0,0.0,0.0,0.0,0.0,0.0,0.0,0.15,0.0,0.0,748.15,4.427999973297119
0.0,0.0,0.0,0.0,0.0,0.0,0.0,0.0,0.0,0.75,0.05,0.0,0.0,0.0,0.0,0.0,0.0,0.0,0.0,0.2,0.0,0.0,740.15,4.438000202178955
0.0,0.0,0.0,0.0,0.0,0.0,0.0,0.0,0.0,0.5,0.25,0.0,0.0,0.0,0.0,0.0,0.0,0.0,0.0,0.25,0.0,0.0,683.15,5.745999813079834
0.0,0.0,0.0,0.0,0.0,0.0,0.0,0.0,0.0,0.6,0.1,0.0,0.0,0.0,0.0,0.0,0.0,0.0,0.0,0.3,0.0,0.0,703.15,5.7210001945495605
0.0,0.0,0.0,0.0,0.0,0.0,0.0,0.0,0.0,0.3,0.4,0.0,0.0,0.0,0.0,0.0,0.0,0.0,0.0,0.3,0.0,0.0,631.15,6.4029998779296875
0.0,0.0,0.0,0.0,0.0,0.0,0.0,0.0,0.0,0.6,0.05,0.0,0.0,0.0,0.0,0.0,0.0,0.0,0.0,0.35,0.0,0.0,703.15,5.9730000495910645
0.0,0.0,0.0,0.0,0.0,0.0,0.0,0.0,0.0,0.5,0.15,0.0,0.0,0.0,0.0,0.0,0.0,0.0,0.0,0.35,0.0,0.0,668.15,6.2769999504089355
0.0,0.0,0.0,0.0,0.0,0.0,0.0,0.0,0.0,0.35,0.3,0.0,0.0,0.0,0.0,0.0,0.0,0.0,0.0,0.35,0.0,0.0,623.15,6.552000045776367
0.0,0.0,0.0,0.0,0.0,0.0,0.0,0.0,0.0,0.25,0.35,0.0,0.0,0.0,0.0,0.0,0.0,0.0,0.0,0.4,0.0,0.0,608.15,6.85699987411499
0.0,0.0,0.0,0.0,0.0,0.0,0.0,0.0,0.0,0.35,0.2,0.0,0.0,0.0,0.0,0.0,0.0,0.0,0.0,0.45,0.0,0.0,623.15,6.929999828338623
0.0,0.0,0.0,0.0,0.0,0.0,0.0,0.0,0.0,0.25,0.3,0.0,0.0,0.0,0.0,0.0,0.0,0.0,0.0,0.45,0.0,0.0,612.15,7.113999843597412
0.0,0.0,0.0,0.0,0.0,0.0,0.0,0.0,0.0,0.45,0.05,0.0,0.0,0.0,0.0,0.0,0.0,0.0,0.0,0.5,0.0,0.0,643.15,7.156000137329102
0.0,0.0,0.0,0.0,0.0,0.0,0.0,0.0,0.0,0.2,0.25,0.0,0.0,0.0,0.0,0.0,0.0,0.0,0.0,0.55,0.0,0.0,599.15,7.517000198364258
0.0,0.0,0.0,0.0,0.0,0.0,0.0,0.0,0.0,0.2,0.15,0.0,0.0,0.0,0.0,0.0,0.0,0.0,0.0,0.65,0.0,0.0,583.15,7.868000030517578
0.0,0.0,0.0,0.0,0.0,0.0,0.0,0.0,0.0,0.25,0.05,0.0,0.0,0.0,0.0,0.0,0.0,0.0,0.0,0.7,0.0,0.0,581.15,8.005000114440918
0.0,0.0,0.0,0.0,0.0,0.0,0.0,0.0,0.0,0.7426,0.0495,0.0,0.0,0.0,0.0,0.0,0.0,0.0,0.0,0.198,0.0,0.0,721.15,4.466000080108643
0.0,0.0,0.0,0.0,0.0,0.0,0.0,0.0,0.0,0.7142999999999999,0.0475999999999999,0.0,0.0,0.0,0.0,0.0,0.0,0.0,0.0,0.1904999999999999,0.0,0.0,716.15,4.465000152587891
0.0,0.0,0.0,0.0,0.0,0.0,0.0,0.0,0.0,0.5941000000000001,0.0495,0.0,0.0,0.0,0.0,0.0,0.0,0.0,0.0,0.3465,0.0,0.0,689.15,5.934999942779541
0.0,0.0,0.0,0.0,0.0,0.0,0.0,0.0,0.0,0.5714571457145715,0.0476047604760476,0.0,0.0,0.0,0.0,0.0,0.0,0.0,0.0,0.3333333333333333,0.0,0.0,683.15,5.8429999351501465
0.0,0.0,0.0,0.0,0.0,0.0,0.0,0.0,0.0,0.5607560756075607,0.0467046704670467,0.0,0.0,0.0,0.0,0.0,0.0,0.0,0.0,0.3271327132713271,0.0,0.0,671.15,5.686999797821045
0.0,0.0,0.0,0.0,0.0,0.0,0.0,0.0,0.0,0.4455445544554455,0.0495049504950495,0.0,0.0,0.0,0.0,0.0,0.0,0.0,0.0,0.4950495049504951,0.0,0.0,641.15,7.021999835968018
0.0,0.0,0.0,0.0,0.0,0.0,0.0,0.0,0.0,0.4286,0.0475999999999999,0.0,0.0,0.0,0.0,0.0,0.0,0.0,0.0,0.4761999999999999,0.0,0.0,633.15,6.775000095367432
0.0,0.0,0.0,0.0,0.0,0.0,0.0,0.0,0.0,0.2451,0.049,0.0,0.0,0.0,0.0,0.0,0.0,0.0,0.0,0.6863,0.0,0.0,579.15,7.848000049591064
0.0,0.0,0.0,0.0,0.0,0.0,0.0,0.0,0.0,0.2427242724272427,0.0485048504850485,0.0,0.0,0.0,0.0,0.0,0.0,0.0,0.0,0.6796679667966797,0.0,0.0,581.15,7.769000053405762
