Repository: dorukdogular/vitreos

# Data

## Source

Glass property data is sourced from the [SciGlass database](https://github.com/epam/SciGlass) (EPAM Systems), made available under the [Open Database License (ODbL)](https://opendatacommons.org/licenses/odbl/1-0/). Accessed via the [glasspy](https://github.com/drcassar/glasspy) Python library.

## Files tracked in git

| File | Description |
|---|---|
| `clean.csv` | Deduplicated glass-forming ability dataset (11858 rows) |
| `tg_dataset.csv` | 76377 glasses with Tg (K) and 22 oxide mol% features |
| `tg_density_dataset.csv` | 31173 glasses with both Tg (K) and density (g/cm³) |

File: data/tg_density_dataset.csv (part 62 of 109)
SiO2,P2O5,ZrO2,Na2O,Al2O3,Fe2O3,CaO,MgO,K2O,B2O3,BaO,ZnO,Li2O,SrO,La2O3,TiO2,Nb2O5,PbO,Sb2O3,Bi2O3,TeO2,Se,Tg,density
0.0,0.0,0.0,0.0,0.0,0.0,0.0,0.0,0.0,0.0,0.0,0.0,0.0,0.0,0.0,0.0,0.03,0.12,0.0,0.0,0.85,0.0,587.15,5.900000095367432
0.0,0.0,0.0,0.0,0.0,0.0,0.0,0.0,0.0,0.0,0.0,0.0,0.0,0.0,0.0,0.0,0.03,0.12,0.0,0.0,0.75,0.0,555.15,5.809999942779541
0.0,0.0,0.0,0.0,0.0,0.0,0.0,0.0,0.0,0.0,0.0,0.0,0.0,0.0,0.0,0.0,0.03,0.12,0.0,0.0,0.65,0.0,536.15,5.760000228881836
0.0,0.0,0.0,0.0,0.0,0.0,0.0,0.0,0.0,0.0,0.0,0.0,0.0,0.0,0.0,0.0,0.03,0.12,0.0,0.0,0.55,0.0,543.15,5.710000038146973
0.0,0.0,0.0,0.0,0.0,0.0,0.0,0.0,0.0,0.0,0.0,0.0,0.0,0.0,0.0,0.0,0.03,0.12,0.0,0.0,0.45,0.0,541.15,5.650000095367432
0.0,0.0,0.0,0.0,0.0,0.0,0.0,0.0,0.0,1.0,0.0,0.0,0.0,0.0,0.0,0.0,0.0,0.0,0.0,0.0,0.0,0.0,537.15,1.950000047683716
0.0,0.0,0.0,0.0,0.0,0.0,0.0,0.0,0.0,0.9838,0.0,0.0,0.0,0.0,0.0,0.0,0.0,0.0162,0.0,0.0,0.0,0.0,544.15,1.9700000286102295
0.0,0.0,0.0,0.0,0.0,0.0,0.0,0.0,0.0,0.9478,0.0,0.0,0.0,0.0,0.0,0.0,0.0,0.0521999999999999,0.0,0.0,0.0,0.0,532.15,2.180000066757202
0.0,0.0,0.0,0.0,0.0,0.0,0.0,0.0,0.0,0.9318,0.0,0.0,0.0,0.0,0.0,0.0,0.0,0.0682,0.0,0.0,0.0,0.0,536.15,2.25
0.0,0.0,0.0,0.0,0.0,0.0,0.0,0.0,0.0,0.9277,0.0,0.0,0.0,0.0,0.0,0.0,0.0,0.0723,0.0,0.0,0.0,0.0,539.15,2.2799999713897705
0.0,0.0,0.0,0.0,0.0,0.0,0.0,0.0,0.0,0.8989,0.0,0.0,0.0,0.0,0.0,0.0,0.0,0.1011,0.0,0.0,0.0,0.0,648.15,2.4600000381469727
0.0,0.0,0.0,0.0,0.0,0.0,0.0,0.0,0.0,0.8763,0.0,0.0,0.0,0.0,0.0,0.0,0.0,0.1236999999999999,0.0,0.0,0.0,0.0,680.15,2.619999885559082
0.0,0.0,0.0,0.0,0.0,0.0,0.0,0.0,0.0,0.8462999999999999,0.0,0.0,0.0,0.0,0.0,0.0,0.0,0.1537,0.0,0.0,0.0,0.0,689.15,2.819999933242798
0.0,0.0,0.0,0.0,0.0,0.0,0.0,0.0,0.0,0.8188,0.0,0.0,0.0,0.0,0.0,0.0,0.0,0.1812,0.0,0.0,0.0,0.0,695.15,3.119999885559082
0.0,0.0,0.0,0.0,0.0,0.0,0.0,0.0,0.0,0.8064,0.0,0.0,0.0,0.0,0.0,0.0,0.0,0.1936,0.0,0.0,0.0,0.0,698.15,3.25
0.0,0.0,0.0,0.0,0.0,0.0,0.0,0.0,0.0,0.7967,0.0,0.0,0.0,0.0,0.0,0.0,0.0,0.2032999999999999,0.0,0.0,0.0,0.0,704.15,3.359999895095825
0.0,0.0,0.0,0.0,0.0,0.0,0.0,0.0,0.0,0.7694,0.0,0.0,0.0,0.0,0.0,0.0,0.0,0.2306,0.0,0.0,0.0,0.0,722.15,3.630000114440918
0.0,0.0,0.0,0.0,0.0,0.0,0.0,0.0,0.0,0.7142000000000001,0.0,0.0,0.0,0.0,0.0,0.0,0.0,0.2858,0.0,0.0,0.0,0.0,727.15,3.869999885559082
0.0,0.0,0.0,0.0,0.0,0.0,0.0,0.0,0.0,0.6720999999999999,0.0,0.0,0.0,0.0,0.0,0.0,0.0,0.3278999999999999,0.0,0.0,0.0,0.0,723.15,4.329999923706055
0.0,0.0,0.0,0.0,0.0,0.0,0.0,0.0,0.0,0.5902000000000001,0.0,0.0,0.0,0.0,0.0,0.0,0.0,0.4097999999999999,0.0,0.0,0.0,0.0,695.15,5.130000114440918
0.0,0.0,0.0,0.0,0.0,0.0,0.0,0.0,0.0,0.45,0.0,0.0,0.0,0.0,0.0,0.0,0.0,0.55,0.0,0.0,0.0,0.0,634.15,6.019999980926514
0.0,0.0,0.0,0.0,0.0,0.0,0.0,0.0,0.0,0.2879,0.0,0.0,0.0,0.0,0.0,0.0,0.0,0.7121,0.0,0.0,0.0,0.0,560.15,6.900000095367432
0.0,0.0,0.0,0.0,0.0,0.0,0.0,0.0,0.0,0.2062999999999999,0.0,0.0,0.0,0.0,0.0,0.0,0.0,0.7937000000000001,0.0,0.0,0.0,0.0,555.15,7.28000020980835
0.0,0.0,0.0,0.0,0.0,0.0,0.0,0.0,0.0,0.7,0.0,0.0,0.0,0.0,0.0,0.0,0.0,0.05,0.0,0.2,0.0,0.0,721.15,5.849999904632568
0.0,0.0,0.0,0.0,0.0,0.0,0.0,0.0,0.0,0.6,0.0,0.0,0.0,0.0,0.0,0.0,0.0,0.1,0.0,0.2,0.0,0.0,698.15,6.010000228881836
0.0,0.0,0.0,0.0,0.0,0.0,0.0,0.0,0.0,0.4,0.0,0.0,0.0,0.0,0.0,0.0,0.0,0.2,0.0,0.2,0.0,0.0,673.15,6.639999866485596
0.0,0.0,0.0,0.0,0.0,0.0,0.0,0.0,0.0,0.4,0.0,0.0,0.0,0.0,0.0,0.0,0.0,0.2,0.0,0.2,0.0,0.0,673.15,6.639999866485596
0.0,0.0,0.0,0.0,0.0,0.0,0.0,0.0,0.0,0.2,0.0,0.0,0.0,0.0,0.0,0.0,0.0,0.3,0.0,0.2,0.0,0.0,658.15,7.019999980926514
0.0,0.0,0.0,0.0,0.0,0.0,0.0,0.0,0.0,0.0,0.0,0.0,0.0,0.0,0.0,0.0,0.0,0.2,0.0,0.0,0.7,0.0,579.15,5.553999900817871
0.0,0.0,0.0,0.0,0.0,0.0,0.0,0.0,0.0,0.0,0.0,0.0,0.0,0.0,0.0,0.0,0.0,0.2,0.0,0.0,0.7,0.0,574.15,5.489999771118164
0.0,0.0,0.0,0.0,0.0,0.0,0.0,0.0,0.1,0.0,0.0,0.0,0.0,0.0,0.0,0.0,0.0,0.2,0.0,0.0,0.7,0.0,559.15,5.354000091552734
0.0,0.0,0.0,0.1,0.0,0.0,0.0,0.0,0.0,0.0,0.0,0.0,0.0,0.0,0.0,0.0,0.0,0.2,0.0,0.0,0.7,0.0,558.15,5.453999996185303
0.0,0.0,0.0,0.0,0.0,0.0,0.0,0.0,0.0,0.0,0.0,0.0,0.1,0.0,0.0,0.0,0.0,0.2,0.0,0.0,0.7,0.0,550.15,5.573999881744385
0.0,0.0,0.0,0.0,0.0,0.0,0.0,0.0,0.0,0.0,0.0,0.2,0.0,0.0,0.0,0.0,0.0,0.0,0.0,0.0,0.7,0.0,609.15,4.984000205993652
0.0,0.0,0.0,0.0,0.0,0.0,0.0,0.0,0.0,0.0,0.0,0.2,0.0,0.0,0.0,0.0,0.0,0.0,0.0,0.0,0.7,0.0,604.15,4.874000072479248
0.0,0.0,0.0,0.0,0.0,0.0,0.0,0.0,0.1,0.0,0.0,0.2,0.0,0.0,0.0,0.0,0.0,0.0,0.0,0.0,0.7,0.0,593.15,4.736000061035156
0.0,0.0,0.0,0.1,0.0,0.0,0.0,0.0,0.0,0.0,0.0,0.2,0.0,0.0,0.0,0.0,0.0,0.0,0.0,0.0,0.7,0.0,578.15,4.806000232696533
0.0,0.0,0.0,0.0,0.0,0.0,0.0,0.0,0.0,0.0,0.0,0.2,0.1,0.0,0.0,0.0,0.0,0.0,0.0,0.0,0.7,0.0,563.15,5.078999996185303
0.0,0.0,0.0,0.0,0.0,0.0,0.0,0.0,0.0,0.0,0.2,0.0,0.0,0.0,0.0,0.0,0.0,0.0,0.0,0.0,0.7,0.0,620.15,4.732999801635742
0.0,0.0,0.0,0.0,0.0,0.0,0.0,0.0,0.0,0.0,0.2,0.0,0.0,0.0,0.0,0.0,0.0,0.0,0.0,0.0,0.7,0.0,613.15,4.625
0.0,0.0,0.0,0.0,0.0,0.0,0.0,0.0,0.1,0.0,0.2,0.0,0.0,0.0,0.0,0.0,0.0,0.0,0.0,0.0,0.7,0.0,604.15,4.479000091552734
0.0,0.0,0.0,0.1,0.0,0.0,0.0,0.0,0.0,0.0,0.2,0.0,0.0,0.0,0.0,0.0,0.0,0.0,0.0,0.0,0.7,0.0,600.15,4.7270002365112305
0.0,0.0,0.0,0.0,0.0,0.0,0.0,0.0,0.0,0.0,0.2,0.0,0.1,0.0,0.0,0.0,0.0,0.0,0.0,0.0,0.7,0.0,584.15,4.794000148773193
0.0,0.0,0.0,0.0,0.0,0.0,0.0,0.2,0.0,0.0,0.0,0.0,0.0,0.0,0.0,0.0,0.0,0.0,0.0,0.0,0.7,0.0,648.15,5.034999847412109
0.0,0.0,0.0,0.0,0.0,0.0,0.0,0.2,0.0,0.0,0.0,0.0,0.0,0.0,0.0,0.0,0.0,0.0,0.0,0.0,0.7,0.0,646.15,4.927999973297119
0.0,0.0,0.0,0.0,0.0,0.0,0.0,0.2,0.1,0.0,0.0,0.0,0.0,0.0,0.0,0.0,0.0,0.0,0.0,0.0,0.7,0.0,631.15,4.783999919891357
0.0,0.0,0.0,0.1,0.0,0.0,0.0,0.2,0.0,0.0,0.0,0.0,0.0,0.0,0.0,0.0,0.0,0.0,0.0,0.0,0.7,0.0,630.15,4.989999771118164
0.0,0.0,0.0,0.0,0.0,0.0,0.0,0.2,0.0,0.0,0.0,0.0,0.1,0.0,0.0,0.0,0.0,0.0,0.0,0.0,0.7,0.0,623.15,5.0970001220703125
0.0,0.526,0.0,0.474,0.0,0.0,0.0,0.0,0.0,0.0,0.0,0.0,0.0,0.0,0.0,0.0,0.0,0.0,0.0,0.0,0.0,0.0,563.15,2.509999990463257
0.0,0.5285000000000001,0.0,0.3716,0.0,0.0,0.0999,0.0,0.0,0.0,0.0,0.0,0.0,0.0,0.0,0.0,0.0,0.0,0.0,0.0,0.0,0.0,586.15,2.5399999618530273
0.0,0.526,0.0,0.275,0.0,0.0,0.1989999999999999,0.0,0.0,0.0,0.0,0.0,0.0,0.0,0.0,0.0,0.0,0.0,0.0,0.0,0.0,0.0,618.15,2.569999933242798
0.0,0.517,0.0,0.184,0.0,0.0,0.299,0.0,0.0,0.0,0.0,0.0,0.0,0.0,0.0,0.0,0.0,0.0,0.0,0.0,0.0,0.0,662.15,2.5999999046325684
0.0,0.5135000000000001,0.0,0.0969,0.0,0.0,0.3896,0.0,0.0,0.0,0.0,0.0,0.0,0.0,0.0,0.0,0.0,0.0,0.0,0.0,0.0,0.0,718.15,2.630000114440918
0.0,0.502,0.0,0.0,0.0,0.0,0.498,0.0,0.0,0.0,0.0,0.0,0.0,0.0,0.0,0.0,0.0,0.0,0.0,0.0,0.0,0.0,807.15,2.6700000762939453
0.0,0.531,0.0,0.469,0.0,0.0,0.0,0.0,0.0,0.0,0.0,0.0,0.0,0.0,0.0,0.0,0.0,0.0,0.0,0.0,0.0,0.0,568.15,2.5
0.0,0.532,0.0,0.37,0.0,0.0,0.098,0.0,0.0,0.0,0.0,0.0,0.0,0.0,0.0,0.0,0.0,0.0,0.0,0.0,0.0,0.0,592.15,2.5299999713897705
0.0,0.527,0.0,0.2739999999999999,0.0,0.0,0.1989999999999999,0.0,0.0,0.0,0.0,0.0,0.0,0.0,0.0,0.0,0.0,0.0,0.0,0.0,0.0,0.0,623.15,2.559999942779541
0.0,0.524,0.0,0.185,0.0,0.0,0.291,0.0,0.0,0.0,0.0,0.0,0.0,0.0,0.0,0.0,0.0,0.0,0.0,0.0,0.0,0.0,663.15,2.5899999141693115
0.0,0.517,0.0,0.099,0.0,0.0,0.384,0.0,0.0,0.0,0.0,0.0,0.0,0.0,0.0,0.0,0.0,0.0,0.0,0.0,0.0,0.0,717.15,2.630000114440918
0.0,0.517,0.0,0.0,0.0,0.0,0.483,0.0,0.0,0.0,0.0,0.0,0.0,0.0,0.0,0.0,0.0,0.0,0.0,0.0,0.0,0.0,823.15,2.6500000953674316
0.5714,0.0,0.0,0.0,0.0,0.0,0.4286,0.0,0.0,0.0,0.0,0.0,0.0,0.0,0.0,0.0,0.0,0.0,0.0,0.0,0.0,0.0,1053.15,2.7799999713897705
0.5714,0.0,0.0,0.0143,0.0,0.0,0.4143,0.0,0.0,0.0,0.0,0.0,0.0,0.0,0.0,0.0,0.0,0.0,0.0,0.0,0.0,0.0,1016.15,2.7699999809265137
0.5714,0.0,0.0,0.0429,0.0,0.0,0.3857,0.0,0.0,0.0,0.0,0.0,0.0,0.0,0.0,0.0,0.0,0.0,0.0,0.0,0.0,0.0,983.15,2.759999990463257
0.5714,0.0,0.0,0.1429,0.0,0.0,0.2857,0.0,0.0,0.0,0.0,0.0,0.0,0.0,0.0,0.0,0.0,0.0,0.0,0.0,0.0,0.0,887.15,2.7200000286102295
0.5714,0.0,0.0,0.4286,0.0,0.0,0.0,0.0,0.0,0.0,0.0,0.0,0.0,0.0,0.0,0.0,0.0,0.0,0.0,0.0,0.0,0.0,700.15,2.549999952316284
0.0,0.0,0.0,0.0,0.0,0.0,0.0,0.0,0.0,0.0,0.0,0.0,0.0,0.0,0.0,0.0,0.0,0.0,0.0,0.0,0.0,0.85,379.15,4.079999923706055
0.0,0.0,0.0,0.0,0.0,0.0,0.0,0.0,0.0,0.0,0.0,0.0,0.0,0.0,0.0,0.0,0.0,0.0,0.0,0.0,0.0,0.8,382.15,4.260000228881836
0.0,0.0,0.0,0.0,0.0,0.0,0.0,0.0,0.0,0.0,0.0,0.0,0.0,0.0,0.0,0.0,0.0,0.0,0.0,0.0,0.0,0.75,387.15,4.360000133514404
0.0,0.0,0.0,0.0,0.0,0.0,0.0,0.0,0.0,0.0,0.0,0.0,0.0,0.0,0.0,0.0,0.0,0.0,0.0,0.0,0.0,0.7,397.15,4.449999809265137
0.0,0.0,0.0,0.0,0.0,0.0,0.0,0.0,0.0,0.0,0.0,0.0,0.0,0.0,0.0,0.0,0.0,0.0,0.0,0.0,0.0,0.65,402.15,4.53000020980835
0.3398,0.0,0.0,0.0,0.0,0.0,0.0,0.0,0.0,0.0,0.0,0.0,0.0,0.0,0.0,0.0,0.0,0.6602,0.0,0.0,0.0,0.0,628.15,7.079999923706055
0.3488,0.0,0.0,0.0,0.0,0.0,0.0,0.0,0.0,0.0,0.0,0.0,0.0,0.0,0.0,0.0,0.0,0.6512,0.0,0.0,0.0,0.0,640.15,6.909999847412109
0.4964,0.0,0.0,0.0,0.0,0.0,0.0,0.0,0.0,0.0,0.0,0.0,0.0,0.0,0.0,0.0,0.0,0.5036,0.0,0.0,0.0,0.0,693.15,5.980000019073486
0.6077,0.0,0.0,0.0,0.0,0.0,0.0,0.0,0.0,0.0,0.0,0.0,0.0,0.0,0.0,0.0,0.0,0.3923,0.0,0.0,0.0,0.0,740.15,5.099999904632568
0.6214,0.0,0.0,0.0,0.0,0.0,0.0,0.0,0.0,0.0,0.0,0.0,0.0,0.0,0.0,0.0,0.0,0.3786,0.0,0.0,0.0,0.0,741.15,4.940000057220459
0.6622,0.0,0.0,0.0,0.0,0.0,0.0,0.0,0.0,0.0,0.0,0.0,0.0,0.0,0.0,0.0,0.0,0.3378,0.0,0.0,0.0,0.0,761.15,4.659999847412109
0.7042,0.0,0.0,0.0,0.0,0.0,0.0,0.0,0.0,0.0,0.0,0.0,0.0,0.0,0.0,0.0,0.0,0.2958,0.0,0.0,0.0,0.0,780.15,4.28000020980835
0.0,0.0,0.0,0.285,0.0,0.0,0.0,0.0,0.0,0.7,0.0,0.0,0.0,0.0,0.0,0.0,0.0,0.0,0.0,0.0,0.0,0.0,758.15,2.450000047683716
0.0,0.0,0.0,0.27,0.0,0.0,0.0,0.0,0.0,0.7,0.0,0.0,0.0,0.0,0.0,0.0,0.0,0.0,0.0,0.0,0.0,0.0,755.15,2.359999895095825
0.0,0.0,0.0,0.255,0.0,0.0,0.0,0.0,0.0,0.7,0.0,0.0,0.0,0.0,0.0,0.0,0.0,0.0,0.0,0.0,0.0,0.0,751.15,2.3499999046325684
0.0,0.0,0.0,0.24,0.0,0.0,0.0,0.0,0.0,0.7,0.0,0.0,0.0,0.0,0.0,0.0,0.0,0.0,0.0,0.0,0.0,0.0,749.15,2.3399999141693115
0.0,0.0,0.0,0.225,0.0,0.0,0.0,0.0,0.0,0.7,0.0,0.0,0.0,0.0,0.0,0.0,0.0,0.0,0.0,0.0,0.0,0.0,745.15,2.319999933242798
0.0,0.0,0.0,0.21,0.0,0.0,0.0,0.0,0.0,0.7,0.0,0.0,0.0,0.0,0.0,0.0,0.0,0.0,0.0,0.0,0.0,0.0,742.15,2.3299999237060547
0.0,0.0,0.0,0.3329999999999999,0.0,0.0,0.0,0.0,0.0,0.667,0.0,0.0,0.0,0.0,0.0,0.0,0.0,0.0,0.0,0.0,0.0,0.0,761.15,2.377000093460083
0.0,0.0,0.0,0.3229999999999999,0.0,0.0,0.0,0.0,0.0,0.627,0.0,0.0,0.0,0.0,0.0,0.0,0.025,0.0,0.0,0.025,0.0,0.0,757.15,2.4760000705718994
0.0,0.0,0.0,0.306,0.0,0.0,0.0,0.0,0.0,0.594,0.0,0.0,0.0,0.0,0.0,0.0,0.05,0.0,0.0,0.05,0.0,0.0,750.15,2.5980000495910645
0.0,0.0,0.0,0.289,0.0,0.0,0.0,0.0,0.0,0.561,0.0,0.0,0.0,0.0,0.0,0.0,0.075,0.0,0.0,0.075,0.0,0.0,733.15,2.736000061035156
0.0,0.0,0.0,0.272,0.0,0.0,0.0,0.0,0.0,0.528,0.0,0.0,0.0,0.0,0.0,0.0,0.1,0.0,0.0,0.1,0.0,0.0,748.15,2.9019999504089355
0.0,0.0,0.0,0.255,0.0,0.0,0.0,0.0,0.0,0.495,0.0,0.0,0.0,0.0,0.0,0.0,0.125,0.0,0.0,0.125,0.0,0.0,745.15,3.009000062942505
0.0,0.0,0.0,0.238,0.0,0.0,0.0,0.0,0.0,0.462,0.0,0.0,0.0,0.0,0.0,0.0,0.15,0.0,0.0,0.15,0.0,0.0,753.15,3.171999931335449
0.0,0.0,0.0,0.0,0.0,0.0,0.0,0.0,0.0,0.6667000000000001,0.0,0.0,0.3333,0.0,0.0,0.0,0.0,0.0,0.0,0.0,0.0,0.0,776.15,2.2699999809265137
0.0,0.0,0.0,0.0,0.0,0.0,0.0,0.0,0.0,0.6552,0.0,0.0,0.3276,0.0,0.0,0.0,0.0,0.0172,0.0,0.0,0.0,0.0,760.15,2.5199999809265137
0.0,0.0,0.0,0.0,0.0,0.0,0.0,0.0,0.0,0.6296,0.0,0.0,0.3148,0.0,0.0,0.0,0.0,0.0556,0.0,0.0,0.0,0.0,646.15,3.3499999046325684
0.0,0.0,0.0,0.0,0.0,0.0,0.0,0.0,0.0,0.6,0.0,0.0,0.3,0.0,0.0,0.0,0.0,0.1,0.0,0.0,0.0,0.0,580.15,3.990000009536743
0.0,0.0,0.0,0.0,0.0,0.0,0.0,0.0,0.0,0.5652,0.0,0.0,0.2826,0.0,0.0,0.0,0.0,0.1522,0.0,0.0,0.0,0.0,602.15,4.599999904632568
0.0,0.0,0.0,0.0,0.0,0.0,0.0,0.0,0.0,0.5238,0.0,0.0,0.2619,0.0,0.0,0.0,0.0,0.2143,0.0,0.0,0.0,0.0,585.15,5.21999979019165
0.0,0.0,0.0,0.0,0.0,0.0,0.0,0.0,0.0,0.4736999999999999,0.0,0.0,0.2368,0.0,0.0,0.0,0.0,0.2895,0.0,0.0,0.0,0.0,539.15,5.929999828338623
0.0,0.0,0.0,0.0,0.0,0.0,0.0,0.0,0.0,0.4117588241175883,0.0,0.0,0.2058794120587941,0.0,0.0,0.0,0.0,0.3823617638236177,0.0,0.0,0.0,0.0,526.15,6.449999809265137
0.6595659565956595,0.0,0.0,0.0254025402540254,0.0216021602160216,0.0,0.0,0.0,0.029002900290029,0.0,0.0,0.0,0.0,0.0,0.0,0.0,0.0,0.2628262826282628,0.0,0.0,0.0,0.0,765.15,4.170000076293945
0.5995999999999999,0.0,0.0,0.0095999999999999,0.0256999999999999,0.0,0.0,0.0,0.0126999999999999,0.0,0.0,0.0,0.0,0.0,0.0,0.0,0.0,0.3505999999999999,0.0,0.0,0.0,0.0,770.15,4.795000076293945
0.5675432456754325,0.0,0.0,0.00999900009999,0.0267973202679732,0.0,0.0,0.0,0.0131986801319868,0.0,0.0,0.0,0.0,0.0,0.0,0.0,0.0,0.3805619438056195,0.0,0.0,0.0,0.0,746.15,4.820000171661377
0.6107610761076108,0.0,0.021002100210021,0.0279027902790279,0.0243024302430243,0.0,0.0,0.0,0.0321032103210321,0.0,0.0,0.0,0.0,0.0,0.0,0.0135013501350135,0.0,0.2688268826882688,0.0,0.0,0.0,0.0,798.15,4.389999866485596
0.5471452854714528,0.0,0.0237976202379762,0.0117988201179882,0.0263973602639736,0.0,0.0,0.0,0.0155984401559844,0.0,0.0,0.0,0.0,0.0,0.0,0.0152984701529847,0.0,0.3580641935806419,0.0,0.0,0.0,0.0,807.15,4.880000114440918
0.511,0.0,0.0249,0.0124,0.0276,0.0,0.0,0.0,0.0136,0.0,0.0,0.0,0.0,0.0,0.0,0.016,0.0,0.3926,0.0,0.0,0.0,0.0,785.15,4.940000057220459
0.0,0.0,0.0,0.05,0.0,0.0,0.0,0.0,0.0,0.0,0.0,0.2,0.0,0.0,0.0,0.0,0.0,0.0,0.0,0.0,0.75,0.0,576.15,5.300000190734863
0.0,0.0,0.0,0.0496,0.0,0.0,0.0,0.0,0.0,0.0,0.0,0.1986,0.0,0.0,0.0,0.0,0.0,0.0,0.0,0.0,0.7445999999999999,0.0,583.15,5.320000171661377
0.0,0.0,0.0,0.0495,0.0,0.0,0.0,0.0,0.0,0.0,0.0,0.1978,0.0,0.0,0.0,0.0,0.0,0.0,0.0,0.0,0.7419,0.0,586.15,5.340000152587891
0.0,0.0,0.0,0.0488999999999999,0.0,0.0,0.0,0.0,0.0,0.0,0.0,0.1956999999999999,0.0,0.0,0.0,0.0,0.0,0.0,0.0,0.0,0.734,0.0,590.15,5.360000133514404
0.0,0.0,0.0,0.0484999999999999,0.0,0.0,0.0,0.0,0.0,0.0,0.0,0.1939999999999999,0.0,0.0,0.0,0.0,0.0,0.0,0.0,0.0,0.7275,0.0,595.15,5.409999847412109
0.0,0.0,0.0,0.048,0.0,0.0,0.0,0.0,0.0,0.0,0.0,0.192,0.0,0.0,0.0,0.0,0.0,0.0,0.0,0.0,0.72,0.0,594.15,5.420000076293945
0.0,0.0,0.0,0.0475,0.0,0.0,0.0,0.0,0.0,0.0,0.0,0.19,0.0,0.0,0.0,0.0,0.0,0.0,0.0,0.0,0.7125,0.0,593.15,5.449999809265137
0.0,0.0,0.0,0.047,0.0,0.0,0.0,0.0,0.0,0.0,0.0,0.188,0.0,0.0,0.0,0.0,0.0,0.0,0.0,0.0,0.705,0.0,599.15,5.480000019073486
0.0,0.0,0.0,0.0465,0.0,0.0,0.0,0.0,0.0,0.0,0.0,0.186,0.0,0.0,0.0,0.0,0.0,0.0,0.0,0.0,0.6975,0.0,603.15,5.489999771118164
0.0,0.0,0.0,0.045,0.0,0.0,0.0,0.0,0.0,0.0,0.0,0.18,0.0,0.0,0.0,0.0,0.0,0.0,0.0,0.0,0.675,0.0,606.15,5.550000190734863
0.0,0.0,0.0,0.0,0.0,0.0,0.0,0.0,0.0,0.0,0.0,0.0,0.0,0.0,0.0,0.0,0.0,0.0,0.0,0.0,0.0,0.36,400.15,4.829999923706055
0.0,0.0,0.0,0.0,0.0,0.0,0.0,0.0,0.0,0.0,0.0,0.0,0.0,0.0,0.0,0.0,0.0,0.0,0.0,0.0,0.0,0.42,423.15,3.859999895095825
0.0,0.0,0.0,0.0,0.0,0.0,0.0,0.0,0.0,0.0,0.0,0.0,0.0,0.0,0.0,0.0,0.0,0.0,0.0,0.0,0.0,0.36,438.15,5.070000171661377
0.0,0.0,0.0,0.0,0.0,0.0,0.0,0.0,0.0,0.0,0.0,0.0,0.0,0.0,0.0,0.0,0.0,0.0,0.0,0.0,0.0,0.42,460.15,5.579999923706055
0.0,0.0,0.0,0.0,0.0,0.0,0.0,0.0,0.0,0.0,0.0,0.0,0.0,0.0,0.0,0.0,0.0,0.0,0.0,0.0,0.0,0.3870612938706129,453.15,5.670000076293945
0.0,0.0,0.0,0.0,0.0,0.0,0.0,0.0,0.0,0.0,0.0,0.0,0.0,0.0,0.0,0.0,0.0,0.0,0.0,0.0,0.0,0.3,417.15,5.070000171661377
0.0,0.0,0.0,0.0,0.0,0.0,0.0,0.0,0.0,0.0,0.0,0.0,0.0,0.0,0.0,0.0,0.0,0.0,0.0,0.0,0.0,0.3,368.15,5.03000020980835
0.0,0.0,0.0,0.0,0.0,0.0,0.0,0.0,0.0,0.0,0.0,0.0,0.0,0.0,0.0,0.0,0.0,0.0,0.0,0.0,0.0,0.32,453.15,5.599999904632568
0.0,0.0,0.0,0.0,0.0,0.0,0.0,0.0,0.0,0.0,0.0,0.0,0.0,0.0,0.0,0.0,0.0,0.0,0.0,0.0,0.0,0.4,448.15,5.579999923706055
0.0,0.0,0.0,0.0,0.0,0.0,0.0,0.0,0.0,0.7,0.0,0.0,0.3,0.0,0.0,0.0,0.0,0.0,0.0,0.0,0.0,0.0,737.15,2.359999895095825
0.0,0.0,0.0,0.0,0.0,0.0,0.0,0.0,0.0,0.65,0.0,0.0,0.3,0.0,0.0,0.0,0.0,0.0,0.0,0.0,0.0,0.0,730.15,2.3499999046325684
0.0,0.0,0.0,0.0,0.0,0.0,0.0,0.0,0.0,0.6,0.0,0.0,0.3,0.0,0.0,0.0,0.0,0.0,0.0,0.0,0.0,0.0,721.15,2.3299999237060547
0.0,0.0,0.0,0.0,0.0,0.0,0.0,0.0,0.0,0.55,0.0,0.0,0.3,0.0,0.0,0.0,0.0,0.0,0.0,0.0,0.0,0.0,712.15,2.309999942779541
0.0,0.0,0.0,0.0,0.0,0.0,0.0,0.0,0.0,0.5,0.0,0.0,0.3,0.0,0.0,0.0,0.0,0.0,0.0,0.0,0.0,0.0,704.15,2.299999952316284
0.0,0.0,0.0,0.0,0.0,0.0,0.0,0.0,0.0,0.0,0.2592740725927407,0.0,0.0,0.0,0.0,0.2592740725927407,0.0,0.0,0.0,0.0,0.0,0.0,555.15,3.640000104904175
0.0,0.0,0.0,0.0,0.0,0.0,0.0,0.0,0.0,0.0,0.2857,0.0,0.0,0.0,0.0,0.2857,0.0,0.0,0.0,0.0,0.0,0.0,571.15,3.759999990463257
0.0,0.0,0.0,0.0,0.0,0.0,0.0,0.0,0.0,0.0,0.3103310331033103,0.0,0.0,0.0,0.0,0.3103310331033103,0.0,0.0,0.0,0.0,0.0,0.0,577.15,3.869999885559082
0.0,0.0,0.0,0.0,0.0,0.0,0.0,0.0,0.0,0.0,0.3333333333333333,0.0,0.0,0.0,0.0,0.3333333333333333,0.0,0.0,0.0,0.0,0.0,0.0,581.15,3.9800000190734863
0.0,0.0,0.0,0.0,0.0,0.0,0.0,0.0,0.0,0.0,0.0,0.0,0.0,0.0,0.0,0.0,0.0,0.0,0.0,0.0,0.0,0.6,473.15,5.110000133514404
0.0,0.0,0.0,0.0,0.0,0.0,0.0,0.0,0.0,0.0,0.0,0.0,0.0,0.0,0.0,0.0,0.0,0.0,0.0,0.0,0.0,0.6,433.15,4.734000205993652
0.0,0.0,0.0,0.0,0.0,0.0,0.0,0.0,0.0,0.0,0.0,0.0,0.0,0.0,0.0,0.0,0.0,0.0,0.0,0.0,0.0,0.6,423.15,7.464000225067139
0.0,0.6666333366663334,0.0,0.0,0.1666833316668333,0.0,0.0,0.0,0.0,0.0,0.0,0.0,0.1666833316668333,0.0,0.0,0.0,0.0,0.0,0.0,0.0,0.0,0.0,708.15,2.515000104904175
0.0,0.0,0.0,0.29,0.04,0.0,0.0,0.0,0.0,0.67,0.0,0.0,0.0,0.0,0.0,0.0,0.0,0.0,0.0,0.0,0.0,0.0,754.15,2.2799999713897705
0.0,0.0,0.0,0.2755,0.038,0.0,0.0,0.0,0.0,0.6365,0.0,0.05,0.0,0.0,0.0,0.0,0.0,0.0,0.0,0.0,0.0,0.0,752.15,2.3350000381469727
0.0,0.0,0.0,0.261,0.036,0.0,0.0,0.0,0.0,0.603,0.0,0.1,0.0,0.0,0.0,0.0,0.0,0.0,0.0,0.0,0.0,0.0,751.15,2.434999942779541
0.0,0.0,0.0,0.2465,0.034,0.0,0.0,0.0,0.0,0.5695,0.0,0.15,0.0,0.0,0.0,0.0,0.0,0.0,0.0,0.0,0.0,0.0,751.15,2.562999963760376
0.0,0.0,0.0,0.2319999999999999,0.032,0.0,0.0,0.0,0.0,0.536,0.0,0.2,0.0,0.0,0.0,0.0,0.0,0.0,0.0,0.0,0.0,0.0,750.15,2.631999969482422
0.0,0.0,0.0,0.2175,0.03,0.0,0.0,0.0,0.0,0.5025,0.0,0.25,0.0,0.0,0.0,0.0,0.0,0.0,0.0,0.0,0.0,0.0,750.15,2.7279999256134033
0.0,0.0,0.0,0.203,0.0279999999999999,0.0,0.0,0.0,0.0,0.469,0.0,0.3,0.0,0.0,0.0,0.0,0.0,0.0,0.0,0.0,0.0,0.0,748.15,2.8459999561309814
0.0,0.0,0.0,0.1885,0.026,0.0,0.0,0.0,0.0,0.4355,0.0,0.35,0.0,0.0,0.0,0.0,0.0,0.0,0.0,0.0,0.0,0.0,747.15,2.937999963760376
0.0,0.0,0.0,0.05,0.0,0.0,0.0,0.0,0.0,0.0,0.0,0.1,0.0,0.0,0.0,0.05,0.0,0.0,0.0,0.0,0.7,0.0,653.15,5.396999835968018
0.0,0.0,0.0,0.0,0.0,0.0,0.0,0.0,0.0,1.0,0.0,0.0,0.0,0.0,0.0,0.0,0.0,0.0,0.0,0.0,0.0,0.0,524.15,1.850000023841858
0.0,0.0,0.0,0.0,0.0,0.0,0.0,0.0,0.0,0.9417,0.0,0.0,0.0,0.0,0.0,0.0,0.0,0.0,0.0,0.0,0.0,0.0,531.15,1.9299999475479128
0.0,0.0,0.0,0.0,0.0,0.0,0.0,0.0,0.0,0.8349,0.0,0.0,0.0,0.0,0.0,0.0,0.0,0.0,0.0,0.0,0.0,0.0,564.15,2.0299999713897705
0.0,0.0,0.0,0.0,0.0,0.0,0.0,0.0,0.0,0.7857,0.0,0.0,0.0,0.0,0.0,0.0,0.0,0.0,0.0,0.0,0.0,0.0,584.15,2.0799999237060547
0.0,0.0,0.0,0.0,0.0,0.0,0.0,0.0,0.0,0.7391,0.0,0.0,0.0,0.0,0.0,0.0,0.0,0.0,0.0,0.0,0.0,0.0,602.15,2.130000114440918
0.0,0.0,0.0,0.0,0.0,0.0,0.0,0.0,0.0,0.6949,0.0,0.0,0.0,0.0,0.0,0.0,0.0,0.0,0.0,0.0,0.0,0.0,607.15,2.1700000762939453
0.0,0.0,0.0,0.0,0.0,0.0,0.0,0.0,0.0,0.6393,0.0,0.0,0.0,0.0,0.0,0.0,0.0,0.0,0.0,0.0,0.0,0.0,613.15,2.2200000286102295
0.0,0.0,0.0,0.0,0.0,0.0,0.0,0.0,0.0,0.5872999999999999,0.0,0.0,0.0,0.0,0.0,0.0,0.0,0.0,0.0,0.0,0.0,0.0,614.15,2.2899999618530273
0.0,0.0,0.0,0.0,0.0,0.0,0.0,0.0,0.0,0.5504,0.0,0.0,0.0,0.0,0.0,0.0,0.0,0.0,0.0,0.0,0.0,0.0,605.15,2.3299999237060547
0.0,0.0,0.0,0.0,0.0,0.0,0.0,0.0,0.0,0.4925,0.0,0.0,0.0,0.0,0.0,0.0,0.0,0.0,0.0,0.0,0.0,0.0,609.15,2.4100000858306885
0.0,0.0,0.0,0.0,0.0,0.0,0.0,0.0,0.0,0.9417,0.0,0.0,0.0,0.0,0.0,0.0,0.0,0.0,0.0,0.0,0.0,0.0,538.15,1.919999957084656
0.0,0.0,0.0,0.0,0.0,0.0,0.0,0.0,0.0,0.8692,0.0,0.0,0.0,0.0,0.0,0.0,0.0,0.0,0.0,0.0,0.0,0.0,576.15,1.9800000190734863
0.0,0.0,0.0,0.0,0.0,0.0,0.0,0.0,0.0,0.7857,0.0,0.0,0.0,0.0,0.0,0.0,0.0,0.0,0.0,0.0,0.0,0.0,604.15,2.0
0.0,0.0,0.0,0.0,0.0,0.0,0.0,0.0,0.0,0.7391,0.0,0.0,0.0,0.0,0.0,0.0,0.0,0.0,0.0,0.0,0.0,0.0,634.15,2.049999952316284
0.0,0.0,0.0,0.0,0.0,0.0,0.0,0.0,0.0,0.6949,0.0,0.0,0.0,0.0,0.0,0.0,0.0,0.0,0.0,0.0,0.0,0.0,670.15,2.0899999141693115
0.0,0.0,0.0,0.0,0.0,0.0,0.0,0.0,0.0,0.6529,0.0,0.0,0.0,0.0,0.0,0.0,0.0,0.0,0.0,0.0,0.0,0.0,678.15,2.1500000953674316
0.0,0.0,0.0,0.0,0.0,0.0,0.0,0.0,0.0,0.6,0.0,0.0,0.0,0.0,0.0,0.0,0.0,0.0,0.0,0.0,0.0,0.0,656.15,2.200000047683716
0.0,0.0,0.0,0.0,0.0,0.0,0.0,0.0,0.0,0.8018000000000001,0.0,0.0,0.0,0.0,0.0,0.0,0.0,0.0,0.0,0.0,0.0,0.0,569.15,2.0399999618530273
0.0,0.0,0.0,0.0,0.0,0.0,0.0,0.0,0.0,0.7544,0.0,0.0,0.0,0.0,0.0,0.0,0.0,0.0,0.0,0.0,0.0,0.0,574.15,2.0799999237060547
0.0,0.0,0.0,0.0,0.0,0.0,0.0,0.0,0.0,0.6949,0.0,0.0,0.0,0.0,0.0,0.0,0.0,0.0,0.0,0.0,0.0,0.0,588.15,2.0899999141693115
0.0,0.0,0.0,0.0,0.0,0.0,0.0,0.0,0.0,0.6393,0.0,0.0,0.0,0.0,0.0,0.0,0.0,0.0,0.0,0.0,0.0,0.0,588.15,2.130000114440918
0.0,0.0,0.0,0.0,0.0,0.0,0.0,0.0,0.0,0.6,0.0,0.0,0.0,0.0,0.0,0.0,0.0,0.0,0.0,0.0,0.0,0.0,598.15,2.1600000858306885
0.0,0.5,0.0,0.0,0.0,0.0,0.0,0.0,0.0,0.0,0.0,0.5,0.0,0.0,0.0,0.0,0.0,0.0,0.0,0.0,0.0,0.0,678.15,2.950000047683716
0.0,0.5,0.0,0.0,0.0,0.0,0.0,0.0,0.0,0.0,0.0,0.49,0.0,0.0,0.0,0.0,0.0,0.0,0.0,0.0,0.0,0.0,687.15,2.940000057220459
0.0,0.5,0.0,0.0,0.0,0.0,0.0,0.0,0.0,0.0,0.0,0.47,0.0,0.0,0.0,0.0,0.0,0.0,0.0,0.0,0.0,0.0,690.15,2.9200000762939453
0.0,0.5,0.0,0.0,0.0,0.0,0.0,0.0,0.0,0.0,0.0,0.45,0.0,0.0,0.0,0.0,0.0,0.0,0.0,0.0,0.0,0.0,695.15,2.9000000953674316
0.0,0.5,0.0,0.0,0.0,0.0,0.0,0.0,0.0,0.0,0.0,0.4,0.0,0.0,0.0,0.0,0.0,0.0,0.0,0.0,0.0,0.0,696.15,2.890000104904175
0.0,0.5,0.0,0.0,0.0,0.0,0.0,0.0,0.0,0.0,0.0,0.35,0.0,0.0,0.0,0.0,0.0,0.0,0.0,0.0,0.0,0.0,704.15,2.880000114440918
0.0,0.5,0.0,0.0,0.0,0.0,0.0,0.0,0.0,0.0,0.0,0.3,0.0,0.0,0.0,0.0,0.0,0.0,0.0,0.0,0.0,0.0,706.15,2.880000114440918
0.0,0.1,0.0,0.0,0.1,0.0,0.0,0.0,0.0,0.0,0.0,0.0,0.0,0.0,0.0,0.0,0.0,0.0,0.0,0.0,0.0,0.0,823.15,3.990000009536743
0.0,0.09,0.0,0.0,0.09,0.0,0.0,0.0,0.0,0.0,0.0,0.0,0.0,0.0,0.0,0.0,0.0,0.0,0.0,0.0,0.02,0.0,783.15,4.035999774932861
0.0,0.075,0.0,0.0,0.075,0.0,0.0,0.0,0.0,0.0,0.0,0.0,0.0,0.0,0.0,0.0,0.0,0.0,0.0,0.0,0.05,0.0,777.15,4.090000152587891
0.0,0.05,0.0,0.0,0.05,0.0,0.0,0.0,0.0,0.0,0.0,0.0,0.0,0.0,0.0,0.0,0.0,0.0,0.0,0.0,0.1,0.0,764.15,4.192999839782715
0.0,0.075,0.0,0.0,0.075,0.0,0.0,0.0,0.0,0.0,0.0,0.0,0.0,0.0,0.0,0.0,0.0,0.0,0.0,0.0,0.05,0.0,677.15,3.9159998893737793
0.0,0.075,0.0,0.0,0.075,0.0,0.0,0.0,0.0,0.0,0.0,0.0,0.0,0.0,0.0,0.0,0.0,0.0,0.0,0.0,0.05,0.0,650.15,3.663000106811523
0.85,0.0,0.0,0.15,0.0,0.0,0.0,0.0,0.0,0.0,0.0,0.0,0.0,0.0,0.0,0.0,0.0,0.0,0.0,0.0,0.0,0.0,759.15,2.3299999237060547
0.83,0.0,0.0,0.15,0.0,0.0,0.0,0.0,0.0,0.0,0.0,0.0,0.0,0.0,0.0,0.0,0.0,0.0,0.0,0.0,0.0,0.0,862.15,2.509999990463257
0.8,0.0,0.0,0.15,0.0,0.0,0.0,0.0,0.0,0.0,0.0,0.0,0.0,0.0,0.0,0.0,0.0,0.0,0.0,0.0,0.0,0.0,934.15,2.7699999809265137
0.78,0.0,0.0,0.15,0.0,0.0,0.0,0.0,0.0,0.0,0.0,0.0,0.0,0.0,0.0,0.0,0.0,0.0,0.0,0.0,0.0,0.0,966.15,2.9100000858306885
0.75,0.0,0.0,0.15,0.0,0.0,0.0,0.0,0.0,0.0,0.0,0.0,0.0,0.0,0.0,0.0,0.0,0.0,0.0,0.0,0.0,0.0,990.15,3.1600000858306885
0.8,0.0,0.0,0.2,0.0,0.0,0.0,0.0,0.0,0.0,0.0,0.0,0.0,0.0,0.0,0.0,0.0,0.0,0.0,0.0,0.0,0.0,759.15,2.390000104904175
0.78,0.0,0.0,0.2,0.0,0.0,0.0,0.0,0.0,0.0,0.0,0.0,0.0,0.0,0.0,0.0,0.0,0.0,0.0,0.0,0.0,0.0,837.15,2.5799999237060547
0.75,0.0,0.0,0.2,0.0,0.0,0.0,0.0,0.0,0.0,0.0,0.0,0.0,0.0,0.0,0.0,0.0,0.0,0.0,0.0,0.0,0.0,908.15,2.819999933242798
0.73,0.0,0.0,0.2,0.0,0.0,0.0,0.0,0.0,0.0,0.0,0.0,0.0,0.0,0.0,0.0,0.0,0.0,0.0,0.0,0.0,0.0,940.15,3.0
0.7,0.0,0.0,0.2,0.0,0.0,0.0,0.0,0.0,0.0,0.0,0.0,0.0,0.0,0.0,0.0,0.0,0.0,0.0,0.0,0.0,0.0,967.15,3.2100000381469727
0.68,0.0,0.0,0.2,0.0,0.0,0.0,0.0,0.0,0.0,0.0,0.0,0.0,0.0,0.0,0.0,0.0,0.0,0.0,0.0,0.0,0.0,974.15,3.369999885559082
0.7,0.0,0.0,0.3,0.0,0.0,0.0,0.0,0.0,0.0,0.0,0.0,0.0,0.0,0.0,0.0,0.0,0.0,0.0,0.0,0.0,0.0,738.15,2.4600000381469727
0.65,0.0,0.0,0.3,0.0,0.0,0.0,0.0,0.0,0.0,0.0,0.0,0.0,0.0,0.0,0.0,0.0,0.0,0.0,0.0,0.0,0.0,863.15,2.869999885559082
0.63,0.0,0.0,0.3,0.0,0.0,0.0,0.0,0.0,0.0,0.0,0.0,0.0,0.0,0.0,0.0,0.0,0.0,0.0,0.0,0.0,0.0,886.15,3.0399999618530273
0.6,0.0,0.0,0.3,0.0,0.0,0.0,0.0,0.0,0.0,0.0,0.0,0.0,0.0,0.0,0.0,0.0,0.0,0.0,0.0,0.0,0.0,907.15,3.2699999809265137
0.6,0.0,0.0,0.4,0.0,0.0,0.0,0.0,0.0,0.0,0.0,0.0,0.0,0.0,0.0,0.0,0.0,0.0,0.0,0.0,0.0,0.0,711.15,2.5199999809265137
0.55,0.0,0.0,0.4,0.0,0.0,0.0,0.0,0.0,0.0,0.0,0.0,0.0,0.0,0.0,0.0,0.0,0.0,0.0,0.0,0.0,0.0,804.15,2.930000066757202
0.53,0.0,0.0,0.4,0.0,0.0,0.0,0.0,0.0,0.0,0.0,0.0,0.0,0.0,0.0,0.0,0.0,0.0,0.0,0.0,0.0,0.0,822.15,3.0899999141693115
0.4832483248324832,0.0,0.0,0.0,0.0127012701270127,0.0,0.2035203520352035,0.2543254325432543,0.0,0.0,0.0254025402540254,0.0,0.0,0.0,0.0127012701270127,0.0,0.0,0.0,0.0,0.0,0.0,0.0,958.15,3.0799999237060547
0.4747,0.0,0.0,0.0,0.0125,0.0,0.1999,0.2498,0.0,0.0175,0.025,0.0,0.0,0.0,0.0125,0.0,0.0,0.0,0.0,0.0,0.0,0.0,853.15,3.059999942779541
0.4617538246175383,0.0,0.0,0.0,0.0121987801219878,0.0,0.1944805519448055,0.2430756924307569,0.0,0.0437956204379562,0.0242975702429757,0.0,0.0,0.0,0.0121987801219878,0.0,0.0,0.0,0.0,0.0,0.0,0.0,848.15,3.0199999809265137
0.44005599440056,0.0,0.0,0.0,0.0115988401159884,0.0,0.1853814618538146,0.2316768323167684,0.0,0.0882911708829117,0.0231976802319768,0.0,0.0,0.0,0.0115988401159884,0.0,0.0,0.0,0.0,0.0,0.0,0.0,803.15,2.9600000381469727
0.4181581841815818,0.0,0.0,0.0,0.010998900109989,0.0,0.1761823817618238,0.2200779922007799,0.0,0.1332866713328667,0.021997800219978,0.0,0.0,0.0,0.010998900109989,0.0,0.0,0.0,0.0,0.0,0.0,0.0,763.15,2.9100000858306885
0.4749525047495251,0.0,0.0,0.0,0.0124987501249875,0.0,0.1999800019998,0.24997500249975,0.0,0.0170982901709829,0.0,0.0,0.0,0.024997500249975,0.0124987501249875,0.0,0.0,0.0,0.0,0.0,0.0,0.0,806.15,3.0199999809265137
0.4622537746225377,0.0,0.0,0.0,0.0120987901209879,0.0,0.1946805319468053,0.2433756624337566,0.0,0.042995700429957,0.0,0.0,0.0,0.0243975602439756,0.0121987801219878,0.0,0.0,0.0,0.0,0.0,0.0,0.0,818.15,2.9800000190734863
0.0,0.36,0.0,0.0,0.0,0.0,0.0,0.0,0.0,0.0,0.0,0.0,0.54,0.0,0.0,0.0,0.0,0.0,0.0,0.0,0.0,0.0,565.15,2.322999954223633
0.0,0.34,0.0,0.0,0.0,0.0,0.0,0.0,0.0,0.0,0.0,0.0,0.51,0.0,0.0,0.0,0.0,0.0,0.0,0.0,0.0,0.0,551.15,2.2980000972747803
0.0,0.32,0.0,0.0,0.0,0.0,0.0,0.0,0.0,0.0,0.0,0.0,0.48,0.0,0.0,0.0,0.0,0.0,0.0,0.0,0.0,0.0,535.15,2.2709999084472656
0.0,0.3,0.0,0.0,0.0,0.0,0.0,0.0,0.0,0.0,0.0,0.0,0.45,0.0,0.0,0.0,0.0,0.0,0.0,0.0,0.0,0.0,520.15,2.249000072479248
0.3788545374555053,0.0,0.0,0.0134983801943766,0.0222973243210814,0.0,0.0,0.0,0.0037995440547134,0.1763788345398552,0.0,0.0279966404031516,0.280666320041595,0.0958884933807943,0.0,0.0,0.0,0.0,0.0006199256089269,0.0,0.0,0.0,722.15,2.759999990463257
0.3897571267160612,0.0,0.0,0.013498515163332,0.0222975472698003,0.0,0.0,0.0,0.0037995820459749,0.1687814340422553,0.0,0.0278969313375528,0.2798692143864175,0.0934897161312255,0.0,0.0,0.0,0.0,0.0006099329073801,0.0,0.0,0.0,725.15,2.75
0.3783340500645057,0.0,0.0,0.0135012151093598,0.0222019981798361,0.0,0.0,0.0,0.0038003420307827,0.186616795511596,0.0,0.0279025112260103,0.2795251572641538,0.0875078757088138,0.0,0.0,0.0,0.0,0.0006100549049414,0.0,0.0,0.0,723.15,2.7300000190734863
0.3877348961406526,0.0,0.0,0.0135012151093598,0.0222019981798361,0.0,0.0,0.0,0.0038003420307827,0.1778160034403096,0.0,0.0278025022252002,0.2791251212609134,0.0874078667080037,0.0,0.0,0.0,0.0,0.0006100549049414,0.0,0.0,0.0,725.15,2.7300000190734863
0.3880961190388096,0.0,0.0,0.0134998650013499,0.0221997780022199,0.0,0.0,0.0,0.0037999620003799,0.1753982460175397,0.0,0.0277997220027799,0.2793972060279396,0.0891991080089198,0.0,0.0,0.0,0.0,0.0006099939000609,0.0,0.0,0.0,724.15,2.7300000190734863
0.3779886603401897,0.0,0.0,0.0,0.0226993190204293,0.0,0.0,0.0,0.0,0.1891943241702749,0.0,0.0284991450256492,0.2855914322570322,0.0953971380858574,0.0,0.0,0.0,0.0,0.0006299811005669,0.0,0.0,0.0,718.15,2.75
0.3803266228636004,0.0,0.0,0.0138009660676247,0.0,0.0,0.0,0.0,0.0039002730191113,0.1898132869300851,0.0,0.0286020021401498,0.2871200984068885,0.0958067064694528,0.0,0.0,0.0,0.0,0.0006300441030872,0.0,0.0,0.0,723.15,2.759999990463257
0.3824885253442396,0.0,0.0,0.0138995830125096,0.0229993100206993,0.0,0.0,0.0,0.0038998830035098,0.1909942701718948,0.0,0.0,0.2886913392598222,0.0963971080867574,0.0,0.0,0.0,0.0,0.0006299811005669,0.0,0.0,0.0,731.15,2.700000047683716
0.3858575556688763,0.0,0.0,0.0133985261621221,0.0220975692673805,0.0,0.0,0.0,0.0037995820459749,0.1701812800591934,0.0,0.0276969533351331,0.287668356480787,0.0886902440731519,0.0,0.0,0.0,0.0,0.0006099329073801,0.0,0.0,0.0,721.15,2.740000009536743
0.3932314585166813,0.0,0.0,0.0136010880870469,0.0225018001440115,0.0,0.0,0.0,0.0039003120249619,0.1777142171373709,0.0,0.0304024321945755,0.2602208176654132,0.0866069285542843,0.0,0.0112008960716857,0.0,0.0,0.0006200496039683,0.0,0.0,0.0,734.15,2.740000009536743
0.359285628574857,0.0,0.0,0.014099436022559,0.0231990720371185,0.0,0.0,0.0,0.0039998400063997,0.1771929122835086,0.0205991760329586,0.0317987280508779,0.2682892684292628,0.0892964281428742,0.0,0.0115995360185592,0.0,0.0,0.0006399744010239,0.0,0.0,0.0,719.15,2.859999895095825
0.3514245997219805,0.0,0.0,0.0138009660676247,0.0227015891112377,0.0,0.0,0.0,0.0080005600392027,0.1733121318492294,0.0,0.0311021771524006,0.2826197833848369,0.1164081485703999,0.0,0.0,0.0,0.0,0.0006300441030872,0.0,0.0,0.0,713.15,2.8299999237060547
0.3584752798087599,0.0,0.0,0.0129027095690094,0.0213044739395273,0.0,0.0,0.0,0.0075015753308194,0.146530771462007,0.0,0.0292061332879904,0.3414717090589024,0.0820172236169595,0.0,0.0,0.0,0.0,0.0005901239260244,0.0,0.0,0.0,693.15,2.75
0.4726,0.0,0.0,0.0,0.0368,0.0,0.0,0.0,0.0,0.2024,0.0471,0.0,0.2055,0.0,0.0333,0.0,0.0,0.0,0.0005,0.0,0.0,0.0,788.15,2.9800000190734863
0.4399439943994399,0.0,0.0,0.0498049804980498,0.0,0.0,0.0,0.0,0.02000200020002,0.1529152915291529,0.1595159515951595,0.0432043204320432,0.0948094809480948,0.0,0.0398039803980398,0.0,0.0,0.0,0.0,0.0,0.0,0.0,769.15,3.5299999713897705
0.3675367536753675,0.0,0.0,0.0914091409140914,0.0991099109910991,0.0,0.0792079207920792,0.0,0.0,0.1359135913591359,0.0,0.1004100410041004,0.084008400840084,0.0,0.0,0.0,0.0,0.0,0.0,0.0,0.0,0.0,728.15,2.740999937057495
0.3672632736726327,0.0090990900909909,0.0,0.0912908709129087,0.0990900909909009,0.0,0.0791920807919208,0.0,0.0,0.1357864213578642,0.0,0.1003899610038996,0.083991600839916,0.0,0.0,0.0,0.0,0.0,0.0,0.0,0.0,0.0,724.15,2.7019999027252197
0.3692,0.0,0.0,0.0917999999999999,0.0996,0.0,0.0795999999999999,0.0,0.0,0.1364999999999999,0.0,0.1008999999999999,0.0843999999999999,0.0,0.004,0.0,0.0,0.0,0.0,0.0,0.0,0.0,731.15,2.740999937057495
0.3675367536753675,0.0,0.0,0.0914091409140914,0.0991099109910991,0.0,0.0792079207920792,0.0,0.0,0.1359135913591359,0.0084008400840084,0.1005100510051005,0.084008400840084,0.0,0.0,0.0,0.0,0.0,0.0,0.0,0.0,0.0,724.15,2.744999885559082
0.3576,0.0,0.0,0.0788,0.0958,0.0,0.0348,0.0,0.0,0.2506,0.0,0.08,0.1024,0.0,0.0,0.0,0.0,0.0,0.0,0.0,0.0,0.0,741.15,2.571000099182129
0.3363,0.0,0.0,0.0549999999999999,0.1125999999999999,0.0,0.0525999999999999,0.0,0.0,0.2449999999999999,0.0,0.0886999999999999,0.1098,0.0,0.0,0.0,0.0,0.0,0.0,0.0,0.0,0.0,744.15,2.5980000495910645
0.3354664533546645,0.0,0.0,0.0975902409759024,0.1053894610538946,0.0,0.023997600239976,0.0166983301669833,0.0,0.2412758724127587,0.0,0.0990900909909009,0.0674932506749325,0.012998700129987,0.0,0.0,0.0,0.0,0.0,0.0,0.0,0.0,741.15,2.634000062942505
0.3709741948389678,0.0,0.01000200040008,0.0599119823964792,0.0364072814562912,0.0,0.0662132426485297,0.0,0.0,0.2134426885377075,0.0,0.0913182636527305,0.1036207241448289,0.0,0.0,0.015503100620124,0.0,0.0,0.0,0.0,0.0,0.0,741.15,2.7209999561309814
0.358,0.0,0.0,0.0595,0.0965,0.0,0.0658,0.0152,0.0,0.1235999999999999,0.0,0.0831,0.1027999999999999,0.0,0.0,0.0308,0.0,0.0,0.0,0.0,0.0,0.0,722.15,2.711999893188477
0.3038,0.0,0.0,0.0491,0.0955,0.0,0.076,0.0302,0.0,0.2271999999999999,0.0,0.0523,0.1018,0.0,0.0,0.0,0.0,0.0,0.0,0.0,0.0,0.0,720.15,2.5959999561309814
0.46,0.0,0.0,0.0679,0.0236,0.0,0.0107,0.0,0.0,0.2158,0.0,0.0516999999999999,0.0803999999999999,0.0116,0.0,0.015,0.0,0.0,0.0,0.0,0.0,0.0,722.15,2.549000024795532
0.3302,0.0,0.0054,0.0853999999999999,0.0973,0.0,0.059,0.0,0.0,0.228,0.0,0.0731,0.0885,0.0,0.0,0.0331,0.0,0.0,0.0,0.0,0.0,0.0,750.15,2.6449999809265137
0.3727627237276273,0.0,0.0,0.0802919708029197,0.0914908509149085,0.0,0.0110988901109889,0.0308969103089691,0.0,0.1340865913408659,0.0,0.0993900609939006,0.0832916708329167,0.0,0.0,0.0311968803119688,0.0,0.0,0.0,0.0,0.0,0.0,719.15,2.7049999237060547
0.4891,0.0,0.0,0.0677,0.0294,0.0,0.0321,0.0149,0.0,0.1464,0.0,0.0883999999999999,0.1003999999999999,0.0,0.0,0.0,0.0,0.0,0.0,0.0,0.0,0.0,746.15,2.6470000743865967
0.4161000000000001,0.0,0.0051,0.0807,0.0613,0.0,0.0446,0.0155,0.0,0.1616,0.0,0.0768,0.0837,0.006,0.0,0.0157,0.0,0.0,0.0,0.0,0.0,0.0,748.15,2.677000045776367
0.4442444244424443,0.0,0.0,0.0593059305930593,0.0233023302330233,0.0,0.0106010601060106,0.0294029402940294,0.0,0.213021302130213,0.0,0.051005100510051,0.0834083408340834,0.0114011401140114,0.0,0.0119011901190119,0.0,0.0,0.0,0.0,0.0,0.0,730.15,2.559000015258789
0.4538546145385462,0.0,0.0,0.0667933206679332,0.0156984301569843,0.0,0.0,0.0307969203079692,0.0,0.2132786721327867,0.0,0.03999600039996,0.0751924807519248,0.0165983401659834,0.0,0.0192980701929807,0.0,0.0,0.0,0.0,0.0,0.0,731.15,2.549999952316284
0.4524452445244524,0.0,0.0,0.0841084108410841,0.0145014501450145,0.0,0.0,0.0367036703670367,0.0,0.2135213521352135,0.0,0.04000400040004,0.0595059505950595,0.0171017101710171,0.0,0.0104010401040104,0.0,0.0,0.0,0.0,0.0,0.0,734.15,2.565999984741211
0.4693530646935306,0.0,0.0,0.0495950404959504,0.0167983201679832,0.0,0.0,0.0190980901909809,0.0,0.2080791920807919,0.0,0.0428957104289571,0.090990900909909,0.0170982901709829,0.0,0.0206979302069793,0.0,0.0,0.0,0.0,0.0,0.0,720.15,2.5290000438690186
0.3115,0.0,0.0,0.0,0.0262,0.0,0.1621,0.0398,0.0,0.192,0.0,0.0,0.2683999999999999,0.0,0.0,0.0,0.0,0.0,0.0,0.0,0.0,0.0,733.15,2.5799999237060547
0.2227,0.0,0.0,0.0,0.0262,0.0,0.1336,0.0797,0.0,0.2691,0.0,0.0,0.2687,0.0,0.0,0.0,0.0,0.0,0.0,0.0,0.0,0.0,730.15,2.549999952316284
0.2685999999999999,0.0,0.0,0.0,0.0263999999999999,0.0,0.1630999999999999,0.0399999999999999,0.0,0.2317999999999999,0.0,0.0,0.2700999999999999,0.0,0.0,0.0,0.0,0.0,0.0,0.0,0.0,0.0,734.15,2.569999933242798
0.2219,0.0,0.0,0.0,0.0260999999999999,0.0,0.1521,0.0794,0.0,0.2528,0.0,0.0,0.2677,0.0,0.0,0.0,0.0,0.0,0.0,0.0,0.0,0.0,718.15,2.559999942779541
0.1752175217521752,0.0,0.0,0.0,0.062006200620062,0.0,0.1314131413141314,0.0522052205220522,0.0,0.2268226822682268,0.0,0.0,0.3523352335233524,0.0,0.0,0.0,0.0,0.0,0.0,0.0,0.0,0.0,671.15,2.4800000190734863
0.2819,0.0,0.0,0.0,0.0519,0.0,0.1888,0.0394,0.0,0.1369,0.0,0.0,0.3011,0.0,0.0,0.0,0.0,0.0,0.0,0.0,0.0,0.0,692.15,2.5399999618530273
0.1826182618261826,0.0,0.0,0.0265026502650265,0.0645064506450645,0.0,0.1467146714671467,0.068006800680068,0.0,0.2363236323632363,0.0,0.0,0.2753275327532754,0.0,0.0,0.0,0.0,0.0,0.0,0.0,0.0,0.0,681.15,2.5199999809265137
0.2288228822882288,0.0,0.0,0.0,0.0647064706470647,0.0,0.1471147114711471,0.0682068206820682,0.0175017501750175,0.1975197519751975,0.0,0.0,0.2761276127612761,0.0,0.0,0.0,0.0,0.0,0.0,0.0,0.0,0.0,691.15,2.5299999713897705
0.2372,0.0,0.0,0.0184,0.028,0.0,0.1606,0.0028,0.0,0.2866,0.0074,0.0,0.248,0.011,0.0,0.0,0.0,0.0,0.0,0.0,0.0,0.0,725.15,2.609999895095825
0.2205779422057794,0.0,0.0,0.0,0.051994800519948,0.0,0.1323867613238676,0.0394960503949605,0.0,0.1903809619038096,0.0103989601039896,0.0,0.3547645235476452,0.0,0.0,0.0,0.0,0.0,0.0,0.0,0.0,0.0,668.15,2.5299999713897705
0.188981101889811,0.0,0.0,0.0091990800919908,0.0222977702229777,0.0,0.2510748925107489,0.0027997200279972,0.0,0.2446755324467553,0.0092990700929907,0.0,0.246975302469753,0.0246975302469753,0.0,0.0,0.0,0.0,0.0,0.0,0.0,0.0,689.15,2.690000057220459
0.2380476095219043,0.0,0.0,0.0092018403680736,0.0224044808961792,0.0,0.2224444888977795,0.0028005601120224,0.0,0.2054410882176434,0.0093018603720744,0.0,0.2489497899579915,0.0414082816563312,0.0,0.0,0.0,0.0,0.0,0.0,0.0,0.0,693.15,2.7300000190734863
0.5588441155884412,0.0,0.0,0.0106989301069893,0.0233976602339766,0.0,0.0,0.0,0.0238976102389761,0.1274872512748725,0.0712928707129287,0.0162983701629837,0.163983601639836,0.0,0.0040995900409959,0.0,0.0,0.0,0.0,0.0,0.0,0.0,770.15,2.8399999141693115
0.286,0.0,0.0,0.0,0.0542,0.0,0.2955,0.0,0.0,0.2821,0.0,0.0,0.0822,0.0,0.0,0.0,0.0,0.0,0.0,0.0,0.0,0.0,833.15,2.680000066757202
0.4546,0.0,0.0,0.0481,0.0233999999999999,0.0,0.2127,0.0,0.0,0.1027999999999999,0.0,0.0586,0.0998,0.0,0.0,0.0,0.0,0.0,0.0,0.0,0.0,0.0,779.15,2.7799999713897705
0.4513,0.0,0.0,0.0231,0.01,0.0,0.0,0.1099,0.0,0.1712,0.0347,0.0,0.1505,0.0138,0.0355,0.0,0.0,0.0,0.0,0.0,0.0,0.0,790.15,3.0199999809265137
0.4428999999999999,0.0,0.0024999999999999,0.0448999999999999,0.0151999999999999,0.0,0.1268999999999999,0.0,0.0,0.0933,0.0241999999999999,0.0075999999999999,0.1863999999999999,0.0507999999999999,0.0018999999999999,0.0,0.0,0.0,0.0,0.0,0.0,0.0,733.15,2.880000114440918
0.4163832766553311,0.0,0.0,0.0,0.0353070614122824,0.0,0.0852170434086817,0.0,0.0,0.225745149029806,0.0538107621524304,0.0,0.1753350670134027,0.0,0.0082016403280656,0.0,0.0,0.0,0.0,0.0,0.0,0.0,795.15,2.819999933242798
0.5089254462723135,0.0,0.104505225261263,0.1493074653732686,0.0,0.0,0.0359017950897544,0.0,0.0,0.1271063553177658,0.0,0.0198009900495024,0.0,0.0,0.0,0.0,0.048402420121006,0.0,0.000550027501375,0.0,0.0,0.0,859.15,3.0399999618530273
0.5023502350235024,0.0,0.0993099309930993,0.1316131613161316,0.0,0.0,0.0436043604360436,0.0,0.0433043304330433,0.123012301230123,0.0,0.0,0.0,0.0,0.0,0.0,0.0522052205220522,0.0,0.0,0.0,0.0,0.0,873.15,3.0399999618530273
0.4385999999999999,0.0,0.0801999999999999,0.1992999999999999,0.0,0.0,0.0440999999999999,0.0,0.0,0.1300999999999999,0.0214999999999999,0.0303999999999999,0.0,0.0,0.0,0.0,0.0464999999999999,0.0,0.0,0.0,0.0,0.0,849.15,3.2200000286102295
0.4434423524941757,0.0,0.0851889254396928,0.1302830632017837,0.0,0.0,0.0575925129733134,0.0,0.0256966594342735,0.1391819063521742,0.0,0.049593552838131,0.0,0.0155979722636057,0.0073990381250437,0.0,0.0452941117654704,0.0,0.0005499285092937,0.0,0.0,0.0,840.15,3.130000114440918
0.513048695130487,0.0,0.1216878312168783,0.1075892410758924,0.0,0.0,0.0148985101489851,0.0,0.0176982301769823,0.1316868313168683,0.0,0.0306969303069693,0.0,0.0,0.0,0.0,0.0626937306269373,0.0,0.0,0.0,0.0,0.0,856.15,3.059999942779541
0.5406135018397056,0.0,0.092285234362502,0.1572748360262358,0.0,0.0,0.0289953607422812,0.0,0.0,0.116681330987042,0.0,0.0,0.0,0.0,0.0,0.0,0.058090705487122,0.0,0.0005599104143337,0.0,0.0,0.0,875.15,3.009999990463257
0.5418,0.0,0.1068999999999999,0.1187999999999999,0.0151999999999999,0.0,0.0414999999999999,0.0,0.0329,0.1001999999999999,0.0,0.0047999999999999,0.0,0.0,0.0,0.0,0.0378999999999999,0.0,0.0,0.0,0.0,0.0,882.15,2.9200000762939453
0.5845350721043263,0.0,0.1013060783647018,0.176310578634718,0.0,0.0,0.0014000840050403,0.0,0.0,0.0897053823229393,0.0,0.0,0.0,0.0,0.0,0.0,0.0411024661479688,0.0,0.0005400324019441,0.0,0.0,0.0,902.15,2.950000047683716
0.4964503549645034,0.0,0.0955904409559044,0.132986701329867,0.0,0.0,0.0069993000699929,0.0583941605839415,0.0,0.1352864713528646,0.0,0.0192980701929806,0.0,0.0,0.0,0.0,0.0531946805319468,0.0,0.0,0.0,0.0,0.0,858.15,3.0
0.4390439043904389,0.0,0.1356135613561356,0.1560156015601559,0.0,0.0,0.047004700470047,0.0,0.0,0.1515151515151515,0.0,0.0,0.0,0.0,0.0,0.0,0.0529052905290528,0.0,0.0,0.0,0.0,0.0,876.15,3.240000009536743
0.4923950760492395,0.0,0.1263987360126398,0.1129988700112998,0.0,0.0,0.0971990280097199,0.0,0.0,0.1229987700122998,0.0,0.0047999520004799,0.0,0.0,0.0,0.0,0.0350996490035099,0.0,0.0005299947000529,0.0,0.0,0.0,889.15,3.059999942779541
0.5242475752424757,0.0,0.0709929007099289,0.1411858814118587,0.0,0.0,0.0467953204679531,0.0,0.0,0.1130886911308868,0.0,0.0107989201079892,0.0,0.0,0.0,0.0,0.078992100789921,0.0,0.0,0.0,0.0,0.0,869.15,3.1700000762939453
0.3809,0.0,0.0,0.0379,0.0,0.0,0.2512,0.0,0.0436,0.1686,0.0,0.0,0.1177999999999999,0.0,0.0,0.0,0.0,0.0,0.0,0.0,0.0,0.0,758.15,2.6600000858306885
0.3707,0.0,0.0,0.0,0.0,0.0,0.3259,0.0,0.0,0.1887,0.0,0.0,0.1147,0.0,0.0,0.0,0.0,0.0,0.0,0.0,0.0,0.0,821.15,2.740000009536743
0.3559644035596441,0.0,0.0,0.0372962703729627,0.0,0.0,0.3195680431956805,0.0,0.0214978502149785,0.1328867113288671,0.0056994300569943,0.0,0.1257874212578742,0.0,0.0,0.0,0.0,0.0,0.0,0.0,0.0,0.0,745.15,2.7100000381469727
