Repository: dorukdogular/vitreos

# Data

## Source

Glass property data is sourced from the [SciGlass database](https://github.com/epam/SciGlass) (EPAM Systems), made available under the [Open Database License (ODbL)](https://opendatacommons.org/licenses/odbl/1-0/). Accessed via the [glasspy](https://github.com/drcassar/glasspy) Python library.

## Files tracked in git

| File | Description |
|---|---|
| `clean.csv` | Deduplicated glass-forming ability dataset (11858 rows) |
| `tg_dataset.csv` | 76377 glasses with Tg (K) and 22 oxide mol% features |
| `tg_density_dataset.csv` | 31173 glasses with both Tg (K) and density (g/cm³) |

File: data/tg_density_dataset.csv (part 63 of 109)
SiO2,P2O5,ZrO2,Na2O,Al2O3,Fe2O3,CaO,MgO,K2O,B2O3,BaO,ZnO,Li2O,SrO,La2O3,TiO2,Nb2O5,PbO,Sb2O3,Bi2O3,TeO2,Se,Tg,density
0.3855,0.0,0.0,0.0187,0.0,0.0,0.3098000000000001,0.0,0.0061,0.183,0.0,0.0,0.0969,0.0,0.0,0.0,0.0,0.0,0.0,0.0,0.0,0.0,813.15,2.7300000190734863
0.3909999999999999,0.0,0.0,0.0,0.0,0.0,0.2963999999999999,0.0,0.0,0.1974999999999999,0.0,0.0,0.1150999999999999,0.0,0.0,0.0,0.0,0.0,0.0,0.0,0.0,0.0,823.15,2.7100000381469727
0.4137586241375863,0.0,0.0,0.0381961803819618,0.0,0.0,0.2163783621637836,0.0,0.0313968603139686,0.1742825717428257,0.0057994200579942,0.0,0.1188881111888811,0.0,0.0,0.0,0.0,0.0,0.0,0.0,0.0,0.0,764.15,2.680000066757202
0.3754,0.0,0.0,0.0383,0.0,0.0,0.2752,0.0,0.046,0.1364,0.0074,0.0,0.1192,0.0,0.0,0.0,0.0,0.0,0.0,0.0,0.0,0.0,733.15,2.7200000286102295
0.4295999999999998,0.0,0.0,0.0217999999999999,0.0,0.0,0.2028999999999999,0.0,0.0061999999999999,0.2047999999999999,0.0072999999999999,0.0,0.1255999999999999,0.0,0.0,0.0,0.0,0.0,0.0,0.0,0.0,0.0,799.15,2.6700000762939453
0.4138172365526895,0.0,0.0,0.0186962607478504,0.0,0.0,0.2165566886622675,0.0,0.0122975404919016,0.1993601279744051,0.0037992401519696,0.0,0.1354729054189162,0.0,0.0,0.0,0.0,0.0,0.0,0.0,0.0,0.0,789.15,2.6700000762939453
0.3617361736173618,0.0,0.0,0.0487048704870487,0.0148014801480148,0.0,0.2046204620462046,0.0,0.0192019201920192,0.1994199419941994,0.0,0.0,0.1414141414141414,0.0,0.0,0.0,0.0091009100910091,0.0,0.001000100010001,0.0,0.0,0.0,766.15,2.7200000286102295
0.0,0.0,0.0,0.0,0.0,0.0,0.0,0.0,0.0,0.5203,0.0,0.2612,0.0822,0.0,0.0678999999999999,0.0,0.0,0.0,0.0,0.0,0.0,0.0,806.15,4.179999828338623
0.0,0.0,0.0218,0.0,0.0,0.0,0.0,0.0,0.0,0.5127,0.0,0.2598,0.0816,0.0,0.062,0.0,0.0,0.0,0.0,0.0,0.0,0.0,814.15,4.139999866485596
0.0,0.0,0.0,0.0,0.0,0.0,0.0,0.0,0.0,0.5186,0.0,0.2626999999999999,0.0820999999999999,0.0,0.0573,0.0,0.0,0.0,0.0,0.0,0.0,0.0,818.15,4.21999979019165
0.0549,0.0,0.0,0.0,0.0,0.0,0.0,0.0,0.0,0.4892,0.0,0.2125,0.107,0.0,0.0682,0.0,0.0,0.0,0.0,0.0,0.0,0.0,807.15,4.090000152587891
0.0,0.0,0.0,0.0,0.0,0.0,0.0,0.0,0.0,0.5777422257774223,0.0,0.2110788921107889,0.071992800719928,0.018998100189981,0.05999400059994,0.0,0.0,0.0,0.0,0.0,0.0,0.0,829.15,3.950000047683716
0.0,0.0,0.0,0.0,0.0,0.0,0.0,0.0,0.0,0.576,0.0,0.1929999999999999,0.0725999999999999,0.0378999999999999,0.0602999999999999,0.0,0.0,0.0,0.0,0.0,0.0,0.0,825.15,3.950000047683716
0.0,0.0,0.0,0.0,0.0,0.0,0.0,0.0,0.0,0.5777577757775777,0.0,0.1536153615361536,0.0715071507150715,0.0769076907690769,0.0601060106010601,0.0,0.0,0.0,0.0,0.0,0.0,0.0,832.15,3.9700000286102295
0.0,0.0,0.0,0.0,0.0,0.0,0.0,0.0,0.0,0.5878412158784121,0.0,0.1175882411758824,0.0932906709329067,0.0786921307869213,0.0613938606139386,0.0,0.0,0.0,0.0,0.0,0.0,0.0,824.15,3.910000085830689
0.0,0.0,0.0,0.0,0.0,0.0,0.0,0.0,0.0,0.5562,0.0,0.2437,0.0733999999999999,0.0,0.0634,0.0,0.0,0.0,0.0,0.0,0.0,0.0,823.15,4.03000020980835
0.0,0.0,0.02,0.0,0.0,0.0,0.0,0.0,0.0,0.5502,0.0,0.2397,0.0749,0.0,0.0576999999999999,0.0,0.0,0.0,0.0,0.0,0.0,0.0,826.15,3.990000009536743
0.0,0.0,0.0,0.0,0.0,0.0,0.0,0.0,0.0,0.5555,0.0,0.2427,0.0756,0.0,0.0581,0.0,0.0,0.0,0.0,0.0,0.0,0.0,824.15,4.039999961853027
0.0,0.0,0.0213021302130212,0.0,0.0,0.0,0.0,0.0,0.0,0.5263526352635264,0.0,0.2525252525252525,0.0789078907890789,0.0,0.0605060506050605,0.0,0.0,0.0,0.0,0.0,0.0,0.0,811.15,4.079999923706055
0.0,0.0,0.0215021502150214,0.0,0.0,0.0,0.0,0.0,0.0,0.5114511451145114,0.0,0.2586258625862586,0.0792079207920792,0.0,0.062006200620062,0.0054005400540054,0.0,0.0,0.0,0.0,0.0,0.0,807.15,4.130000114440918
0.0,0.0,0.0213978602139786,0.0,0.0,0.0,0.0,0.0,0.0,0.5089491050894911,0.0,0.2568743125687431,0.0790920907909209,0.0,0.0615938406159384,0.0106989301069893,0.0,0.0,0.0,0.0,0.0,0.0,807.15,4.130000114440918
0.0,0.0,0.0112,0.0,0.0,0.0,0.0,0.0,0.0,0.5154999999999998,0.0,0.2613999999999999,0.0814999999999999,0.0,0.0653,0.0,0.0,0.0,0.0,0.0,0.0,0.0,804.15,4.150000095367432
0.0,0.0,0.0104989501049895,0.0,0.0,0.0,0.0,0.0,0.0,0.5298470152984701,0.0,0.2536746325367463,0.0792920707929207,0.0,0.0633936606339366,0.0,0.0,0.0,0.0,0.0,0.0,0.0,811.15,4.099999904632568
0.0,0.0,0.0208979102089791,0.0,0.0,0.0,0.0,0.0,0.0,0.5272472752724727,0.0,0.2509749025097491,0.0763923607639236,0.0,0.0601939806019398,0.0041995800419958,0.0,0.0,0.0,0.0,0.0,0.0,816.15,4.070000171661377
0.0,0.0,0.0,0.0,0.0,0.0,0.0,0.0,0.0,0.5773422657734227,0.0,0.1735826417358264,0.0708929107089291,0.0576942305769423,0.0602939706029397,0.0,0.0,0.0,0.0,0.0,0.0,0.0,827.15,3.9600000381469727
0.0,0.0,0.0094,0.0,0.0,0.0,0.0,0.0,0.0,0.5746000000000001,0.0,0.1911,0.0719,0.0382,0.0575,0.0,0.0,0.0,0.0,0.0,0.0,0.0,828.15,3.930000066757202
0.0,0.0,0.0096,0.0,0.0,0.0,0.0,0.0,0.0,0.5739,0.0,0.1535,0.0715,0.0766,0.0574,0.0,0.0,0.0,0.0,0.0,0.0,0.0,830.15,3.940000057220459
0.0,0.0,0.0095009500950095,0.0,0.0,0.0,0.0,0.0,0.0,0.5713571357135714,0.0,0.1625162516251625,0.0711071107110711,0.0666066606660666,0.0594059405940594,0.0,0.0,0.0,0.0,0.0,0.0,0.0,828.15,3.9800000190734863
0.0,0.0,0.0096009600960096,0.0,0.0,0.0,0.0,0.0,0.0,0.5764576457645764,0.0,0.1443144314431443,0.0818081808180817,0.0673067306730673,0.0603060306030603,0.0,0.0,0.0,0.0,0.0,0.0,0.0,827.15,3.9700000286102295
0.0,0.0,0.0098009800980098,0.0,0.0,0.0,0.0,0.0,0.0,0.5745574557455746,0.0,0.1814181418141814,0.0717071707170717,0.0478047804780478,0.0573057305730573,0.0,0.0,0.0,0.0,0.0,0.0,0.0,835.15,3.940000057220459
0.0,0.0,0.0096009600960096,0.0,0.0,0.0,0.0,0.0,0.0,0.5749574957495749,0.0,0.1719171917191719,0.0709070907090709,0.0575057505750575,0.0575057505750575,0.0,0.0,0.0,0.0,0.0,0.0,0.0,827.15,3.940000057220459
0.0,0.0,0.005,0.0,0.0,0.0,0.0,0.0,0.0,0.5712,0.0,0.1663,0.0809,0.0574,0.0596,0.0,0.0,0.0,0.0,0.0,0.0,0.0,824.15,3.9700000286102295
0.0,0.0,0.0048,0.0,0.0,0.0,0.0095,0.0,0.0,0.5722,0.0,0.1669,0.0796,0.0477,0.0597,0.0,0.0,0.0,0.0,0.0,0.0,0.0,825.15,3.940000057220459
0.0,0.0,0.0047,0.0,0.0,0.0,0.019,0.0,0.0,0.5712,0.0,0.1675,0.0799,0.0382,0.0598,0.0,0.0,0.0,0.0,0.0,0.0,0.0,826.15,3.930000066757202
0.0,0.0,0.0048004800480048,0.0,0.0,0.0,0.0285028502850285,0.0,0.0,0.5725572557255726,0.0,0.1666166616661666,0.0798079807980798,0.0286028602860286,0.0595059505950595,0.0,0.0,0.0,0.0,0.0,0.0,0.0,826.15,3.9200000762939458
0.0,0.0,0.0048,0.0,0.0,0.0,0.0382,0.0,0.0,0.5715000000000001,0.0,0.1671,0.0802,0.0191,0.0595,0.0,0.0,0.0,0.0,0.0,0.0,0.0,830.15,3.900000095367432
0.0,0.0,0.0048004800480048,0.0,0.0,0.0,0.0386038603860386,0.0,0.0,0.5708570857085709,0.0,0.1573157315731573,0.0809080908090809,0.0285028502850285,0.0596059605960596,0.0,0.0,0.0,0.0,0.0,0.0,0.0,828.15,3.900000095367432
0.0,0.0,0.0048,0.0,0.0,0.0,0.0382,0.0,0.0,0.5723,0.0,0.1477,0.0798,0.0382,0.0594,0.0,0.0,0.0,0.0,0.0,0.0,0.0,828.15,3.900000095367432
0.0,0.0,0.0049,0.0,0.0,0.0,0.0572,0.0,0.0,0.5707,0.0,0.1668,0.0810999999999999,0.0,0.0596,0.0,0.0,0.0,0.0,0.0,0.0,0.0,831.15,3.869999885559082
0.0,0.0,0.004999500049995,0.0,0.0,0.0,0.0761923807619238,0.0,0.0,0.5708429157084292,0.0,0.1475852414758524,0.0810918908109189,0.0,0.0595940405959404,0.0,0.0,0.0,0.0,0.0,0.0,0.0,834.15,3.849999904632568
0.0,0.0,0.0499,0.0,0.065,0.0,0.0,0.0,0.0,0.5503,0.0,0.1745,0.0,0.0,0.1103,0.0,0.0,0.0,0.0,0.0,0.0,0.0,910.15,4.159999847412109
0.0624937506249375,0.0,0.0,0.0,0.0,0.0,0.0,0.0,0.0,0.5901409859014098,0.0,0.1408859114088591,0.0746925307469253,0.0,0.1310868913108689,0.0,0.0,0.0,0.0006999300069993,0.0,0.0,0.0,837.15,3.7200000286102295
0.0,0.0,0.0,0.0,0.0,0.0,0.0,0.0,0.0,0.6447613143211408,0.0,0.1252924824510529,0.087994720316781,0.0,0.1096934183948963,0.0,0.0,0.0,0.0003599784012959,0.0,0.0,0.0,829.15,3.799999952316284
0.6827273090923637,0.0,0.0,0.0,0.1072042881715268,0.0,0.0681027241089643,0.0449017960718428,0.0,0.0920036801472058,0.0042001680067202,0.0,0.0,0.0,0.0,0.0,0.0,0.0,0.0,0.0,0.0,0.0,992.15,2.3940000534057617
0.6994300569943005,0.0,0.0,0.0,0.1041895810418958,0.0,0.0917908209179081,0.0032996700329966,0.0,0.0975902409759024,0.0,0.0,0.0,0.0,0.0,0.0,0.0,0.0,0.0,0.0,0.0,0.0,989.15,2.367000102996826
0.0535,0.0,0.0,0.0519,0.021,0.0,0.0,0.0,0.0,0.1964,0.0,0.1812,0.0,0.0,0.0,0.0,0.0,0.0,0.0,0.496,0.0,0.0,629.15,6.910999774932861
0.0467,0.0,0.0,0.0,0.0183,0.0,0.0,0.0,0.0,0.2082,0.0,0.3218,0.0,0.0,0.0,0.0,0.0,0.0,0.0,0.405,0.0,0.0,638.15,7.13100004196167
0.0465953404659534,0.0,0.0,0.0,0.0182981701829817,0.0,0.0,0.0,0.0,0.2075792420757924,0.0,0.317968203179682,0.0,0.0,0.0,0.0,0.0,0.0,0.003999600039996,0.3987601239876012,0.0,0.0,643.15,7.118000030517578
0.0458045804580458,0.0,0.0,0.0,0.018001800180018,0.0,0.0,0.0,0.0,0.2043204320432043,0.0,0.3129312931293129,0.0,0.0,0.0,0.0,0.0,0.0,0.0,0.3925392539253926,0.0,0.0,645.15,7.080999851226807
0.0464046404640463,0.0,0.0,0.0,0.0182018201820182,0.0,0.0,0.0,0.0,0.2067206720672067,0.0,0.3166316631663166,0.0,0.0,0.0,0.0,0.0,0.0,0.0,0.412041204120412,0.0,0.0,626.15,7.302999973297119
0.0775,0.0,0.0465,0.0,0.0,0.0,0.0,0.0,0.0,0.2946,0.0,0.2326,0.0155,0.0,0.155,0.0155,0.0,0.0,0.0,0.0,0.0,0.0,875.15,5.414999961853027
0.0775,0.0,0.0465,0.0155,0.0,0.0,0.0,0.0,0.0,0.2946,0.0,0.2326,0.0,0.0,0.155,0.0155,0.0,0.0,0.0,0.0,0.0,0.0,884.15,5.388000011444092
0.0775,0.0,0.0465,0.0,0.0,0.0,0.0,0.0,0.0155,0.2946,0.0,0.2326,0.0,0.0,0.155,0.0155,0.0,0.0,0.0,0.0,0.0,0.0,893.15,5.3470001220703125
0.0768923107689231,0.0,0.0461953804619538,0.0,0.0,0.0,0.0,0.0,0.0,0.2922707729227078,0.0,0.2461753824617538,0.0076992300769923,0.0,0.1614838516148385,0.0153984601539846,0.0,0.0,0.0,0.0,0.0,0.0,881.15,5.4070000648498535
0.0916,0.0,0.0458,0.0,0.0,0.0,0.0,0.0,0.0,0.2824,0.0,0.2443,0.0076,0.0,0.1527,0.0153,0.0,0.0,0.0,0.0,0.0,0.0,885.15,5.421000003814697
0.1060893910608939,0.0,0.0454954504549545,0.0,0.0,0.0,0.0,0.0,0.0,0.2725727427257274,0.0,0.2423757624237576,0.0075992400759924,0.0,0.1590840915908409,0.0151984801519848,0.0,0.0,0.0,0.0,0.0,0.0,883.15,5.388999938964844
0.0916,0.0,0.0458,0.0,0.0,0.0,0.0,0.0,0.0,0.2824,0.0,0.2443,0.0076,0.0,0.1565,0.0153,0.0,0.0,0.0,0.0,0.0,0.0,883.15,5.408999919891357
0.0922907709229077,0.0,0.0461953804619538,0.0,0.0,0.0,0.0,0.0,0.0,0.2845715428457154,0.0,0.2307769223077692,0.0153984601539846,0.0,0.1614838516148385,0.0153984601539846,0.0,0.0,0.0,0.0,0.0,0.0,876.15,5.388999938964844
0.0938093809380938,0.0,0.0469046904690469,0.0,0.0,0.0,0.0,0.0,0.0,0.2891289128912891,0.0,0.2031203120312031,0.031003100310031,0.0,0.1641164116411641,0.0156015601560156,0.0,0.0,0.0,0.0,0.0,0.0,869.15,5.361000061035156
0.0951904809519048,0.0,0.0475952404759524,0.0,0.0,0.0,0.0,0.0,0.0,0.2936706329367063,0.0,0.1745825417458254,0.0475952404759524,0.0,0.1666833316668333,0.0158984101589841,0.0,0.0,0.0,0.0,0.0,0.0,862.15,5.327000141143799
0.0913091309130913,0.0,0.0532053205320532,0.0,0.0,0.0,0.0,0.0,0.0,0.2852285228522852,0.0,0.2433243324332433,0.0076007600760076,0.0,0.1559155915591559,0.0152015201520152,0.0,0.0,0.0,0.0,0.0,0.0,887.15,5.355000019073486
0.0766076607660766,0.0,0.046004600460046,0.0,0.0,0.0,0.0,0.0,0.0,0.2912291229122912,0.0,0.2529252925292529,0.0038003800380038,0.0,0.1609160916091609,0.0153015301530153,0.0,0.0,0.0,0.0,0.0,0.0,885.15,5.422999858856201
0.0767076707670767,0.0,0.0383038303830383,0.0,0.0,0.0,0.0,0.0,0.0,0.2915291529152916,0.0,0.2607260726072608,0.0038003800380038,0.0,0.1572157215721572,0.0153015301530153,0.0,0.0,0.0,0.0,0.0,0.0,884.15,5.426000118255615
0.083991600839916,0.0,0.041995800419958,0.0,0.0,0.0,0.0,0.0,0.0,0.2862713728627137,0.0,0.2556744325567443,0.0037996200379962,0.0,0.1564843515648435,0.0152984701529847,0.0,0.0,0.0,0.0,0.0,0.0,886.15,5.418000221252441
0.0758,0.0,0.0455,0.0,0.0,0.0,0.0,0.0,0.0,0.2878,0.0,0.2726,0.0,0.0,0.1515,0.0152,0.0,0.0,0.0,0.0,0.0,0.0,886.15,5.406000137329102
0.0762923707629237,0.0,0.0457954204579542,0.0,0.0,0.0,0.0,0.0,0.0,0.29007099290071,0.0,0.2747725227477252,0.0,0.0,0.1526847315268473,0.0152984701529847,0.0,0.0,0.0,0.0,0.0,0.0,887.15,5.414000034332275
0.0751999999999999,0.0,0.0450999999999999,0.0,0.0,0.0,0.0,0.0,0.0,0.2856999999999999,0.0,0.2555999999999999,0.0,0.0,0.1428999999999999,0.0450999999999999,0.0,0.0,0.0,0.0,0.0,0.0,888.15,5.341000080108643
0.0751999999999999,0.0,0.0450999999999999,0.0,0.0,0.0,0.0,0.0,0.0,0.2856999999999999,0.0,0.2555999999999999,0.0,0.0,0.1428999999999999,0.0149999999999999,0.0,0.0,0.0,0.0,0.0,0.0,882.15,5.422999858856201
0.0763,0.0,0.0458,0.0,0.0,0.0,0.0,0.0,0.0,0.2901000000000001,0.0,0.2595,0.0,0.0,0.1603,0.0153,0.0,0.0,0.0,0.0,0.0,0.0,887.15,5.414000034332275
0.0763,0.0,0.0458,0.0,0.0,0.0,0.0,0.0,0.0,0.2901000000000001,0.0305,0.229,0.0,0.0,0.1603,0.0153,0.0,0.0,0.0,0.0,0.0,0.0,896.15,5.440999984741211
0.0763,0.0,0.0458,0.0,0.0,0.0,0.0,0.0,0.0,0.2901000000000001,0.0,0.229,0.0,0.0305,0.1603,0.0153,0.0,0.0,0.0,0.0,0.0,0.0,894.15,5.418000221252441
0.0763,0.0,0.0458,0.0,0.0,0.0,0.0305,0.0,0.0,0.2901000000000001,0.0,0.229,0.0,0.0,0.1603,0.0153,0.0,0.0,0.0,0.0,0.0,0.0,895.15,5.38700008392334
0.0763,0.0,0.0458,0.0,0.0,0.0,0.0,0.0305,0.0,0.2901000000000001,0.0,0.229,0.0,0.0,0.1603,0.0153,0.0,0.0,0.0,0.0,0.0,0.0,894.15,5.394000053405762
0.078,0.0,0.039,0.0,0.0,0.0,0.0,0.0,0.0,0.294,0.0,0.27,0.0,0.0,0.163,0.0,0.0,0.0,0.0,0.0,0.0,0.0,889.15,5.440000057220459
0.0779999999999999,0.0,0.0389999999999999,0.0,0.0,0.0,0.0,0.0,0.0,0.2989999999999999,0.0,0.2589999999999999,0.0,0.0,0.1649999999999999,0.0,0.004,0.0,0.0,0.0,0.0,0.0,887.15,5.440000057220459
0.0779999999999999,0.0,0.0389999999999999,0.0,0.0,0.0,0.0,0.0,0.0,0.295,0.0,0.2569999999999999,0.0,0.0,0.1629999999999999,0.0,0.004,0.0,0.0,0.0,0.0,0.0,894.15,5.440000057220459
0.076,0.0,0.038,0.0,0.0,0.0,0.0,0.0,0.0,0.291,0.0,0.267,0.0,0.0,0.16,0.0,0.0,0.0,0.0,0.0,0.0,0.0,887.15,5.480000019073486
0.076,0.0,0.038,0.0,0.0,0.0,0.0,0.0,0.0,0.291,0.0,0.267,0.0,0.0,0.16,0.0,0.0,0.0,0.0,0.0,0.0,0.0,890.15,5.480000019073486
0.077,0.0,0.038,0.0,0.0,0.0,0.0,0.0,0.0,0.292,0.0,0.2689999999999999,0.0,0.0,0.158,0.0,0.0,0.0,0.0,0.0,0.0,0.0,894.15,5.480000019073486
0.076,0.0,0.0409999999999999,0.0,0.0,0.0,0.0,0.0,0.0,0.29,0.0,0.267,0.0,0.0,0.149,0.0,0.0,0.0,0.0,0.0,0.0,0.0,891.15,5.489999771118164
0.069,0.0,0.041,0.0,0.0,0.0,0.0,0.0,0.0,0.295,0.0,0.268,0.0,0.0,0.149,0.0,0.0,0.0,0.0,0.0,0.0,0.0,888.15,5.5
0.076,0.0,0.038,0.0,0.0,0.0,0.0,0.0,0.0,0.289,0.0,0.266,0.0,0.0,0.148,0.0,0.0,0.0,0.0,0.0,0.0,0.0,884.15,5.480000019073486
0.076,0.0,0.038,0.0,0.0,0.0,0.0,0.0,0.0,0.286,0.0,0.264,0.0,0.0,0.14,0.0,0.0,0.0,0.0,0.0,0.0,0.0,883.15,5.489999771118164
0.076,0.0,0.045,0.0,0.0,0.0,0.0,0.0,0.0,0.289,0.0,0.265,0.0,0.0,0.136,0.0,0.0,0.0,0.0,0.0,0.0,0.0,888.15,5.5
0.075,0.0,0.051,0.0,0.0,0.0,0.0,0.0,0.0,0.284,0.0,0.263,0.0,0.0,0.12,0.0,0.0,0.0,0.0,0.0,0.0,0.0,887.15,5.5
0.076,0.0,0.045,0.0,0.0,0.0,0.0,0.0,0.0,0.289,0.0,0.266,0.0,0.0,0.145,0.0,0.0,0.0,0.0,0.0,0.0,0.0,889.15,5.489999771118164
0.077,0.0,0.042,0.0,0.0,0.0,0.0,0.0,0.0,0.29,0.0,0.262,0.0,0.0,0.15,0.0,0.0,0.0,0.0,0.0,0.0,0.0,890.15,5.5
0.0762923707629237,0.0,0.0381961803819618,0.0,0.0,0.0,0.0,0.0,0.0,0.29007099290071,0.0,0.2671732826717328,0.0,0.0,0.1602839716028397,0.0152984701529847,0.0,0.0,0.0,0.0,0.0,0.0,888.15,5.423999786376953
0.0,0.2586517303460692,0.0,0.0,0.0,0.0,0.0,0.0,0.0835167033406681,0.0,0.2166433286657331,0.0021004200840168,0.0,0.0,0.0,0.1072214442888577,0.3288657731546309,0.0,0.003000600120024,0.0,0.0,0.0,986.15,4.0
0.0,0.3182,0.0,0.0028,0.0,0.0,0.0,0.0,0.0663999999999999,0.0,0.2265999999999999,0.0170999999999999,0.0,0.0,0.0,0.0651999999999999,0.3006999999999999,0.0,0.0029999999999999,0.0,0.0,0.0,980.15,3.880000114440918
0.0,0.2974297429742974,0.0,0.0142014201420142,0.0,0.0,0.0,0.0,0.028002800280028,0.0,0.2524252425242524,0.0216021602160216,0.0,0.0,0.0,0.0705070507050705,0.311031103110311,0.0,0.0048004800480048,0.0,0.0,0.0,972.15,4.019999980926514
0.0,0.2605739426057394,0.0,0.0055994400559944,0.0,0.0,0.0,0.0,0.0730926907309269,0.0,0.2300769923007699,0.0147985201479852,0.0,0.0,0.0,0.1033896610338966,0.3106689331066893,0.0,0.0017998200179982,0.0,0.0,0.0,983.15,4.019999980926514
0.0,0.3285,0.0063,0.0,0.0,0.0,0.0,0.0,0.0165,0.0,0.1825,0.0076,0.1561,0.0,0.0,0.0389,0.262,0.0,0.0016,0.0,0.0,0.0,859.15,3.7300000190734863
0.0,0.2949,0.0136,0.081,0.0,0.0,0.0,0.0,0.0178,0.0,0.2184,0.0082,0.028,0.0,0.0,0.0419,0.2916,0.0,0.0046,0.0,0.0,0.0,902.15,3.9200000762939458
0.0,0.2435,0.0098,0.0056,0.0,0.0,0.0,0.0,0.0771,0.0,0.2367,0.0106,0.0,0.0,0.0,0.0994999999999999,0.3154,0.0,0.0018,0.0,0.0,0.0,976.15,4.070000171661377
0.0,0.3416,0.0,0.0,0.0,0.0,0.0,0.0,0.008,0.0,0.168,0.0019,0.2029,0.0,0.0,0.019,0.2565,0.0,0.0021,0.0,0.0,0.0,834.15,3.650000095367432
0.0141999999999999,0.2584,0.0,0.0055,0.0,0.0,0.0,0.0,0.0724,0.0,0.2225,0.0147,0.0,0.0,0.0,0.1025,0.308,0.0,0.0018,0.0,0.0,0.0,985.15,4.0
0.0,0.2264,0.0,0.0054,0.0,0.0,0.0,0.0,0.0707,0.0718,0.2118,0.0060999999999999,0.0,0.0,0.0,0.1022,0.3039,0.0,0.0017,0.0,0.0,0.0,929.15,3.9800000190734863
0.0,0.2382761723827617,0.0138986101389861,0.0054994500549945,0.0200979902009799,0.0,0.0,0.0,0.0743925607439256,0.0,0.2283771622837716,0.0104989501049895,0.0,0.0,0.0,0.1004899510048995,0.3084691530846916,0.0,0.0,0.0,0.0,0.0,951.15,4.019999980926514
0.1076999999999999,0.0,0.0,0.0,0.0,0.0060999999999999,0.0,0.0,0.0,0.2648,0.0537,0.2145,0.0,0.0,0.0,0.0,0.0,0.0,0.0,0.3014,0.0,0.0,674.15,6.46999979019165
0.1078107810781077,0.0,0.0,0.0,0.0,0.0061006100610061,0.0,0.0,0.0,0.2453245324532453,0.0538053805380538,0.2339233923392339,0.0,0.0,0.0,0.0,0.0,0.0,0.0,0.3012301230123012,0.0,0.0,670.15,6.519999980926514
0.1078107810781077,0.0,0.0,0.0,0.0,0.0061006100610061,0.0,0.0,0.0,0.2848284828482848,0.0538053805380538,0.193019301930193,0.0,0.0,0.0,0.0,0.0,0.0,0.0,0.3026302630263026,0.0,0.0,679.15,6.420000076293945
0.1071,0.0,0.0,0.0,0.0,0.0060999999999999,0.0,0.0,0.0,0.2858,0.0331,0.2133,0.0,0.0,0.0,0.0,0.0,0.0,0.0,0.3031,0.0,0.0,683.15,6.420000076293945
0.0687,0.0,0.0,0.0,0.0,0.0062,0.0,0.0,0.0,0.305,0.0538999999999999,0.2126,0.0,0.0,0.0,0.0,0.0,0.0,0.0,0.3017,0.0,0.0,673.15,6.440000057220459
0.0688999999999999,0.0,0.0,0.0,0.0,0.0061999999999999,0.0,0.0,0.0,0.2632,0.0539999999999999,0.2542,0.0,0.0,0.0,0.0,0.0,0.0,0.0,0.3014999999999999,0.0,0.0,665.15,6.53000020980835
0.0668066806680668,0.0,0.0,0.0,0.0,0.0066006600660066,0.0,0.0,0.0,0.2642264226422642,0.0234023402340234,0.2441244124412441,0.0,0.0,0.0,0.0,0.0,0.0,0.0,0.3443344334433443,0.0,0.0,663.15,6.760000228881836
0.0650999999999999,0.0,0.0,0.0,0.0,0.0032,0.0,0.0,0.0,0.3004,0.0843,0.305,0.0,0.0,0.0,0.0,0.0,0.0,0.0,0.2269999999999999,0.0,0.0,696.15,6.0
0.0341034103410341,0.0,0.0,0.0,0.0301030103010301,0.0032003200320032,0.0,0.0,0.0,0.3041304130413041,0.0835083508350835,0.3042304230423042,0.0,0.0,0.0,0.0,0.0,0.0,0.0,0.2257225722572257,0.0,0.0,697.15,5.909999847412109
0.0665933406659334,0.0,0.0,0.0,0.0206979302069792,0.0065993400659934,0.0,0.0,0.0,0.2237776222377762,0.0136986301369863,0.2845715428457154,0.0,0.0,0.0,0.0,0.0,0.0,0.0,0.3416658334166583,0.0,0.0,663.15,6.760000228881836
0.0346034603460346,0.0,0.0,0.0,0.0278027802780277,0.0035003500350035,0.0,0.0,0.0,0.3011301130113011,0.0234023402340234,0.3017301730173017,0.0,0.0,0.0,0.0,0.0,0.0,0.0,0.2841284128412841,0.0,0.0,688.15,6.269999980926514
0.0347965203479652,0.0,0.0,0.0,0.027997200279972,0.0035996400359964,0.0,0.0,0.0,0.272972702729727,0.0235976402359764,0.333966603339666,0.0,0.0,0.0,0.0,0.0,0.0,0.0,0.2863713628637137,0.0,0.0,670.15,6.369999885559082
0.1208879112088791,0.0,0.0,0.0,0.0,0.007999200079992,0.0,0.0,0.0,0.2868713128687131,0.0650934906509349,0.2520747925207479,0.0,0.0,0.0,0.0,0.0,0.0,0.0018998100189981,0.2598740125987401,0.0,0.0,694.15,6.309999942779541
0.0880911908809119,0.0,0.0,0.0,0.0172982701729827,0.0,0.0,0.0,0.0,0.2534746525347465,0.0632936706329367,0.283971602839716,0.0,0.0,0.0,0.0,0.0,0.0,0.0011998800119988,0.2461753824617538,0.0,0.0,688.15,6.28000020980835
0.0668066806680668,0.0,0.0,0.0,0.0,0.0066006600660066,0.0,0.0,0.0,0.2642264226422642,0.0234023402340234,0.2441244124412441,0.0,0.0,0.0,0.0,0.0,0.0,0.0,0.3443344334433443,0.0,0.0,663.15,6.760000228881836
0.0668066806680668,0.0,0.0,0.0,0.0,0.0066006600660066,0.0,0.0,0.0,0.2642264226422642,0.0234023402340234,0.2441244124412441,0.0,0.0,0.0,0.0,0.0,0.0,0.0,0.3443344334433443,0.0,0.0,663.15,6.760000228881836
0.0341034103410341,0.0,0.0,0.0,0.0301030103010301,0.0032003200320032,0.0,0.0,0.0,0.3041304130413041,0.0835083508350835,0.3042304230423042,0.0,0.0,0.0,0.0,0.0,0.0,0.0,0.2257225722572257,0.0,0.0,697.15,5.909999847412109
0.0668066806680668,0.0,0.0,0.0,0.0,0.0066006600660066,0.0,0.0,0.0,0.2642264226422642,0.0234023402340234,0.2441244124412441,0.0,0.0,0.0,0.0,0.0,0.0,0.0,0.3443344334433443,0.0,0.0,663.15,6.760000228881836
0.0,0.0,0.0,0.0,0.0405040504050405,0.0068006800680068,0.0,0.0,0.0,0.2716271627162716,0.0241024102410241,0.251025102510251,0.0,0.0,0.0,0.0,0.0,0.0,0.0,0.354035403540354,0.0,0.0,660.15,6.849999904632568
0.0345,0.0,0.0,0.0,0.0277,0.0059,0.0,0.0,0.0,0.3004,0.0233,0.301,0.0,0.0,0.0,0.0,0.0,0.0,0.0,0.2835,0.0,0.0,688.15,6.269999980926514
0.0655999999999999,0.0,0.0,0.0,0.0,0.0091,0.0,0.0,0.0,0.2621,0.0,0.2446,0.0,0.0,0.0,0.0,0.0,0.0,0.0,0.3378,0.0,0.0,668.15,6.710000038146973
0.1202999999999999,0.0,0.0,0.0,0.0,0.0069,0.0,0.0,0.0,0.2706,0.05,0.1319,0.0,0.0,0.0,0.0,0.0,0.0,0.0,0.3625,0.0,0.0,658.15,6.809999942779541
0.0613938606139386,0.0,0.0,0.0,0.0,0.0057994200579942,0.0,0.0,0.0,0.2145785421457854,0.011998800119988,0.3851614838516148,0.0,0.0,0.0,0.0,0.0,0.0,0.0,0.2746725327467253,0.0,0.0,664.15,6.429999828338623
0.7663,0.0,0.0,0.0842,0.0113999999999999,0.0,0.0,0.1381,0.0,0.0,0.0,0.0,0.0,0.0,0.0,0.0,0.0,0.0,0.0,0.0,0.0,0.0,923.15,2.380000114440918
0.7464,0.0,0.0,0.0909,0.0171,0.0,0.0,0.1456,0.0,0.0,0.0,0.0,0.0,0.0,0.0,0.0,0.0,0.0,0.0,0.0,0.0,0.0,893.15,2.4100000858306885
0.7305730573057306,0.0,0.0,0.1062106210621062,0.0113011301130113,0.0,0.0,0.1519151915191519,0.0,0.0,0.0,0.0,0.0,0.0,0.0,0.0,0.0,0.0,0.0,0.0,0.0,0.0,883.15,2.4200000762939453
0.7151999999999998,0.0,0.0,0.1128999999999999,0.0228999999999999,0.0,0.0,0.149,0.0,0.0,0.0,0.0,0.0,0.0,0.0,0.0,0.0,0.0,0.0,0.0,0.0,0.0,883.15,2.430000066757202
0.7159,0.0,0.0,0.1136999999999999,0.0056,0.0,0.0,0.1647999999999999,0.0,0.0,0.0,0.0,0.0,0.0,0.0,0.0,0.0,0.0,0.0,0.0,0.0,0.0,873.15,2.430000066757202
0.7136999999999999,0.0,0.0,0.1074999999999999,0.0113999999999999,0.0,0.0,0.1581999999999999,0.0092,0.0,0.0,0.0,0.0,0.0,0.0,0.0,0.0,0.0,0.0,0.0,0.0,0.0,873.15,2.430000066757202
0.7820782078207821,0.0,0.0,0.0,0.0058005800580057,0.0,0.0,0.1556155615561556,0.0565056505650565,0.0,0.0,0.0,0.0,0.0,0.0,0.0,0.0,0.0,0.0,0.0,0.0,0.0,923.15,2.3499999046325684
0.7704770477047704,0.0,0.0,0.0,0.0176017601760176,0.0,0.0,0.1502150215021502,0.0617061706170617,0.0,0.0,0.0,0.0,0.0,0.0,0.0,0.0,0.0,0.0,0.0,0.0,0.0,943.15,2.3499999046325684
0.7580999999999999,0.0,0.0,0.0,0.0117999999999999,0.0,0.0,0.1575999999999999,0.0725,0.0,0.0,0.0,0.0,0.0,0.0,0.0,0.0,0.0,0.0,0.0,0.0,0.0,953.15,2.359999895095825
0.7695000000000001,0.0,0.0,0.047,0.0056999999999999,0.0,0.0,0.1531,0.0247,0.0,0.0,0.0,0.0,0.0,0.0,0.0,0.0,0.0,0.0,0.0,0.0,0.0,923.15,2.369999885559082
0.7611,0.0,0.0,0.0354,0.0174,0.0,0.0,0.1484,0.0377,0.0,0.0,0.0,0.0,0.0,0.0,0.0,0.0,0.0,0.0,0.0,0.0,0.0,933.15,2.369999885559082
0.7433,0.0,0.0,0.0569,0.0115,0.0,0.0,0.1546,0.0337,0.0,0.0,0.0,0.0,0.0,0.0,0.0,0.0,0.0,0.0,0.0,0.0,0.0,913.15,2.390000104904175
0.7341734173417341,0.0,0.0,0.0386038603860386,0.0235023502350235,0.0,0.0,0.1529152915291529,0.0508050805080508,0.0,0.0,0.0,0.0,0.0,0.0,0.0,0.0,0.0,0.0,0.0,0.0,0.0,923.15,2.380000114440918
0.7456000000000002,0.0,0.0,0.0657,0.0114,0.0,0.0,0.1588,0.0185,0.0,0.0,0.0,0.0,0.0,0.0,0.0,0.0,0.0,0.0,0.0,0.0,0.0,933.15,2.390000104904175
0.7364527094581085,0.0,0.0,0.0290941811637672,0.0235952809438112,0.0,0.0,0.1534693061387722,0.0573885222955409,0.0,0.0,0.0,0.0,0.0,0.0,0.0,0.0,0.0,0.0,0.0,0.0,0.0,923.15,2.380000114440918
0.6613462942405967,0.0,0.0,0.0,0.1106077425419779,0.0,0.049703479243547,0.0543038012660886,0.0,0.0743052013640954,0.0004300301021071,0.0,0.0,0.0493034512415868,0.0,0.0,0.0,0.0,0.0,0.0,0.0,0.0,993.15,2.5
0.7119,0.0,0.0089,0.0498,0.0297,0.0,0.0711,0.0542999999999999,0.03,0.0,0.0151,0.0,0.0,0.0292,0.0,0.0,0.0,0.0,0.0,0.0,0.0,0.0,898.15,2.7699999809265137
0.7031,0.0,0.0,0.1192999999999999,0.0062999999999999,0.0,0.0899999999999999,0.0800999999999999,0.0011999999999999,0.0,0.0,0.0,0.0,0.0,0.0,0.0,0.0,0.0,0.0,0.0,0.0,0.0,833.15,2.490000009536743
0.738973897389739,0.0,0.0,0.0901090109010901,0.0165016501650165,0.0,0.0,0.1444144414441444,0.0,0.01000100010001,0.0,0.0,0.0,0.0,0.0,0.0,0.0,0.0,0.0,0.0,0.0,0.0,883.15,2.4100000858306885
0.7387738773877387,0.0,0.0,0.0896089608960895,0.0166016601660165,0.0,0.003100310031003,0.1393139313931392,0.0,0.0092009200920091,0.001100110011001,0.0,0.0,0.0023002300230022,0.0,0.0,0.0,0.0,0.0,0.0,0.0,0.0,873.15,2.4200000762939453
0.7427,0.0,0.0047,0.0905,0.0172,0.0,0.0,0.1449,0.0,0.0,0.0,0.0,0.0,0.0,0.0,0.0,0.0,0.0,0.0,0.0,0.0,0.0,893.15,2.4200000762939453
0.1818,0.0,0.0,0.0,0.0909,0.0,0.0,0.0,0.0,0.2273,0.0,0.0,0.0,0.0,0.0,0.0,0.0,0.0,0.0,0.5,0.0,0.0,674.15,6.830999851226807
0.1818181818181818,0.0,0.0,0.0,0.0909090909090909,0.0,0.0,0.0,0.0,0.2045204520452045,0.0,0.0,0.0,0.0,0.0,0.0,0.0,0.0,0.0,0.5227522752275228,0.0,0.0,669.15,6.960999965667725
0.1818,0.0,0.0,0.0,0.0909,0.0,0.0,0.0,0.0,0.1818,0.0,0.0,0.0,0.0,0.0,0.0,0.0,0.0,0.0,0.5455,0.0,0.0,662.15,7.089000225067139
0.1778,0.0,0.0,0.0,0.0889,0.0,0.0444,0.0,0.0,0.2,0.0,0.0,0.0,0.0,0.0,0.0,0.0,0.0,0.0,0.4889,0.0,0.0,674.15,6.813000202178955
0.1778,0.0,0.0,0.0,0.0889,0.0,0.0,0.0444,0.0,0.2,0.0,0.0,0.0,0.0,0.0,0.0,0.0,0.0,0.0,0.4889,0.0,0.0,675.15,6.843999862670898
0.1818181818181818,0.0,0.0,0.0,0.0909090909090909,0.0,0.0,0.0,0.0,0.2045204520452045,0.0,0.0,0.0,0.0,0.0227022702270227,0.0,0.0,0.0,0.0,0.5000500050005,0.0,0.0,681.15,6.960000038146973
0.1818181818181818,0.0,0.0,0.0,0.0909090909090909,0.0,0.0,0.0,0.0,0.2045204520452045,0.0,0.0,0.0,0.0,0.0,0.0,0.0,0.0,0.0,0.5000500050005001,0.0,0.0,681.15,6.946000099182129
0.1818181818181818,0.0,0.0,0.0227022702270227,0.0909090909090909,0.0,0.0,0.0,0.0,0.2045204520452045,0.0,0.0,0.0,0.0,0.0,0.0,0.0,0.0,0.0,0.5000500050005001,0.0,0.0,660.15,6.8379998207092285
0.2979,0.0,0.0,0.0,0.0851,0.0,0.0,0.0,0.0,0.1489,0.0,0.0,0.0,0.0,0.0,0.0,0.0,0.0,0.0,0.4681,0.0,0.0,689.15,6.693999767303467
0.1818,0.0,0.0,0.0,0.0909,0.0,0.0,0.0,0.0,0.2273,0.0,0.0,0.0,0.0,0.0227,0.0,0.0,0.0,0.0,0.4772999999999999,0.0,0.0,684.15,6.7729997634887695
0.1818,0.0,0.0,0.0,0.0909,0.0,0.0,0.0,0.0,0.2273,0.0,0.0,0.0,0.0,0.0,0.0,0.0,0.0,0.0,0.4773,0.0,0.0,687.15,6.809999942779541
0.1778,0.0,0.0,0.0,0.0889,0.0,0.0444,0.0,0.0,0.2221999999999999,0.0,0.0,0.0,0.0,0.0,0.0,0.0,0.0,0.0,0.4667,0.0,0.0,680.15,6.681000232696533
0.1818,0.0,0.0,0.0,0.0909,0.0,0.0,0.0,0.0,0.2273,0.0,0.0,0.0455,0.0,0.0,0.0,0.0,0.0,0.0,0.4545,0.0,0.0,662.15,6.586999893188477
0.1818,0.0,0.0,0.0,0.0909,0.0,0.0,0.0,0.0,0.3182,0.0,0.0,0.0,0.0,0.0,0.0,0.0,0.0,0.0,0.4090999999999999,0.0,0.0,706.15,6.256999969482422
0.1818,0.0,0.0,0.0,0.0909,0.0,0.0,0.0,0.0,0.2273,0.0,0.0,0.0909,0.0,0.0,0.0,0.0,0.0,0.0,0.4090999999999999,0.0,0.0,656.15,6.309000015258789
0.1818,0.0,0.0,0.0,0.0909,0.0,0.0,0.0,0.0,0.2273,0.0,0.0,0.1135999999999999,0.0,0.0,0.0,0.0,0.0,0.0,0.3864,0.0,0.0,652.15,7.168000221252441
0.1818,0.0,0.0,0.0,0.1135999999999999,0.0,0.0,0.0,0.0,0.2273,0.0,0.0,0.0,0.0,0.0,0.0,0.0,0.0,0.0,0.4772999999999999,0.0,0.0,684.15,6.665999889373779
0.1818181818181818,0.0,0.0,0.0,0.1136113611361136,0.0,0.0,0.0,0.0,0.2045204520452045,0.0,0.0,0.0,0.0,0.0,0.0,0.0,0.0,0.0,0.5000500050005001,0.0,0.0,681.15,6.78000020980835
0.1739086954347717,0.0,0.0,0.0,0.0869043452172608,0.0,0.0869043452172608,0.0,0.0,0.2173108655432771,0.0,0.0,0.0,0.0,0.0,0.0,0.0,0.0,0.000350017500875,0.4346217310865543,0.0,0.0,686.15,6.53000020980835
0.1665950021499354,0.0,0.0,0.0,0.0832975010749677,0.0,0.1665950021499354,0.0,0.0,0.2082937511874643,0.0,0.0,0.0,0.0,0.0,0.0,0.0,0.0,0.0003299901002969,0.3748887533373998,0.0,0.0,697.15,6.2170000076293945
0.1738913054347282,0.0,0.0,0.0,0.0868956552172391,0.0,0.0868956552172391,0.0,0.0,0.2172891355432228,0.0,0.0,0.0434978251087445,0.0,0.0,0.0,0.0,0.0,0.0003499825008749,0.391180440977951,0.0,0.0,674.15,6.265999794006348
0.1777248814834077,0.0,0.0,0.0,0.0666093253055427,0.0,0.0444062168703618,0.0,0.0,0.2221310983537695,0.0,0.0,0.0,0.0,0.0,0.0,0.0,0.0,0.0003600504070569,0.4887684275798612,0.0,0.0,664.15,6.867000102996826
0.222,0.0,0.0,0.0,0.111,0.0,0.0,0.0,0.0,0.278,0.0,0.0,0.0,0.0,0.0,0.0,0.0,0.0,0.0,0.389,0.0,0.0,714.15,6.104000091552734
0.2110999999999999,0.0,0.0,0.0,0.1055,0.0,0.0,0.0,0.0,0.263,0.0,0.0,0.0259,0.0,0.0,0.0,0.0,0.0,0.0,0.3945,0.0,0.0,690.15,6.1620001792907715
0.1784892906425614,0.0,0.0,0.0,0.0892946423214607,0.0,0.0356978581285122,0.0,0.0,0.2230866148031118,0.0,0.0,0.0178989260644361,0.0,0.0,0.0,0.0,0.0,0.0003599784012959,0.4551726896386217,0.0,0.0,668.15,6.61299991607666
0.1801072042881715,0.0,0.0,0.0,0.0901036041441657,0.0,0.0180007200288011,0.0,0.0,0.2251090043601744,0.0,0.0,0.0270010800432017,0.0,0.0,0.0,0.0,0.0,0.000360014400576,0.4593183727349093,0.0,0.0,662.15,6.625
0.1768911554422279,0.0,0.0,0.0,0.0884955752212389,0.0,0.0530973451327433,0.0,0.0,0.2211889405529723,0.0,0.0,0.0087995600219989,0.0,0.0,0.0,0.0,0.0,0.0003499825008749,0.4511774411279436,0.0,0.0,670.15,6.6529998779296875
0.1801072042881715,0.0,0.0,0.0,0.0811032441297651,0.0,0.0,0.0,0.0,0.2251090043601744,0.0,0.0,0.0,0.0,0.0,0.0180007200288011,0.0,0.0,0.000360014400576,0.4953198127925117,0.0,0.0,671.15,6.860000133514404
0.04880048800488,0.0,0.0,0.0,0.0975009750097501,0.0,0.0,0.0,0.0,0.3169031690316903,0.0,0.0,0.0,0.0,0.0,0.0,0.0,0.0,0.000390003900039,0.5364053640536406,0.0,0.0,652.15,6.980000019073486
0.1768911554422279,0.0,0.0,0.0,0.0618969051547422,0.0,0.0,0.0,0.0,0.2211889405529723,0.0,0.0,0.0,0.0,0.0,0.0530973451327433,0.0,0.0,0.0003499825008749,0.4865756712164392,0.0,0.0,667.15,6.909999847412109
0.1351054042161686,0.0,0.0,0.0,0.0675027001080043,0.0,0.0450018000720028,0.0,0.0,0.2702108084323372,0.0,0.0,0.0,0.0,0.0135005400216008,0.0180007200288011,0.0,0.0,0.000360014400576,0.4503180127205088,0.0,0.0,680.15,6.679999828338623
0.0952019040380807,0.0,0.0,0.0,0.0476009520190403,0.0,0.0,0.0,0.0,0.4284085681713634,0.0,0.0,0.0,0.0,0.0,0.0,0.0,0.0,0.000380007600152,0.4284085681713634,0.0,0.0,689.15,6.440000057220459
0.0487956083952444,0.0,0.0,0.0,0.0243978041976222,0.0,0.0,0.0,0.0,0.3900648941595256,0.0,0.0,0.0,0.0,0.0,0.0,0.0,0.0,0.0003899649031587,0.536351728344449,0.0,0.0,654.15,7.119999885559082
0.0942830290547701,0.0,0.0,0.0,0.0471915055290047,0.0,0.0188965986122497,0.0,0.0,0.3498370293347198,0.0,0.0,0.0,0.0,0.0235957527645023,0.0,0.0,0.0,0.0003799316123097,0.4658161530924434,0.0,0.0,675.15,6.769999980926514
0.0487956083952444,0.0,0.0,0.0,0.0487956083952444,0.0,0.0,0.0,0.0,0.3656670899619034,0.0,0.0,0.0,0.0,0.0,0.0,0.0,0.0,0.0003899649031587,0.536351728344449,0.0,0.0,650.15,7.079999923706055
0.0952019040380807,0.0,0.0,0.0,0.0238004760095201,0.0,0.0,0.0,0.0,0.3570071401428029,0.0,0.0,0.0,0.0,0.0,0.0,0.0,0.0,0.000380007600152,0.5236104722094442,0.0,0.0,655.15,7.090000152587891
0.0952019040380807,0.0,0.0,0.0,0.0476009520190403,0.0,0.0,0.0,0.0,0.3332066641332827,0.0,0.0,0.0,0.0,0.0,0.0,0.0,0.0,0.000380007600152,0.5236104722094442,0.0,0.0,655.15,7.03000020980835
0.0934028020840625,0.0,0.0,0.0,0.0467014010420312,0.0,0.0187005610168305,0.0,0.0,0.3270098102943089,0.0,0.0,0.0187005610168305,0.0,0.0093002790083702,0.0187005610168305,0.0,0.0,0.000370011100333,0.4671140134204027,0.0,0.0,668.15,6.730000019073486
0.1395041851255537,0.0,0.0,0.0,0.0465013950418512,0.0,0.0,0.0,0.0,0.3487104613138393,0.0,0.0,0.0,0.0,0.0,0.0,0.0,0.0,0.000370011100333,0.4649139474184225,0.0,0.0,678.15,6.690000057220459
0.0,0.0,0.0,0.0,0.0,0.0,0.0,0.0,0.0,0.2871,0.0,0.2845,0.0,0.0,0.0,0.0,0.0,0.0,0.0,0.4267,0.0,0.0,637.15,7.159999847412109
0.2158,0.0,0.0,0.0,0.0,0.0,0.0,0.0,0.0,0.2851,0.0719,0.0,0.0,0.0,0.0,0.0,0.0,0.0,0.0,0.4271999999999999,0.0,0.0,676.15,6.75
0.1427714457108578,0.0,0.0,0.0,0.0,0.0,0.1427714457108578,0.0,0.0,0.0720855828834233,0.1427714457108578,0.1427714457108578,0.0713857228554289,0.0,0.0,0.0,0.0,0.0,0.0,0.2854429114177165,0.0,0.0,659.15,6.119999885559082
0.6154384561543846,0.0,0.0,0.02999700029997,0.1190880911908809,0.0,0.1093890610938906,0.1198880111988801,0.0,0.0,0.0,0.0,0.0,0.0,0.0,0.0,0.0,0.0,0.0,0.0,0.0,0.0,998.15,2.559999942779541
0.6356999999999999,0.0,0.0,0.0099999999999999,0.1189999999999999,0.0,0.1092999999999999,0.1197999999999999,0.0,0.0,0.0,0.0,0.0,0.0,0.0,0.0,0.0,0.0,0.0,0.0,0.0,0.0,1036.15,2.569999933242798
0.537046295370463,0.0,0.0,0.0096990300969903,0.1193880611938806,0.0,0.1090890910908909,0.2187781221877812,0.0,0.0,0.0,0.0,0.0,0.0,0.0,0.0,0.0,0.0,0.0,0.0,0.0,0.0,983.15,2.6700000762939453
0.6158384161583842,0.0,0.0,0.0,0.1190880911908809,0.0,0.10998900109989,0.1186881311868813,0.0300969903009699,0.0,0.0,0.0,0.0,0.0,0.0,0.0,0.0,0.0,0.0,0.0,0.0,0.0,1009.15,2.549999952316284
0.606,0.0,0.0,0.05,0.119,0.0,0.0928,0.126,0.0,0.0,0.0,0.0,0.0,0.0,0.0,0.0,0.0,0.0,0.0,0.0,0.0,0.0,977.15,2.559999942779541
0.6697330266973303,0.0,0.0,0.0495950404959504,0.1144885511448855,0.0,0.0,0.1600839916008399,0.0,0.0,0.0,0.0,0.0,0.0,0.0,0.0,0.0,0.0,0.0,0.0,0.0,0.0,971.15,2.4600000381469727
0.5946000000000001,0.0,0.0,0.0501,0.1107,0.0,0.0,0.2386,0.0,0.0,0.0,0.0,0.0,0.0,0.0,0.0,0.0,0.0,0.0,0.0,0.0,0.0,959.15,2.549999952316284
0.6474,0.0,0.0,0.0203,0.1156,0.0,0.063,0.1173,0.0301,0.0,0.0,0.0,0.0,0.0,0.0,0.0,0.0,0.0,0.0,0.0,0.0,0.0,1010.15,2.5
0.6024602460246025,0.0,0.0,0.0198019801980198,0.1127112711271127,0.0,0.0307030703070307,0.1982198219821982,0.03000300030003,0.0,0.0,0.0,0.0,0.0,0.0,0.0,0.0,0.0,0.0,0.0,0.0,0.0,975.15,2.5399999618530273
0.6412641264126412,0.0,0.0,0.02010201020102,0.1029102910291028,0.0,0.0835083508350834,0.1162116211621161,0.0298029802980297,0.0,0.0,0.0,0.0,0.0,0.0,0.0,0.0,0.0,0.0,0.0,0.0,0.0,980.15,2.5199999809265137
0.6345000000000001,0.0,0.0,0.0195,0.1284,0.0,0.0634,0.1182,0.0297,0.0,0.0,0.0,0.0,0.0,0.0,0.0,0.0,0.0,0.0,0.0,0.0,0.0,995.15,2.5
0.6663999999999999,0.0,0.0,0.0199999999999999,0.1136999999999999,0.0,0.0614999999999999,0.0726999999999999,0.0296999999999999,0.0,0.0,0.0,0.0,0.0295,0.0,0.0,0.0,0.0,0.0,0.0,0.0,0.0,980.15,2.5299999713897705
0.6484,0.0,0.0,0.0194999999999999,0.1110999999999999,0.0,0.0,0.1548,0.0296999999999999,0.0,0.0,0.0,0.0,0.0300999999999999,0.0,0.0,0.0,0.0,0.0,0.0,0.0,0.0,968.15,2.5399999618530273
0.6279627962796279,0.0,0.0,0.0197019701970197,0.1122112211221122,0.0,0.0607060706070607,0.1132113211321132,0.03000300030003,0.0,0.0,0.0,0.0,0.0298029802980298,0.0,0.0,0.0,0.0,0.0,0.0,0.0,0.0,997.15,2.5899999141693115
0.6569146011018567,0.0,0.0,0.0,0.1098857148570685,0.0,0.0493935788347514,0.0539929809124813,0.0,0.0737904072470578,0.000429944107266,0.0,0.0,0.0489936308279923,0.0,0.0,0.0,0.0,0.0,0.0,0.0,0.0,993.15,2.5
0.7073292670732926,0.0,0.0087991200879912,0.0494950504949505,0.0294970502949705,0.0,0.0706929307069293,0.0538946105389461,0.0298970102989701,0.0,0.014998500149985,0.0,0.0,0.028997100289971,0.0,0.0,0.0,0.0,0.0,0.0,0.0,0.0,898.15,2.7699999809265137
0.6990000000000001,0.0,0.0,0.1186,0.0063,0.0,0.0895,0.0796,0.0012,0.0,0.0,0.0,0.0,0.0,0.0,0.0,0.0,0.0,0.0,0.0,0.0,0.0,833.15,2.490000009536743
0.6834,0.0,0.0,0.0196,0.1167,0.0,0.0455999999999999,0.0984,0.0299,0.0,0.0,0.0,0.0,0.0,0.0,0.0,0.0,0.0,0.0,0.0,0.0,0.0,990.15,2.4600000381469727
0.6711671167116712,0.0,0.0,0.0496049604960496,0.1145114511451145,0.0,0.0,0.1586158615861586,0.0,0.0,0.0,0.0,0.0,0.0,0.0,0.0,0.0,0.0,0.0,0.0,0.0,0.0,971.15,2.4600000381469727
0.6742674267426744,0.0,0.0,0.0891089108910891,0.0903090309030903,0.0,0.0306030603060306,0.1096109610961096,0.0,0.0,0.0,0.0,0.0,0.0,0.0,0.0,0.0,0.0,0.0,0.0,0.0,0.0,923.15,2.4700000286102295
0.6440000000000001,0.0,0.0,0.0396,0.0902,0.0,0.0,0.181,0.0391,0.0,0.0,0.0,0.0,0.0,0.0,0.0,0.0,0.0,0.0,0.0,0.0,0.0,939.15,2.4800000190734863
0.6393999999999999,0.0,0.0,0.0896999999999999,0.1006,0.0,0.022,0.1225999999999999,0.0,0.0194999999999999,0.0,0.0,0.0,0.0,0.0,0.0,0.0,0.0,0.0,0.0,0.0,0.0,914.15,2.4700000286102295
0.6221,0.0,0.0,0.0598,0.0906,0.0,0.0108,0.181,0.02,0.0096,0.0,0.0,0.0,0.0,0.0,0.0,0.0,0.0,0.0,0.0,0.0,0.0,924.15,2.5
0.6582999999999999,0.0,0.0,0.0905999999999999,0.1338,0.0,0.0,0.0663999999999999,0.0117999999999999,0.0205999999999999,0.0,0.0,0.0,0.0119999999999999,0.0,0.0,0.0,0.0,0.0,0.0,0.0,0.0,929.15,2.440000057220459
0.0944905509449055,0.0,0.0183981601839816,0.0,0.0,0.0,0.0,0.0,0.0,0.3768623137686231,0.0,0.2324767523247675,0.0717928207179282,0.0,0.0982901709829017,0.0,0.0,0.0,0.0,0.0,0.0,0.0,826.15,4.690000057220459
0.0944094409440944,0.0,0.0184018401840184,0.0,0.0,0.0,0.0,0.0,0.0,0.3747374737473747,0.0,0.2338233823382338,0.0717071707170717,0.0,0.1079107910791078,0.0,0.0,0.0,0.0,0.0,0.0,0.0,829.15,4.670000076293945
0.1289,0.0,0.0183,0.0,0.0,0.0,0.0,0.0,0.0,0.35,0.0,0.2287,0.0711,0.0,0.0969999999999999,0.0,0.0,0.0,0.0,0.0,0.0,0.0,834.15,4.679999828338623
0.1135,0.0,0.0185,0.0,0.0,0.0,0.0,0.0,0.0,0.3557,0.0,0.2328,0.0719,0.0,0.0989,0.0,0.0,0.0,0.0,0.0,0.0,0.0,831.15,4.710000038146973
0.1131113111311131,0.0,0.0184018401840184,0.0,0.0,0.0,0.0,0.0,0.0,0.3562356235623562,0.0,0.2335233523352335,0.0716071607160716,0.0,0.1082108210821082,0.0,0.0,0.0,0.0,0.0,0.0,0.0,830.15,4.690000057220459
0.1281128112811281,0.0,0.0184018401840184,0.0,0.0,0.0,0.0,0.0,0.0,0.3487348734873487,0.0,0.2283228322832283,0.0698069806980698,0.0,0.0966096609660966,0.0,0.0,0.0,0.0,0.0,0.0,0.0,835.15,4.710000038146973
0.1276872312768723,0.0,0.0182981701829817,0.0,0.0,0.0,0.0,0.0,0.0,0.3496650334966503,0.0,0.2277772222777722,0.0696930306969303,0.0,0.1056894310568943,0.0,0.0,0.0,0.0,0.0,0.0,0.0,834.15,4.690000057220459
0.1625,0.0,0.018,0.0,0.0,0.0,0.0,0.0,0.0,0.3243,0.0,0.2238,0.0685,0.0,0.1038,0.0,0.0,0.0,0.0,0.0,0.0,0.0,838.15,4.679999828338623
0.1264,0.0,0.0182,0.0,0.0,0.0,0.0,0.0,0.0,0.346,0.0,0.2263,0.0692,0.0,0.1045,0.0,0.0,0.0,0.0,0.0,0.0,0.0,834.15,4.670000076293945
0.1284,0.0,0.0184,0.0,0.0,0.0,0.0,0.0,0.0,0.3494,0.0,0.2091,0.0789,0.0,0.1056,0.0,0.0,0.0,0.0,0.0,0.0,0.0,828.15,4.650000095367432
0.128,0.0,0.0185,0.0,0.0,0.0,0.0,0.0,0.0,0.353,0.0,0.2122,0.0797,0.0,0.1068,0.0,0.0,0.0,0.0,0.0,0.0,0.0,829.15,4.670000076293945
0.1131886811318868,0.0,0.0183981601839816,0.0,0.0,0.0,0.0,0.0,0.0,0.3563643635636436,0.0,0.2336766323367663,0.0716928307169283,0.0,0.1031896810318968,0.0,0.0,0.0,0.0,0.0,0.0,0.0,830.15,4.699999809265137
0.1113111311131113,0.0,0.0184018401840184,0.0,0.0,0.0,0.0,0.0,0.0,0.3571357135713571,0.0,0.2311231123112311,0.0718071807180718,0.0,0.1073107310731073,0.0,0.0,0.0,0.0,0.0,0.0,0.0,830.15,4.690000057220459
0.1116,0.0,0.0185,0.0,0.0,0.0,0.0,0.0,0.0,0.3544,0.0,0.2301,0.072,0.0,0.1067999999999999,0.0,0.0,0.0,0.0,0.0,0.0,0.0,831.15,4.699999809265137
0.1101999999999999,0.0,0.0186,0.0,0.0,0.0,0.0,0.0,0.0,0.351,0.0,0.2299,0.0724,0.0,0.1067,0.0,0.0,0.0,0.0,0.0,0.0,0.0,831.15,4.699999809265137
0.1122887711228877,0.0,0.0192980701929807,0.0,0.0,0.0,0.0,0.0,0.0,0.3570642935706429,0.0,0.2332766723327667,0.0710928907109289,0.0,0.1034896510348965,0.0,0.0,0.0,0.0,0.0,0.0,0.0,829.15,4.639999866485596
0.1125774845030993,0.0,0.0182963407318536,0.0,0.0,0.0,0.0,0.0,0.0,0.3545290941811638,0.0,0.2324535092981403,0.0712857428514297,0.0,0.1030793841231753,0.0,0.0,0.0,0.0,0.0,0.0,0.0,830.15,4.639999866485596
0.1138113811381138,0.0,0.019001900190019,0.0,0.0,0.0,0.0,0.0,0.0,0.3609360936093609,0.0,0.2349234923492348,0.0722072207220722,0.0,0.114011401140114,0.0,0.0,0.0,0.0,0.0,0.0,0.0,827.15,4.610000133514404
0.113,0.0,0.0187999999999999,0.0,0.0,0.0,0.0,0.0,0.0,0.3584,0.0,0.2349,0.0719,0.0,0.1132,0.0,0.0,0.0,0.0,0.0,0.0,0.0,828.15,4.639999866485596
0.1134,0.0,0.0189,0.0,0.0,0.0,0.0,0.0,0.0,0.3591,0.0,0.2337999999999999,0.0716,0.0,0.1088,0.0,0.0,0.0,0.0,0.0,0.0,0.0,829.15,4.650000095367432
0.113011301130113,0.0,0.0188018801880188,0.0,0.0,0.0,0.0,0.0,0.0,0.3571357135713572,0.0,0.2325232523252325,0.0716071607160716,0.0,0.1128112811281128,0.0,0.0,0.0,0.0,0.0,0.0,0.0,827.15,4.619999885559082
0.1115888411158884,0.0,0.0186981301869813,0.0,0.0,0.0,0.0,0.0,0.0,0.3558644135586442,0.0,0.2321767823217678,0.0711928807119288,0.0,0.1121887811218878,0.0,0.0,0.0,0.0,0.0,0.0,0.0,829.15,4.650000095367432
0.1130886911308869,0.0,0.0187981201879812,0.0,0.0,0.0,0.0,0.0,0.0,0.3574642535746425,0.0,0.2327767223277672,0.0712928707129287,0.0,0.1078892110788921,0.0,0.0,0.0,0.0,0.0,0.0,0.0,828.15,4.630000114440918
