Repository: dorukdogular/vitreos

# Data

## Source

Glass property data is sourced from the [SciGlass database](https://github.com/epam/SciGlass) (EPAM Systems), made available under the [Open Database License (ODbL)](https://opendatacommons.org/licenses/odbl/1-0/). Accessed via the [glasspy](https://github.com/drcassar/glasspy) Python library.

## Files tracked in git

| File | Description |
|---|---|
| `clean.csv` | Deduplicated glass-forming ability dataset (11858 rows) |
| `tg_dataset.csv` | 76377 glasses with Tg (K) and 22 oxide mol% features |
| `tg_density_dataset.csv` | 31173 glasses with both Tg (K) and density (g/cm³) |

File: data/tg_density_dataset.csv (part 64 of 109)
SiO2,P2O5,ZrO2,Na2O,Al2O3,Fe2O3,CaO,MgO,K2O,B2O3,BaO,ZnO,Li2O,SrO,La2O3,TiO2,Nb2O5,PbO,Sb2O3,Bi2O3,TeO2,Se,Tg,density
0.1134113411341134,0.0,0.019001900190019,0.0,0.0,0.0,0.0,0.0,0.0,0.3618361836183618,0.0,0.2347234723472347,0.0721072107210721,0.0,0.1042104210421042,0.0,0.0,0.0,0.0,0.0,0.0,0.0,826.15,4.559999942779541
0.1051999999999999,0.0,0.0193999999999999,0.0,0.0,0.0,0.0,0.0,0.0,0.3683999999999999,0.0,0.2402999999999999,0.0733999999999999,0.0,0.1064999999999999,0.0,0.0,0.0,0.0,0.0,0.0,0.0,822.15,4.5
0.1158,0.0,0.0048,0.0,0.0,0.0,0.0,0.0,0.0,0.3652,0.0,0.2391,0.0733,0.0,0.1057,0.0,0.0,0.0,0.0,0.0,0.0,0.0,822.15,4.570000171661377
0.1151,0.0,0.0048,0.0,0.0,0.0,0.0,0.0,0.0,0.3703,0.0,0.2409,0.074,0.0,0.1072,0.0,0.0,0.0,0.0,0.0,0.0,0.0,819.15,4.5
0.0832991670083299,0.0,0.0115998840011599,0.0364996350036499,0.0291997080029199,0.0,0.0466995330046699,0.0,0.0,0.2926970730292698,0.0217997820021799,0.2898971010289897,0.0198998010019899,0.0137998620013799,0.0767992320076799,0.0,0.0,0.0,0.0004099959000409,0.0012999870001299,0.0,0.0,815.15,4.53000020980835
0.1462,0.0,0.0325,0.0,0.0,0.0,0.0,0.0,0.0,0.3656,0.0,0.1955,0.0733,0.0,0.0977,0.0,0.0,0.0,0.0,0.0,0.0,0.0,843.15,4.590000152587891
0.0986901309869013,0.0,0.0394960503949605,0.0,0.0,0.0,0.0,0.0,0.0,0.4114588541145885,0.0,0.2148785121487851,0.0493950604939506,0.0,0.0920907909209079,0.0,0.0,0.0,0.0,0.0,0.0,0.0,860.15,4.619999885559082
0.0539999999999999,0.0,0.0599999999999999,0.0,0.0,0.0,0.0,0.0,0.0,0.566,0.0,0.0539999999999999,0.0549999999999999,0.0,0.1189999999999999,0.0,0.0,0.0,0.0,0.0,0.0,0.0,899.15,4.36299991607666
0.057,0.0,0.0,0.0,0.0,0.0,0.0,0.0,0.0,0.611,0.0,0.06,0.057,0.0,0.1159999999999999,0.0,0.0,0.0,0.0,0.0,0.0,0.0,889.15,4.2779998779296875
0.056,0.0,0.0,0.0,0.005,0.0,0.0,0.0,0.0,0.6100000000000001,0.0,0.06,0.056,0.0,0.115,0.0,0.0,0.0,0.0,0.0,0.0,0.0,888.15,4.269999980926514
0.0559999999999999,0.0,0.0,0.0,0.0,0.0,0.0,0.0,0.0,0.606,0.0,0.06,0.0559999999999999,0.0,0.115,0.0,0.0,0.0,0.0,0.0,0.0,0.0,887.15,4.289999961853027
0.056,0.0,0.0,0.0,0.0,0.0,0.0,0.0,0.0,0.6100000000000001,0.0,0.06,0.056,0.0,0.115,0.0,0.0,0.0,0.0,0.0,0.0,0.0,890.15,4.309999942779541
0.056,0.0,0.0,0.0,0.0,0.0,0.0,0.0,0.0,0.6100000000000001,0.0,0.06,0.056,0.0,0.115,0.0,0.0,0.0,0.0,0.0,0.0,0.0,890.15,4.289999961853027
0.057,0.0,0.038,0.0,0.0,0.0,0.0,0.0,0.0,0.61,0.0,0.023,0.057,0.0,0.1159999999999999,0.0,0.0,0.0,0.0,0.0,0.0,0.0,901.15,4.284999847412109
0.056,0.0,0.019,0.0,0.0,0.0,0.0,0.0,0.0,0.6130000000000001,0.0,0.041,0.056,0.0,0.116,0.0,0.0,0.0,0.0,0.0,0.0,0.0,893.15,4.28000020980835
0.0559999999999999,0.0,0.0559999999999999,0.0,0.0,0.0,0.0,0.0,0.0,0.613,0.0,0.004,0.0559999999999999,0.0,0.1159999999999999,0.0,0.0,0.0,0.0,0.0,0.0,0.0,909.15,4.289999961853027
0.058,0.0,0.0,0.0,0.0,0.0,0.0,0.0,0.0,0.6230000000000001,0.0,0.023,0.058,0.0,0.118,0.0,0.0,0.0,0.0,0.0,0.0,0.0,900.15,4.380000114440918
0.0559999999999999,0.0,0.0559999999999999,0.0,0.0,0.0,0.0,0.0,0.0,0.597,0.0,0.022,0.0559999999999999,0.0,0.115,0.0,0.0,0.0,0.0,0.0,0.0,0.0,900.15,4.320000171661377
0.055,0.0,0.055,0.0,0.0,0.0,0.0,0.0,0.0,0.5670000000000001,0.0,0.059,0.055,0.0,0.113,0.0,0.0,0.0,0.0,0.0,0.0,0.0,888.15,4.389999866485596
0.055,0.0,0.055,0.0,0.0,0.0,0.0,0.0,0.0,0.563,0.0,0.059,0.055,0.0,0.1119999999999999,0.0,0.0,0.0,0.0,0.0,0.0,0.0,888.15,4.415999889373779
0.055,0.0,0.064,0.0,0.0,0.0,0.0,0.0,0.0,0.5660000000000001,0.0,0.05,0.055,0.0,0.114,0.0,0.0,0.0,0.0,0.0,0.0,0.0,891.15,4.389999866485596
0.0539999999999999,0.0,0.0539999999999999,0.0,0.0,0.0,0.0,0.0,0.0,0.5469999999999999,0.0,0.0939999999999999,0.0449999999999999,0.0,0.1119999999999999,0.0,0.0,0.0,0.0,0.0,0.0,0.0,884.15,4.459000110626221
0.055,0.0,0.062,0.0,0.0,0.0,0.0,0.0,0.0,0.563,0.0,0.055,0.054,0.0,0.11,0.0,0.0,0.0,0.0,0.0,0.0,0.0,890.15,4.414999961853027
0.057,0.0,0.0,0.0,0.0,0.0,0.0,0.0,0.0,0.611,0.0,0.06,0.057,0.0,0.13,0.0,0.0,0.0,0.0,0.0,0.0,0.0,901.15,4.265999794006348
0.0,0.0,0.0,0.0,0.0,0.0,0.0,0.0,0.0,0.5779999999999998,0.0,0.2219999999999999,0.0,0.0,0.1289999999999999,0.0,0.0,0.0,0.0,0.0,0.0,0.0,894.15,4.426000118255615
0.035,0.0,0.0,0.0,0.0,0.0,0.0,0.0,0.0,0.545,0.0,0.218,0.0,0.0,0.127,0.0,0.0,0.0,0.0,0.0,0.0,0.0,894.15,4.441999912261963
0.0,0.0,0.0,0.0,0.0,0.0,0.0,0.0,0.0,0.5001000000000001,0.0,0.0,0.25,0.0833,0.0,0.0,0.0833,0.0,0.0,0.0833,0.0,0.0,731.15,3.990999937057495
0.0,0.0,0.0,0.0,0.0,0.0,0.0,0.0,0.0,0.5001000000000001,0.0,0.0,0.25,0.0833,0.0,0.0,0.0833,0.0,0.0,0.0791,0.0,0.0,733.15,3.9769999980926514
0.0,0.0,0.0,0.0,0.0,0.0,0.0,0.0,0.0,0.5001000000000001,0.0,0.0,0.25,0.0833,0.0,0.0,0.0833,0.0,0.0,0.075,0.0,0.0,735.15,3.937999963760376
0.0,0.0,0.0,0.0,0.0,0.0,0.0,0.0,0.0,0.5001000000000001,0.0,0.0,0.25,0.0833,0.0,0.0,0.0833,0.0,0.0,0.0666,0.0,0.0,744.15,3.911999940872192
0.0,0.0,0.0,0.0,0.0,0.0,0.0,0.0,0.0,0.5001000000000001,0.0,0.0,0.25,0.0833,0.0,0.0,0.0833,0.0,0.0,0.0583,0.0,0.0,741.15,3.877000093460083
0.0,0.0,0.0,0.0,0.0,0.0,0.0,0.0,0.0,0.5000499950005,0.0,0.0,0.24997500249975,0.0832916708329167,0.0,0.0,0.0832916708329167,0.0,0.0,0.0416958304169583,0.0,0.0,751.15,3.813999891281128
0.15,0.0,0.0,0.0,0.0,0.0,0.0,0.0,0.0,0.0,0.0,0.0,0.05,0.0,0.0,0.0,0.0,0.0,0.0,0.8,0.0,0.0,743.15,6.269999980926514
0.15,0.0,0.0,0.0,0.0,0.0,0.0,0.0,0.0,0.0,0.0,0.0,0.1,0.0,0.0,0.0,0.0,0.0,0.0,0.75,0.0,0.0,735.15,6.150000095367432
0.15,0.0,0.0,0.0,0.0,0.0,0.0,0.0,0.0,0.0,0.0,0.0,0.15,0.0,0.0,0.0,0.0,0.0,0.0,0.7,0.0,0.0,727.15,6.070000171661377
0.15,0.0,0.0,0.0,0.0,0.0,0.0,0.0,0.0,0.0,0.0,0.0,0.2,0.0,0.0,0.0,0.0,0.0,0.0,0.65,0.0,0.0,715.15,5.920000076293945
0.15,0.0,0.0,0.0,0.0,0.0,0.0,0.0,0.0,0.0,0.0,0.0,0.25,0.0,0.0,0.0,0.0,0.0,0.0,0.6,0.0,0.0,708.15,5.840000152587891
0.15,0.0,0.0,0.0,0.0,0.0,0.0,0.0,0.0,0.0,0.0,0.0,0.3,0.0,0.0,0.0,0.0,0.0,0.0,0.55,0.0,0.0,701.15,5.71999979019165
0.15,0.0,0.0,0.0,0.0,0.0,0.0,0.0,0.0,0.0,0.0,0.0,0.35,0.0,0.0,0.0,0.0,0.0,0.0,0.5,0.0,0.0,685.15,5.480000019073486
0.15,0.0,0.0,0.0,0.0,0.0,0.0,0.0,0.0,0.0,0.0,0.0,0.4,0.0,0.0,0.0,0.0,0.0,0.0,0.45,0.0,0.0,666.15,5.730000019073486
0.15,0.0,0.0,0.0,0.0,0.0,0.0,0.0,0.0,0.0,0.0,0.0,0.45,0.0,0.0,0.0,0.0,0.0,0.0,0.4,0.0,0.0,648.15,5.610000133514404
0.0,0.65,0.0,0.0,0.0,0.0,0.0,0.0,0.0,0.0,0.0,0.1,0.0,0.0,0.0,0.0,0.0,0.0,0.0,0.25,0.0,0.0,670.15,4.335999965667725
0.0,0.6,0.0,0.0,0.0,0.0,0.0,0.0,0.0,0.0,0.0,0.2,0.0,0.0,0.0,0.0,0.0,0.0,0.0,0.2,0.0,0.0,669.15,4.2129998207092285
0.0,0.5,0.0,0.0,0.0,0.0,0.0,0.0,0.0,0.0,0.0,0.35,0.0,0.0,0.0,0.0,0.0,0.0,0.0,0.15,0.0,0.0,662.15,4.160999774932861
0.0,0.45,0.0,0.0,0.0,0.0,0.0,0.0,0.0,0.0,0.0,0.45,0.0,0.0,0.0,0.0,0.0,0.0,0.0,0.1,0.0,0.0,664.15,4.013999938964844
0.0,0.25,0.0,0.0,0.0,0.0,0.0,0.0,0.0,0.0,0.0,0.55,0.0,0.0,0.0,0.0,0.0,0.0,0.0,0.2,0.0,0.0,729.15,5.632999897003174
0.0,0.2,0.0,0.0,0.0,0.0,0.0,0.0,0.0,0.0,0.0,0.7,0.0,0.0,0.0,0.0,0.0,0.0,0.0,0.1,0.0,0.0,751.15,5.2170000076293945
0.0,0.25,0.0,0.0,0.0,0.0,0.0,0.0,0.0,0.0,0.0,0.45,0.0,0.0,0.0,0.0,0.0,0.0,0.0,0.3,0.0,0.0,723.15,6.171000003814697
0.0,0.2,0.0,0.0,0.0,0.0,0.0,0.0,0.0,0.0,0.0,0.65,0.0,0.0,0.0,0.0,0.0,0.0,0.0,0.15,0.0,0.0,742.15,5.558000087738037
0.0,0.0,0.0,0.0,0.0,0.0,0.0,0.0,0.0,0.0,0.0994999999999999,0.0994999999999999,0.0,0.0,0.0,0.0,0.0,0.0,0.0,0.0,0.0,0.0,853.15,4.329999923706055
0.0,0.0,0.0,0.0,0.0,0.0,0.0,0.0,0.0,0.7959999999999999,0.0994999999999999,0.0994999999999999,0.0,0.0,0.0,0.0,0.0,0.0,0.0,0.0,0.0,0.0,718.15,3.119999885559082
0.0,0.7548999999999999,0.0,0.0,0.0,0.0,0.0,0.0,0.0,0.0,0.0,0.0,0.0,0.0,0.2451,0.0,0.0,0.0,0.0,0.0,0.0,0.0,893.15,3.309999942779541
0.0,0.7617999999999999,0.0,0.0,0.0,0.0,0.0525999999999999,0.0,0.0,0.0,0.0,0.0,0.0,0.0,0.1855999999999999,0.0,0.0,0.0,0.0,0.0,0.0,0.0,835.15,3.0899999141693115
0.0,0.762,0.0,0.0,0.0,0.0,0.1012,0.0,0.0,0.0,0.0,0.0,0.0,0.0,0.1368,0.0,0.0,0.0,0.0,0.0,0.0,0.0,807.15,2.950000047683716
0.0,0.7525,0.0,0.0,0.0,0.0,0.1561,0.0,0.0,0.0,0.0,0.0,0.0,0.0,0.0914,0.0,0.0,0.0,0.0,0.0,0.0,0.0,775.15,2.809999942779541
0.0,0.7543,0.0,0.0,0.0,0.0,0.1997999999999999,0.0,0.0,0.0,0.0,0.0,0.0,0.0,0.0458999999999999,0.0,0.0,0.0,0.0,0.0,0.0,0.0,773.15,2.619999885559082
0.0,0.7659999999999999,0.0,0.0,0.0,0.0,0.0,0.0,0.0,0.0,0.0,0.0,0.0,0.0533999999999999,0.1805999999999999,0.0,0.0,0.0,0.0,0.0,0.0,0.0,839.15,3.1600000858306885
0.0,0.7568,0.0,0.0,0.0,0.0,0.0,0.0,0.0,0.0,0.0,0.0,0.0,0.1077999999999999,0.1354,0.0,0.0,0.0,0.0,0.0,0.0,0.0,817.15,3.109999895095825
0.0,0.7569,0.0,0.0,0.0,0.0,0.0,0.0,0.0,0.0,0.0,0.0,0.0,0.1568999999999999,0.0862,0.0,0.0,0.0,0.0,0.0,0.0,0.0,780.15,3.0199999809265137
0.0,0.7563,0.0,0.0,0.0,0.0,0.0,0.0,0.0,0.0,0.0,0.0,0.0,0.2012,0.0425,0.0,0.0,0.0,0.0,0.0,0.0,0.0,729.15,2.940000057220459
0.0,0.7672,0.0,0.0,0.0,0.0,0.0,0.0,0.0,0.0,0.0495,0.0,0.0,0.0,0.1833,0.0,0.0,0.0,0.0,0.0,0.0,0.0,841.15,3.240000009536743
0.0,0.7728,0.0,0.0,0.0,0.0,0.0,0.0,0.0,0.0,0.0933,0.0,0.0,0.0,0.1339,0.0,0.0,0.0,0.0,0.0,0.0,0.0,782.15,3.2699999809265137
0.0,0.7741,0.0,0.0,0.0,0.0,0.0,0.0,0.0,0.0,0.1363,0.0,0.0,0.0,0.0896,0.0,0.0,0.0,0.0,0.0,0.0,0.0,738.15,3.2300000190734863
0.0,0.7597,0.0,0.0,0.0,0.0,0.0,0.0,0.0,0.0,0.1843,0.0,0.0,0.0,0.0559999999999999,0.0,0.0,0.0,0.0,0.0,0.0,0.0,727.15,3.2200000286102295
0.0,0.0,0.0,0.2375,0.0,0.05,0.0,0.0,0.0,0.7125,0.0,0.0,0.0,0.0,0.0,0.0,0.0,0.0,0.0,0.0,0.0,0.0,740.15,2.302000045776367
0.0,0.024997500249975,0.0,0.2312768723127687,0.0,0.04999500049995,0.0,0.0,0.0,0.6937306269373062,0.0,0.0,0.0,0.0,0.0,0.0,0.0,0.0,0.0,0.0,0.0,0.0,739.15,2.3239998817443848
0.0,0.05,0.0,0.225,0.0,0.05,0.0,0.0,0.0,0.675,0.0,0.0,0.0,0.0,0.0,0.0,0.0,0.0,0.0,0.0,0.0,0.0,738.15,2.3310000896453857
0.0,0.074992500749925,0.0,0.2187781221877812,0.0,0.04999500049995,0.0,0.0,0.0,0.6562343765623437,0.0,0.0,0.0,0.0,0.0,0.0,0.0,0.0,0.0,0.0,0.0,0.0,736.15,2.3329999446868896
0.0,0.1,0.0,0.2125,0.0,0.05,0.0,0.0,0.0,0.6375,0.0,0.0,0.0,0.0,0.0,0.0,0.0,0.0,0.0,0.0,0.0,0.0,733.15,2.3570001125335693
0.0,0.15,0.0,0.2,0.0,0.05,0.0,0.0,0.0,0.6,0.0,0.0,0.0,0.0,0.0,0.0,0.0,0.0,0.0,0.0,0.0,0.0,729.15,2.3970000743865967
0.0,0.0,0.0,0.0,0.0,0.0,0.0,0.0,0.0,0.6,0.0,0.0,0.0,0.0,0.0,0.0,0.0,0.0,0.0,0.4,0.0,0.0,742.15,5.820000171661377
0.0,0.0,0.0,0.0,0.0,0.0,0.0,0.0,0.0,0.6,0.0,0.0,0.0,0.0,0.0,0.0,0.0,0.0,0.0,0.38,0.0,0.0,736.15,5.53000020980835
0.0,0.0,0.0,0.0,0.0,0.0,0.0,0.0,0.0,0.6,0.0,0.0,0.0,0.0,0.0,0.0,0.0,0.0,0.0,0.36,0.0,0.0,734.15,5.300000190734863
0.0,0.0,0.0,0.0,0.0,0.0,0.0,0.0,0.0,0.6,0.0,0.0,0.0,0.0,0.0,0.0,0.0,0.0,0.0,0.34,0.0,0.0,730.15,5.159999847412109
0.0,0.0,0.0,0.0,0.0,0.0,0.0,0.0,0.0,0.6,0.0,0.0,0.0,0.0,0.0,0.0,0.0,0.0,0.0,0.32,0.0,0.0,726.15,5.099999904632568
0.0,0.0,0.0,0.0,0.0,0.0,0.0,0.0,0.0,0.6,0.0,0.0,0.0,0.0,0.0,0.0,0.0,0.0,0.0,0.3,0.0,0.0,723.15,4.880000114440918
0.4734,0.0,0.0,0.143,0.0,0.0,0.0,0.0,0.0,0.268,0.1156,0.0,0.0,0.0,0.0,0.0,0.0,0.0,0.0,0.0,0.0,0.0,832.15,2.9600000381469727
0.4639999999999999,0.0,0.0,0.1401,0.0,0.0,0.0,0.0,0.0,0.2626,0.1133,0.0,0.0,0.0,0.0,0.0,0.0,0.0,0.0,0.0,0.0,0.0,830.15,3.0999999046325684
0.4544999999999999,0.0,0.0,0.1372999999999999,0.0,0.0,0.0,0.0,0.0,0.2573,0.1108999999999999,0.0,0.0,0.0,0.0,0.0,0.0,0.0,0.0,0.0,0.0,0.0,831.15,3.2300000190734863
0.4496999999999999,0.0,0.0,0.1359,0.0,0.0,0.0,0.0,0.0,0.2546,0.1098,0.0,0.0,0.0,0.0,0.0,0.0,0.0,0.0,0.0,0.0,0.0,830.15,3.299999952316284
0.0,0.4891,0.0,0.0,0.0207,0.0,0.0,0.0,0.0,0.0,0.0,0.0,0.4902,0.0,0.0,0.0,0.0,0.0,0.0,0.0,0.0,0.0,614.15,2.380000114440918
0.0,0.4613,0.0,0.0,0.0395999999999999,0.0,0.0,0.0,0.0,0.0,0.0,0.0,0.4991,0.0,0.0,0.0,0.0,0.0,0.0,0.0,0.0,0.0,633.15,2.4100000858306885
0.0,0.4562,0.0,0.0,0.0515,0.0,0.0,0.0,0.0,0.0,0.0,0.0,0.4922999999999999,0.0,0.0,0.0,0.0,0.0,0.0,0.0,0.0,0.0,639.15,2.4200000762939453
0.0,0.0,0.0,0.0,0.0,0.0,0.0,0.0,0.0,0.5,0.0,0.0,0.0,0.0,0.0,0.0,0.0,0.4,0.0,0.0,0.0,0.0,587.15,4.928999900817871
0.0,0.0,0.0,0.0,0.0,0.0,0.0,0.0,0.0,0.499,0.0,0.0,0.0,0.0,0.0,0.0,0.0,0.4,0.0,0.0,0.0,0.0,599.15,4.932000160217285
0.0,0.0,0.0,0.0,0.0,0.0,0.0,0.0,0.0,0.498,0.0,0.0,0.0,0.0,0.0,0.0,0.0,0.4,0.0,0.0,0.0,0.0,592.15,4.935999870300293
0.0,0.0,0.0,0.0,0.0,0.0,0.0,0.0,0.0,0.497,0.0,0.0,0.0,0.0,0.0,0.0,0.0,0.4,0.0,0.0,0.0,0.0,588.15,4.939000129699707
0.0,0.0,0.0,0.0,0.0,0.0,0.0,0.0,0.0,0.496,0.0,0.0,0.0,0.0,0.0,0.0,0.0,0.4,0.0,0.0,0.0,0.0,591.15,4.942999839782715
0.0,0.455,0.0,0.204,0.0,0.0,0.341,0.0,0.0,0.0,0.0,0.0,0.0,0.0,0.0,0.0,0.0,0.0,0.0,0.0,0.0,0.0,732.15,2.619999885559082
0.0,0.4614538546145386,0.0,0.1661833816618338,0.0,0.0,0.3573642635736427,0.0,0.0,0.0,0.0,0.0,0.0,0.0,0.0,0.014998500149985,0.0,0.0,0.0,0.0,0.0,0.0,752.15,2.640000104904175
0.0,0.492,0.0,0.118,0.0,0.0,0.342,0.0,0.0,0.0,0.0,0.0,0.0,0.0,0.0,0.048,0.0,0.0,0.0,0.0,0.0,0.0,779.15,2.6500000953674316
0.0,0.5055,0.0,0.0960999999999999,0.0,0.0,0.3514,0.0,0.0,0.0,0.0,0.0,0.0,0.0,0.0,0.047,0.0,0.0,0.0,0.0,0.0,0.0,791.15,2.6700000762939453
0.0,0.5,0.0,0.2,0.0,0.0,0.3,0.0,0.0,0.0,0.0,0.0,0.0,0.0,0.0,0.0,0.0,0.0,0.0,0.0,0.0,0.0,656.15,2.5789999961853027
0.0,0.5,0.0,0.15,0.0,0.0,0.3,0.0,0.0,0.0,0.0,0.0,0.0,0.0,0.0,0.05,0.0,0.0,0.0,0.0,0.0,0.0,725.15,2.625999927520752
0.0,0.5,0.0,0.1,0.0,0.0,0.3,0.0,0.0,0.0,0.0,0.0,0.0,0.0,0.0,0.1,0.0,0.0,0.0,0.0,0.0,0.0,781.15,2.6579999923706055
0.0,0.5,0.0,0.05,0.0,0.0,0.3,0.0,0.0,0.0,0.0,0.0,0.0,0.0,0.0,0.15,0.0,0.0,0.0,0.0,0.0,0.0,811.15,2.681999921798706
0.0,0.45,0.0,0.39,0.0,0.0,0.16,0.0,0.0,0.0,0.0,0.0,0.0,0.0,0.0,0.0,0.0,0.0,0.0,0.0,0.0,0.0,600.15,2.5929999351501465
0.0,0.45,0.0,0.38,0.0,0.0,0.14,0.0,0.0,0.0,0.0,0.0,0.0,0.0,0.0,0.0,0.0,0.0,0.0,0.0,0.0,0.0,614.15,2.6019999980926514
0.0,0.45,0.0,0.37,0.0,0.0,0.15,0.0,0.0,0.0,0.0,0.0,0.0,0.0,0.0,0.0,0.0,0.0,0.0,0.0,0.0,0.0,617.15,2.61299991607666
0.0,0.45,0.0,0.36,0.0,0.0,0.16,0.0,0.0,0.0,0.0,0.0,0.0,0.0,0.0,0.0,0.0,0.0,0.0,0.0,0.0,0.0,616.15,2.609999895095825
0.0,0.0,0.0,0.0,0.0,0.0,0.0,0.0,0.0,0.6812999999999999,0.0,0.0,0.0,0.0,0.0,0.0,0.0,0.3187,0.0,0.0,0.0,0.0,710.15,4.061999797821045
0.0,0.0,0.0,0.0,0.0,0.0,0.0,0.0,0.0,0.6808931910680893,0.0,0.0,0.0,0.0,0.0,0.0,0.0,0.3185968140318597,0.0,0.0,0.0,0.0,705.15,4.206999778747559
0.0,0.0,0.0,0.0,0.0,0.0,0.0,0.0,0.0,0.6778,0.0,0.0,0.0,0.0,0.0,0.0,0.0,0.3170999999999999,0.0,0.0,0.0,0.0,703.15,4.2729997634887695
0.0,0.0,0.0,0.0,0.0,0.0,0.0,0.0,0.0,0.6643000000000001,0.0,0.0,0.0,0.0,0.0,0.0,0.0,0.3107999999999999,0.0,0.0,0.0,0.0,698.15,4.2829999923706055
0.0,0.0,0.0,0.0,0.0,0.0,0.0,0.0,0.0,0.6545,0.0,0.0,0.0,0.0,0.0,0.0,0.0,0.3061999999999999,0.0,0.0,0.0,0.0,707.15,4.284999847412109
0.0,0.0,0.0,0.0,0.0,0.0,0.0,0.0,0.0,0.6481,0.0,0.0,0.0,0.0,0.0,0.0,0.0,0.3032,0.0,0.0,0.0,0.0,677.15,4.333000183105469
0.0,0.0,0.0,0.0,0.0,0.0,0.0,0.0,0.0,0.5624437556244376,0.0,0.0,0.0,0.0,0.0,0.0,0.0,0.4093590640935906,0.0,0.0,0.0,0.0,664.15,4.703000068664551
0.0,0.0,0.0,0.0,0.0,0.0,0.0,0.0,0.0,0.4305,0.0,0.0,0.0,0.0,0.0,0.0,0.0,0.5372,0.0,0.0,0.0,0.0,633.15,5.326000213623047
0.0,0.0,0.0,0.0,0.0,0.0,0.0,0.0,0.0,0.2527,0.0,0.0,0.0,0.0,0.0,0.0,0.0,0.7094,0.0,0.0,0.0,0.0,613.15,5.833000183105469
0.0,0.0,0.0,0.025,0.0,0.0,0.0,0.0,0.025,0.0,0.0,0.2,0.0,0.0,0.04,0.0,0.0,0.0,0.0,0.0,0.7,0.0,620.15,5.192999839782715
0.0,0.0,0.0,0.025,0.0,0.0,0.0,0.0,0.025,0.0,0.0,0.2,0.0,0.0,0.035,0.0,0.0,0.0,0.0,0.0,0.7,0.0,623.15,5.215000152587891
0.0,0.0,0.0,0.025,0.0,0.0,0.0,0.0,0.025,0.0,0.0,0.2,0.0,0.0,0.03,0.0,0.0,0.0,0.0,0.0,0.7,0.0,625.15,5.224999904632568
0.0,0.0,0.0,0.025,0.0,0.0,0.0,0.0,0.025,0.0,0.0,0.2,0.0,0.0,0.02,0.0,0.0,0.0,0.0,0.0,0.7,0.0,622.15,5.269000053405762
0.0,0.0,0.0,0.025,0.0,0.0,0.0,0.0,0.025,0.0,0.0,0.2,0.0,0.0,0.01,0.0,0.0,0.0,0.0,0.0,0.7,0.0,621.15,5.294000148773193
0.0,0.0,0.0,0.025,0.0,0.0,0.0,0.0,0.025,0.0,0.0,0.2,0.0,0.0,0.0,0.0,0.0,0.0,0.0,0.0,0.7,0.0,620.15,5.354000091552734
0.0,0.0,0.0,0.025,0.0,0.0,0.0,0.0,0.025,0.0,0.0,0.1,0.0,0.0,0.035,0.0,0.0,0.0,0.0,0.0,0.7,0.0,624.15,5.2170000076293945
0.0,0.0,0.0,0.025,0.0,0.0,0.0,0.0,0.025,0.0,0.0,0.1,0.0,0.0,0.03,0.0,0.0,0.0,0.0,0.0,0.7,0.0,625.15,5.224999904632568
0.0,0.0,0.0,0.025,0.0,0.0,0.0,0.0,0.025,0.0,0.0,0.1,0.0,0.0,0.025,0.0,0.0,0.0,0.0,0.0,0.7,0.0,626.15,5.23799991607666
0.0,0.0,0.0,0.025,0.0,0.0,0.0,0.0,0.025,0.0,0.0,0.1,0.0,0.0,0.02,0.0,0.0,0.0,0.0,0.0,0.7,0.0,620.15,5.258999824523926
0.0,0.0,0.0,0.025,0.0,0.0,0.0,0.0,0.025,0.0,0.0,0.1,0.0,0.0,0.01,0.0,0.0,0.0,0.0,0.0,0.7,0.0,618.15,5.289000034332275
0.0,0.0,0.0,0.025,0.0,0.0,0.0,0.0,0.025,0.0,0.0,0.1,0.0,0.0,0.0,0.0,0.0,0.0,0.0,0.0,0.7,0.0,614.15,5.328999996185303
0.0,0.5,0.0,0.0,0.0,0.0,0.0,0.0,0.0,0.0,0.0,0.0,0.5,0.0,0.0,0.0,0.0,0.0,0.0,0.0,0.0,0.0,621.15,2.440000057220459
0.0,0.5,0.0,0.0,0.0,0.0,0.0,0.0,0.0,0.0,0.0,0.0,0.45,0.0,0.0,0.0,0.0,0.0,0.0,0.05,0.0,0.0,604.15,2.930000066757202
0.0,0.5,0.0,0.0,0.0,0.0,0.0,0.0,0.0,0.0,0.0,0.0,0.4,0.0,0.0,0.0,0.0,0.0,0.0,0.1,0.0,0.0,609.15,3.390000104904175
0.0,0.5,0.0,0.0,0.0,0.0,0.0,0.0,0.0,0.0,0.0,0.0,0.35,0.0,0.0,0.0,0.0,0.0,0.0,0.15,0.0,0.0,618.15,3.849999904632568
0.0,0.6,0.0,0.0,0.0,0.0,0.0,0.0,0.0,0.0,0.0,0.0,0.4,0.0,0.0,0.0,0.0,0.0,0.0,0.0,0.0,0.0,616.15,2.430000066757202
0.0,0.55,0.0,0.0,0.0,0.0,0.0,0.0,0.0,0.0,0.0,0.0,0.4,0.0,0.0,0.0,0.0,0.0,0.0,0.05,0.0,0.0,605.15,2.880000114440918
0.0,0.45,0.0,0.0,0.0,0.0,0.0,0.0,0.0,0.0,0.0,0.0,0.4,0.0,0.0,0.0,0.0,0.0,0.0,0.15,0.0,0.0,616.15,3.900000095367432
0.4991500849915008,0.0,0.0,0.0,0.0,0.0,0.0,0.0,0.2495750424957504,0.0,0.0,0.0,0.0,0.0,0.0,0.0,0.2495750424957504,0.0,0.0,0.0,0.0,0.0,949.15,3.3499999046325684
0.0,0.0,0.0,0.0,0.2667,0.0,0.0,0.0,0.0,0.5333,0.0,0.0,0.0,0.1,0.0,0.1,0.0,0.0,0.0,0.0,0.0,0.0,902.15,2.609999895095825
0.0061006100610061,0.0,0.0,0.0,0.338033803380338,0.0,0.0,0.0,0.0,0.3158315831583158,0.0,0.0,0.0,0.1594159415941594,0.0,0.1806180618061806,0.0,0.0,0.0,0.0,0.0,0.0,898.15,2.9800000190734863
0.0121999999999999,0.0375,0.0,0.0,0.3093,0.0,0.0,0.0,0.0,0.3448,0.0,0.0,0.0,0.1278,0.0,0.1684,0.0,0.0,0.0,0.0,0.0,0.0,883.15,2.799999952316284
0.0,0.06,0.0,0.0,0.205,0.0,0.0,0.0,0.0,0.435,0.0,0.0,0.0,0.15,0.0,0.15,0.0,0.0,0.0,0.0,0.0,0.0,873.15,2.75
0.494,0.0,0.0,0.0,0.2992,0.0,0.0,0.0,0.0,0.0,0.0,0.0,0.0,0.0823,0.0,0.1245,0.0,0.0,0.0,0.0,0.0,0.0,1048.15,2.990000009536743
0.45,0.03,0.0,0.0,0.22,0.0,0.0,0.0,0.0,0.0,0.0,0.0,0.0,0.15,0.0,0.15,0.0,0.0,0.0,0.0,0.0,0.0,1028.15,2.9100000858306885
0.435,0.06,0.0,0.0,0.205,0.0,0.0,0.0,0.0,0.0,0.0,0.0,0.0,0.15,0.0,0.15,0.0,0.0,0.0,0.0,0.0,0.0,1025.15,3.0999999046325684
0.2666,0.0,0.0,0.0,0.2667,0.0,0.0,0.0,0.0,0.2667,0.0,0.0,0.0,0.1,0.0,0.1,0.0,0.0,0.0,0.0,0.0,0.0,963.15,2.75
0.2742274227422742,0.0302030203020302,0.0,0.0,0.3024302430243024,0.0,0.0,0.0,0.0,0.2359235923592359,0.0,0.0,0.0,0.0645064506450645,0.0,0.0927092709270927,0.0,0.0,0.0,0.0,0.0,0.0,948.15,2.7200000286102295
0.2466,0.06,0.0,0.0,0.2467,0.0,0.0,0.0,0.0,0.2467,0.0,0.0,0.0,0.1,0.0,0.1,0.0,0.0,0.0,0.0,0.0,0.0,940.15,2.6700000762939453
0.1957804219578042,0.0,0.0,0.0,0.2401759824017598,0.0,0.0,0.0,0.0,0.21997800219978,0.0,0.0,0.0,0.1624837516248375,0.0,0.1815818418158184,0.0,0.0,0.0,0.0,0.0,0.0,933.15,3.109999895095825
0.19,0.03,0.0,0.0,0.19,0.0,0.0,0.0,0.0,0.19,0.0,0.0,0.0,0.2,0.0,0.2,0.0,0.0,0.0,0.0,0.0,0.0,928.15,3.0399999618530273
0.005,0.609,0.0,0.0,0.006,0.38,0.0,0.0,0.0,0.0,0.0,0.0,0.0,0.0,0.0,0.0,0.0,0.0,0.0,0.0,0.0,0.0,773.15,2.98799991607666
0.011,0.5284,0.0,0.019,0.011,0.3232,0.0,0.0,0.003,0.0,0.0,0.0,0.1031,0.0,0.0,0.0,0.0,0.0,0.0,0.0,0.0,0.0,781.15,3.0789999961853027
0.0040000800016,0.5349106982139643,0.0,0.129202584051681,0.0070001400028,0.3225064501290026,0.0,0.0,0.0020000400008,0.0,0.0,0.0,0.0,0.0,0.0,0.0,0.0,0.0,0.0,0.0,0.0,0.0,791.15,3.0959999561309814
0.032001600080004,0.448222411120556,0.0,0.2211110555527776,0.024001200060003,0.2711135556777839,0.0,0.0,0.0030001500075003,0.0,0.0,0.0,0.0,0.0,0.0,0.0,0.0,0.0,0.0,0.0,0.0,0.0,799.15,3.11299991607666
0.0480009600192003,0.3712074241484829,0.0,0.2971059421188424,0.0440008800176003,0.2331046620932418,0.0,0.0,0.0060001200024,0.0,0.0,0.0,0.0,0.0,0.0,0.0,0.0,0.0,0.0,0.0,0.0,0.0,798.15,3.0959999561309814
0.008,0.5342000000000001,0.0,0.019,0.008,0.3331,0.0,0.0,0.097,0.0,0.0,0.0,0.0,0.0,0.0,0.0,0.0,0.0,0.0,0.0,0.0,0.0,802.15,3.0309998989105225
0.035996400359964,0.457954204579542,0.0,0.011998800119988,0.027997200279972,0.282971702829717,0.0,0.0,0.181981801819818,0.0,0.0,0.0,0.0,0.0,0.0,0.0,0.0,0.0,0.0,0.0,0.0,0.0,810.15,2.9639999866485596
0.0279999999999999,0.3998,0.0,0.018,0.026,0.2489,0.0,0.0,0.2759,0.0,0.0,0.0,0.0,0.0,0.0,0.0,0.0,0.0,0.0,0.0,0.0,0.0,805.15,2.9769999980926514
0.0019997600287965,0.5317361916570011,0.0,0.0129984401871775,0.0009998800143982,0.3508578970523537,0.0,0.0999880014398272,0.0009998800143982,0.0,0.0,0.0,0.0,0.0,0.0,0.0,0.0,0.0,0.0,0.0,0.0,0.0,799.15,2.936000108718872
0.002,0.5388000000000001,0.0,0.012,0.001,0.3469,0.098,0.0,0.001,0.0,0.0,0.0,0.0,0.0,0.0,0.0,0.0,0.0,0.0,0.0,0.0,0.0,803.15,3.0950000286102295
0.0029999100026999,0.560883173504795,0.0,0.0,0.0039998800035998,0.334889953301401,0.0,0.0,0.0009999700008999,0.0,0.0959971200863974,0.0,0.0,0.0,0.0,0.0,0.0,0.0,0.0,0.0,0.0,0.0,820.15,3.265000104904175
0.0149995500134995,0.4923852284431467,0.0,0.0,0.0109996700098997,0.297591072267832,0.0,0.0,0.0,0.0,0.183794486165415,0.0,0.0,0.0,0.0,0.0,0.0,0.0,0.0,0.0,0.0,0.0,855.15,3.546999931335449
0.015,0.4249,0.0,0.0,0.015,0.263,0.0,0.0,0.003,0.0,0.278,0.0,0.0,0.0,0.0,0.0,0.0,0.0,0.0,0.0,0.0,0.0,889.15,3.809999942779541
0.027,0.3629,0.0,0.0,0.023,0.22,0.0,0.0,0.003,0.0,0.3619,0.0,0.0,0.0,0.0,0.0,0.0,0.0,0.0,0.0,0.0,0.0,920.15,4.034999847412109
0.009,0.519,0.0,0.013,0.011,0.336,0.0,0.0,0.002,0.0,0.0,0.0,0.0,0.0,0.0,0.0,0.0,0.11,0.0,0.0,0.0,0.0,791.15,3.4790000915527344
0.002000200020002,0.4484448444844484,0.0,0.026002600260026,0.009000900090009,0.2933293329332933,0.0,0.0,0.003000300030003,0.0,0.0,0.0,0.0,0.0,0.0,0.0,0.0,0.2182218221822182,0.0,0.0,0.0,0.0,798.15,3.9660000801086426
0.25,0.0,0.0,0.125,0.0,0.0,0.0,0.0,0.0,0.625,0.0,0.0,0.0,0.0,0.0,0.0,0.0,0.0,0.0,0.0,0.0,0.0,688.15,2.180000066757202
0.485,0.0,0.0,0.03,0.0,0.0,0.0,0.0,0.0,0.485,0.0,0.0,0.0,0.0,0.0,0.0,0.0,0.0,0.0,0.0,0.0,0.0,653.15,2.0399999618530273
0.425,0.0,0.0,0.15,0.0,0.0,0.0,0.0,0.0,0.425,0.0,0.0,0.0,0.0,0.0,0.0,0.0,0.0,0.0,0.0,0.0,0.0,763.15,2.309999942779541
0.6,0.0,0.0,0.065,0.0,0.0,0.0,0.0,0.0,0.335,0.0,0.0,0.0,0.0,0.0,0.0,0.0,0.0,0.0,0.0,0.0,0.0,718.15,2.1500000953674316
0.85,0.0,0.0,0.15,0.0,0.0,0.0,0.0,0.0,0.0,0.0,0.0,0.0,0.0,0.0,0.0,0.0,0.0,0.0,0.0,0.0,0.0,758.15,2.3399999141693115
0.667,0.0,0.0,0.3329999999999999,0.0,0.0,0.0,0.0,0.0,0.0,0.0,0.0,0.0,0.0,0.0,0.0,0.0,0.0,0.0,0.0,0.0,0.0,733.15,2.490000009536743
0.5714,0.0,0.0,0.0,0.0,0.0,0.0,0.0,0.0,0.0,0.4286,0.0,0.0,0.0,0.0,0.0,0.0,0.0,0.0,0.0,0.0,0.0,989.15,4.179999828338623
0.5714,0.0,0.0,0.0143,0.0,0.0,0.0,0.0,0.0,0.0,0.4143,0.0,0.0,0.0,0.0,0.0,0.0,0.0,0.0,0.0,0.0,0.0,950.15,4.070000171661377
0.5714,0.0,0.0,0.0429,0.0,0.0,0.0,0.0,0.0,0.0,0.3857,0.0,0.0,0.0,0.0,0.0,0.0,0.0,0.0,0.0,0.0,0.0,907.15,4.0
0.5714,0.0,0.0,0.1429,0.0,0.0,0.0,0.0,0.0,0.0,0.2857,0.0,0.0,0.0,0.0,0.0,0.0,0.0,0.0,0.0,0.0,0.0,790.15,3.619999885559082
0.5714571457145714,0.0,0.0,0.0,0.0,0.0,0.0,0.0,0.0571057105710571,0.0,0.3714371437143714,0.0,0.0,0.0,0.0,0.0,0.0,0.0,0.0,0.0,0.0,0.0,927.15,3.900000095367432
0.4613461346134613,0.026002600260026,0.0,0.2435243524352435,0.0,0.0,0.2691269126912691,0.0,0.0,0.0,0.0,0.0,0.0,0.0,0.0,0.0,0.0,0.0,0.0,0.0,0.0,0.0,795.15,2.7179999351501465
0.4613461346134613,0.026002600260026,0.0,0.2435243524352435,0.0,0.0,0.0,0.2691269126912691,0.0,0.0,0.0,0.0,0.0,0.0,0.0,0.0,0.0,0.0,0.0,0.0,0.0,0.0,803.15,2.562000036239624
0.765,0.0,0.0289999999999999,0.123,0.03,0.0,0.0,0.0,0.0,0.053,0.0,0.0,0.0,0.0,0.0,0.0,0.0,0.0,0.0,0.0,0.0,0.0,891.15,2.440000057220459
0.7649999999999999,0.0,0.0289999999999999,0.144,0.0299999999999999,0.0,0.0,0.0,0.0,0.032,0.0,0.0,0.0,0.0,0.0,0.0,0.0,0.0,0.0,0.0,0.0,0.0,870.15,2.4700000286102295
0.6731326867313268,0.0,0.0,0.0,0.0147985201479852,0.0,0.0862913708629137,0.0522947705229477,0.0,0.1063893610638936,0.0514948505149485,0.0,0.0,0.0155984401559844,0.0,0.0,0.0,0.0,0.0,0.0,0.0,0.0,886.15,2.6579999923706055
0.7202279772022798,0.0,0.0,0.0,0.0126987301269873,0.0,0.0913908609139086,0.0595940405959404,0.0,0.0512948705129487,0.0503949605039496,0.0,0.0,0.0143985601439856,0.0,0.0,0.0,0.0,0.0,0.0,0.0,0.0,926.15,2.690000057220459
0.7144714471447144,0.0,0.0,0.0,0.0141014101410141,0.0,0.0245024502450245,0.0649064906490649,0.0,0.1203120312031203,0.0478047804780478,0.0,0.0,0.0139013901390139,0.0,0.0,0.0,0.0,0.0,0.0,0.0,0.0,893.15,2.556999921798706
0.7356,0.0,0.0,0.0,0.0516999999999999,0.0,0.0241,0.0670999999999999,0.0,0.0533999999999999,0.0661,0.0,0.0,0.002,0.0,0.0,0.0,0.0,0.0,0.0,0.0,0.0,963.15,2.6559998989105225
0.6799,0.0,0.0025,0.0645,0.0306,0.0,0.0334,0.1116,0.0232,0.0,0.0,0.0,0.0,0.0542999999999999,0.0,0.0,0.0,0.0,0.0,0.0,0.0,0.0,893.15,2.609999895095825
0.6378637863786378,0.0,0.0151015101510151,0.0527052705270527,0.0484048404840483,0.0,0.0511051105110511,0.0744074407440744,0.0318031803180318,0.0,0.0043004300430043,0.0,0.0,0.0843084308430843,0.0,0.0,0.0,0.0,0.0,0.0,0.0,0.0,918.15,2.759999990463257
0.6392639263926392,0.0,0.0156015601560156,0.0523052305230523,0.0487048704870487,0.0,0.0602060206020602,0.0739073907390739,0.0316031603160316,0.0,0.0043004300430043,0.0,0.0,0.0741074107410741,0.0,0.0,0.0,0.0,0.0,0.0,0.0,0.0,921.15,2.740000009536743
0.6401640164016401,0.0,0.0054005400540054,0.052005200520052,0.0487048704870487,0.0,0.0395039503950395,0.0949094909490949,0.0321032103210321,0.0,0.0341034103410341,0.0,0.0,0.053105310531053,0.0,0.0,0.0,0.0,0.0,0.0,0.0,0.0,903.15,2.759999990463257
0.6091609160916092,0.0,0.0053005300530053,0.084008400840084,0.09000900090009,0.0,0.0697069706970697,0.0969096909690969,0.0207020702070207,0.0,0.0242024202420242,0.0,0.0,0.0,0.0,0.0,0.0,0.0,0.0,0.0,0.0,0.0,922.15,2.640000104904175
0.6658665866586658,0.0,0.0169016901690168,0.038003800380038,0.0468046804680468,0.0,0.0623062306230623,0.0534053405340534,0.0542054205420542,0.0,0.0158015801580158,0.0,0.0,0.0467046704670467,0.0,0.0,0.0,0.0,0.0,0.0,0.0,0.0,917.15,2.690000057220459
0.6625662566256626,0.0,0.0088008800880088,0.0547054705470547,0.0603060306030603,0.0,0.073007300730073,0.073007300730073,0.0503050305030503,0.0,0.0,0.0,0.0,0.0173017301730173,0.0,0.0,0.0,0.0,0.0,0.0,0.0,0.0,921.15,2.549999952316284
0.637,0.0,0.016,0.065,0.13,0.0,0.0,0.0,0.03,0.0,0.0,0.0,0.102,0.0,0.0,0.02,0.0,0.0,0.0,0.0,0.0,0.0,837.15,2.490000009536743
0.617,0.0,0.0059999999999999,0.0649999999999999,0.1299999999999999,0.0,0.0,0.0299999999999999,0.0299999999999999,0.0,0.0,0.0,0.1119999999999999,0.0,0.0,0.0099999999999999,0.0,0.0,0.0,0.0,0.0,0.0,805.15,2.4700000286102295
0.627,0.0,0.006,0.059,0.13,0.0,0.0,0.03,0.027,0.0,0.0,0.0,0.111,0.0,0.0,0.01,0.0,0.0,0.0,0.0,0.0,0.0,815.15,2.4600000381469727
0.6208999999999999,0.0,0.0029999999999999,0.0682,0.1303999999999999,0.0,0.0,0.0300999999999999,0.0300999999999999,0.0,0.0,0.0,0.1072999999999999,0.0,0.0,0.0099999999999999,0.0,0.0,0.0,0.0,0.0,0.0,803.15,2.4700000286102295
0.619,0.0,0.0,0.068,0.13,0.0,0.0,0.036,0.03,0.0,0.0,0.0,0.107,0.0,0.0,0.01,0.0,0.0,0.0,0.0,0.0,0.0,795.15,2.4600000381469727
0.631,0.0,0.006,0.071,0.13,0.0,0.0,0.03,0.025,0.0,0.0,0.0,0.0969999999999999,0.0,0.0,0.01,0.0,0.0,0.0,0.0,0.0,0.0,816.15,2.4700000286102295
0.631,0.0,0.0,0.071,0.13,0.0,0.0,0.036,0.025,0.0,0.0,0.0,0.0969999999999999,0.0,0.0,0.01,0.0,0.0,0.0,0.0,0.0,0.0,807.15,2.450000047683716
0.6200000000000001,0.0,0.006,0.055,0.13,0.0,0.0,0.03,0.038,0.0,0.0,0.0,0.111,0.0,0.0,0.01,0.0,0.0,0.0,0.0,0.0,0.0,804.15,2.4700000286102295
0.619,0.0,0.006,0.053,0.13,0.0,0.0,0.048,0.044,0.0,0.0,0.0,0.09,0.0,0.0,0.01,0.0,0.0,0.0,0.0,0.0,0.0,826.15,2.4700000286102295
0.62,0.0,0.006,0.03,0.13,0.0,0.0,0.037,0.057,0.0,0.0,0.0,0.11,0.0,0.0,0.01,0.0,0.0,0.0,0.0,0.0,0.0,818.15,2.4600000381469727
0.62,0.0,0.006,0.03,0.13,0.0,0.0,0.024,0.05,0.0,0.0,0.0,0.13,0.0,0.0,0.01,0.0,0.0,0.0,0.0,0.0,0.0,803.15,2.4600000381469727
0.6193380661933808,0.0,0.004999500049995,0.0598940105989401,0.1498850114988501,0.0,0.0,0.00999900009999,0.035996400359964,0.0,0.0,0.0,0.1098890110988901,0.0,0.0,0.00999900009999,0.0,0.0,0.0,0.0,0.0,0.0,822.15,2.4600000381469727
0.62,0.0,0.005,0.04,0.15,0.0,0.0,0.0139999999999999,0.051,0.0,0.0,0.0,0.11,0.0,0.0,0.01,0.0,0.0,0.0,0.0,0.0,0.0,831.15,2.450000047683716
0.645,0.0,0.015,0.067,0.12,0.0,0.0,0.0,0.027,0.0,0.0,0.0,0.1159999999999999,0.0,0.0,0.01,0.0,0.0,0.0,0.0,0.0,0.0,806.15,2.490000009536743
0.6449999999999999,0.0,0.0199999999999999,0.0769999999999999,0.1199999999999999,0.0,0.0,0.0,0.0269999999999999,0.0,0.0,0.0,0.1019999999999999,0.0,0.0,0.009,0.0,0.0,0.0,0.0,0.0,0.0,817.15,2.5
0.647,0.0,0.016,0.065,0.13,0.0,0.0,0.0,0.03,0.0,0.0,0.0,0.1119999999999999,0.0,0.0,0.0,0.0,0.0,0.0,0.0,0.0,0.0,815.15,2.4700000286102295
0.647,0.0,0.026,0.065,0.12,0.0,0.0,0.0,0.03,0.0,0.0,0.0,0.1119999999999999,0.0,0.0,0.0,0.0,0.0,0.0,0.0,0.0,0.0,821.15,2.490000009536743
0.645,0.0,0.015,0.055,0.13,0.0,0.0,0.0,0.03,0.0,0.0,0.0,0.125,0.0,0.0,0.0,0.0,0.0,0.0,0.0,0.0,0.0,809.15,2.4600000381469727
0.645,0.0,0.015,0.0579999999999999,0.125,0.0,0.0,0.0,0.03,0.0,0.0,0.0,0.127,0.0,0.0,0.0,0.0,0.0,0.0,0.0,0.0,0.0,800.15,2.4600000381469727
0.645,0.0,0.02,0.0579999999999999,0.12,0.0,0.0,0.0,0.03,0.0,0.0,0.0,0.127,0.0,0.0,0.0,0.0,0.0,0.0,0.0,0.0,0.0,805.15,2.4800000190734863
0.645,0.0,0.018,0.055,0.12,0.0,0.0,0.0,0.034,0.0,0.0,0.0,0.128,0.0,0.0,0.0,0.0,0.0,0.0,0.0,0.0,0.0,796.15,2.4700000286102295
0.624,0.0,0.006,0.068,0.13,0.0,0.0,0.0275,0.03,0.0,0.0,0.0,0.107,0.0,0.0,0.0075,0.0,0.0,0.0,0.0,0.0,0.0,802.15,2.4700000286102295
0.6542654265426542,0.0315031503150315,0.01000100010001,0.0022002200220022,0.1705170517051705,0.0,0.0,0.0171017101710171,0.0029002900290028,0.0,0.0,0.0118011801180118,0.0782078207820782,0.0,0.0,0.0198019801980198,0.0,0.0,0.0,0.0,0.0,0.0,948.15,2.4519999027252197
0.736444186651199,0.0,0.0,0.0792047522851371,0.0218013080784847,0.0,0.018701122067324,0.0260015600936056,0.0340020401224073,0.0,0.0380022801368082,0.0,0.0263015780946856,0.018901134068044,0.0,0.0,0.0,0.0,0.0,0.0,0.0,0.0,748.15,2.5999999046325684
0.5,0.0,0.0,0.0,0.0,0.0,0.0,0.0,0.0,0.0,0.3329999999999999,0.0,0.0,0.0,0.0,0.1669999999999999,0.0,0.0,0.0,0.0,0.0,0.0,985.15,3.85700011253357
0.5,0.0,0.0,0.0,0.0,0.0,0.0,0.0,0.1,0.0,0.233,0.0,0.0,0.0,0.0,0.1669999999999999,0.0,0.0,0.0,0.0,0.0,0.0,851.15,3.490000009536743
0.5,0.0,0.0,0.0,0.0,0.0,0.0,0.0,0.2,0.0,0.133,0.0,0.0,0.0,0.0,0.1669999999999999,0.0,0.0,0.0,0.0,0.0,0.0,787.15,3.177999973297119
0.0,0.4839,0.0,0.0,0.129,0.0,0.0,0.0,0.0,0.0,0.0,0.0,0.0,0.0,0.0,0.0,0.0,0.0,0.0,0.0,0.0,0.0,724.15,2.808000087738037
0.0,0.5,0.0,0.0,0.1,0.0,0.0,0.0,0.0,0.0,0.0,0.0,0.0,0.0,0.0,0.0,0.0,0.0,0.0,0.0,0.0,0.0,745.15,2.8580000400543213
0.0,0.5,0.0,0.0,0.1,0.0,0.0,0.0,0.0,0.0,0.0,0.0,0.0,0.0,0.0,0.0,0.0,0.0,0.0,0.0,0.0,0.0,749.15,2.9200000762939453
0.0,0.5,0.0,0.0,0.1,0.0,0.0,0.0,0.0,0.0,0.0,0.0,0.0,0.0,0.0,0.0,0.0,0.0,0.0,0.0,0.0,0.0,753.15,2.9800000190734863
0.0,0.5,0.0,0.0,0.1,0.0,0.0,0.0,0.0,0.0,0.0,0.0,0.0,0.0,0.0,0.0,0.0,0.0,0.0,0.0,0.0,0.0,755.15,3.0399999618530273
0.0,0.5,0.0,0.0,0.1,0.0,0.0,0.0,0.0,0.0,0.0,0.0,0.0,0.0,0.0,0.0,0.0,0.0,0.0,0.0,0.0,0.0,766.15,3.121999979019165
0.0,0.5,0.0,0.0,0.1,0.0,0.0,0.0,0.0,0.0,0.0,0.0,0.0,0.0,0.0,0.0,0.0,0.0,0.0,0.0,0.0,0.0,753.15,2.9560000896453857
0.0,0.5,0.0,0.0,0.1,0.0,0.0,0.0,0.0,0.0,0.0,0.0,0.0,0.0,0.0,0.0,0.0,0.0,0.0,0.0,0.0,0.0,755.15,3.0320000648498535
0.0,0.5,0.0,0.0,0.1,0.0,0.0,0.0,0.0,0.0,0.0,0.0,0.0,0.0,0.0,0.0,0.0,0.0,0.0,0.0,0.0,0.0,774.15,3.1050000190734863
0.0,0.5,0.0,0.0,0.1,0.0,0.0,0.0,0.0,0.0,0.0,0.0,0.0,0.0,0.0,0.0,0.0,0.0,0.0,0.0,0.0,0.0,781.15,3.1679999828338623
0.0,0.5,0.0,0.0,0.1,0.0,0.0,0.0,0.0,0.0,0.0,0.0,0.0,0.0,0.0,0.0,0.0,0.0,0.0,0.0,0.0,0.0,756.15,3.0769999027252197
0.0,0.5,0.0,0.0,0.1,0.0,0.0,0.0,0.0,0.0,0.0,0.0,0.0,0.0,0.0,0.0,0.0,0.0,0.0,0.0,0.0,0.0,780.15,3.184999942779541
0.0,0.495,0.0,0.495,0.0,0.0,0.0,0.0,0.0,0.0,0.0,0.0,0.0,0.0,0.0,0.0,0.0,0.0,0.0,0.0,0.0,0.0,552.15,2.509999990463257
0.0,0.475,0.0,0.475,0.0,0.0,0.0,0.0,0.0,0.0,0.0,0.0,0.0,0.0,0.0,0.0,0.0,0.0,0.0,0.0,0.0,0.0,552.15,2.569999933242798
0.0,0.425,0.0,0.425,0.0,0.0,0.0,0.0,0.0,0.0,0.0,0.0,0.0,0.0,0.0,0.0,0.0,0.0,0.0,0.0,0.0,0.0,569.15,2.740000009536743
0.0,0.35,0.0,0.35,0.0,0.0,0.0,0.0,0.0,0.0,0.0,0.0,0.0,0.0,0.0,0.0,0.0,0.0,0.0,0.0,0.0,0.0,607.15,3.069999933242798
0.0,0.65,0.0,0.0,0.0,0.0,0.0,0.0,0.0,0.03,0.0,0.0,0.0,0.0,0.0,0.148,0.0,0.0,0.0,0.0,0.0,0.0,965.15,3.0399999618530273
0.0,0.5238476152384762,0.0,0.0,0.0,0.0,0.0,0.0,0.0,0.0377962203779622,0.0496950304969503,0.0,0.0,0.0,0.0,0.0,0.0,0.0,0.0,0.0,0.0,0.0,888.15,3.7190001010894775
0.0,0.526,0.0,0.0,0.0,0.0,0.0,0.0,0.0,0.038,0.11,0.0,0.0,0.0,0.0,0.0,0.0,0.0,0.0,0.0,0.0,0.0,870.15,3.6570000648498535
0.0,0.53,0.0,0.0,0.0,0.0,0.0,0.0,0.0,0.04,0.035,0.0,0.0,0.035,0.0,0.04,0.0,0.0,0.0,0.0,0.0,0.0,894.15,3.549000024795532
0.0,0.53,0.0,0.0,0.0,0.0,0.0,0.0,0.0,0.04,0.035,0.0,0.0,0.035,0.0,0.0,0.0,0.0,0.0,0.0,0.0,0.0,868.15,3.61299991607666
0.0,0.53,0.0,0.0,0.0,0.0,0.0,0.0,0.0,0.04,0.035,0.0,0.0,0.035,0.0,0.0,0.0,0.0,0.0,0.0,0.0,0.0,897.15,3.621999979019165
0.0,0.53,0.0,0.0,0.0,0.0,0.0,0.0,0.0,0.04,0.035,0.0,0.0,0.035,0.0,0.0,0.04,0.0,0.0,0.0,0.0,0.0,901.15,3.5880000591278076
0.0,0.53,0.0,0.0,0.0,0.0,0.0,0.0,0.0,0.04,0.035,0.0,0.0,0.035,0.0,0.0,0.0,0.0,0.0,0.0,0.0,0.0,865.15,3.5769999027252197
0.0,0.56,0.0,0.0,0.0,0.0,0.0,0.0,0.0,0.046,0.035,0.0,0.0,0.035,0.0,0.02,0.02,0.0,0.0,0.0,0.0,0.0,881.15,3.378999948501587
0.0,0.56,0.0,0.0,0.0,0.0,0.0,0.0,0.0,0.046,0.03,0.0,0.0,0.04,0.0,0.02,0.02,0.0,0.0,0.0,0.0,0.0,875.15,3.371999979019165
0.0,0.56,0.0,0.0,0.0,0.0,0.0,0.0,0.0,0.046,0.02,0.0,0.0,0.05,0.0,0.02,0.02,0.0,0.0,0.0,0.0,0.0,879.15,3.3499999046325684
0.0,0.56,0.0,0.0,0.0,0.0,0.0,0.0,0.0,0.046,0.015,0.0,0.0,0.055,0.0,0.02,0.02,0.0,0.0,0.0,0.0,0.0,880.15,3.3420000076293945
0.0,0.56,0.0,0.0,0.0,0.0,0.0,0.0,0.0,0.046,0.04,0.0,0.0,0.03,0.0,0.02,0.02,0.0,0.0,0.0,0.0,0.0,879.15,3.375
0.0,0.56,0.0,0.0,0.0,0.0,0.0,0.0,0.0,0.046,0.05,0.0,0.0,0.02,0.0,0.02,0.02,0.0,0.0,0.0,0.0,0.0,876.15,3.378999948501587
0.0,0.56,0.0,0.0,0.0,0.0,0.0,0.0,0.0,0.046,0.055,0.0,0.0,0.015,0.0,0.02,0.02,0.0,0.0,0.0,0.0,0.0,877.15,3.388000011444092
0.0,0.5766423357664234,0.0,0.0,0.0,0.0,0.0,0.0,0.0,0.0306969303069693,0.0255974402559744,0.0,0.0,0.0255974402559744,0.0,0.0612938706129387,0.0,0.0,0.0,0.0,0.0,0.0,882.15,3.3429999351501465
0.0,0.58,0.0,0.0,0.0,0.0,0.0,0.0,0.0,0.03,0.025,0.0,0.0,0.025,0.0,0.1,0.0,0.0,0.0,0.0,0.0,0.0,898.15,3.197000026702881
0.0,0.56,0.0,0.0,0.0,0.0,0.0,0.0,0.0,0.043,0.02,0.02,0.0,0.02,0.0,0.03,0.02,0.0,0.0,0.0,0.0,0.0,900.15,3.4019999504089355
0.0,0.56,0.0,0.0,0.0,0.0,0.0,0.0,0.0,0.043,0.02,0.02,0.0,0.02,0.02,0.03,0.02,0.0,0.0,0.0,0.0,0.0,894.15,3.446000099182129
0.0,0.56,0.0,0.0,0.0,0.0,0.0,0.0,0.0,0.043,0.02,0.02,0.0,0.02,0.0,0.03,0.02,0.0,0.0,0.0,0.0,0.0,896.15,3.4660000801086426
0.0,0.56,0.0,0.0,0.0,0.0,0.0,0.0,0.0,0.043,0.02,0.02,0.0,0.02,0.0,0.03,0.02,0.0,0.0,0.0,0.0,0.0,899.15,3.484999895095825
0.0,0.56,0.0,0.0,0.0,0.0,0.0,0.0,0.0,0.043,0.02,0.02,0.0,0.02,0.0,0.03,0.02,0.0,0.0,0.0,0.0,0.0,912.15,3.4739999771118164
0.0139999999999999,0.56,0.0,0.0,0.0,0.0139999999999999,0.0,0.0,0.0,0.047,0.02,0.02,0.0,0.02,0.0,0.0,0.02,0.0,0.0,0.0,0.0,0.0,892.15,3.4000000953674316
0.0,0.57,0.0,0.0,0.03,0.0,0.0,0.0,0.0,0.033,0.06,0.05,0.04,0.02,0.0,0.0,0.01,0.0,0.0,0.0,0.0,0.0,793.15,3.265000104904175
0.0,0.57,0.0,0.0,0.03,0.0,0.04,0.0,0.0,0.033,0.06,0.05,0.0,0.02,0.0,0.0,0.01,0.0,0.0,0.0,0.0,0.0,842.15,3.260999917984009
0.0,0.57,0.0,0.0,0.03,0.0,0.0,0.04,0.0,0.033,0.06,0.05,0.0,0.02,0.0,0.0,0.01,0.0,0.0,0.0,0.0,0.0,848.15,3.247999906539917
0.04,0.57,0.0,0.0,0.03,0.0,0.0,0.0,0.0,0.033,0.06,0.05,0.0,0.02,0.0,0.0,0.01,0.0,0.0,0.0,0.0,0.0,848.15,3.2160000801086426
0.04,0.57,0.0,0.0,0.0289999999999999,0.0,0.0,0.0,0.0,0.0579999999999999,0.07,0.05,0.0,0.02,0.0,0.0,0.01,0.0,0.0,0.0,0.0,0.0,851.15,3.117000102996826
0.0,0.56,0.0,0.0,0.04,0.008,0.0,0.0,0.0,0.07,0.08,0.064,0.0,0.0,0.0,0.02,0.005,0.0,0.0,0.0,0.0,0.0,859.15,3.1530001163482666
0.0139999999999999,0.58,0.0,0.0,0.03,0.006,0.0,0.0,0.0,0.05,0.07,0.044,0.0,0.0,0.0,0.0,0.02,0.0,0.0,0.0,0.0,0.0,874.15,3.1760001182556152
0.0,0.585,0.0,0.0,0.04,0.003,0.0,0.0,0.0,0.06,0.06,0.03,0.0,0.0,0.0,0.02,0.02,0.0,0.0,0.0,0.0,0.0,883.15,3.125
0.0,0.59,0.0,0.0,0.035,0.006,0.0,0.0,0.0,0.08,0.08,0.0139999999999999,0.0,0.0,0.0,0.02,0.03,0.0,0.0,0.0,0.0,0.0,892.15,3.171999931335449
0.014,0.54,0.0,0.0,0.04,0.008,0.0,0.0,0.0,0.06,0.04,0.091,0.0,0.0,0.0,0.0,0.0,0.0,0.0,0.0,0.0,0.0,873.15,3.255000114440918
0.014,0.56,0.0,0.0,0.04,0.008,0.0,0.0,0.0,0.06,0.04,0.091,0.0,0.0,0.0,0.0,0.0,0.0,0.0,0.0,0.0,0.0,873.15,3.190000057220459
0.014,0.56,0.0,0.0,0.04,0.008,0.0,0.0,0.0,0.06,0.07,0.091,0.0,0.0,0.0,0.0,0.0,0.0,0.0,0.0,0.0,0.0,857.15,3.1700000762939453
0.04,0.57,0.0,0.0,0.05,0.0,0.0,0.0,0.0,0.0579999999999999,0.07,0.05,0.0,0.0,0.0,0.0,0.01,0.0,0.0,0.0,0.0,0.0,861.15,3.078000068664551
0.04,0.59,0.0,0.0,0.05,0.0,0.0,0.0,0.0,0.0579999999999999,0.07,0.05,0.0,0.0,0.0,0.0,0.01,0.0,0.0,0.0,0.0,0.0,855.15,3.0360000133514404
0.04,0.55,0.0,0.0,0.06,0.0,0.0,0.0,0.0,0.0579999999999999,0.09,0.08,0.0,0.0,0.0,0.0,0.01,0.0,0.0,0.0,0.0,0.0,850.15,3.069999933242798
0.0139999999999999,0.57,0.0,0.0,0.035,0.0,0.0,0.0,0.0,0.066,0.08,0.03,0.0,0.0,0.0,0.0,0.02,0.0,0.0,0.0,0.0,0.0,907.15,3.3299999237060547
0.0139999999999999,0.57,0.0,0.0,0.035,0.0,0.0,0.0,0.0,0.066,0.08,0.04,0.0,0.0,0.0,0.0,0.01,0.0,0.0,0.0,0.0,0.0,898.15,3.2920000553131104
0.0139999999999999,0.57,0.0,0.0,0.035,0.0,0.0,0.0,0.0,0.066,0.08,0.048,0.0,0.0,0.0,0.0,0.002,0.0,0.0,0.0,0.0,0.0,890.15,3.2750000953674316
0.02,0.57,0.0,0.0,0.0279999999999999,0.0,0.0,0.0,0.0,0.04,0.06,0.03,0.0,0.0,0.0,0.02,0.005,0.0,0.0,0.0,0.0,0.0,895.15,3.2869999408721924
0.02,0.57,0.0,0.0,0.0279999999999999,0.0,0.0,0.0,0.0,0.04,0.06,0.027,0.0,0.0,0.0,0.02,0.005,0.0,0.0,0.0,0.0,0.0,898.15,3.3299999237060547
0.02,0.57,0.0,0.0,0.0279999999999999,0.0,0.0,0.0,0.0,0.04,0.06,0.022,0.0,0.0,0.0,0.02,0.005,0.0,0.0,0.0,0.0,0.0,898.15,3.384000062942505
0.02,0.57,0.0,0.0,0.0279999999999999,0.0,0.0,0.0,0.0,0.04,0.06,0.012,0.0,0.0,0.0,0.02,0.005,0.0,0.0,0.0,0.0,0.0,909.15,3.490999937057495
0.02,0.57,0.0,0.0,0.0279999999999999,0.0,0.0,0.0,0.0,0.04,0.06,0.022,0.0,0.0,0.0,0.02,0.005,0.0,0.0,0.0,0.0,0.0,911.15,3.328000068664551
0.02,0.57,0.0,0.0,0.0279999999999999,0.0,0.0,0.0,0.0,0.04,0.06,0.022,0.0,0.0,0.0,0.02,0.005,0.0,0.0,0.0,0.0,0.0,891.15,3.3550000190734863
0.02,0.57,0.0,0.0,0.0279999999999999,0.0,0.0,0.0,0.0,0.04,0.06,0.022,0.0,0.0,0.0,0.02,0.005,0.0,0.0,0.0,0.0,0.0,929.15,3.3380000591278076
0.01,0.57,0.0,0.0,0.0279999999999999,0.0,0.0,0.0,0.0,0.04,0.06,0.032,0.0,0.0,0.01,0.01,0.005,0.0,0.0,0.0,0.0,0.0,927.15,3.2899999618530273
0.01,0.57,0.0,0.0,0.0279999999999999,0.0,0.0,0.0,0.0,0.04,0.06,0.032,0.0,0.0,0.01,0.005,0.005,0.0,0.0,0.0,0.0,0.0,896.15,3.2939999103546143
0.01,0.57,0.0,0.0,0.018,0.0,0.0,0.0,0.0,0.04,0.06,0.032,0.0,0.0,0.01,0.005,0.005,0.0,0.0,0.0,0.0,0.0,914.15,3.328000068664551
0.01,0.56,0.0,0.0,0.03,0.0,0.0,0.0,0.0,0.04,0.1,0.004,0.0,0.0,0.02,0.0279999999999999,0.005,0.0,0.0,0.0,0.0,0.0,894.15,3.4089999198913574
0.024,0.5780000000000001,0.0,0.0,0.025,0.0,0.0,0.0,0.0,0.04,0.1,0.01,0.0,0.0,0.02,0.0,0.005,0.0,0.0,0.0,0.0,0.0,874.15,3.308000087738037
0.026,0.58,0.0,0.0,0.008,0.0,0.0,0.0,0.0,0.05,0.068,0.017,0.0,0.0,0.02,0.005,0.002,0.0,0.0,0.0,0.0,0.0,894.15,3.3329999446868896
0.0139999999999999,0.57,0.0,0.0,0.011,0.0,0.0,0.0,0.0,0.06,0.07,0.055,0.0,0.0,0.02,0.0,0.006,0.0,0.0,0.0,0.0,0.0,876.15,3.371999979019165
0.024,0.57,0.0,0.0,0.01,0.0,0.0,0.0,0.0,0.06,0.04,0.046,0.0,0.0,0.02,0.0,0.006,0.0,0.0,0.0,0.0,0.0,900.15,3.388999938964844
0.034,0.57,0.0,0.0,0.005,0.0,0.0,0.0,0.0,0.054,0.08,0.015,0.0,0.0,0.03,0.0,0.008,0.0,0.0,0.0,0.0,0.0,904.15,3.4070000648498535
0.034,0.57,0.0,0.0,0.0,0.0,0.02,0.0,0.0,0.051,0.08,0.005,0.0,0.0,0.03,0.0,0.008,0.0,0.0,0.0,0.0,0.0,888.15,3.4010000228881836
0.0339999999999999,0.57,0.0,0.0,0.0,0.0,0.0199999999999999,0.0,0.0,0.0449999999999999,0.0799999999999999,0.002,0.0,0.0,0.0299999999999999,0.0,0.004,0.0,0.0,0.0,0.0,0.0,888.15,3.484999895095825
0.0339999999999999,0.5599999999999999,0.0,0.0,0.0,0.0,0.0299999999999999,0.0,0.0,0.0399999999999999,0.0799999999999999,0.002,0.0,0.0,0.0299999999999999,0.0,0.004,0.0,0.0,0.0,0.0,0.0,892.15,3.5220000743865967
0.024,0.5549000000000001,0.0,0.0,0.0,0.0,0.0221,0.0,0.0,0.04,0.085,0.002,0.0,0.0,0.021,0.0,0.003,0.0,0.0,0.0,0.0,0.0,920.15,3.621999979019165
0.019,0.5850000000000001,0.0,0.0,0.005,0.0,0.013,0.0,0.0,0.052,0.06,0.016,0.0,0.0,0.0,0.017,0.005,0.0,0.0,0.0,0.0,0.0,890.15,3.3320000171661377
