Repository: dorukdogular/vitreos

# Data

## Source

Glass property data is sourced from the [SciGlass database](https://github.com/epam/SciGlass) (EPAM Systems), made available under the [Open Database License (ODbL)](https://opendatacommons.org/licenses/odbl/1-0/). Accessed via the [glasspy](https://github.com/drcassar/glasspy) Python library.

## Files tracked in git

| File | Description |
|---|---|
| `clean.csv` | Deduplicated glass-forming ability dataset (11858 rows) |
| `tg_dataset.csv` | 76377 glasses with Tg (K) and 22 oxide mol% features |
| `tg_density_dataset.csv` | 31173 glasses with both Tg (K) and density (g/cm³) |

File: data/tg_density_dataset.csv (part 65 of 109)
SiO2,P2O5,ZrO2,Na2O,Al2O3,Fe2O3,CaO,MgO,K2O,B2O3,BaO,ZnO,Li2O,SrO,La2O3,TiO2,Nb2O5,PbO,Sb2O3,Bi2O3,TeO2,Se,Tg,density
0.014,0.5800000000000001,0.0,0.0,0.025,0.003,0.0,0.0,0.0,0.053,0.07,0.041,0.0,0.0,0.0,0.0,0.01,0.0,0.0,0.0,0.0,0.0,883.15,3.249000072479248
0.04,0.57,0.0,0.0,0.008,0.0,0.0,0.0,0.0,0.043,0.07,0.022,0.0,0.0,0.025,0.0,0.006,0.0,0.0,0.0,0.0,0.0,909.15,3.388999938964844
0.025,0.57,0.0,0.0,0.0,0.0,0.04,0.0,0.0,0.035,0.03,0.0,0.0,0.0,0.019,0.0,0.005,0.0,0.0,0.0,0.0,0.0,894.15,3.538000106811523
0.04,0.57,0.0,0.0,0.0,0.0,0.0,0.0,0.0,0.037,0.0,0.05,0.0,0.0,0.0,0.0,0.0,0.0,0.0,0.0,0.0,0.0,845.15,3.246999979019165
0.0444044404440444,0.6333633363336334,0.0,0.0,0.0,0.0,0.0,0.0,0.0,0.0411041104110411,0.0,0.0556055605560556,0.0,0.0,0.0,0.0,0.0,0.0,0.0,0.0,0.0,0.0,835.15,3.236999988555908
0.02,0.575,0.0,0.0,0.023,0.0,0.0,0.0,0.0,0.03,0.06,0.027,0.0,0.0,0.0,0.0,0.005,0.0,0.0,0.0,0.0,0.0,894.15,3.388000011444092
0.025,0.57,0.0,0.0,0.0,0.005,0.04,0.0,0.0,0.035,0.03,0.0,0.0,0.0,0.019,0.0,0.005,0.0,0.0,0.0,0.0,0.0,886.15,3.5199999809265137
0.02,0.57,0.0,0.0,0.0279999999999999,0.0,0.0,0.0,0.0,0.04,0.05,0.032,0.0,0.0,0.01,0.005,0.01,0.0,0.0,0.0,0.0,0.0,919.15,3.2149999141693115
0.05,0.55,0.0,0.0,0.04,0.008,0.0,0.0,0.0,0.05,0.06,0.09,0.0,0.0,0.0,0.0,0.01,0.0,0.0,0.0,0.0,0.0,865.15,3.1070001125335693
0.1,0.57,0.0,0.0,0.04,0.0,0.0,0.0,0.0,0.05,0.04,0.068,0.0,0.0,0.0,0.0,0.0,0.0,0.0,0.0,0.0,0.0,843.15,2.953000068664551
0.04,0.57,0.0,0.005,0.013,0.0,0.0,0.0,0.0,0.047,0.01,0.05,0.0,0.0,0.0,0.0,0.01,0.0,0.0,0.0,0.0,0.0,891.15,3.24399995803833
0.04,0.57,0.0,0.005,0.003,0.0,0.0,0.0,0.0,0.062,0.03,0.04,0.0,0.0,0.0,0.0,0.01,0.0,0.0,0.0,0.0,0.0,898.15,3.249000072479248
0.04,0.57,0.0,0.005,0.003,0.0,0.0,0.0,0.0,0.052,0.035,0.05,0.0,0.0,0.0,0.0,0.005,0.0,0.0,0.0,0.0,0.0,890.15,3.253999948501587
0.0728854229154169,0.5742851429714058,0.0,0.002999400119976,0.02999400119976,0.0,0.0,0.0,0.0,0.02999400119976,0.041991601679664,0.042991401719656,0.0,0.0,0.0,0.0,0.00999800039992,0.0,0.0,0.0,0.0,0.0,894.15,3.184000015258789
0.0678932106789321,0.5743425657434256,0.0,0.002999700029997,0.02999700029997,0.0,0.0,0.0,0.0,0.02999700029997,0.0508949105089491,0.038996100389961,0.0,0.0,0.0,0.0,0.00999900009999,0.0,0.0,0.0,0.0,0.0,894.15,3.2079999446868896
0.0628937106289371,0.5743425657434257,0.0,0.002999700029997,0.02999700029997,0.0,0.0,0.0,0.0,0.02999700029997,0.0598940105989401,0.034996500349965,0.0,0.0,0.0,0.0,0.00999900009999,0.0,0.0,0.0,0.0,0.0,891.15,3.2320001125335693
0.035,0.605,0.0,0.0,0.0279999999999999,0.0,0.0,0.0,0.0,0.04,0.045,0.052,0.0,0.0,0.0,0.0,0.015,0.0,0.0,0.0,0.0,0.0,877.15,3.234999895095825
0.07,0.58,0.0,0.004,0.03,0.0,0.0,0.0,0.0,0.05,0.04,0.05,0.0,0.0,0.0,0.0,0.0,0.0,0.0,0.0,0.0,0.0,893.15,3.053999900817871
0.05,0.56,0.0,0.01,0.05,0.0,0.0,0.0,0.0,0.05,0.05,0.06,0.0,0.0,0.0,0.0,0.02,0.0,0.0,0.0,0.0,0.0,875.15,3.181999921798706
0.0,0.55,0.0,0.015,0.1,0.0,0.0,0.0,0.015,0.05,0.025,0.05,0.0,0.0,0.0,0.0,0.0,0.0,0.0,0.0,0.0,0.0,892.15,3.2219998836517334
0.0998,0.5689,0.0,0.0,0.0399,0.0,0.0,0.0,0.0,0.0499,0.0399,0.0679,0.0,0.0,0.0,0.0,0.0,0.0,0.0,0.0,0.0,0.0,834.15,2.9600000381469727
0.0994801039792041,0.5670865826834632,0.0,0.0,0.0397920415916816,0.0,0.0,0.0,0.0,0.0497900419916016,0.0397920415916816,0.0676864627074585,0.0,0.0,0.0,0.0,0.0,0.0,0.0,0.0,0.0,0.0,841.15,2.9630000591278076
0.099,0.5644,0.0,0.0,0.0395999999999999,0.0,0.0,0.0,0.0,0.0495,0.0395999999999999,0.0673,0.0,0.0,0.0,0.0,0.0,0.0,0.0,0.0,0.0,0.0,850.15,2.9679999351501465
0.0,0.57,0.0,0.015,0.05,0.025,0.0,0.0,0.0,0.08,0.0,0.08,0.005,0.0,0.0,0.0,0.0,0.0,0.0,0.0,0.0,0.0,853.15,3.1070001125335693
0.04,0.55,0.0,0.0,0.05,0.0,0.0,0.0,0.0,0.06,0.08,0.03,0.0,0.0,0.0,0.0,0.0,0.0,0.0,0.0,0.0,0.0,882.15,3.3469998836517334
0.03,0.6,0.0,0.0,0.08,0.0,0.0,0.0,0.0,0.05,0.05,0.0,0.0,0.0,0.0,0.0,0.0,0.0,0.0,0.0,0.0,0.0,903.15,3.3949999809265137
0.02,0.57,0.0,0.0,0.04,0.0,0.0,0.0,0.0,0.035,0.1,0.05,0.0,0.0,0.0,0.0,0.0,0.0,0.0,0.0,0.0,0.0,881.15,3.384999990463257
0.02,0.61,0.0,0.0,0.035,0.0,0.0,0.0,0.0,0.02,0.0,0.0,0.0,0.0,0.0,0.0,0.0,0.0,0.0,0.0,0.0,0.0,871.15,3.2290000915527344
0.0,0.57,0.0,0.0,0.0,0.0,0.0,0.0,0.0,0.048,0.15,0.05,0.0,0.0,0.0,0.0,0.0,0.0,0.0,0.0,0.0,0.0,854.15,3.5209999084472656
0.05,0.655,0.0,0.0,0.0,0.0,0.0,0.0,0.0,0.0,0.0,0.0,0.0,0.0,0.0,0.0,0.0,0.0,0.0,0.0,0.0,0.0,850.15,3.184000015258789
0.02,0.56,0.0,0.0,0.04,0.003,0.0,0.0,0.0,0.07,0.03,0.084,0.0,0.035,0.0,0.0,0.0,0.0,0.0,0.0,0.0,0.0,871.15,3.111000061035156
0.04,0.57,0.0,0.0,0.015,0.0,0.0,0.0,0.0,0.05,0.03,0.05,0.0,0.04,0.0,0.01,0.01,0.0,0.0,0.0,0.0,0.0,898.15,3.2249999046325684
0.1,0.6,0.0,0.0,0.005,0.0,0.0,0.0,0.0,0.02,0.015,0.0,0.0,0.0,0.0,0.0,0.0,0.0,0.0,0.0,0.0,0.0,889.15,3.200000047683716
0.08,0.5,0.0,0.0,0.02,0.0,0.0,0.0,0.0,0.03,0.08,0.0,0.0,0.0,0.0,0.0,0.0,0.0,0.0,0.0,0.0,0.0,911.15,3.5950000286102295
0.0,0.5,0.0,0.0,0.08,0.0,0.0,0.0,0.0,0.08,0.05,0.08,0.0,0.05,0.0,0.0,0.0,0.0,0.0,0.0,0.0,0.0,852.15,3.1530001163482666
0.0,0.6169,0.0,0.0,0.0,0.0,0.0,0.0,0.0,0.0398,0.0,0.0,0.0,0.0,0.0,0.0,0.0,0.0,0.0,0.0,0.0,0.0,881.15,3.3320000171661377
0.0,0.6666333366663334,0.0,0.0,0.0,0.0,0.0,0.0,0.0,0.0397960203979602,0.0,0.0,0.0,0.0,0.0,0.0,0.0,0.0,0.0,0.0,0.0,0.0,854.15,3.1649999618530273
0.0,0.5,0.0,0.0,0.05,0.0,0.0,0.0,0.0,0.04,0.1,0.1,0.0,0.1,0.0,0.0,0.0,0.0,0.0,0.0,0.0,0.0,829.15,3.4170000553131104
0.0,0.5,0.0,0.0,0.05,0.0,0.0,0.0,0.0,0.04,0.15,0.0,0.0,0.15,0.0,0.0,0.0,0.0,0.0,0.0,0.0,0.0,855.15,3.496000051498413
0.0,0.5,0.0,0.0,0.05,0.0,0.0,0.0,0.0,0.04,0.1,0.108,0.0,0.1,0.0,0.0,0.0,0.0,0.0,0.0,0.0,0.0,816.15,3.303999900817871
0.0,0.5,0.0,0.0,0.05,0.0,0.0,0.0,0.0,0.04,0.1,0.105,0.0,0.1,0.0,0.0,0.0,0.0,0.0,0.0,0.0,0.0,822.15,3.3429999351501465
0.0,0.5,0.0,0.0,0.1,0.0,0.0,0.0,0.0,0.04,0.1,0.054,0.0,0.1,0.0,0.0,0.0,0.0,0.0,0.0,0.0,0.0,849.15,3.263999938964844
0.0,0.5,0.0,0.0,0.0,0.0,0.0,0.0,0.0,0.04,0.1,0.134,0.0,0.1,0.02,0.0,0.0,0.0,0.0,0.0,0.0,0.0,801.15,3.490999937057495
0.0,0.5,0.0,0.0,0.0,0.0,0.0,0.0,0.0,0.04,0.1,0.104,0.0,0.1,0.05,0.0,0.0,0.0,0.0,0.0,0.0,0.0,817.15,3.6010000705718994
0.0,0.6169,0.0,0.0,0.0448,0.005,0.0,0.0,0.0,0.0398,0.0,0.0,0.0,0.0,0.0,0.0,0.0,0.0,0.0,0.0,0.0,0.0,880.15,3.11299991607666
0.0,0.5,0.0,0.0,0.01,0.0139999999999999,0.0,0.0,0.0,0.08,0.06,0.0,0.0,0.06,0.0,0.11,0.0,0.0,0.0,0.0,0.0,0.0,912.15,3.3359999656677246
0.0,0.55,0.0,0.0,0.01,0.016,0.0,0.0,0.0,0.08,0.03,0.0,0.0,0.09,0.0,0.06,0.0,0.0,0.0,0.0,0.0,0.0,887.15,3.1760001182556152
0.0,0.5,0.0,0.0,0.01,0.016,0.0,0.0,0.0,0.08,0.06,0.0,0.0,0.04,0.0,0.06,0.0,0.0,0.0,0.0,0.0,0.0,904.15,3.4189999103546143
0.0,0.55,0.0,0.0,0.01,0.016,0.0,0.0,0.0,0.08,0.06,0.0,0.0,0.03,0.0,0.03,0.0,0.0,0.0,0.0,0.0,0.0,882.15,3.2909998893737793
0.0,0.6,0.0,0.0,0.01,0.016,0.0,0.0,0.0,0.08,0.1,0.0,0.0,0.05,0.0,0.05,0.0,0.0,0.0,0.0,0.0,0.0,851.15,3.062999963760376
0.0,0.5494450554944507,0.0,0.0,0.04999500049995,0.0,0.0,0.0,0.0,0.03999600039996,0.1198880111988801,0.0,0.0,0.0,0.0,0.0598940105989401,0.0,0.0,0.0,0.0,0.0,0.0,884.15,3.234999895095825
0.0,0.55,0.0,0.0,0.05,0.0,0.0,0.0,0.0,0.04,0.12,0.0,0.0,0.0,0.0,0.06,0.0,0.0,0.0,0.0,0.0,0.0,885.15,3.2190001010894775
0.0,0.55,0.0,0.0,0.05,0.005,0.0,0.0,0.0,0.03,0.0,0.0,0.0,0.0,0.0,0.143,0.0,0.0,0.0,0.0,0.0,0.0,949.15,3.128000020980835
0.0,0.6168383161683831,0.0,0.0,0.0895910408959104,0.004999500049995,0.0,0.0,0.0,0.0397960203979602,0.0,0.0,0.0,0.0,0.0,0.0,0.0,0.0,0.0,0.0,0.0,0.0,890.15,3.013000011444092
0.0,0.51,0.0,0.0,0.017,0.005,0.0,0.0,0.0,0.03,0.17,0.0,0.0,0.16,0.0,0.0,0.0,0.0,0.0,0.0,0.0,0.0,819.15,3.4579999446868896
0.0,0.5,0.0,0.0,0.0,0.0,0.0,0.0,0.0,0.03,0.0,0.0,0.0,0.0,0.0,0.098,0.0,0.0,0.0,0.0,0.0,0.0,939.15,3.617000102996826
0.0,0.5,0.0,0.0,0.0,0.0,0.0,0.0,0.0,0.03,0.0,0.0,0.0,0.0,0.0,0.148,0.0,0.0,0.0,0.0,0.0,0.0,951.15,3.4779999256134033
0.0,0.5,0.0,0.0,0.0,0.0,0.0,0.0,0.0,0.03,0.0,0.0,0.0,0.0,0.0,0.198,0.0,0.0,0.0,0.0,0.0,0.0,972.15,3.38700008392334
0.0,0.55,0.0,0.0,0.0,0.0,0.0,0.0,0.0,0.03,0.0,0.0,0.0,0.0,0.0,0.048,0.0,0.0,0.0,0.0,0.0,0.0,911.15,3.4649999141693115
0.0,0.55,0.0,0.0,0.0,0.0,0.0,0.0,0.0,0.03,0.0,0.0,0.0,0.0,0.0,0.098,0.0,0.0,0.0,0.0,0.0,0.0,934.15,3.368000030517578
0.0,0.55,0.0,0.0,0.0,0.0,0.0,0.0,0.0,0.03,0.0,0.0,0.0,0.0,0.0,0.148,0.0,0.0,0.0,0.0,0.0,0.0,956.15,3.2790000438690186
0.0,0.6,0.0,0.0,0.0,0.0,0.0,0.0,0.0,0.03,0.0,0.0,0.0,0.0,0.0,0.148,0.0,0.0,0.0,0.0,0.0,0.0,960.15,3.1649999618530273
0.0,0.6,0.0,0.0,0.0,0.0,0.0,0.0,0.0,0.03,0.0,0.0,0.0,0.0,0.0,0.098,0.0,0.0,0.0,0.0,0.0,0.0,926.15,3.194000005722046
0.0,0.6,0.0,0.0,0.0,0.0,0.0,0.0,0.0,0.03,0.0,0.0,0.0,0.0,0.0,0.048,0.0,0.0,0.0,0.0,0.0,0.0,897.15,3.249000072479248
0.0,0.65,0.0,0.0,0.0,0.0,0.0,0.0,0.0,0.03,0.0,0.0,0.0,0.0,0.0,0.048,0.0,0.0,0.0,0.0,0.0,0.0,886.15,3.130000114440918
0.0,0.65,0.0,0.0,0.0,0.0,0.0,0.0,0.0,0.03,0.0,0.0,0.0,0.0,0.0,0.098,0.0,0.0,0.0,0.0,0.0,0.0,911.15,3.059000015258789
0.0,0.0,0.0,0.0,0.0,0.0,0.0,0.0,0.0,0.0,0.0,0.0,0.0,0.0,0.0,0.0,0.0,0.0,0.0,0.0,0.9,0.0,607.15,5.797999858856201
0.0,0.0,0.0,0.0,0.0,0.0,0.0,0.0,0.0,0.0,0.0,0.0,0.0,0.0,0.0,0.0,0.0,0.05,0.0,0.0,0.9,0.0,589.15,5.867000102996826
0.0,0.0,0.0,0.0,0.0,0.0,0.0,0.0,0.0,0.0,0.0,0.0,0.0,0.0,0.0,0.0,0.0,0.0,0.0,0.0,0.85,0.0,618.15,5.889999866485596
0.0,0.0,0.0,0.0,0.0,0.0,0.0,0.0,0.0,0.0,0.0,0.0,0.0,0.0,0.0,0.0,0.0,0.15,0.0,0.0,0.85,0.0,566.15,6.090000152587891
0.0,0.0,0.0,0.0,0.0,0.0,0.0,0.0,0.0,0.0,0.0,0.0,0.0,0.0,0.0,0.0,0.0,0.0,0.0,0.0,0.8,0.0,630.15,5.951000213623047
0.0,0.0,0.0,0.0,0.0,0.0,0.0,0.0,0.0,0.0,0.0,0.0,0.0,0.0,0.0,0.0,0.0,0.05,0.0,0.0,0.8,0.0,617.15,6.056000232696533
0.0,0.0,0.0,0.0,0.0,0.0,0.0,0.0,0.0,0.0,0.0,0.0,0.0,0.0,0.0,0.0,0.0,0.1,0.0,0.0,0.8,0.0,602.15,6.127999782562256
0.0,0.0,0.0,0.0,0.0,0.0,0.0,0.0,0.0,0.0,0.0,0.0,0.0,0.0,0.0,0.0,0.0,0.15,0.0,0.0,0.8,0.0,583.15,6.184000015258789
0.0,0.0,0.0,0.0,0.0,0.0,0.0,0.0,0.0,0.0,0.0,0.0,0.0,0.0,0.0,0.0,0.0,0.2,0.0,0.0,0.8,0.0,554.15,6.2820000648498535
0.0,0.0,0.0,0.0,0.0,0.0,0.0,0.0,0.0,0.0,0.0,0.0,0.0,0.0,0.0,0.0,0.0,0.2,0.0,0.0,0.75,0.0,577.15,6.409999847412109
0.0,0.0,0.0,0.0,0.0,0.0,0.0,0.0,0.0,0.0,0.0,0.0,0.0,0.0,0.0,0.0,0.0,0.1,0.0,0.0,0.7,0.0,628.15,6.313000202178955
0.0,0.0,0.0,0.0,0.0,0.0,0.0,0.0,0.0,0.0,0.0,0.0,0.0,0.0,0.0,0.0,0.0,0.2,0.0,0.0,0.7,0.0,591.15,6.48799991607666
0.0,0.0,0.0,0.0,0.0,0.0,0.0,0.0,0.0,0.0,0.0,0.0,0.0,0.0,0.0,0.0,0.0,0.1,0.0,0.0,0.6,0.0,576.15,6.519000053405762
0.0,0.0,0.0,0.0,0.0,0.0,0.0,0.0,0.0,0.0,0.0,0.0,0.0,0.0,0.0,0.0,0.0,0.2,0.0,0.0,0.6,0.0,624.15,6.663000106811523
0.0,0.0,0.0,0.0,0.0,0.0,0.0,0.0,0.0,0.0,0.0,0.0,0.0,0.0,0.0,0.0,0.0,0.2,0.0,0.0,0.5,0.0,658.15,6.830999851226807
0.0,0.0,0.0,0.0,0.0,0.0,0.0,0.0,0.0,0.0,0.0,0.0,0.0,0.0,0.0,0.0,0.0,0.2,0.0,0.0,0.4,0.0,681.15,7.01800012588501
0.0,0.7,0.0,0.15,0.15,0.0,0.0,0.0,0.0,0.0,0.0,0.0,0.0,0.0,0.0,0.0,0.0,0.0,0.0,0.0,0.0,0.0,797.15,2.5920000076293945
0.0,0.5,0.0,0.2,0.0,0.0,0.3,0.0,0.0,0.0,0.0,0.0,0.0,0.0,0.0,0.0,0.0,0.0,0.0,0.0,0.0,0.0,656.15,2.5799999237060547
0.0,0.5,0.0,0.19,0.0,0.0,0.3,0.0,0.0,0.0,0.0,0.0,0.0,0.0,0.0,0.01,0.0,0.0,0.0,0.0,0.0,0.0,689.15,2.6019999980926514
0.0,0.5,0.0,0.17,0.0,0.0,0.3,0.0,0.0,0.0,0.0,0.0,0.0,0.0,0.0,0.03,0.0,0.0,0.0,0.0,0.0,0.0,706.15,2.615999937057495
0.0,0.5,0.0,0.15,0.0,0.0,0.3,0.0,0.0,0.0,0.0,0.0,0.0,0.0,0.0,0.05,0.0,0.0,0.0,0.0,0.0,0.0,724.15,2.625999927520752
0.0,0.0,0.0,0.0,0.0,0.0,0.0,0.0,0.0,0.625,0.0,0.0,0.0,0.0,0.0,0.0,0.0,0.0,0.0,0.375,0.0,0.0,720.15,6.00600004196167
0.0,0.0,0.0,0.0,0.02,0.0,0.0,0.0,0.0,0.6,0.0,0.0,0.0,0.0,0.0,0.0,0.0,0.0,0.0,0.38,0.0,0.0,716.15,6.070000171661377
0.0,0.0,0.0,0.0,0.0,0.0,0.0,0.0,0.0,0.6,0.0,0.0,0.0,0.0,0.0,0.0,0.0,0.0,0.0,0.4,0.0,0.0,710.15,6.313000202178955
0.0,0.0,0.0,0.0,0.01,0.0,0.0,0.0,0.0,0.59,0.0,0.0,0.0,0.0,0.0,0.0,0.0,0.0,0.0,0.4,0.0,0.0,711.15,6.232999801635742
0.0,0.0,0.0,0.0,0.0,0.0,0.0,0.0,0.0,0.59,0.0,0.0,0.0,0.0,0.0,0.0,0.0,0.0,0.0,0.4,0.0,0.0,712.15,6.301000118255615
0.0,0.0,0.0,0.0,0.0,0.0,0.0,0.0,0.0,0.59,0.0,0.0,0.0,0.0,0.0,0.0,0.0,0.0,0.0,0.4,0.0,0.0,712.15,6.341000080108643
0.0,0.0,0.0,0.0,0.0,0.0,0.0,0.0,0.0,0.59,0.0,0.0,0.0,0.0,0.0,0.0,0.0,0.0,0.0,0.4,0.0,0.0,712.15,6.321000099182129
0.0,0.0,0.0,0.0,0.0,0.0,0.0,0.0,0.0,0.59,0.0,0.0,0.0,0.0,0.0,0.0,0.0,0.0,0.0,0.4,0.0,0.0,712.15,6.328000068664551
0.0,0.5,0.0,0.1,0.0,0.0,0.4,0.0,0.0,0.0,0.0,0.0,0.0,0.0,0.0,0.0,0.0,0.0,0.0,0.0,0.0,0.0,711.15,2.628999948501587
0.0,0.5,0.0,0.1,0.0,0.0,0.39,0.0,0.0,0.0,0.0,0.01,0.0,0.0,0.0,0.0,0.0,0.0,0.0,0.0,0.0,0.0,707.15,2.621999979019165
0.0,0.5,0.0,0.1,0.0,0.0,0.38,0.0,0.0,0.0,0.0,0.02,0.0,0.0,0.0,0.0,0.0,0.0,0.0,0.0,0.0,0.0,697.15,2.6459999084472656
0.0,0.5,0.0,0.1,0.0,0.0,0.37,0.0,0.0,0.0,0.0,0.03,0.0,0.0,0.0,0.0,0.0,0.0,0.0,0.0,0.0,0.0,697.15,2.6449999809265137
0.0,0.5,0.0,0.1,0.0,0.0,0.35,0.0,0.0,0.0,0.0,0.05,0.0,0.0,0.0,0.0,0.0,0.0,0.0,0.0,0.0,0.0,695.15,2.6679999828338623
0.0,0.5,0.0,0.1,0.0,0.0,0.3,0.0,0.0,0.0,0.0,0.1,0.0,0.0,0.0,0.0,0.0,0.0,0.0,0.0,0.0,0.0,674.15,2.7070000171661377
0.0,0.5,0.0,0.1,0.0,0.0,0.25,0.0,0.0,0.0,0.0,0.15,0.0,0.0,0.0,0.0,0.0,0.0,0.0,0.0,0.0,0.0,656.15,2.750999927520752
0.0,0.5,0.0,0.1,0.0,0.0,0.2,0.0,0.0,0.0,0.0,0.2,0.0,0.0,0.0,0.0,0.0,0.0,0.0,0.0,0.0,0.0,644.15,2.7850000858306885
0.0,0.0,0.0,0.0,0.0,0.0,0.0,0.0,0.0,1.0,0.0,0.0,0.0,0.0,0.0,0.0,0.0,0.0,0.0,0.0,0.0,0.0,570.15,1.8040000200271609
0.0,0.0,0.0,0.0,0.0,0.0,0.0,0.0,0.0,1.0,0.0,0.0,0.0,0.0,0.0,0.0,0.0,0.0,0.0,0.0,0.0,0.0,537.15,1.866000056266785
0.193119311931193,0.0,0.0,0.081008100810081,0.0645064506450645,0.0,0.0277027702770277,0.0,0.0078007800780078,0.2898289828982898,0.0,0.2895289528952895,0.0395039503950395,0.0,0.0,0.0,0.0,0.0,0.0,0.0,0.0,0.0,743.15,3.0
0.048,0.0,0.0,0.0,0.062,0.0,0.0,0.0,0.0,0.28,0.0,0.2,0.03,0.0,0.0,0.0,0.0,0.0,0.0,0.38,0.0,0.0,661.15,6.0
0.25,0.0,0.0,0.0,0.0,0.0,0.0,0.0,0.0,0.25,0.25,0.25,0.0,0.0,0.0,0.0,0.0,0.0,0.0,0.0,0.0,0.0,847.15,2.9000000953674316
0.25,0.0,0.0,0.0,0.0,0.0,0.25,0.0,0.0,0.25,0.0,0.25,0.0,0.0,0.0,0.0,0.0,0.0,0.0,0.0,0.0,0.0,865.15,2.4000000953674316
0.25,0.0,0.0,0.0,0.0,0.0,0.0,0.0,0.0,0.25,0.0,0.25,0.0,0.25,0.0,0.0,0.0,0.0,0.0,0.0,0.0,0.0,853.15,2.5
0.12,0.0,0.0,0.0,0.005,0.0,0.0,0.1,0.0,0.225,0.0,0.55,0.0,0.0,0.0,0.0,0.0,0.0,0.0,0.0,0.0,0.0,836.15,2.9000000953674316
0.4807519248075192,0.0,0.0,0.0384961503849615,0.0480951904809519,0.0,0.0480951904809519,0.0,0.0,0.2403759624037596,0.0,0.1441855814418558,0.0,0.0,0.0,0.0,0.0,0.0,0.0,0.0,0.0,0.0,832.15,2.200000047683716
0.193119311931193,0.0,0.0,0.081008100810081,0.0645064506450645,0.0,0.0277027702770277,0.0,0.0078007800780078,0.2898289828982898,0.0,0.2895289528952895,0.0395039503950395,0.0,0.0,0.0,0.0,0.0,0.0,0.0,0.0,0.0,745.15,3.0
0.193119311931193,0.0,0.0,0.081008100810081,0.0645064506450645,0.0,0.0277027702770277,0.0,0.0078007800780078,0.2898289828982898,0.0,0.2895289528952895,0.0395039503950395,0.0,0.007000700070007,0.0,0.0,0.0,0.0,0.0,0.0,0.0,742.15,3.0999999046325684
0.1925,0.0,0.0,0.0807,0.0643,0.0,0.0276,0.0,0.0078,0.299,0.0,0.2885999999999999,0.0294,0.0,0.0,0.0,0.0,0.0,0.0,0.0,0.0,0.0,746.15,3.0999999046325684
0.048,0.0,0.0,0.0,0.062,0.0,0.0,0.0,0.0,0.28,0.0,0.2,0.03,0.0,0.0,0.0,0.0,0.0,0.0,0.38,0.0,0.0,661.15,6.0
0.77,0.0,0.0,0.0,0.02,0.0,0.0,0.01,0.03,0.15,0.02,0.0,0.0,0.0,0.0,0.0,0.0,0.0,0.0,0.0,0.0,0.0,848.15,2.299999952316284
0.0,0.0,0.0,0.0,0.0,0.0,0.0,0.0,0.0,0.3333333333333333,0.0,0.3333333333333333,0.0,0.0,0.0,0.0,0.0,0.0,0.0,0.3333333333333333,0.0,0.0,670.15,4.400000095367432
0.0,0.0,0.0,0.04,0.06,0.0,0.04,0.01,0.0,0.22,0.01,0.22,0.0,0.0,0.0,0.0,0.0,0.0,0.0,0.4,0.0,0.0,634.15,4.5
0.5,0.0,0.0,0.0,0.1,0.0,0.2,0.05,0.05,0.0,0.05,0.0,0.0,0.0,0.0,0.05,0.0,0.0,0.0,0.0,0.0,0.0,982.15,2.880000114440918
0.5,0.0,0.0,0.0,0.1,0.0,0.2,0.0,0.05,0.0,0.05,0.0,0.0,0.05,0.0,0.05,0.0,0.0,0.0,0.0,0.0,0.0,987.15,2.9800000190734863
0.5,0.0,0.0,0.0,0.1,0.0,0.1,0.1,0.05,0.0,0.1,0.0,0.0,0.0,0.0,0.05,0.0,0.0,0.0,0.0,0.0,0.0,963.15,3.0199999809265137
0.6,0.0,0.0,0.0,0.05,0.0,0.1,0.03,0.07,0.0,0.05,0.0,0.0,0.03,0.0,0.07,0.0,0.0,0.0,0.0,0.0,0.0,956.15,2.8399999141693115
0.55,0.0,0.07,0.0,0.05,0.0,0.15,0.03,0.07,0.0,0.05,0.0,0.0,0.03,0.0,0.0,0.0,0.0,0.0,0.0,0.0,0.0,1008.15,3.0299999713897705
0.64,0.0,0.0,0.0,0.03,0.0,0.15,0.03,0.07,0.0,0.05,0.0,0.0,0.03,0.0,0.0,0.0,0.0,0.0,0.0,0.0,0.0,938.15,2.799999952316284
0.6,0.0,0.0,0.0,0.05,0.0,0.15,0.03,0.09,0.0,0.05,0.0,0.0,0.0,0.0,0.03,0.0,0.0,0.0,0.0,0.0,0.0,942.15,2.7699999809265137
0.6,0.0,0.0,0.0,0.05,0.0,0.15,0.03,0.09,0.0,0.05,0.0,0.0,0.03,0.0,0.0,0.0,0.0,0.0,0.0,0.0,0.0,935.15,2.809999942779541
0.5,0.0,0.0,0.0,0.12,0.0,0.13,0.05,0.1,0.0,0.05,0.0,0.0,0.05,0.0,0.0,0.0,0.0,0.0,0.0,0.0,0.0,960.15,2.859999895095825
0.57,0.0,0.05,0.0,0.05,0.0,0.15,0.03,0.07,0.0,0.05,0.0,0.0,0.03,0.0,0.0,0.0,0.0,0.0,0.0,0.0,0.0,1000.15,2.9700000286102295
0.57,0.0,0.05,0.0,0.05,0.0,0.13,0.03,0.09,0.0,0.05,0.0,0.0,0.03,0.0,0.0,0.0,0.0,0.0,0.0,0.0,0.0,987.15,2.940000057220459
0.57,0.0,0.05,0.0,0.05,0.0,0.13,0.03,0.09,0.0,0.08,0.0,0.0,0.0,0.0,0.0,0.0,0.0,0.0,0.0,0.0,0.0,981.15,2.990000009536743
0.57,0.0,0.05,0.0,0.05,0.0,0.15,0.01,0.09,0.0,0.08,0.0,0.0,0.0,0.0,0.0,0.0,0.0,0.0,0.0,0.0,0.0,988.15,3.0
0.58,0.0,0.05,0.0,0.05,0.0,0.15,0.01,0.08,0.0,0.08,0.0,0.0,0.0,0.0,0.0,0.0,0.0,0.0,0.0,0.0,0.0,989.15,2.990000009536743
0.58,0.0,0.05,0.0,0.07,0.0,0.12,0.0,0.1,0.0,0.08,0.0,0.0,0.0,0.0,0.0,0.0,0.0,0.0,0.0,0.0,0.0,989.15,2.950000047683716
0.58,0.0,0.07,0.0,0.05,0.0,0.12,0.0,0.1,0.0,0.08,0.0,0.0,0.0,0.0,0.0,0.0,0.0,0.0,0.0,0.0,0.0,1018.15,3.009999990463257
0.7255274472552745,0.0,0.0,0.0894910508949105,0.005999400059994,0.0,0.0695930406959304,0.0,0.0894910508949105,0.0,0.0,0.0198980101989801,0.0,0.0,0.0,0.0,0.0,0.0,0.0,0.0,0.0,0.0,827.15,2.5999999046325684
0.63,0.0,0.04,0.04,0.04,0.0,0.13,0.0,0.05,0.0,0.03,0.0,0.0,0.0,0.0,0.04,0.0,0.0,0.0,0.0,0.0,0.0,942.15,2.7899999618530273
0.63,0.0,0.04,0.05,0.04,0.0,0.13,0.0,0.05,0.0,0.03,0.0,0.0,0.0,0.0,0.03,0.0,0.0,0.0,0.0,0.0,0.0,926.15,2.7799999713897705
0.63,0.0,0.04,0.05,0.05,0.0,0.12,0.0,0.05,0.0,0.03,0.0,0.0,0.0,0.0,0.03,0.0,0.0,0.0,0.0,0.0,0.0,933.15,2.7799999713897705
0.6465,0.0,0.0403999999999999,0.0403999999999999,0.0504999999999999,0.0,0.1313,0.0,0.0605999999999999,0.0,0.0302999999999999,0.0,0.0,0.0,0.0,0.0,0.0,0.0,0.0,0.0,0.0,0.0,934.15,2.759999990463257
0.65,0.0,0.04,0.04,0.05,0.0,0.12,0.0,0.06,0.0,0.04,0.0,0.0,0.0,0.0,0.0,0.0,0.0,0.0,0.0,0.0,0.0,934.15,2.7699999809265137
0.62,0.0,0.04,0.04,0.03,0.0,0.18,0.0,0.05,0.0,0.03,0.0,0.0,0.0,0.0,0.01,0.0,0.0,0.0,0.0,0.0,0.0,933.15,2.809999942779541
0.625,0.0,0.04,0.04,0.03,0.0,0.18,0.005,0.05,0.0,0.03,0.0,0.0,0.0,0.0,0.0,0.0,0.0,0.0,0.0,0.0,0.0,933.15,2.799999952316284
0.0,0.0,0.0,0.0,0.0,0.0,0.0,0.0,0.0,0.0,0.0,0.0,0.0,0.5,0.0,0.0,0.0,0.0,0.0,0.0,0.0,0.0,578.15,3.4700000286102295
0.0,0.0,0.0,0.0,0.0,0.0,0.0,0.0,0.0,0.0,0.0,0.0,0.0,0.4,0.0,0.0,0.0,0.0,0.0,0.0,0.0,0.0,568.15,3.440000057220459
0.0,0.0,0.0,0.0,0.0,0.0,0.0,0.0,0.0,0.0,0.0,0.0,0.0,0.3,0.0,0.0,0.0,0.0,0.0,0.0,0.0,0.0,543.15,3.3299999237060547
0.0,0.0,0.0,0.0,0.0,0.0,0.0,0.0,0.0,0.0,0.0,0.0,0.0,0.2,0.0,0.0,0.0,0.0,0.0,0.0,0.0,0.0,543.15,3.190000057220459
0.0,0.0,0.0,0.0,0.0,0.0,0.0,0.0,0.0,0.0,0.0,0.0,0.0,0.1,0.0,0.0,0.0,0.0,0.0,0.0,0.0,0.0,523.15,3.0299999713897705
0.0,0.0,0.0,0.0,0.0,0.0,0.0,0.0,0.0,0.0,0.0,0.0,0.0,0.0,0.0,0.0,0.0,0.0,0.0,0.0,0.4,0.0,522.15,3.8559999465942383
0.0,0.0,0.0,0.0,0.0,0.0,0.0,0.0,0.0,0.0,0.0,0.0,0.0,0.0,0.0,0.0,0.0,0.0,0.0,0.0,0.4,0.0,629.15,4.243000030517578
0.0,0.0,0.0,0.0,0.0,0.0,0.0,0.0,0.0,0.15,0.0,0.15,0.2,0.0,0.0,0.0,0.0,0.0,0.0,0.5,0.0,0.0,727.15,5.452000141143799
0.0,0.0,0.0,0.0,0.0,0.0,0.0,0.0,0.0,0.15,0.0,0.15,0.15,0.0,0.0,0.0,0.0,0.0,0.0,0.55,0.0,0.0,735.15,5.703999996185303
0.0,0.0,0.0,0.0,0.0,0.0,0.0,0.0,0.0,0.15,0.0,0.15,0.1,0.0,0.0,0.0,0.0,0.0,0.0,0.6,0.0,0.0,744.15,5.952000141143799
0.0,0.0,0.0,0.0,0.0,0.0,0.0,0.0,0.0,0.15,0.0,0.15,0.05,0.0,0.0,0.0,0.0,0.0,0.0,0.65,0.0,0.0,759.15,6.1519999504089355
0.0,0.0,0.0,0.0,0.0,0.0,0.0,0.0,0.0,0.15,0.0,0.15,0.0,0.0,0.0,0.0,0.0,0.0,0.0,0.7,0.0,0.0,768.15,6.327000141143799
0.0,0.3749,0.0,0.0,0.0624,0.0,0.0,0.0,0.0,0.0,0.0,0.0,0.1886,0.0,0.0,0.0,0.0,0.0,0.0,0.0,0.0,0.0,797.15,2.9800000190734863
0.571,0.0,0.0,0.357,0.0,0.0,0.0,0.0,0.0,0.0,0.0,0.0,0.0,0.0,0.0,0.0,0.0,0.0,0.0,0.0,0.0,0.0,690.15,3.163000106811523
0.571,0.0,0.0,0.357,0.0,0.0,0.0,0.0,0.0,0.0,0.0,0.0,0.0,0.0,0.0,0.0,0.0,0.0,0.0,0.0,0.0,0.0,689.15,3.2309999465942383
0.571,0.0,0.0,0.357,0.0,0.0,0.0,0.0,0.0,0.0,0.0,0.0,0.0,0.0,0.0,0.0,0.0,0.0,0.0,0.0,0.0,0.0,692.15,3.260999917984009
0.571,0.0,0.0,0.357,0.0,0.0,0.0,0.0,0.0,0.0,0.0,0.0,0.0,0.0,0.0,0.0,0.0,0.0,0.0,0.0,0.0,0.0,683.15,3.299999952316284
0.571,0.0,0.0,0.357,0.0,0.0,0.0,0.0,0.0,0.0,0.0,0.0,0.0,0.0,0.0,0.0,0.0,0.0,0.0,0.0,0.0,0.0,686.15,2.8559999465942383
0.571,0.0,0.0,0.357,0.0,0.0,0.0,0.0,0.0,0.0,0.0,0.0,0.0,0.0,0.0,0.0,0.0,0.0,0.0,0.0,0.0,0.0,691.15,3.299000024795532
0.571,0.0,0.0,0.357,0.0,0.0,0.0,0.0,0.0,0.0,0.0,0.0,0.0,0.0,0.0,0.0,0.0,0.0,0.0,0.0,0.0,0.0,695.15,3.3489999771118164
0.7430000000000001,0.0,0.0,0.0,0.0524,0.0,0.0,0.0,0.0524,0.0,0.0,0.0,0.1522,0.0,0.0,0.0,0.0,0.0,0.0,0.0,0.0,0.0,774.15,2.3399999141693115
0.7304,0.0,0.0,0.0,0.0394,0.0,0.0,0.0,0.0394,0.0,0.0,0.0,0.1907999999999999,0.0,0.0,0.0,0.0,0.0,0.0,0.0,0.0,0.0,765.15,2.3499999046325684
0.7178,0.0,0.0,0.0,0.0263,0.0,0.0,0.0,0.0263,0.0,0.0,0.0,0.2296,0.0,0.0,0.0,0.0,0.0,0.0,0.0,0.0,0.0,758.15,2.359999895095825
0.4832483248324832,0.0,0.0,0.0,0.0127012701270127,0.0,0.2035203520352035,0.2543254325432543,0.0,0.0,0.0254025402540254,0.0,0.0,0.0,0.0127012701270127,0.0,0.0,0.0,0.0,0.0,0.0,0.0,958.15,3.0799999237060547
0.4717,0.0,0.0,0.0,0.0125,0.0,0.1987,0.2482,0.0,0.0,0.0248,0.0,0.0,0.0,0.0124,0.0,0.0,0.0,0.0,0.0,0.0,0.0,930.15,3.0999999046325684
0.464046404640464,0.0,0.0,0.0,0.0122012201220122,0.0,0.1954195419541954,0.2442244224422442,0.0,0.0,0.0244024402440244,0.0,0.0,0.0,0.0122012201220122,0.0,0.0,0.0,0.0,0.0,0.0,0.0,890.15,3.109999895095825
0.4523547645235476,0.0,0.0,0.0,0.0118988101189881,0.0,0.1904809519048095,0.2380761923807619,0.0,0.0,0.0237976202379762,0.0,0.0,0.0,0.0118988101189881,0.0,0.0,0.0,0.0,0.0,0.0,0.0,865.15,3.119999885559082
0.0,0.0,0.0,0.0,0.0,0.0,0.0,0.0,0.0,0.0,0.2,0.0,0.0,0.0,0.0,0.0,0.0,0.0,0.0,0.1,0.7,0.0,618.15,6.130000114440918
0.0,0.0,0.0,0.0,0.0,0.0,0.0,0.0,0.0,0.0,0.15,0.0,0.0,0.0,0.0,0.0,0.0,0.0,0.0,0.1,0.75,0.0,613.15,6.119999885559082
0.0,0.0,0.0,0.0,0.0,0.0,0.0,0.0,0.0,0.0,0.1,0.0,0.0,0.0,0.0,0.0,0.0,0.0,0.0,0.1,0.8,0.0,624.15,6.090000152587891
0.4,0.0,0.0,0.0,0.0,0.0,0.0,0.0,0.0,0.1,0.0,0.0,0.0,0.0,0.0,0.0,0.0,0.0,0.0,0.5,0.0,0.0,684.15,6.959000110626221
0.39,0.0,0.0,0.0,0.0,0.0,0.0,0.0,0.0,0.1,0.0,0.0,0.0,0.0,0.0,0.0,0.0,0.0,0.01,0.5,0.0,0.0,685.15,6.765999794006348
0.37,0.0,0.0,0.0,0.0,0.0,0.0,0.0,0.0,0.1,0.0,0.0,0.0,0.0,0.0,0.0,0.0,0.0,0.03,0.5,0.0,0.0,717.15,6.804999828338623
0.35,0.0,0.0,0.0,0.0,0.0,0.0,0.0,0.0,0.1,0.0,0.0,0.0,0.0,0.0,0.0,0.0,0.0,0.05,0.5,0.0,0.0,727.15,6.809000015258789
0.32,0.0,0.0,0.0,0.0,0.0,0.0,0.0,0.0,0.1,0.0,0.0,0.0,0.0,0.0,0.0,0.0,0.0,0.08,0.5,0.0,0.0,717.15,6.813000202178955
0.3,0.0,0.0,0.0,0.0,0.0,0.0,0.0,0.0,0.1,0.0,0.0,0.0,0.0,0.0,0.0,0.0,0.0,0.1,0.5,0.0,0.0,700.15,6.816999912261963
0.0,0.0,0.0,0.0,0.0,0.0,0.25,0.0,0.0,0.0,0.0,0.0,0.0,0.25,0.0,0.0,0.0,0.0,0.0,0.1667,0.0,0.0,699.15,5.820000171661377
0.0,0.0,0.0,0.0,0.0,0.0,0.248975102489751,0.0,0.0,0.0,0.0,0.0,0.0,0.248975102489751,0.0,0.0,0.0,0.0082991700829917,0.0,0.1617838216178382,0.0,0.0,688.15,7.0
0.0,0.0,0.0,0.0,0.0,0.0,0.2448999999999999,0.0,0.0,0.0,0.0,0.0,0.0,0.2448999999999999,0.0,0.0,0.0,0.0408,0.0,0.1429,0.0,0.0,681.15,6.900000095367432
0.0,0.0,0.0,0.0,0.0,0.0,0.24,0.0,0.0,0.0,0.0,0.0,0.0,0.24,0.0,0.0,0.0,0.08,0.0,0.12,0.0,0.0,675.15,6.760000228881836
0.0,0.63,0.0,0.0,0.08,0.0,0.0,0.0,0.0,0.0,0.26,0.0,0.0,0.0,0.03,0.0,0.0,0.0,0.0,0.0,0.0,0.0,818.15,3.119999885559082
0.0,0.63,0.0,0.0,0.09,0.0,0.0,0.0,0.0,0.0,0.25,0.0,0.0,0.0,0.03,0.0,0.0,0.0,0.0,0.0,0.0,0.0,818.15,3.0999999046325684
0.0,0.63,0.0,0.0,0.1,0.0,0.0,0.0,0.0,0.0,0.24,0.0,0.0,0.0,0.03,0.0,0.0,0.0,0.0,0.0,0.0,0.0,818.15,3.049999952316284
0.0,0.63,0.0,0.0,0.11,0.0,0.0,0.0,0.0,0.0,0.23,0.0,0.0,0.0,0.03,0.0,0.0,0.0,0.0,0.0,0.0,0.0,820.15,3.0399999618530273
0.0,0.63,0.0,0.0,0.12,0.0,0.0,0.0,0.0,0.0,0.22,0.0,0.0,0.0,0.03,0.0,0.0,0.0,0.0,0.0,0.0,0.0,823.15,3.069999933242798
0.0,0.63,0.0,0.0,0.13,0.0,0.0,0.0,0.0,0.0,0.21,0.0,0.0,0.0,0.03,0.0,0.0,0.0,0.0,0.0,0.0,0.0,830.15,3.0799999237060547
0.0,0.63,0.0,0.0,0.1,0.0,0.0,0.0,0.0,0.0,0.22,0.0,0.0,0.0,0.03,0.0,0.0,0.02,0.0,0.0,0.0,0.0,819.15,3.109999895095825
0.0,0.63,0.0,0.0,0.1,0.0,0.02,0.0,0.0,0.0,0.22,0.0,0.0,0.0,0.03,0.0,0.0,0.0,0.0,0.0,0.0,0.0,820.15,3.0399999618530273
0.0,0.63,0.0,0.0,0.1,0.0,0.0,0.0,0.0,0.0,0.22,0.02,0.0,0.0,0.03,0.0,0.0,0.0,0.0,0.0,0.0,0.0,820.15,3.059999942779541
0.0,0.63,0.0,0.0,0.1,0.0,0.0,0.02,0.0,0.0,0.22,0.0,0.0,0.0,0.03,0.0,0.0,0.0,0.0,0.0,0.0,0.0,821.15,3.009999990463257
0.0,0.0,0.0,0.0,0.0,0.0,0.0,0.0,0.0,0.0,0.0,0.0,0.0,0.0,0.0,0.0,0.0,0.0,0.0,0.0,0.7,0.0,677.15,5.039999961853027
0.0,0.0,0.0,0.0,0.0,0.0,0.0,0.0,0.0,0.0,0.0,0.0,0.0,0.0,0.0,0.0,0.0,0.0,0.0,0.0,0.7,0.0,683.15,4.659999847412109
0.0,0.0,0.0,0.0,0.0,0.0,0.0,0.0,0.0,0.0,0.0,0.0,0.0,0.0,0.0,0.0,0.0,0.0,0.0,0.0,0.7,0.0,676.15,5.130000114440918
0.0,0.0,0.0,0.0,0.0,0.0,0.0,0.0,0.0,0.0,0.0,0.0,0.0,0.0,0.0,0.0,0.0,0.0,0.0,0.0,0.7,0.0,675.15,4.519999980926514
0.7489,0.0,0.0,0.0302999999999999,0.0184,0.0,0.0,0.0,0.0199,0.1616,0.0,0.0,0.0209,0.0,0.0,0.0,0.0,0.0,0.0,0.0,0.0,0.0,777.15,2.200000047683716
0.6495350464953505,0.0,0.0,0.0377962203779622,0.022997700229977,0.0,0.0,0.0,0.0248975102489751,0.2017798220177982,0.0,0.0,0.0260973902609739,0.0,0.0,0.0,0.0,0.0,0.0,0.0368963103689631,0.0,0.0,743.15,2.6700000762939453
0.586,0.0,0.0,0.0425999999999999,0.0258999999999999,0.0,0.0,0.0,0.0279999999999999,0.2276,0.0,0.0,0.0295,0.0,0.0,0.0,0.0,0.0,0.0,0.0603999999999999,0.0,0.0,729.15,2.9600000381469727
0.5038,0.0,0.0,0.0487999999999999,0.0297,0.0,0.0,0.0,0.0321,0.2609,0.0,0.0,0.0338,0.0,0.0,0.0,0.0,0.0,0.0,0.0909,0.0,0.0,725.15,3.380000114440918
0.3933606639336067,0.0,0.0,0.0571942805719428,0.0347965203479652,0.0,0.0,0.0,0.0375962403759624,0.3055694430556944,0.0,0.0,0.0395960403959604,0.0,0.0,0.0,0.0,0.0,0.0,0.1318868113188681,0.0,0.0,709.15,3.900000095367432
0.2373999999999999,0.0,0.0,0.069,0.042,0.0,0.0,0.0,0.0454,0.3686999999999999,0.0,0.0,0.0476999999999999,0.0,0.0,0.0,0.0,0.0,0.0,0.1898,0.0,0.0,686.15,4.630000114440918
0.0,0.0,0.0,0.0,0.0,0.0,0.0,0.0,0.0,0.0,0.0,0.0,0.0,0.0,0.0,0.0,0.0,0.0,0.0,0.0,0.4,0.0,507.15,3.7100000381469727
0.0,0.0,0.0,0.0,0.0,0.0,0.0,0.0,0.0,0.0,0.0,0.0,0.0,0.0,0.0,0.0,0.0,0.0,0.05,0.0,0.4,0.0,528.15,3.7780001163482666
0.0,0.0,0.0,0.0,0.0,0.0,0.0,0.0,0.0,0.0,0.0,0.0,0.0,0.0,0.0,0.0,0.0,0.0,0.08,0.0,0.4,0.0,545.15,3.848000049591065
0.0,0.0,0.0,0.0,0.0,0.0,0.0,0.0,0.0,0.0,0.0,0.0,0.0,0.0,0.0,0.0,0.0,0.0,0.1,0.0,0.4,0.0,557.15,3.921999931335449
0.0,0.0,0.0,0.0247975202479752,0.0,0.0,0.0,0.0,0.0247975202479752,0.0,0.0,0.197980201979802,0.0,0.0,0.0494950504949505,0.0,0.0,0.0,0.0,0.0,0.6930306969303069,0.0,608.15,5.38700008392334
0.0,0.0,0.0,0.0247975202479752,0.0,0.0,0.0,0.0,0.0247975202479752,0.0,0.0,0.1484851514848515,0.0,0.0,0.0494950504949505,0.0,0.0,0.0,0.0,0.0,0.693030696930307,0.0,618.15,5.442999839782715
0.0,0.0,0.0,0.0247975202479752,0.0,0.0,0.0,0.0,0.0247975202479752,0.0,0.0,0.098990100989901,0.0,0.0,0.0494950504949505,0.0,0.0,0.0,0.0,0.0,0.6930306969303069,0.0,623.15,5.515999794006348
0.0,0.0,0.0,0.0247975202479752,0.0,0.0,0.0,0.0,0.0247975202479752,0.0,0.0,0.0494950504949505,0.0,0.0,0.0494950504949505,0.0,0.0,0.0,0.0,0.0,0.6930306969303069,0.0,635.15,5.572999954223633
0.0,0.0,0.0,0.0247975202479752,0.0,0.0,0.0,0.0,0.0247975202479752,0.0,0.0,0.0,0.0,0.0,0.0494950504949505,0.0,0.0,0.0,0.0,0.0,0.6930306969303069,0.0,641.15,5.624000072479248
0.0,0.25,0.0,0.0,0.0,0.0,0.0,0.0,0.0,0.0,0.0,0.0,0.0,0.0,0.0,0.0,0.0,0.0,0.0,0.0,0.746,0.0,664.15,3.700000047683716
0.0,0.2506,0.0,0.0,0.0,0.0,0.0,0.0,0.0,0.0,0.0,0.0,0.0,0.0,0.0,0.0,0.0,0.0,0.0,0.0,0.7444,0.0,659.15,3.75
0.0,0.0,0.0,0.0,0.0,0.0,0.0,0.0,0.0,0.0,0.0,0.0,0.0,0.0,0.0,0.0,0.0,0.0,0.0,0.1,0.7,0.0,678.15,6.690000057220459
0.0,0.0,0.0,0.0,0.0,0.0,0.0,0.0,0.0,0.0,0.0,0.0,0.0,0.0,0.0,0.0,0.0,0.0,0.0,0.08,0.69,0.0,677.15,6.449999809265137
0.0,0.0,0.0,0.0,0.0,0.0,0.0,0.0,0.0,0.0,0.0,0.0,0.0,0.0,0.0,0.0,0.0,0.0,0.0,0.1,0.6,0.0,696.15,6.800000190734863
0.0,0.0,0.0,0.0,0.0,0.0,0.0,0.0,0.0,0.0,0.0,0.0,0.0,0.0,0.0,0.0,0.0,0.0,0.0,0.1,0.55,0.0,707.15,6.739999771118164
0.0,0.0,0.0,0.0,0.0,0.0,0.0,0.0,0.0,0.0,0.0,0.0,0.0,0.0,0.0,0.0,0.0,0.1,0.0,0.0,0.7,0.0,656.15,6.300000190734863
0.0,0.0,0.0,0.0,0.0,0.0,0.0,0.0,0.0,0.0,0.0,0.0,0.0,0.0,0.0,0.0,0.0,0.1,0.0,0.0,0.7,0.0,656.15,6.300000190734863
0.0,0.0,0.0,0.0,0.0,0.0,0.0,0.0,0.0,0.0,0.0,0.0,0.0,0.0,0.0,0.0,0.0,0.098009800980098,0.0,0.0,0.6078607860786078,0.0,686.15,6.429999828338623
0.0,0.0,0.0,0.0,0.0,0.0,0.0,0.0,0.0,0.0,0.0,0.0,0.0,0.0,0.0,0.0,0.0,0.14,0.0,0.0,0.58,0.0,683.15,6.590000152587891
0.0,0.0,0.0,0.0,0.0,0.0,0.0,0.0,0.0,0.0,0.0,0.0,0.0,0.0,0.0,0.0,0.0,0.0,0.0,0.0,0.0,0.7,487.15,4.690000057220459
0.0,0.0,0.0,0.0,0.0,0.0,0.0,0.0,0.0,0.0,0.0,0.0,0.0,0.0,0.0,0.0,0.0,0.0,0.0,0.0,0.0,0.8,424.15,4.369999885559082
0.0,0.0,0.0,0.0,0.0,0.0,0.0,0.0,0.0,0.0,0.0,0.0,0.0,0.0,0.0,0.0,0.0,0.0,0.0,0.0,0.0,0.7,519.15,4.550000190734863
0.0,0.0,0.0,0.0,0.0,0.0,0.0,0.0,0.0,0.0,0.0,0.0,0.0,0.0,0.0,0.0,0.0,0.0,0.0,0.0,0.0,0.65,560.15,4.610000133514404
0.0,0.0,0.0,0.0,0.0,0.0,0.0,0.0,0.0,0.0,0.0,0.0,0.0,0.0,0.0,0.0,0.0,0.0,0.0,0.0,0.0,0.58,572.15,5.0
0.0,0.0,0.0,0.1,0.0,0.0,0.0,0.0,0.0,0.0,0.0,0.1,0.0,0.0,0.0,0.0,0.0,0.0,0.0,0.0,0.8,0.0,604.15,4.840000152587891
0.0,0.1,0.0,0.2,0.0,0.0,0.0,0.0,0.0,0.0,0.0,0.1,0.0,0.0,0.0,0.0,0.0,0.0,0.0,0.0,0.6,0.0,609.15,4.21999979019165
0.0,0.2,0.0,0.3,0.0,0.0,0.0,0.0,0.0,0.0,0.0,0.1,0.0,0.0,0.0,0.0,0.0,0.0,0.0,0.0,0.4,0.0,634.15,3.650000095367432
0.0,0.3,0.0,0.4,0.0,0.0,0.0,0.0,0.0,0.0,0.0,0.1,0.0,0.0,0.0,0.0,0.0,0.0,0.0,0.0,0.2,0.0,647.15,3.1500000953674316
0.0,0.4,0.0,0.5,0.0,0.0,0.0,0.0,0.0,0.0,0.0,0.1,0.0,0.0,0.0,0.0,0.0,0.0,0.0,0.0,0.0,0.0,650.15,2.7899999618530273
0.0,0.0,0.0,0.0,0.0,0.0,0.0,0.0,0.0,0.4319388744987049,0.0,0.0,0.0,0.0,0.0,0.0,0.0,0.0,0.0,0.0,0.0,0.0,649.15,2.236000061035156
0.0,0.0,0.0,0.0,0.0,0.0,0.0,0.0,0.0,0.4291,0.0,0.0,0.0,0.0,0.0,0.0,0.0,0.0,0.0,0.0,0.0,0.0,634.15,2.2100000381469727
0.0,0.0,0.0,0.0,0.0,0.0,0.0,0.0,0.0,0.4233576642335767,0.0,0.0,0.0,0.0,0.0,0.0,0.0,0.0,0.0,0.0,0.0,0.0,673.15,2.2139999866485596
0.0,0.0,0.0,0.0,0.0,0.0,0.0,0.0,0.0,0.4175,0.0,0.0,0.0,0.0,0.0,0.0,0.0,0.0,0.0,0.0,0.0,0.0,671.15,2.23799991607666
0.0,0.0,0.0,0.0,0.0,0.0,0.0,0.0,0.0,0.4056405640564056,0.0,0.0,0.0,0.0,0.0,0.0,0.0,0.0,0.0,0.0,0.0,0.0,663.15,2.013999938964844
0.233,0.0,0.0,0.0,0.0,0.0,0.0,0.0,0.0,0.467,0.0,0.0,0.0,0.0,0.0,0.0,0.0,0.0,0.0,0.3,0.0,0.0,713.15,6.099999904632568
0.2,0.0,0.0,0.0,0.0,0.0,0.0,0.0,0.0,0.4,0.0,0.0,0.0,0.0,0.0,0.0,0.0,0.0,0.0,0.4,0.0,0.0,684.15,6.599999904632568
0.1669999999999999,0.0,0.0,0.0,0.0,0.0,0.0,0.0,0.0,0.3329999999999999,0.0,0.0,0.0,0.0,0.0,0.0,0.0,0.0,0.0,0.5,0.0,0.0,673.15,7.099999904632568
0.133,0.0,0.0,0.0,0.0,0.0,0.0,0.0,0.0,0.267,0.0,0.0,0.0,0.0,0.0,0.0,0.0,0.0,0.0,0.6,0.0,0.0,659.15,7.5
0.1114,0.0,0.0,0.0,0.0,0.0,0.0,0.0,0.0,0.2219,0.0,0.0,0.0,0.0,0.0,0.0,0.0,0.0,0.0,0.6667000000000001,0.0,0.0,647.15,7.800000190734863
0.0,0.0,0.0,0.0,0.0,0.0,0.0,0.0,0.0,0.0,0.0,0.0,0.0,0.0909,0.0,0.0909,0.0,0.0,0.0,0.0,0.0,0.0,532.15,3.869999885559082
0.0,0.0,0.0,0.0,0.0,0.0,0.0,0.0,0.0,0.0,0.0,0.0,0.0,0.1304130413041304,0.0,0.1304130413041304,0.0,0.0,0.0,0.0,0.0,0.0,543.15,3.950000047683716
0.0,0.0,0.0,0.0,0.0,0.0,0.0,0.0,0.0,0.0,0.0,0.0,0.0,0.1666833316668333,0.0,0.1666833316668333,0.0,0.0,0.0,0.0,0.0,0.0,558.15,4.039999961853027
0.0,0.0,0.0,0.0,0.0,0.0,0.0,0.0,0.0,0.0,0.0,0.0,0.0,0.2,0.0,0.2,0.0,0.0,0.0,0.0,0.0,0.0,573.15,4.110000133514404
0.0,0.0,0.0,0.0,0.0,0.0,0.0,0.0,0.0,0.2850971490285097,0.0,0.0,0.3321966780332196,0.0,0.0,0.0,0.0,0.0,0.0,0.0,0.0,0.0,474.15,2.812000036239624
0.0,0.0,0.0,0.0,0.0,0.0,0.0,0.0,0.0,0.2847256253062775,0.0,0.0,0.3323299096918722,0.0,0.0,0.0,0.0,0.0,0.0,0.0,0.0,0.0,474.15,2.763999938964844
0.0,0.0,0.0,0.0,0.0,0.0,0.0,0.0,0.0,0.2807280728072807,0.0,0.0,0.3337333733373337,0.0,0.0,0.0,0.0,0.0,0.0,0.0,0.0,0.0,473.15,2.9119999408721924
0.0,0.0,0.0,0.0,0.0,0.0,0.0,0.0,0.0,0.2762723727627237,0.0,0.0,0.3352664733526648,0.0,0.0,0.0,0.0,0.0,0.0,0.0,0.0,0.0,474.15,2.803999900817871
0.0,0.0,0.0,0.0,0.0,0.0,0.0,0.0,0.0,0.2718,0.0,0.0,0.3368,0.0,0.0,0.0,0.0,0.0,0.0,0.0,0.0,0.0,480.15,2.7060000896453857
0.0,0.0,0.0,0.0,0.0,0.0,0.0,0.0,0.0,0.0,0.0,0.45,0.0,0.0,0.0,0.0,0.0,0.0,0.05,0.0,0.0,0.0,712.15,4.673999786376953
0.0,0.0,0.0,0.0,0.0,0.0,0.0,0.0,0.0,0.0,0.0,0.4,0.0,0.0,0.0,0.0,0.0,0.0,0.1,0.0,0.0,0.0,706.15,4.677000045776367
0.0,0.0,0.0,0.0,0.0,0.0,0.0,0.0,0.0,0.0,0.0,0.3,0.0,0.0,0.0,0.0,0.0,0.0,0.2,0.0,0.0,0.0,702.15,4.684000015258789
0.0,0.0,0.0,0.0,0.0,0.0,0.0,0.0,0.0,0.0,0.0,0.2,0.0,0.0,0.0,0.0,0.0,0.0,0.3,0.0,0.0,0.0,696.15,4.690999984741211
0.0,0.0,0.0,0.0,0.0,0.0,0.0,0.0,0.0,0.0,0.0,0.1,0.0,0.0,0.0,0.0,0.0,0.0,0.4,0.0,0.0,0.0,691.15,4.697000026702881
0.0,0.0,0.0,0.0,0.0,0.0,0.0,0.0,0.0,0.0,0.0,0.05,0.0,0.0,0.0,0.0,0.0,0.0,0.45,0.0,0.0,0.0,686.15,4.701000213623047
0.0,0.5,0.0,0.0,0.0,0.0,0.0,0.0,0.0,0.0,0.0,0.5,0.0,0.0,0.0,0.0,0.0,0.0,0.0,0.0,0.0,0.0,733.15,2.885999917984009
0.0,0.55,0.0,0.0,0.0,0.0,0.0,0.0,0.0,0.0,0.0,0.4,0.0,0.0,0.0,0.0,0.0,0.0,0.0,0.05,0.0,0.0,724.15,3.2290000915527344
0.0,0.6,0.0,0.0,0.0,0.0,0.0,0.0,0.0,0.0,0.0,0.3,0.0,0.0,0.0,0.0,0.0,0.0,0.0,0.1,0.0,0.0,727.15,3.486999988555908
0.0,0.65,0.0,0.0,0.0,0.0,0.0,0.0,0.0,0.0,0.0,0.2,0.0,0.0,0.0,0.0,0.0,0.0,0.0,0.15,0.0,0.0,731.15,3.7190001010894775
0.0,0.7,0.0,0.0,0.0,0.0,0.0,0.0,0.0,0.0,0.0,0.1,0.0,0.0,0.0,0.0,0.0,0.0,0.0,0.2,0.0,0.0,734.15,3.921999931335449
0.0,0.65,0.0,0.0,0.0,0.0,0.0,0.0,0.0,0.0,0.0,0.0,0.25,0.0,0.0,0.0,0.0,0.0,0.0,0.1,0.0,0.0,630.15,3.2100000381469727
0.0,0.6,0.0,0.0,0.0,0.0,0.0,0.0,0.0,0.0,0.0,0.0,0.3,0.0,0.0,0.0,0.0,0.0,0.0,0.1,0.0,0.0,618.15,3.259999990463257
0.0,0.55,0.0,0.0,0.0,0.0,0.0,0.0,0.0,0.0,0.0,0.0,0.35,0.0,0.0,0.0,0.0,0.0,0.0,0.1,0.0,0.0,611.15,3.299999952316284
0.0,0.5,0.0,0.0,0.0,0.0,0.0,0.0,0.0,0.0,0.0,0.0,0.4,0.0,0.0,0.0,0.0,0.0,0.0,0.1,0.0,0.0,609.15,3.390000104904175
0.0,0.45,0.0,0.0,0.0,0.0,0.0,0.0,0.0,0.0,0.0,0.0,0.45,0.0,0.0,0.0,0.0,0.0,0.0,0.1,0.0,0.0,607.15,3.4700000286102295
0.0,0.4,0.0,0.0,0.0,0.0,0.0,0.0,0.0,0.0,0.0,0.0,0.5,0.0,0.0,0.0,0.0,0.0,0.0,0.1,0.0,0.0,609.15,3.5899999141693115
0.575,0.0,0.03,0.04,0.075,0.0,0.02,0.02,0.04,0.0,0.1,0.0,0.0,0.07,0.015,0.015,0.0,0.0,0.0,0.0,0.0,0.0,955.15,3.2200000286102295
0.6,0.0,0.03,0.04,0.075,0.0,0.02,0.02,0.04,0.0,0.075,0.0,0.0,0.07,0.015,0.015,0.0,0.0,0.0,0.0,0.0,0.0,964.15,3.119999885559082
0.6,0.0,0.03,0.01,0.065,0.0,0.02,0.06,0.05,0.0,0.055,0.0,0.0,0.07,0.02,0.02,0.0,0.0,0.0,0.0,0.0,0.0,1009.15,3.0999999046325684
0.625,0.0,0.03,0.04,0.075,0.0,0.02,0.02,0.04,0.0,0.05,0.0,0.0,0.07,0.015,0.015,0.0,0.0,0.0,0.0,0.0,0.0,970.15,3.009999990463257
0.63,0.0,0.03,0.013,0.055,0.0,0.02,0.065,0.07,0.0,0.055,0.0,0.0,0.032,0.015,0.015,0.0,0.0,0.0,0.0,0.0,0.0,984.15,2.950000047683716
0.6350000000000001,0.0,0.03,0.011,0.055,0.0,0.02,0.036,0.065,0.0,0.05,0.0,0.0,0.068,0.015,0.015,0.0,0.0,0.0,0.0,0.0,0.0,989.15,3.0
0.65,0.0,0.03,0.015,0.05,0.0,0.02,0.02,0.065,0.0,0.05,0.0,0.0,0.07,0.015,0.015,0.0,0.0,0.0,0.0,0.0,0.0,980.15,3.0
0.65,0.0,0.03,0.04,0.05,0.0,0.02,0.02,0.04,0.0,0.05,0.0,0.0,0.07,0.015,0.015,0.0,0.0,0.0,0.0,0.0,0.0,954.15,3.0
0.665,0.0,0.025,0.03,0.04,0.0,0.0,0.05,0.05,0.0,0.04,0.0,0.0,0.07,0.02,0.01,0.0,0.0,0.0,0.0,0.0,0.0,960.15,2.9800000190734863
0.675,0.0,0.03,0.04,0.05,0.0,0.02,0.02,0.04,0.0,0.025,0.0,0.0,0.07,0.015,0.015,0.0,0.0,0.0,0.0,0.0,0.0,963.15,2.9000000953674316
0.64,0.0,0.0125,0.02,0.07,0.0,0.06,0.07,0.0575,0.0,0.01,0.0,0.0,0.04,0.01,0.01,0.0,0.0,0.0,0.0,0.0,0.0,981.15,2.740000009536743
0.635,0.0,0.015,0.03,0.065,0.0,0.04,0.075,0.05,0.0,0.01,0.0,0.0,0.055,0.01,0.015,0.0,0.0,0.0,0.0,0.0,0.0,968.15,2.7799999713897705
0.625,0.0,0.015,0.025,0.07,0.0,0.04,0.085,0.055,0.0,0.01,0.0,0.0,0.05,0.01,0.015,0.0,0.0,0.0,0.0,0.0,0.0,982.15,2.7799999713897705
0.6305000000000001,0.0,0.015,0.026,0.07,0.0,0.047,0.081,0.056,0.0,0.01,0.0,0.0,0.037,0.0125,0.015,0.0,0.0,0.0,0.0,0.0,0.0,983.15,2.7699999809265137
0.633,0.0,0.015,0.027,0.068,0.0,0.055,0.083,0.055,0.0,0.01,0.0,0.0,0.027,0.012,0.015,0.0,0.0,0.0,0.0,0.0,0.0,983.15,2.75
0.635,0.0,0.0165,0.026,0.07,0.0,0.05,0.08,0.057,0.0,0.01,0.0,0.0,0.033,0.0125,0.01,0.0,0.0,0.0,0.0,0.0,0.0,984.15,2.759999990463257
0.637,0.0,0.026,0.015,0.065,0.0,0.02,0.04,0.067,0.0,0.03,0.0,0.0,0.07,0.015,0.015,0.0,0.0,0.0,0.0,0.0,0.0,975.15,2.9200000762939453
0.625,0.0,0.025,0.02,0.065,0.0,0.01,0.07,0.065,0.0,0.07,0.0,0.0,0.02,0.02,0.01,0.0,0.0,0.0,0.0,0.0,0.0,984.15,2.990000009536743
0.65,0.0,0.03,0.04,0.075,0.0,0.02,0.02,0.04,0.0,0.025,0.0,0.0,0.07,0.015,0.015,0.0,0.0,0.0,0.0,0.0,0.0,974.15,2.9000000953674316
0.63,0.0,0.035,0.02,0.065,0.0,0.02,0.035,0.06,0.0,0.045,0.0,0.0,0.05,0.02,0.02,0.0,0.0,0.0,0.0,0.0,0.0,1000.15,3.0
0.63,0.0,0.025,0.015,0.065,0.0,0.0,0.06,0.065,0.0,0.035,0.0,0.0,0.065,0.02,0.02,0.0,0.0,0.0,0.0,0.0,0.0,998.15,2.9600000381469727
0.64,0.0,0.01,0.018,0.07,0.0,0.05,0.07,0.057,0.0,0.015,0.0,0.0,0.06,0.01,0.0,0.0,0.0,0.0,0.0,0.0,0.0,978.15,2.7799999713897705
0.645,0.0,0.025,0.022,0.055,0.0,0.03,0.0,0.065,0.0,0.05,0.0,0.0,0.078,0.015,0.015,0.0,0.0,0.0,0.0,0.0,0.0,967.15,3.0
0.635,0.0,0.03,0.0,0.055,0.0,0.02,0.03,0.065,0.0,0.059,0.0,0.0,0.076,0.015,0.015,0.0,0.0,0.0,0.0,0.0,0.0,1003.15,3.049999952316284
0.6455,0.0,0.03,0.01,0.06,0.0,0.02,0.032,0.05,0.0,0.05,0.0,0.025,0.045,0.0175,0.015,0.0,0.0,0.0,0.0,0.0,0.0,953.15,2.9700000286102295
0.67,0.0,0.03,0.049,0.05,0.0,0.02,0.025,0.035,0.0,0.03,0.0,0.0,0.061,0.015,0.015,0.0,0.0,0.0,0.0,0.0,0.0,956.15,2.9000000953674316
0.69,0.0,0.03,0.045,0.04,0.0,0.02,0.045,0.055,0.0,0.01,0.0,0.0,0.025,0.02,0.02,0.0,0.0,0.0,0.0,0.0,0.0,961.15,2.7899999618530273
0.665,0.0,0.01,0.04,0.075,0.0,0.06,0.06,0.05,0.0,0.0,0.0,0.0,0.025,0.01,0.005,0.0,0.0,0.0,0.0,0.0,0.0,976.15,2.6500000953674316
0.67,0.0,0.01,0.04,0.075,0.0,0.06,0.06,0.05,0.0,0.0,0.0,0.0,0.025,0.01,0.0,0.0,0.0,0.0,0.0,0.0,0.0,976.15,2.640000104904175
0.65,0.0,0.03,0.04,0.075,0.0,0.06,0.06,0.05,0.0,0.0,0.0,0.0,0.025,0.01,0.0,0.0,0.0,0.0,0.0,0.0,0.0,995.15,2.700000047683716
0.65,0.0,0.017,0.03,0.072,0.0,0.04,0.08,0.0559999999999999,0.0,0.02,0.0,0.0,0.025,0.01,0.0,0.0,0.0,0.0,0.0,0.0,0.0,969.15,2.740000009536743
0.654,0.0,0.018,0.042,0.074,0.0,0.047,0.078,0.05,0.0,0.008,0.0,0.0,0.018,0.011,0.0,0.0,0.0,0.0,0.0,0.0,0.0,967.15,2.690000057220459
0.643,0.0,0.018,0.042,0.074,0.0,0.0579999999999999,0.08,0.0545,0.0,0.006,0.0,0.0,0.017,0.0075,0.0,0.0,0.0,0.0,0.0,0.0,0.0,962.15,2.6600000858306885
0.66,0.0,0.025,0.045,0.074,0.0,0.05,0.05,0.055,0.0,0.006,0.0,0.0,0.03,0.005,0.0,0.0,0.0,0.0,0.0,0.0,0.0,957.15,2.6700000762939453
0.665,0.0,0.02,0.045,0.074,0.0,0.025,0.065,0.055,0.0,0.006,0.0,0.0,0.035,0.01,0.0,0.0,0.0,0.0,0.0,0.0,0.0,958.15,2.700000047683716
0.665,0.0,0.02,0.045,0.074,0.0,0.0,0.065,0.055,0.0,0.006,0.0,0.0,0.06,0.01,0.0,0.0,0.0,0.0,0.0,0.0,0.0,961.15,2.7300000190734863
0.665,0.0,0.02,0.043,0.077,0.0,0.01,0.07,0.059,0.0,0.006,0.0,0.0,0.04,0.01,0.0,0.0,0.0,0.0,0.0,0.0,0.0,964.15,2.690000057220459
0.665,0.0,0.02,0.043,0.074,0.0,0.01,0.07,0.059,0.0,0.006,0.0,0.0,0.04,0.013,0.0,0.0,0.0,0.0,0.0,0.0,0.0,966.15,2.7100000381469727
0.658,0.0,0.025,0.043,0.08,0.0,0.0,0.055,0.063,0.0,0.006,0.0,0.0,0.06,0.01,0.0,0.0,0.0,0.0,0.0,0.0,0.0,969.15,2.740000009536743
0.659,0.0,0.025,0.04,0.075,0.0,0.0,0.065,0.063,0.0,0.006,0.0,0.0,0.059,0.008,0.0,0.0,0.0,0.0,0.0,0.0,0.0,967.15,2.7200000286102295
0.6629999999999999,0.0,0.025,0.046,0.077,0.0,0.045,0.045,0.06,0.0,0.0,0.0,0.0,0.032,0.0069999999999999,0.0,0.0,0.0,0.0,0.0,0.0,0.0,963.15,2.6600000858306885
0.6609999999999999,0.0,0.025,0.047,0.076,0.0,0.047,0.047,0.0559999999999999,0.0,0.002,0.0,0.0,0.032,0.0069999999999999,0.0,0.0,0.0,0.0,0.0,0.0,0.0,968.15,2.6700000762939453
0.66,0.0,0.018,0.065,0.072,0.0,0.06,0.08,0.025,0.0,0.0,0.0,0.0,0.01,0.01,0.0,0.0,0.0,0.0,0.0,0.0,0.0,962.15,2.6500000953674316
0.6579999999999999,0.0,0.017,0.065,0.075,0.0,0.06,0.08,0.025,0.0,0.0,0.0,0.0,0.01,0.01,0.0,0.0,0.0,0.0,0.0,0.0,0.0,967.15,2.6500000953674316
0.66,0.0,0.015,0.065,0.075,0.0,0.06,0.085,0.025,0.0,0.0,0.0,0.0,0.005,0.01,0.0,0.0,0.0,0.0,0.0,0.0,0.0,967.15,2.630000114440918
0.67,0.0,0.025,0.06,0.075,0.0,0.035,0.05,0.035,0.0,0.0,0.0,0.0,0.042,0.008,0.0,0.0,0.0,0.0,0.0,0.0,0.0,967.15,2.680000066757202
