Repository: dorukdogular/vitreos

# Data

## Source

Glass property data is sourced from the [SciGlass database](https://github.com/epam/SciGlass) (EPAM Systems), made available under the [Open Database License (ODbL)](https://opendatacommons.org/licenses/odbl/1-0/). Accessed via the [glasspy](https://github.com/drcassar/glasspy) Python library.

## Files tracked in git

| File | Description |
|---|---|
| `clean.csv` | Deduplicated glass-forming ability dataset (11858 rows) |
| `tg_dataset.csv` | 76377 glasses with Tg (K) and 22 oxide mol% features |
| `tg_density_dataset.csv` | 31173 glasses with both Tg (K) and density (g/cm³) |

File: data/tg_density_dataset.csv (part 66 of 109)
SiO2,P2O5,ZrO2,Na2O,Al2O3,Fe2O3,CaO,MgO,K2O,B2O3,BaO,ZnO,Li2O,SrO,La2O3,TiO2,Nb2O5,PbO,Sb2O3,Bi2O3,TeO2,Se,Tg,density
0.6729999999999999,0.0,0.02,0.0579999999999999,0.074,0.0,0.055,0.055,0.037,0.0,0.0,0.0,0.0,0.02,0.008,0.0,0.0,0.0,0.0,0.0,0.0,0.0,967.15,2.630000114440918
0.664,0.0,0.022,0.057,0.075,0.0,0.0559999999999999,0.0559999999999999,0.038,0.0,0.0,0.0,0.0,0.023,0.009,0.0,0.0,0.0,0.0,0.0,0.0,0.0,963.15,2.6600000858306885
0.63,0.0,0.03,0.02,0.075,0.0,0.05,0.06,0.0625,0.0,0.015,0.0,0.015,0.0175,0.01,0.015,0.0,0.0,0.0,0.0,0.0,0.0,939.15,2.6700000762939453
0.63,0.0,0.015,0.02,0.075,0.0,0.05,0.075,0.0625,0.0,0.015,0.0,0.015,0.0175,0.01,0.015,0.0,0.0,0.0,0.0,0.0,0.0,936.15,2.7300000190734863
0.675,0.0,0.03,0.048,0.05,0.0,0.02,0.02,0.032,0.0,0.025,0.0,0.0,0.07,0.015,0.015,0.0,0.0,0.0,0.0,0.0,0.0,952.15,2.9000000953674316
0.65,0.0,0.01,0.04,0.075,0.0,0.06,0.06,0.05,0.0,0.0,0.0,0.0,0.025,0.01,0.02,0.0,0.0,0.0,0.0,0.0,0.0,975.15,2.6700000762939453
0.625,0.0,0.03,0.04,0.1,0.0,0.02,0.02,0.04,0.0,0.025,0.0,0.0,0.07,0.015,0.015,0.0,0.0,0.0,0.0,0.0,0.0,988.15,2.9100000858306885
0.6,0.0,0.03,0.04,0.1,0.0,0.02,0.02,0.04,0.0,0.05,0.0,0.0,0.07,0.015,0.015,0.0,0.0,0.0,0.0,0.0,0.0,987.15,3.0199999809265137
0.575,0.0,0.03,0.04,0.1,0.0,0.02,0.02,0.04,0.0,0.075,0.0,0.0,0.07,0.015,0.015,0.0,0.0,0.0,0.0,0.0,0.0,986.15,3.119999885559082
0.625,0.0,0.04,0.02,0.06,0.0,0.015,0.04,0.055,0.0,0.05,0.0,0.0,0.055,0.02,0.02,0.0,0.0,0.0,0.0,0.0,0.0,997.15,3.049999952316284
0.6125,0.0,0.03,0.012,0.075,0.0,0.08,0.07,0.065,0.0,0.0,0.0,0.008,0.0225,0.01,0.015,0.0,0.0,0.0,0.0,0.0,0.0,982.15,2.740000009536743
0.55,0.0,0.025,0.03,0.14,0.0,0.02,0.02,0.05,0.0,0.08,0.0,0.0,0.0475,0.0175,0.02,0.0,0.0,0.0,0.0,0.0,0.0,1014.15,3.0799999237060547
0.55,0.0,0.02,0.035,0.1,0.0,0.05,0.03,0.05,0.0,0.0,0.0,0.0,0.08,0.05,0.035,0.0,0.0,0.0,0.0,0.0,0.0,1012.15,2.9600000381469727
0.585,0.0,0.03,0.01,0.12,0.0,0.03,0.03,0.06,0.0,0.04,0.0,0.0,0.07,0.025,0.0,0.0,0.0,0.0,0.0,0.0,0.0,1041.15,3.049999952316284
0.565,0.0,0.025,0.0275,0.12,0.0,0.02,0.02,0.04,0.0,0.08,0.0,0.0,0.065,0.0175,0.02,0.0,0.0,0.0,0.0,0.0,0.0,1006.15,3.130000114440918
0.575,0.0,0.02,0.03,0.11,0.0,0.02,0.02,0.04,0.0,0.08,0.02,0.0,0.05,0.025,0.01,0.0,0.0,0.0,0.0,0.0,0.0,990.15,3.180000066757202
0.6649999999999999,0.0,0.0169999999999999,0.0479999999999999,0.0469999999999999,0.0,0.0619999999999999,0.0339999999999999,0.044,0.0,0.036,0.0,0.0,0.0469999999999999,0.0,0.0,0.0,0.0,0.0,0.0,0.0,0.0,964.15,2.7699999809265137
0.6,0.0,0.01,0.04,0.085,0.0,0.045,0.07,0.045,0.0,0.0,0.0,0.0,0.07,0.0,0.035,0.0,0.0,0.0,0.0,0.0,0.0,964.15,2.7100000381469727
0.65,0.0,0.01,0.04,0.075,0.0,0.08,0.06,0.05,0.0,0.0,0.0,0.0,0.025,0.01,0.0,0.0,0.0,0.0,0.0,0.0,0.0,971.15,2.6700000762939453
0.7684000000000001,0.0,0.0,0.0621,0.044,0.0,0.0113999999999999,0.0,0.0136,0.0921,0.0084,0.0,0.0,0.0,0.0,0.0,0.0,0.0,0.0,0.0,0.0,0.0,821.15,2.368000030517578
0.7940999999999999,0.0,0.0,0.0506,0.0185,0.0,0.0112,0.0,0.0133,0.1082,0.0040999999999999,0.0,0.0,0.0,0.0,0.0,0.0,0.0,0.0,0.0,0.0,0.0,933.15,2.3350000381469727
0.6647,0.0,0.0171,0.0483,0.0467,0.0,0.0898,0.0101,0.0441,0.0,0.0089,0.0,0.0,0.0703,0.0,0.0,0.0,0.0,0.0,0.0,0.0,0.0,920.15,2.740000009536743
0.6647664766476648,0.0,0.0172017201720172,0.0479047904790479,0.0471047104710471,0.0,0.0781078107810781,0.0018001800180018,0.0435043504350435,0.0,0.0396039603960396,0.0,0.0,0.06000600060006,0.0,0.0,0.0,0.0,0.0,0.0,0.0,0.0,907.15,2.8299999237060547
0.6416358364163585,0.0,0.0278972102789721,0.0743925607439256,0.0404959504049595,0.0,0.0748925107489251,0.0341965803419658,0.0131986801319868,0.0,0.0327967203279672,0.0,0.0,0.0604939506049395,0.0,0.0,0.0,0.0,0.0,0.0,0.0,0.0,904.15,2.859999895095825
0.635036496350365,0.0,0.0132986701329867,0.0736926307369263,0.0400959904009599,0.0,0.0740925907409259,0.0337966203379662,0.0426957304269573,0.0,0.0221977802219778,0.0,0.0,0.0650934906509349,0.0,0.0,0.0,0.0,0.0,0.0,0.0,0.0,908.15,2.8399999141693115
0.6714,0.0,0.0141999999999999,0.0650999999999999,0.0395999999999999,0.0,0.0731,0.0334,0.0171,0.0,0.0219,0.0,0.0,0.0642,0.0,0.0,0.0,0.0,0.0,0.0,0.0,0.0,896.15,2.7699999809265137
0.6647329465893178,0.0,0.0168033606721344,0.048009601920384,0.0468093618723744,0.0,0.0617123424684937,0.0343068613722744,0.0441088217643528,0.0,0.0361072214442888,0.0,0.0,0.0474094818963792,0.0,0.0,0.0,0.0,0.0,0.0,0.0,0.0,898.15,2.7699999809265137
0.6734,0.0,0.012,0.0650999999999999,0.0527,0.0,0.1199,0.0,0.0285,0.0,0.0289,0.0,0.0,0.0195,0.0,0.0,0.0,0.0,0.0,0.0,0.0,0.0,899.15,2.690000057220459
0.665,0.0,0.0172,0.0481,0.0467999999999999,0.0,0.0613999999999999,0.051,0.0542,0.0,0.0,0.0,0.0,0.0562999999999999,0.0,0.0,0.0,0.0,0.0,0.0,0.0,0.0,911.15,2.6600000858306885
0.6402743890244389,0.0,0.014399424023039,0.0405983760649573,0.0580976760929562,0.0003399864005439,0.0788968441262349,0.0388984440622375,0.0483980640774368,0.0,0.0097996080156793,0.0,0.0,0.0702971881124754,0.0,0.0,0.0,0.0,0.0,0.0,0.0,0.0,925.15,2.740000009536743
0.6379106925030494,0.0,0.0127982082508448,0.0363949047133401,0.0602915591817145,0.000339952406663,0.0779890815285859,0.0389945407642929,0.0529925810386545,0.0,0.0097986281920531,0.0,0.0,0.072489851420801,0.0,0.0,0.0,0.0,0.0,0.0,0.0,0.0,925.15,2.740000009536743
0.6373681315934203,0.0,0.0111994400279986,0.0322983850807459,0.0615969201539923,0.0003499825008749,0.0725963701814909,0.039398030098495,0.055697215139243,0.0,0.0161991900404979,0.0,0.0,0.0732963351832408,0.0,0.0,0.0,0.0,0.0,0.0,0.0,0.0,926.15,2.759999990463257
0.6349380962857771,0.0,0.0128007680460827,0.0365021901314078,0.0633037982278936,0.000340020401224,0.0783046982818969,0.0358021481288877,0.0554033241994519,0.0,0.0098005880352821,0.0,0.0,0.0728043682620957,0.0,0.0,0.0,0.0,0.0,0.0,0.0,0.0,924.15,2.75
0.6359682015899205,0.0,0.0100994950252487,0.0322983850807459,0.0648967551622418,0.0003499825008749,0.0725963701814909,0.039398030098495,0.0563971801409929,0.0,0.0147992600369981,0.0,0.0,0.0731963401829908,0.0,0.0,0.0,0.0,0.0,0.0,0.0,0.0,928.15,2.759999990463257
0.2165783421657834,0.0,0.0,0.0247975202479752,0.0027997200279972,0.0,0.0,0.0,0.0101989801019898,0.5634436556344365,0.0,0.0,0.0,0.0,0.0,0.0,0.0,0.1821817818218178,0.0,0.0,0.0,0.0,706.15,3.799999952316284
0.2582,0.0,0.0,0.0281,0.0034,0.0,0.0,0.0,0.0137,0.2882,0.0,0.0574,0.0274,0.0,0.0,0.0,0.0,0.3236,0.0,0.0,0.0,0.0,657.15,5.0
0.2499500099980004,0.0,0.0,0.0365926814637072,0.0165966806638672,0.0,0.0,0.0,0.011997600479904,0.262747450509898,0.0,0.1387722455508898,0.0,0.0,0.0,0.0,0.0,0.2833433313337332,0.0,0.0,0.0,0.0,708.15,4.900000095367432
0.6748999999999999,0.0,0.0055,0.0,0.1099,0.0,0.1635,0.0,0.0,0.0029,0.0348,0.0,0.0,0.0,0.0,0.0085,0.0,0.0,0.0,0.0,0.0,0.0,1064.15,2.6600000858306885
0.6653733850645974,0.0,0.0054997800087996,0.0,0.1101955921763129,0.0001399944002239,0.1639934402623895,0.0,0.0,0.0028998840046398,0.0348986040558377,0.0,0.0,0.0,0.0,0.0169993200271989,0.0,0.0,0.0,0.0,0.0,0.0,1056.15,2.6700000762939453
0.6842315768423158,0.0,0.0054994500549945,0.0,0.1095890410958904,0.0,0.1630836916308368,0.0,0.0,0.0028997100289971,0.0346965303469653,0.0,0.0,0.0,0.0,0.0,0.0,0.0,0.0,0.0,0.0,0.0,1063.15,2.6700000762939453
0.5993999999999999,0.0,0.0200999999999999,0.0353,0.0997,0.0,0.0504,0.0298,0.0501999999999999,0.0,0.0,0.0,0.0,0.0797,0.0,0.0354,0.0,0.0,0.0,0.0,0.0,0.0,987.15,2.75
0.6003000000000001,0.0,0.0197999999999999,0.0301,0.1153,0.0,0.0448,0.0196,0.0548,0.0,0.0,0.0,0.0,0.0803,0.0,0.035,0.0,0.0,0.0,0.0,0.0,0.0,1006.15,2.7300000190734863
0.5998,0.0,0.03,0.0401,0.0828999999999999,0.0,0.0622,0.0799,0.0648,0.0,0.0,0.0,0.0,0.0200999999999999,0.0,0.0202,0.0,0.0,0.0,0.0,0.0,0.0,969.15,2.6500000953674316
0.5116488351164883,0.0,0.0,0.0259974002599739,0.1132886711328867,0.0,0.1111888811118887,0.0451954804519547,0.0185981401859814,0.0,0.0022997700229976,0.0,0.0,0.0945905409459054,0.0,0.0771922807719227,0.0,0.0,0.0,0.0,0.0,0.0,983.15,2.890000104904175
0.6297999999999999,0.0,0.0,0.0052,0.0828999999999999,0.0,0.0325,0.1193999999999999,0.1001,0.0,0.0,0.0,0.0,0.0,0.0,0.0301,0.0,0.0,0.0,0.0,0.0,0.0,958.15,2.490000009536743
0.5995599559955995,0.0,0.0,0.0053005300530053,0.0831083108310831,0.0,0.072007200720072,0.0805080508050805,0.0998099809980998,0.0,0.0,0.0,0.0,0.0,0.0,0.0597059705970597,0.0,0.0,0.0,0.0,0.0,0.0,973.15,2.549999952316284
0.599059905990599,0.0,0.0101010101010101,0.0255025502550255,0.0832083208320832,0.0,0.0821082108210821,0.08000800080008,0.0796079607960796,0.0,0.0,0.0,0.0,0.0,0.0,0.0404040404040404,0.0,0.0,0.0,0.0,0.0,0.0,964.15,2.5799999237060547
0.6027602760276027,0.0,0.0294029402940294,0.0238023802380238,0.1007100710071007,0.0,0.0264026402640264,0.0018001800180017,0.0894089408940893,0.0,0.0,0.0,0.0,0.0998099809980998,0.0,0.0259025902590258,0.0,0.0,0.0,0.0,0.0,0.0,960.15,2.7699999809265137
0.658834116588341,0.0,0.0266973302669732,0.0216978302169782,0.0572942705729427,0.0,0.0717928207179282,0.0349965003499649,0.081891810818918,0.0,0.0,0.0,0.0,0.0064993500649934,0.0,0.0402959704029597,0.0,0.0,0.0,0.0,0.0,0.0,958.15,2.5799999237060547
0.6003600360036004,0.0,0.0064006400640064,0.0546054605460546,0.1342134213421342,0.0,0.077007700770077,0.0,0.0428042804280428,0.0,0.038003800380038,0.0,0.0,0.0069006900690069,0.0,0.0397039703970397,0.0,0.0,0.0,0.0,0.0,0.0,999.15,2.700000047683716
0.6013601360136015,0.0,0.0292029202920292,0.0232023202320232,0.0791079107910791,0.0,0.0,0.0696069606960696,0.0733073307330733,0.0,0.0221022102210221,0.0,0.0,0.0625062506250625,0.0,0.0396039603960396,0.0,0.0,0.0,0.0,0.0,0.0,968.15,2.799999952316284
0.5996000000000001,0.0,0.0097,0.0398,0.085,0.0,0.0503,0.07,0.0449,0.0,0.0552,0.0,0.0,0.0102,0.0,0.0353,0.0,0.0,0.0,0.0,0.0,0.0,982.15,2.799999952316284
0.6003399660033996,0.0,0.0096990300969902,0.0398960103989601,0.0851914808519147,0.0,0.0553944605539446,0.0542945705429456,0.044995500449955,0.0,0.0400959904009598,0.0,0.0,0.0346965303469653,0.0,0.0353964603539646,0.0,0.0,0.0,0.0,0.0,0.0,974.15,2.799999952316284
0.6009000000000001,0.0,0.029,0.0824,0.1116,0.0,0.0572,0.0,0.0232,0.0,0.0485,0.0,0.0,0.007,0.0,0.0402,0.0,0.0,0.0,0.0,0.0,0.0,991.15,2.799999952316284
0.6027,0.0,0.0271,0.0216,0.0713999999999999,0.0,0.0191,0.1144,0.0972,0.0,0.0,0.0,0.0,0.0064,0.0,0.0401,0.0,0.0,0.0,0.0,0.0,0.0,954.15,2.5899999141693115
0.623124624924985,0.0,0.0273054610922184,0.0232046409281856,0.0605121024204841,0.0,0.0709141828365673,0.0493098619723944,0.0822164432886577,0.0,0.016503300660132,0.0,0.0,0.0066013202640528,0.0,0.0403080616123224,0.0,0.0,0.0,0.0,0.0,0.0,961.15,2.6700000762939453
0.6003600360036004,0.0,0.0099009900990099,0.0404040404040404,0.0849084908490849,0.0,0.0447044704470447,0.0,0.0451045104510451,0.0,0.0698069806980698,0.0,0.0,0.0696069606960696,0.0,0.0352035203520352,0.0,0.0,0.0,0.0,0.0,0.0,979.15,2.9700000286102295
0.6004600460046003,0.0,0.0102010201020101,0.0396039603960396,0.0832083208320832,0.0,0.0615061506150615,0.0806080608060806,0.0648064806480648,0.0,0.0,0.0,0.0,0.0198019801980198,0.0,0.0398039803980397,0.0,0.0,0.0,0.0,0.0,0.0,956.15,2.619999885559082
0.6055394460553944,0.0,0.0102989701029897,0.0396960303969603,0.0847915208479152,0.0,0.0604939506049395,0.0742925707429257,0.064993500649935,0.0,0.0,0.0,0.0,0.0198980101989801,0.0,0.03999600039996,0.0,0.0,0.0,0.0,0.0,0.0,960.15,2.609999895095825
0.5997400259974001,0.0,0.0097990200979902,0.0400959904009598,0.0850914908509148,0.0,0.0599940005999399,0.0700929907009298,0.0549945005499449,0.0,0.0,0.0,0.0,0.0447955204479552,0.0,0.0353964603539646,0.0,0.0,0.0,0.0,0.0,0.0,962.15,2.6700000762939453
0.6055605560556055,0.0,0.01000100010001,0.0399039903990399,0.0855085508550855,0.0,0.0379037903790379,0.0698069806980698,0.0452045204520452,0.0,0.0,0.0,0.0,0.0709070907090709,0.0,0.0352035203520352,0.0,0.0,0.0,0.0,0.0,0.0,964.15,2.7100000381469727
0.6008600860086011,0.0,0.0183018301830183,0.0396039603960396,0.0783078307830783,0.0,0.0596059605960596,0.0643064306430643,0.0449044904490449,0.0,0.0071007100710071,0.0,0.0,0.052005200520052,0.0,0.035003500350035,0.0,0.0,0.0,0.0,0.0,0.0,966.15,2.7300000190734863
0.5995599559955996,0.0,0.02000200020002,0.0352035203520352,0.0897089708970897,0.0,0.0301030103010301,0.0506050605060506,0.05000500050005,0.0,0.0,0.0,0.0,0.0896089608960896,0.0,0.0352035203520352,0.0,0.0,0.0,0.0,0.0,0.0,977.15,2.759999990463257
0.5971402859714029,0.0,0.0192980701929807,0.0775922407759224,0.0,0.0,0.0,0.0,0.0482951704829517,0.0,0.0077992200779922,0.2073792620737926,0.0200979902009799,0.0,0.020997900209979,0.0,0.0,0.0,0.0,0.0,0.0,0.0,809.15,3.119999885559082
0.5930406959304071,0.0,0.0210978902109789,0.0771922807719228,0.0,0.0,0.0,0.0,0.0515948405159484,0.0,0.0041995800419958,0.2103789621037896,0.0198980101989801,0.0,0.0211978802119788,0.0,0.0,0.0,0.0,0.0,0.0,0.0,820.15,3.119999885559082
0.5967,0.0,0.0210999999999999,0.0775,0.0,0.0,0.0,0.0,0.0513999999999999,0.0,0.0048,0.2072,0.0199,0.0,0.0212,0.0,0.0,0.0,0.0,0.0,0.0,0.0,812.15,3.117000102996826
0.5893410658934105,0.0,0.0387961203879611,0.0812918708129187,0.0,0.0,0.0,0.0,0.0518948105189481,0.0,0.0048995100489951,0.2080791920807918,0.0194980501949804,0.0,0.0053994600539946,0.0,0.0,0.0,0.0,0.0,0.0,0.0,819.15,3.0429999828338623
0.5676000000000001,0.0,0.0222,0.0795,0.0,0.0,0.0,0.0,0.0494,0.0,0.0042,0.2436,0.0197,0.0,0.0124,0.0,0.0,0.0,0.0,0.0,0.0,0.0,807.15,3.132999897003174
0.5541445855414459,0.0,0.033996600339966,0.0698930106989301,0.0,0.0,0.0,0.0,0.0307969203079692,0.0,0.0576942305769423,0.2154784521547845,0.0096990300969903,0.0,0.0266973302669733,0.0,0.0,0.0,0.0,0.0,0.0,0.0,861.15,3.4679999351501465
0.5847,0.0,0.0003,0.0725,0.0,0.0,0.0,0.0,0.0298,0.0,0.045,0.1921999999999999,0.0196,0.0,0.0246,0.0,0.0,0.0,0.0,0.0,0.0,0.0,839.15,3.4590001106262207
0.5464999999999999,0.0,0.0002999999999999,0.0767999999999999,0.0,0.0,0.0,0.0,0.0322,0.0,0.0486999999999999,0.2138999999999999,0.0208999999999999,0.0,0.0266999999999999,0.0,0.0,0.0,0.0,0.0,0.0,0.0,839.15,3.578000068664551
0.5559000000000001,0.0,0.0161,0.0762999999999999,0.0,0.0,0.0,0.0,0.0306,0.0,0.0475,0.2097,0.0204,0.0,0.0263,0.0,0.0,0.0,0.0,0.0,0.0,0.0,843.15,3.4489998817443848
0.563,0.0,0.0314,0.074,0.0,0.0,0.0,0.0,0.0300999999999999,0.0,0.0474,0.2058999999999999,0.0187999999999999,0.0,0.0258999999999999,0.0,0.0,0.0,0.0,0.0,0.0,0.0,836.15,3.438999891281128
0.5562,0.0,0.0366999999999999,0.0697,0.0,0.0,0.0,0.0,0.0306999999999999,0.0,0.0471,0.2135999999999999,0.0175,0.0,0.0268,0.0,0.0,0.0,0.0,0.0,0.0,0.0,838.15,3.428999900817871
0.5537446255374462,0.0,0.0326967303269672,0.0657934206579342,0.0,0.0,0.0,0.0,0.0304969503049694,0.00999900009999,0.046995300469953,0.2126787321267872,0.0197980201979801,0.0,0.0261973802619738,0.0,0.0,0.0,0.0,0.0,0.0,0.0,828.15,3.378000020980835
0.5586441355864412,0.0,0.0339966003399659,0.0661933806619338,0.0,0.0,0.0,0.0,0.030896910308969,0.0,0.0465953404659534,0.2163783621637836,0.0192980701929806,0.0,0.0263973602639735,0.0,0.0,0.0,0.0,0.0,0.0,0.0,840.15,3.3989999294281006
0.0,0.0,0.0,0.0,0.0,0.0,0.3550999999999999,0.0,0.0,0.5724,0.0,0.0,0.0,0.0,0.0725,0.0,0.0,0.0,0.0,0.0,0.0,0.0,927.15,3.2149999141693115
0.0,0.0,0.0,0.0,0.0,0.0,0.3458,0.0,0.0,0.5575,0.0,0.0,0.0,0.0,0.0706,0.0260999999999999,0.0,0.0,0.0,0.0,0.0,0.0,924.15,3.2260000705718994
0.0,0.0,0.0,0.0,0.0,0.0,0.3366,0.0,0.0,0.5426000000000001,0.0,0.0,0.0,0.0,0.0687,0.0521,0.0,0.0,0.0,0.0,0.0,0.0,923.15,3.246000051498413
0.0,0.0,0.0,0.0,0.0,0.0,0.3182,0.0,0.0,0.5129,0.0,0.0,0.0,0.0,0.065,0.1039,0.0,0.0,0.0,0.0,0.0,0.0,919.15,3.2720000743865967
0.0,0.0,0.0,0.0,0.0,0.0,0.2999,0.0,0.0,0.4833,0.0,0.0,0.0,0.0,0.0612,0.1556,0.0,0.0,0.0,0.0,0.0,0.0,914.15,3.444000005722046
0.0,0.0,0.0,0.0,0.0,0.0,0.2815718428157184,0.0,0.0,0.453954604539546,0.0,0.0,0.0,0.0,0.0574942505749425,0.206979302069793,0.0,0.0,0.0,0.0,0.0,0.0,913.15,3.3329999446868896
0.0,0.16,0.0,0.0,0.0,0.0,0.0,0.0,0.0,0.0,0.0,0.0,0.0,0.0,0.0,0.0,0.0,0.0,0.0,0.0,0.0,0.0,637.15,4.760000228881836
0.0055,0.503,0.0,0.0,0.0005,0.0,0.0,0.0,0.0,0.0,0.0,0.0,0.491,0.0,0.0,0.0,0.0,0.0,0.0,0.0,0.0,0.0,584.15,2.3399999141693115
0.0,0.488,0.0,0.0,0.0,0.0,0.0,0.0,0.0,0.02,0.0,0.0,0.492,0.0,0.0,0.0,0.0,0.0,0.0,0.0,0.0,0.0,600.15,2.3299999237060547
0.0,0.4595,0.0,0.0,0.0,0.0,0.0,0.0,0.0,0.047,0.0,0.0,0.4935,0.0,0.0,0.0,0.0,0.0,0.0,0.0,0.0,0.0,612.15,2.380000114440918
0.0057994200579942,0.400959904009599,0.0,0.0,0.0002999700029997,0.0,0.0,0.0,0.0,0.095990400959904,0.0,0.0,0.496950304969503,0.0,0.0,0.0,0.0,0.0,0.0,0.0,0.0,0.0,633.15,2.4000000953674316
0.0,0.354,0.0,0.0,0.0,0.0,0.0,0.0,0.0,0.147,0.0,0.0,0.499,0.0,0.0,0.0,0.0,0.0,0.0,0.0,0.0,0.0,655.15,2.450000047683716
0.0,0.3136,0.0,0.0,0.0,0.0,0.0,0.0,0.0,0.2019999999999999,0.0,0.0,0.4844,0.0,0.0,0.0,0.0,0.0,0.0,0.0,0.0,0.0,680.15,2.440000057220459
0.0,0.0,0.0,0.0,0.0,0.0,0.0,0.0,0.0,0.7,0.0,0.0,0.0,0.0,0.0,0.0,0.0,0.3,0.0,0.0,0.0,0.0,760.15,4.171999931335449
0.0,0.0,0.0,0.0,0.0,0.0,0.0,0.0,0.0,0.6,0.0,0.0,0.0,0.0,0.0,0.0,0.0,0.4,0.0,0.0,0.0,0.0,727.15,4.964000225067139
0.0,0.0,0.0,0.0,0.0,0.0,0.0,0.0,0.0,0.5,0.0,0.0,0.0,0.0,0.0,0.0,0.0,0.5,0.0,0.0,0.0,0.0,679.15,5.677000045776367
0.0,0.0,0.0,0.0,0.0,0.0,0.0,0.0,0.0,0.4,0.0,0.0,0.0,0.0,0.0,0.0,0.0,0.6,0.0,0.0,0.0,0.0,624.15,6.302999973297119
0.0,0.0,0.0,0.0,0.02,0.0,0.0,0.0,0.0,0.48,0.0,0.0,0.0,0.0,0.0,0.0,0.0,0.5,0.0,0.0,0.0,0.0,680.15,5.581999778747559
0.05,0.0,0.0,0.0,0.0,0.0,0.0,0.0,0.0,0.45,0.0,0.0,0.0,0.0,0.0,0.0,0.0,0.5,0.0,0.0,0.0,0.0,679.15,5.701000213623047
0.1,0.0,0.0,0.0,0.0,0.0,0.0,0.0,0.0,0.4,0.0,0.0,0.0,0.0,0.0,0.0,0.0,0.5,0.0,0.0,0.0,0.0,675.15,5.760000228881836
0.2,0.0,0.0,0.0,0.0,0.0,0.0,0.0,0.0,0.3,0.0,0.0,0.0,0.0,0.0,0.0,0.0,0.5,0.0,0.0,0.0,0.0,672.15,5.816999912261963
0.3,0.0,0.0,0.0,0.0,0.0,0.0,0.0,0.0,0.2,0.0,0.0,0.0,0.0,0.0,0.0,0.0,0.5,0.0,0.0,0.0,0.0,669.15,5.860000133514404
0.05,0.0,0.0,0.0,0.02,0.0,0.0,0.0,0.0,0.43,0.0,0.0,0.0,0.0,0.0,0.0,0.0,0.5,0.0,0.0,0.0,0.0,674.15,5.671999931335449
0.0,0.0,0.0,0.0,0.0,0.0,0.0,0.0,0.0,0.35,0.0,0.0,0.0,0.0,0.0,0.0,0.0,0.0,0.0,0.6,0.0,0.0,669.15,7.28000020980835
0.0,0.0,0.0,0.0,0.0,0.0,0.0,0.0,0.0,0.3,0.0,0.0,0.0,0.0,0.0,0.0,0.0,0.0,0.0,0.6,0.0,0.0,658.15,7.389999866485596
0.0,0.0,0.0,0.0,0.0,0.0,0.0,0.0,0.0,0.25,0.0,0.0,0.0,0.0,0.0,0.0,0.0,0.0,0.0,0.6,0.0,0.0,654.15,7.460000038146973
0.0,0.0,0.0,0.0,0.0,0.0,0.0,0.0,0.0,0.2,0.0,0.0,0.0,0.0,0.0,0.0,0.0,0.0,0.0,0.6,0.0,0.0,651.15,7.559999942779541
0.0,0.0,0.0,0.0,0.0,0.0,0.0,0.0,0.198,0.0,0.0,0.0,0.0,0.0,0.0,0.198,0.0,0.0,0.0,0.0,0.0,0.0,824.15,3.50600004196167
0.0,0.0,0.0,0.0,0.0,0.0,0.0,0.0,0.198,0.0,0.0,0.0,0.0,0.0,0.0,0.198,0.0,0.0,0.0,0.0,0.0,0.0,851.15,3.509999990463257
0.0,0.0,0.0,0.0,0.0,0.0,0.0,0.0,0.198,0.0,0.0,0.0,0.0,0.0,0.0,0.198,0.0,0.0,0.0,0.0,0.0,0.0,840.15,3.51200008392334
0.0,0.0,0.0,0.0,0.0,0.0,0.0,0.0,0.198,0.0,0.0,0.0,0.0,0.0,0.0,0.198,0.0,0.0,0.0,0.0,0.0,0.0,843.15,3.515000104904175
0.0,0.0,0.0,0.0,0.0,0.0,0.0,0.0,0.0,0.7122999999999999,0.0,0.0,0.0,0.2736999999999999,0.0,0.0,0.0,0.0,0.0,0.0,0.0,0.0,903.15,2.880000114440918
0.0,0.0,0.0,0.0,0.0,0.0,0.0,0.0,0.0,0.706,0.0,0.0,0.0,0.264,0.0,0.0,0.0,0.0,0.0,0.0,0.0,0.0,903.15,2.8499999046325684
0.0,0.0,0.0,0.0,0.0,0.0,0.0,0.0,0.0,0.68,0.0,0.0,0.0,0.32,0.0,0.0,0.0,0.0,0.0,0.0,0.0,0.0,898.15,2.990000009536743
0.0,0.0,0.0,0.0,0.0,0.0,0.0,0.0,0.0,0.655,0.0,0.0,0.0,0.326,0.0,0.0,0.0,0.0,0.0,0.0,0.0,0.0,908.15,3.059999942779541
0.0,0.0,0.0,0.0,0.0,0.0,0.0,0.0,0.0,0.6433356664333567,0.0,0.0,0.0,0.3396660333966603,0.0,0.0,0.0,0.0,0.0,0.0,0.0,0.0,903.15,3.0999999046325684
0.0,0.0,0.0,0.0,0.0,0.0,0.0,0.0,0.0,0.214,0.0,0.0,0.0,0.455,0.0,0.0,0.0,0.0,0.0,0.0,0.0,0.0,713.15,3.9600000381469727
0.0,0.0,0.0,0.0,0.0,0.0,0.0,0.0,0.0,0.204,0.0,0.0,0.0,0.444,0.0,0.0,0.0,0.0,0.0,0.0,0.0,0.0,703.15,3.950000047683716
0.0,0.0,0.0,0.0,0.0,0.0,0.0,0.0,0.0,0.216,0.0,0.0,0.0,0.361,0.0,0.0,0.0,0.0,0.0,0.0,0.0,0.0,693.15,3.950000047683716
0.0,0.0,0.0,0.0,0.0,0.0,0.0,0.0,0.0,0.216,0.0,0.0,0.0,0.332,0.0,0.0,0.0,0.0,0.0,0.0,0.0,0.0,683.15,3.9600000381469727
0.0,0.0,0.0,0.0,0.0,0.0,0.0,0.0,0.0,0.2067999999999999,0.0,0.0,0.0,0.3287,0.0,0.0,0.0,0.0,0.0,0.0,0.0,0.0,683.15,3.9600000381469727
0.0,0.0,0.0,0.0,0.0,0.0,0.0,0.0,0.0,0.206,0.0,0.0,0.0,0.312,0.0,0.0,0.0,0.0,0.0,0.0,0.0,0.0,673.15,3.950000047683716
0.0,0.0,0.0,0.0,0.0,0.0,0.0,0.0,0.0,0.209,0.0,0.0,0.0,0.264,0.0,0.0,0.0,0.0,0.0,0.0,0.0,0.0,663.15,3.9800000190734863
0.0,0.0,0.0,0.0,0.0,0.0,0.0,0.0,0.0,0.1969999999999999,0.0,0.0,0.0,0.244,0.0,0.0,0.0,0.0,0.0,0.0,0.0,0.0,653.15,3.9700000286102295
0.0,0.0,0.0,0.1,0.0,0.0,0.0,0.0,0.0,0.9,0.0,0.0,0.0,0.0,0.0,0.0,0.0,0.0,0.0,0.0,0.0,0.0,627.15,2.038000106811523
0.0,0.0,0.0,0.15,0.0,0.0,0.0,0.0,0.0,0.85,0.0,0.0,0.0,0.0,0.0,0.0,0.0,0.0,0.0,0.0,0.0,0.0,678.15,2.115999937057495
0.0,0.0,0.0,0.2,0.0,0.0,0.0,0.0,0.0,0.8,0.0,0.0,0.0,0.0,0.0,0.0,0.0,0.0,0.0,0.0,0.0,0.0,729.15,2.181999921798706
0.0,0.0,0.0,0.25,0.0,0.0,0.0,0.0,0.0,0.75,0.0,0.0,0.0,0.0,0.0,0.0,0.0,0.0,0.0,0.0,0.0,0.0,748.15,2.2660000324249268
0.0,0.0,0.0,0.3,0.0,0.0,0.0,0.0,0.0,0.7,0.0,0.0,0.0,0.0,0.0,0.0,0.0,0.0,0.0,0.0,0.0,0.0,748.15,2.3399999141693115
0.0,0.0,0.0,0.35,0.0,0.0,0.0,0.0,0.0,0.65,0.0,0.0,0.0,0.0,0.0,0.0,0.0,0.0,0.0,0.0,0.0,0.0,733.15,2.384000062942505
0.0,0.0,0.0,0.0,0.0,0.0,0.0,0.0,0.0,0.4,0.0,0.4,0.0,0.0,0.0,0.0,0.0,0.0,0.0,0.0,0.0,0.0,723.15,3.7079999446868896
0.0,0.0,0.0,0.0,0.0,0.0,0.0,0.0,0.0,0.4,0.0,0.3,0.0,0.0,0.0,0.0,0.0,0.0,0.0,0.0,0.0,0.0,700.15,3.744999885559082
0.0,0.0,0.0,0.0,0.0,0.0,0.0,0.0,0.0,0.4,0.0,0.2,0.0,0.0,0.0,0.0,0.0,0.0,0.0,0.0,0.0,0.0,678.15,3.753000020980835
0.0,0.0,0.0,0.0,0.0,0.0,0.0,0.0,0.0,0.4,0.0,0.1,0.0,0.0,0.0,0.0,0.0,0.0,0.0,0.0,0.0,0.0,653.15,3.7950000762939458
0.0,0.0,0.0,0.0,0.0,0.0,0.0,0.0,0.0,0.4,0.0,0.0,0.0,0.0,0.0,0.0,0.0,0.0,0.0,0.0,0.0,0.0,632.15,3.900000095367432
0.0,0.0,0.0,0.0,0.0,0.0,0.0,0.0,0.0,0.64,0.0,0.2,0.0,0.0,0.0,0.0,0.0,0.0,0.0,0.15,0.0,0.0,773.15,4.090000152587891
0.0,0.0,0.0,0.0,0.0,0.0,0.0,0.0,0.0,0.59,0.0,0.2,0.0,0.0,0.0,0.0,0.0,0.0,0.0,0.2,0.0,0.0,756.15,4.440000057220459
0.0,0.0,0.0,0.0,0.0,0.0,0.0,0.0,0.0,0.54,0.0,0.2,0.0,0.0,0.0,0.0,0.0,0.0,0.0,0.25,0.0,0.0,752.15,4.710000038146973
0.0,0.0,0.0,0.0,0.0,0.0,0.0,0.0,0.0,0.49,0.0,0.2,0.0,0.0,0.0,0.0,0.0,0.0,0.0,0.3,0.0,0.0,746.15,5.0
0.0,0.0,0.0,0.0,0.0,0.0,0.0,0.0,0.0,0.44,0.0,0.2,0.0,0.0,0.0,0.0,0.0,0.0,0.0,0.35,0.0,0.0,737.15,5.300000190734863
0.05,0.0,0.0,0.0,0.0,0.0,0.0,0.0,0.0,0.0,0.0,0.0,0.2,0.0,0.0,0.0,0.0,0.0,0.0,0.75,0.0,0.0,703.15,6.369999885559082
0.1,0.0,0.0,0.0,0.0,0.0,0.0,0.0,0.0,0.0,0.0,0.0,0.2,0.0,0.0,0.0,0.0,0.0,0.0,0.7,0.0,0.0,703.15,6.260000228881836
0.15,0.0,0.0,0.0,0.0,0.0,0.0,0.0,0.0,0.0,0.0,0.0,0.2,0.0,0.0,0.0,0.0,0.0,0.0,0.65,0.0,0.0,705.15,5.920000076293945
0.2,0.0,0.0,0.0,0.0,0.0,0.0,0.0,0.0,0.0,0.0,0.0,0.2,0.0,0.0,0.0,0.0,0.0,0.0,0.6,0.0,0.0,700.15,6.190000057220459
0.25,0.0,0.0,0.0,0.0,0.0,0.0,0.0,0.0,0.0,0.0,0.0,0.2,0.0,0.0,0.0,0.0,0.0,0.0,0.55,0.0,0.0,704.15,6.159999847412109
0.3,0.0,0.0,0.0,0.0,0.0,0.0,0.0,0.0,0.0,0.0,0.0,0.2,0.0,0.0,0.0,0.0,0.0,0.0,0.5,0.0,0.0,698.15,6.150000095367432
0.35,0.0,0.0,0.0,0.0,0.0,0.0,0.0,0.0,0.0,0.0,0.0,0.2,0.0,0.0,0.0,0.0,0.0,0.0,0.45,0.0,0.0,699.15,6.099999904632568
0.4,0.0,0.0,0.0,0.0,0.0,0.0,0.0,0.0,0.0,0.0,0.0,0.2,0.0,0.0,0.0,0.0,0.0,0.0,0.4,0.0,0.0,697.15,6.019999980926514
0.45,0.0,0.0,0.0,0.0,0.0,0.0,0.0,0.0,0.0,0.0,0.0,0.2,0.0,0.0,0.0,0.0,0.0,0.0,0.35,0.0,0.0,700.15,5.860000133514404
0.5,0.0,0.0,0.0,0.0,0.0,0.0,0.0,0.0,0.0,0.0,0.0,0.2,0.0,0.0,0.0,0.0,0.0,0.0,0.3,0.0,0.0,699.15,5.699999809265137
0.55,0.0,0.0,0.0,0.0,0.0,0.0,0.0,0.0,0.0,0.0,0.0,0.2,0.0,0.0,0.0,0.0,0.0,0.0,0.25,0.0,0.0,705.15,5.369999885559082
0.6,0.0,0.0,0.0,0.0,0.0,0.0,0.0,0.0,0.0,0.0,0.0,0.2,0.0,0.0,0.0,0.0,0.0,0.0,0.2,0.0,0.0,710.15,5.170000076293945
0.65,0.0,0.0,0.0,0.0,0.0,0.0,0.0,0.0,0.0,0.0,0.0,0.2,0.0,0.0,0.0,0.0,0.0,0.0,0.15,0.0,0.0,716.15,4.590000152587891
0.7,0.0,0.0,0.0,0.0,0.0,0.0,0.0,0.0,0.0,0.0,0.0,0.2,0.0,0.0,0.0,0.0,0.0,0.0,0.1,0.0,0.0,725.15,3.910000085830689
0.0,0.0,0.0,0.0,0.0,0.0,0.0,0.0,0.0,0.0,0.0,0.0,0.0,0.05,0.0,0.0,0.0,0.0,0.0,0.0,0.95,0.0,593.15,5.5
0.0,0.0,0.0,0.0,0.0,0.0,0.0,0.0,0.0,0.0,0.0,0.0,0.0,0.1,0.0,0.0,0.0,0.0,0.0,0.0,0.9,0.0,623.15,5.380000114440918
0.0,0.0,0.0,0.0,0.0,0.0,0.0,0.0,0.0,0.0,0.0,0.0,0.0,0.15,0.0,0.0,0.0,0.0,0.0,0.0,0.85,0.0,635.15,5.300000190734863
0.0,0.0,0.0,0.0,0.0,0.0,0.0,0.0,0.0,0.0,0.0,0.0,0.0,0.1578999999999999,0.0,0.0,0.0,0.0,0.0,0.0526,0.7895,0.0,639.15,5.699999809265137
0.0,0.585,0.0,0.0,0.0,0.0,0.0,0.0,0.0,0.0,0.0,0.0,0.0,0.0,0.0,0.0,0.0,0.0,0.0,0.0,0.0,0.0,600.15,2.384999990463257
0.0,0.585,0.0,0.0,0.0,0.0,0.0,0.0,0.0,0.0,0.0,0.0,0.0,0.0,0.0,0.0,0.0,0.0,0.0,0.0,0.0,0.0,602.15,2.3940000534057617
0.0,0.585,0.0,0.0,0.0,0.0,0.0,0.0,0.0,0.0,0.0,0.0,0.0,0.0,0.0,0.0,0.0,0.0,0.0,0.0,0.0,0.0,605.15,2.424000024795532
0.0,0.585,0.0,0.0,0.0,0.0,0.0,0.0,0.0,0.0,0.0,0.0,0.0,0.0,0.0,0.0,0.0,0.0,0.0,0.0,0.0,0.0,596.15,2.4260001182556152
0.0,0.585,0.0,0.0,0.0,0.0,0.0,0.0,0.0,0.0,0.0,0.0,0.0,0.0,0.0,0.0,0.0,0.0,0.0,0.0,0.0,0.0,593.15,2.430999994277954
0.0,0.585,0.0,0.0,0.0,0.0,0.0,0.0,0.0,0.0,0.0,0.0,0.0,0.0,0.0,0.0,0.0,0.0,0.0,0.0,0.0,0.0,591.15,2.4670000076293945
0.4993999999999999,0.0,0.0,0.0,0.0,0.0,0.0,0.0,0.2496999999999999,0.0,0.0,0.0,0.0,0.0,0.0,0.0,0.2496999999999999,0.0,0.0,0.0,0.0,0.0,954.15,3.369999885559082
0.0,0.0,0.0,0.0,0.0,0.0,0.0,0.0,0.0,0.6,0.0,0.0,0.0,0.0,0.0,0.0,0.0,0.4,0.0,0.0,0.0,0.0,737.15,4.980000019073486
0.0,0.0,0.0,0.0,0.0,0.0,0.0,0.0,0.0,0.6,0.0,0.0,0.0,0.0,0.0,0.0,0.0,0.38,0.0,0.0,0.0,0.0,731.15,4.550000190734863
0.0,0.0,0.0,0.0,0.0,0.0,0.0,0.0,0.0,0.6,0.0,0.0,0.0,0.0,0.0,0.0,0.0,0.36,0.0,0.0,0.0,0.0,724.15,4.320000171661377
0.0,0.0,0.0,0.0,0.0,0.0,0.0,0.0,0.0,0.6,0.0,0.0,0.0,0.0,0.0,0.0,0.0,0.34,0.0,0.0,0.0,0.0,719.15,4.230000019073486
0.0,0.0,0.0,0.0,0.0,0.0,0.0,0.0,0.0,0.0,0.0,0.0,0.0,0.0,0.0,0.0,0.0,0.0,0.0,0.05,0.9,0.0,634.15,5.840000152587891
0.0,0.0,0.0,0.0,0.0,0.0,0.0,0.0,0.0,0.0,0.0,0.0,0.0,0.0,0.0,0.0,0.0,0.0,0.0,0.1,0.8,0.0,649.15,6.010000228881836
0.0,0.0,0.0,0.0,0.0,0.0,0.0,0.0,0.0,0.0,0.0,0.0,0.0,0.0,0.0,0.0,0.0,0.0,0.0,0.2,0.6,0.0,655.15,6.28000020980835
0.75,0.0,0.0,0.15,0.0,0.0,0.1,0.0,0.0,0.0,0.0,0.0,0.0,0.0,0.0,0.0,0.0,0.0,0.0,0.0,0.0,0.0,830.15,2.4800000190734863
0.65,0.0,0.0,0.2,0.0,0.0,0.15,0.0,0.0,0.0,0.0,0.0,0.0,0.0,0.0,0.0,0.0,0.0,0.0,0.0,0.0,0.0,829.15,2.5799999237060547
0.75,0.0,0.0,0.15,0.0,0.0,0.075,0.025,0.0,0.0,0.0,0.0,0.0,0.0,0.0,0.0,0.0,0.0,0.0,0.0,0.0,0.0,811.15,2.450000047683716
0.75,0.0,0.0,0.15,0.0,0.0,0.025,0.075,0.0,0.0,0.0,0.0,0.0,0.0,0.0,0.0,0.0,0.0,0.0,0.0,0.0,0.0,799.15,2.430000066757202
0.65,0.0,0.0,0.08,0.0,0.0,0.15,0.0,0.12,0.0,0.0,0.0,0.0,0.0,0.0,0.0,0.0,0.0,0.0,0.0,0.0,0.0,830.15,2.559999942779541
0.65,0.0,0.0,0.0,0.0,0.0,0.15,0.0,0.2,0.0,0.0,0.0,0.0,0.0,0.0,0.0,0.0,0.0,0.0,0.0,0.0,0.0,812.15,2.5399999618530273
0.7,0.0,0.0,0.0,0.0,0.0,0.0,0.0,0.2,0.0,0.1,0.0,0.0,0.0,0.0,0.0,0.0,0.0,0.0,0.0,0.0,0.0,798.15,2.7699999809265137
0.7,0.0,0.0,0.0,0.0,0.0,0.0,0.0625,0.2,0.0,0.0375,0.0,0.0,0.0,0.0,0.0,0.0,0.0,0.0,0.0,0.0,0.0,811.15,2.549999952316284
0.667,0.0,0.0,0.3329999999999999,0.0,0.0,0.0,0.0,0.0,0.0,0.0,0.0,0.0,0.0,0.0,0.0,0.0,0.0,0.0,0.0,0.0,0.0,753.15,2.490000009536743
0.0,0.0,0.0,0.0,0.0,0.0,0.0,0.0,0.0,0.0,0.0,0.0,0.0,0.0,0.075,0.0,0.0,0.0,0.0,0.0,0.925,0.0,624.15,5.21999979019165
0.0,0.0,0.0,0.0,0.0,0.0,0.0,0.0,0.0,0.0,0.0,0.0,0.0,0.0,0.1,0.0,0.0,0.0,0.0,0.0,0.9,0.0,666.15,5.320000171661377
0.0,0.0,0.0,0.0,0.0,0.0,0.0,0.0,0.0,0.0,0.0,0.0,0.0,0.0,0.125,0.0,0.0,0.0,0.0,0.0,0.875,0.0,675.15,5.420000076293945
0.0,0.0,0.0,0.0,0.0,0.0,0.0,0.0,0.0,0.0,0.0,0.0,0.0,0.0,0.15,0.0,0.0,0.0,0.0,0.0,0.85,0.0,684.15,5.510000228881836
0.0,0.0,0.0,0.0,0.0,0.0,0.0,0.0,0.0,0.0,0.0,0.0,0.0,0.0,0.175,0.0,0.0,0.0,0.0,0.0,0.825,0.0,705.15,5.599999904632568
0.0,0.0,0.0,0.0,0.0,0.0,0.0,0.0,0.0,0.0,0.0,0.0,0.0,0.0,0.0,0.0,0.0,0.0,0.0,0.0,0.9,0.0,563.15,5.039999961853027
0.0,0.0,0.0,0.0,0.0,0.0,0.0,0.0,0.0,0.0,0.0,0.0,0.0,0.0,0.0,0.0,0.0,0.0,0.0,0.0,0.8,0.0,550.15,4.900000095367432
0.0,0.0,0.0,0.0,0.0,0.0,0.0,0.0,0.0,0.0,0.0,0.0,0.0,0.0,0.0,0.0,0.0,0.0,0.0,0.0,0.75,0.0,538.15,4.639999866485596
0.0,0.0,0.0,0.0,0.0,0.0,0.0,0.0,0.0,0.0,0.0,0.0,0.0,0.0,0.0,0.0,0.0,0.0,0.0,0.0,0.65,0.0,525.15,4.260000228881836
0.0,0.0,0.0,0.0,0.0,0.0,0.0,0.0,0.0,0.0,0.0,0.0,0.0,0.0,0.0,0.0,0.0,0.0,0.0,0.0,0.6,0.0,519.15,4.239999771118164
0.0,0.0,0.0,0.0,0.0,0.0,0.0,0.0,0.0,0.0,0.0,0.0,0.0,0.0,0.0,0.0,0.0,0.0,0.0,0.0,0.55,0.0,512.15,4.159999847412109
0.0,0.0,0.0,0.0,0.0,0.0,0.0,0.0,0.0,0.0,0.0,0.0,0.0,0.0,0.0,0.0,0.0,0.0,0.0,0.0,0.5,0.0,511.15,4.010000228881836
0.0,0.6,0.0,0.0,0.01,0.0,0.0,0.0,0.0,0.0,0.38,0.0,0.0,0.0,0.0,0.0,0.0,0.0,0.0,0.0,0.0,0.0,671.15,3.447999954223633
0.0,0.6,0.0,0.0,0.02,0.0,0.0,0.0,0.0,0.0,0.37,0.0,0.0,0.0,0.0,0.0,0.0,0.0,0.0,0.0,0.0,0.0,665.15,3.436000108718872
0.0,0.6,0.0,0.0,0.03,0.0,0.0,0.0,0.0,0.0,0.36,0.0,0.0,0.0,0.0,0.0,0.0,0.0,0.0,0.0,0.0,0.0,660.15,3.4260001182556152
0.0,0.6,0.0,0.0,0.04,0.0,0.0,0.0,0.0,0.0,0.35,0.0,0.0,0.0,0.0,0.0,0.0,0.0,0.0,0.0,0.0,0.0,666.15,3.4210000038146973
0.3522999999999999,0.0,0.0,0.0,0.1762,0.0,0.0,0.0,0.0,0.0,0.0,0.0,0.2546,0.0,0.0,0.0,0.0,0.0,0.0,0.0,0.0,0.0,975.15,4.5
0.0,0.0,0.0,0.0,0.0,0.0,0.0,0.0,0.0,0.0,0.0,0.5,0.0,0.0,0.0,0.0,0.0,0.0,0.0,0.0,0.0,0.0,456.15,3.7300000190734863
0.0,0.0,0.0,0.0,0.0,0.0,0.0,0.0,0.0,0.0,0.0,0.4,0.0,0.0,0.0,0.0,0.0,0.0,0.0,0.0,0.0,0.0,446.15,3.650000095367432
0.0,0.0,0.0,0.0,0.0,0.0,0.0,0.0,0.0,0.0,0.0,0.3,0.0,0.0,0.0,0.0,0.0,0.0,0.0,0.0,0.0,0.0,441.15,3.4000000953674316
0.0,0.0,0.0,0.0,0.0,0.0,0.0,0.0,0.0,0.0,0.0,0.2,0.0,0.0,0.0,0.0,0.0,0.0,0.0,0.0,0.0,0.0,423.15,3.1700000762939453
0.0,0.0,0.0,0.0,0.0,0.0,0.0,0.0,0.0,0.0,0.2,0.0,0.0,0.0,0.0,0.0,0.0,0.0,0.0,0.5,0.0,0.0,713.15,4.110000133514404
0.1,0.0,0.0,0.04,0.005,0.0,0.0,0.0,0.0,0.28,0.06,0.48,0.02,0.0,0.01,0.005,0.0,0.0,0.0,0.0,0.0,0.0,738.15,3.8299999237060542
0.1,0.0,0.0,0.03,0.0,0.0,0.0,0.0,0.01,0.28,0.06,0.47,0.02,0.0,0.0,0.03,0.0,0.0,0.0,0.0,0.0,0.0,743.15,3.7100000381469727
0.1,0.0,0.0,0.04,0.005,0.0,0.0,0.0,0.01,0.28,0.06,0.48,0.02,0.0,0.0,0.005,0.0,0.0,0.0,0.0,0.0,0.0,738.15,3.75
0.15,0.0,0.0,0.04,0.0,0.0,0.0,0.0,0.01,0.23,0.06,0.48,0.02,0.0,0.0,0.01,0.0,0.0,0.0,0.0,0.0,0.0,737.15,3.690000057220459
0.08,0.0,0.0,0.04,0.0,0.0,0.0,0.0,0.01,0.28,0.05,0.47,0.02,0.0,0.0,0.05,0.0,0.0,0.0,0.0,0.0,0.0,733.15,3.7100000381469727
0.08,0.0,0.0,0.05,0.0,0.0,0.0,0.0,0.02,0.28,0.03,0.47,0.02,0.0,0.0,0.05,0.0,0.0,0.0,0.0,0.0,0.0,725.15,3.5299999713897705
0.08,0.0,0.0,0.04,0.0,0.0,0.0,0.0,0.01,0.3,0.03,0.47,0.02,0.0,0.0,0.05,0.0,0.0,0.0,0.0,0.0,0.0,744.15,3.549999952316284
0.1,0.0,0.0,0.04,0.0,0.0,0.0,0.0,0.01,0.28,0.03,0.47,0.02,0.0,0.0,0.05,0.0,0.0,0.0,0.0,0.0,0.0,740.15,3.559999942779541
0.19,0.0,0.0,0.04,0.005,0.0,0.0,0.0,0.035,0.32,0.0,0.36,0.04,0.0,0.0,0.01,0.0,0.0,0.0,0.0,0.0,0.0,726.15,3.0799999237060547
0.15,0.0,0.0,0.03,0.005,0.0,0.0,0.0,0.015,0.36,0.0,0.36,0.07,0.0,0.0,0.01,0.0,0.0,0.0,0.0,0.0,0.0,736.15,3.059999942779541
0.15,0.0,0.0,0.025,0.005,0.0,0.0,0.0,0.01,0.36,0.0,0.36,0.08,0.0,0.0,0.01,0.0,0.0,0.0,0.0,0.0,0.0,738.15,3.059999942779541
0.14,0.0,0.0,0.04,0.005,0.0,0.0,0.0,0.04,0.39,0.02,0.33,0.025,0.0,0.0,0.01,0.0,0.0,0.0,0.0,0.0,0.0,738.15,3.059999942779541
0.6404640464046406,0.0,0.0,0.0209020902090209,0.1196119611961196,0.0,0.0463046304630463,0.1417141714171417,0.031003100310031,0.0,0.0,0.0,0.0,0.0,0.0,0.0,0.0,0.0,0.0,0.0,0.0,0.0,985.15,2.5299999713897705
0.7052705270527052,0.0,0.0,0.0506050605060506,0.0511051105110511,0.0,0.0,0.1137113711371136,0.0793079307930793,0.0,0.0,0.0,0.0,0.0,0.0,0.0,0.0,0.0,0.0,0.0,0.0,0.0,903.15,2.390000104904175
0.7055000000000001,0.0,0.0,0.1302,0.0508,0.0,0.0,0.1135,0.0,0.0,0.0,0.0,0.0,0.0,0.0,0.0,0.0,0.0,0.0,0.0,0.0,0.0,891.15,2.440000057220459
0.6994699469946994,0.0,0.0,0.1502150215021502,0.0498049804980498,0.0,0.0,0.1005100510051005,0.0,0.0,0.0,0.0,0.0,0.0,0.0,0.0,0.0,0.0,0.0,0.0,0.0,0.0,845.15,2.450000047683716
0.6515000000000001,0.0,0.0,0.0478,0.1161,0.0,0.0399,0.0735,0.0712,0.0,0.0,0.0,0.0,0.0,0.0,0.0,0.0,0.0,0.0,0.0,0.0,0.0,840.15,2.440000057220459
0.6380638063806381,0.0,0.0,0.0455045504550455,0.1163116311631163,0.0,0.0467046704670467,0.0845084508450845,0.0689068906890689,0.0,0.0,0.0,0.0,0.0,0.0,0.0,0.0,0.0,0.0,0.0,0.0,0.0,941.15,2.4700000286102295
0.6621,0.0,0.0,0.028,0.116,0.0,0.0527,0.0989,0.0423,0.0,0.0,0.0,0.0,0.0,0.0,0.0,0.0,0.0,0.0,0.0,0.0,0.0,974.15,2.4700000286102295
0.643,0.0,0.0,0.0355,0.1162,0.0,0.0530999999999999,0.0978999999999999,0.0542999999999999,0.0,0.0,0.0,0.0,0.0,0.0,0.0,0.0,0.0,0.0,0.0,0.0,0.0,959.15,2.4800000190734863
0.622062206220622,0.0,0.0,0.0441044104410441,0.1162116211621162,0.0,0.0534053405340534,0.0985098509850985,0.0657065706570657,0.0,0.0,0.0,0.0,0.0,0.0,0.0,0.0,0.0,0.0,0.0,0.0,0.0,943.15,2.5
0.667966796679668,0.0,0.0,0.0335033503350335,0.1165116511651165,0.0,0.0463046304630463,0.0854085408540853,0.0503050305030503,0.0,0.0,0.0,0.0,0.0,0.0,0.0,0.0,0.0,0.0,0.0,0.0,0.0,965.15,2.450000047683716
0.6517000000000001,0.0,0.0,0.1178999999999999,0.1166,0.0,0.0397,0.0741,0.0,0.0,0.0,0.0,0.0,0.0,0.0,0.0,0.0,0.0,0.0,0.0,0.0,0.0,915.15,2.4700000286102295
0.6384000000000001,0.0,0.0,0.1144,0.1161,0.0,0.0463,0.0848,0.0,0.0,0.0,0.0,0.0,0.0,0.0,0.0,0.0,0.0,0.0,0.0,0.0,0.0,917.15,2.490000009536743
0.6227377262273772,0.0,0.0,0.1097890210978902,0.1161883811618837,0.0,0.0527947205279472,0.0984901509849015,0.0,0.0,0.0,0.0,0.0,0.0,0.0,0.0,0.0,0.0,0.0,0.0,0.0,0.0,920.15,2.509999990463257
0.6664999999999999,0.0,0.0,0.0845999999999999,0.1164999999999999,0.0,0.0461999999999999,0.0861999999999999,0.0,0.0,0.0,0.0,0.0,0.0,0.0,0.0,0.0,0.0,0.0,0.0,0.0,0.0,947.15,2.4700000286102295
0.7186718671867187,0.0,0.0,0.1345134513451345,0.0058005800580058,0.0,0.1009100910091009,0.0369036903690369,0.0032003200320032,0.0,0.0,0.0,0.0,0.0,0.0,0.0,0.0,0.0,0.0,0.0,0.0,0.0,823.15,2.490000009536743
0.6651,0.0,0.0169,0.048,0.0469,0.0,0.0617,0.0344,0.0441,0.0,0.0361,0.0,0.0,0.0467999999999999,0.0,0.0,0.0,0.0,0.0,0.0,0.0,0.0,904.15,2.7699999809265137
0.0752045122707362,0.0,0.0752045122707362,0.0,0.0,0.0,0.0,0.0,0.0,0.0939056343380602,0.1128067684061043,0.0,0.0,0.0,0.125307518451107,0.4712282736964218,0.0338020281216873,0.0,4.000240014400864e-05,0.0,0.0,0.0,989.15,4.855999946594238
0.1313,0.0,0.0680999999999999,0.0,0.0,0.0,0.0,0.0,0.0,0.1525999999999999,0.1307999999999999,0.0205999999999999,0.0,0.0,0.1313,0.3252,0.0400999999999999,0.0,0.0,0.0,0.0,0.0,963.15,4.730000019073486
0.0732117138742198,0.0,0.0611097775644103,0.0,0.0,0.0,0.0,0.0,0.0,0.0488078092494799,0.1100176028164506,0.0,0.0,0.0,0.1222195551288206,0.5331853096495439,0.0514082253160505,0.0,4.0006401024163864e-05,0.0,0.0,0.0,991.15,4.867000102996826
0.1044853720479132,0.0,0.0665906773051772,0.0,0.0,0.0,0.0,0.0,0.0,0.1347811306417101,0.1238826564281,0.010198572199892,0.0,0.0,0.1307816905633211,0.3818465414841921,0.0473933649289099,0.0,3.999440078389025e-05,0.0,0.0,0.0,968.15,4.755000114440918
0.0781,0.0,0.0650999999999999,0.0,0.0,0.0,0.0,0.0,0.0,0.1172,0.1172,0.0,0.0,0.0,0.1301999999999999,0.4375,0.0547,0.0,0.0,0.0,0.0,0.0,974.15,4.78000020980835
0.0765969361225551,0.0,0.0637974481020759,0.0,0.0,0.0,0.0,0.0,0.0,0.0957961681532738,0.1149954001839926,0.0,0.0,0.0,0.1276948922043118,0.46748130074797,0.0535978560857565,0.0,3.999840006399744e-05,0.0,0.0,0.0,977.15,4.826000213623047
0.4886999999999999,0.0,0.0,0.0,0.2478,0.0,0.2435,0.0,0.0,0.02,0.0,0.0,0.0,0.0,0.0,0.0,0.0,0.0,0.0,0.0,0.0,0.0,1088.15,2.700000047683716
0.4710999999999999,0.0,0.0,0.0,0.2388999999999999,0.0,0.2347999999999999,0.0,0.0,0.0200999999999999,0.0,0.0,0.0,0.0,0.0,0.0350999999999999,0.0,0.0,0.0,0.0,0.0,0.0,1058.15,2.7100000381469727
0.477,0.0,0.023,0.0,0.2419,0.0,0.2377,0.0,0.0,0.0204,0.0,0.0,0.0,0.0,0.0,0.0,0.0,0.0,0.0,0.0,0.0,0.0,1085.15,2.740000009536743
0.0,0.4,0.0,0.0,0.0,0.2,0.0,0.0,0.0,0.0,0.0,0.0,0.0,0.0,0.0,0.0,0.0,0.0,0.0,0.0,0.0,0.0,584.15,3.0299999713897705
0.0,0.45,0.0,0.25,0.0,0.0,0.3,0.0,0.0,0.0,0.0,0.0,0.0,0.0,0.0,0.0,0.0,0.0,0.0,0.0,0.0,0.0,648.15,2.63100004196167
0.0,0.45,0.0,0.24,0.0,0.0,0.3,0.0,0.0,0.0,0.0,0.0,0.0,0.0,0.0,0.01,0.0,0.0,0.0,0.0,0.0,0.0,666.15,2.6410000324249268
0.0,0.45,0.0,0.22,0.0,0.0,0.3,0.0,0.0,0.0,0.0,0.0,0.0,0.0,0.0,0.03,0.0,0.0,0.0,0.0,0.0,0.0,682.15,2.6449999809265137
0.0,0.45,0.0,0.2,0.0,0.0,0.3,0.0,0.0,0.0,0.0,0.0,0.0,0.0,0.0,0.05,0.0,0.0,0.0,0.0,0.0,0.0,696.15,2.6589999198913574
0.0,0.45,0.0,0.15,0.0,0.0,0.3,0.0,0.0,0.0,0.0,0.0,0.0,0.0,0.0,0.1,0.0,0.0,0.0,0.0,0.0,0.0,747.15,2.700000047683716
0.0,0.45,0.0,0.1,0.0,0.0,0.3,0.0,0.0,0.0,0.0,0.0,0.0,0.0,0.0,0.15,0.0,0.0,0.0,0.0,0.0,0.0,793.15,2.73799991607666
0.4,0.0,0.0,0.0,0.0,0.0,0.0,0.0,0.0,0.2,0.0,0.0,0.0,0.3,0.0,0.0,0.0,0.0,0.0,0.0,0.0,0.0,993.15,3.4660000801086426
0.4,0.0,0.0,0.0,0.0,0.0,0.0,0.0,0.0,0.2,0.0,0.0,0.0,0.3,0.1,0.0,0.0,0.0,0.0,0.0,0.0,0.0,987.15,3.694999933242798
0.4,0.0,0.0,0.0,0.1,0.0,0.0,0.0,0.0,0.2,0.0,0.0,0.0,0.3,0.0,0.0,0.0,0.0,0.0,0.0,0.0,0.0,963.15,3.805000066757202
0.0,0.0,0.0,0.0,0.0,0.0,0.0,0.0,0.0,0.69,0.0,0.0,0.3,0.0,0.0,0.0,0.0,0.0,0.0,0.0,0.0,0.0,744.15,2.3499999046325684
0.0,0.0,0.0,0.0,0.0,0.0,0.0,0.0,0.0,0.69,0.0,0.0,0.26,0.0,0.0,0.0,0.04,0.0,0.0,0.0,0.0,0.0,741.15,2.609999895095825
0.0,0.0,0.0,0.0,0.0,0.0,0.0,0.0,0.0,0.69,0.0,0.0,0.22,0.0,0.0,0.0,0.08,0.0,0.0,0.0,0.0,0.0,733.15,2.690000057220459
0.0,0.0,0.0,0.3,0.0,0.0,0.0,0.0,0.0,0.69,0.0,0.0,0.0,0.0,0.0,0.0,0.0,0.0,0.0,0.0,0.0,0.0,742.15,2.380000114440918
0.0,0.0,0.0,0.26,0.0,0.0,0.0,0.0,0.0,0.69,0.0,0.0,0.0,0.0,0.0,0.0,0.04,0.0,0.0,0.0,0.0,0.0,738.15,2.630000114440918
0.0,0.0,0.0,0.22,0.0,0.0,0.0,0.0,0.0,0.69,0.0,0.0,0.0,0.0,0.0,0.0,0.08,0.0,0.0,0.0,0.0,0.0,732.15,2.7799999713897705
0.0,0.0,0.0,0.0,0.0,0.0,0.0,0.0,0.3,0.69,0.0,0.0,0.0,0.0,0.0,0.0,0.0,0.0,0.0,0.0,0.0,0.0,726.15,2.4800000190734863
0.0,0.0,0.0,0.0,0.0,0.0,0.0,0.0,0.26,0.69,0.0,0.0,0.0,0.0,0.0,0.0,0.04,0.0,0.0,0.0,0.0,0.0,720.15,2.640000104904175
0.0,0.0,0.0,0.0,0.0,0.0,0.0,0.0,0.22,0.69,0.0,0.0,0.0,0.0,0.0,0.0,0.08,0.0,0.0,0.0,0.0,0.0,717.15,2.799999952316284
0.0,0.0,0.0,0.0,0.0,0.0,0.0,0.0,0.0,0.3,0.0,0.0,0.0,0.0,0.0,0.0,0.0,0.298,0.4,0.0,0.0,0.0,555.15,5.408999919891357
0.0,0.0,0.0,0.0,0.0,0.0,0.0,0.0,0.0,0.3,0.0,0.0,0.0,0.0,0.0,0.0,0.0,0.296,0.4,0.0,0.0,0.0,559.15,5.3979997634887695
0.0,0.0,0.0,0.0,0.0,0.0,0.0,0.0,0.0,0.3,0.0,0.0,0.0,0.0,0.0,0.0,0.0,0.294,0.4,0.0,0.0,0.0,563.15,5.38700008392334
0.0,0.0,0.0,0.0,0.0,0.0,0.0,0.0,0.0,0.0,0.0,0.0,0.0,0.0,0.0,0.0,0.0,0.0,0.0,0.0,0.5941,0.0,668.15,6.392000198364258
0.0,0.0,0.0,0.0,0.0,0.0,0.0,0.0,0.0,0.0,0.0,0.0,0.0,0.0,0.0,0.0,0.0,0.099,0.0,0.0,0.5941,0.0,642.15,6.507999897003174
0.0,0.0,0.0,0.0,0.0,0.0,0.0,0.0,0.0,0.0,0.0,0.0,0.0,0.0,0.0,0.0,0.0,0.198,0.0,0.0,0.5941,0.0,609.15,6.620999813079834
0.0,0.0,0.0,0.0,0.0,0.0,0.0,0.0,0.0,0.0,0.0,0.0,0.0,0.0,0.0,0.0,0.0,0.297,0.0,0.0,0.5941,0.0,560.15,6.723999977111816
0.0,0.0,0.0,0.0,0.0,0.0,0.0,0.0,0.0,0.0,0.0,0.0,0.0,0.0,0.0,0.0,0.0,0.396,0.0,0.0,0.5941,0.0,513.15,6.818999767303467
0.4946494649464947,0.0107010701070107,0.0,0.2638263826382638,0.0,0.0,0.2308230823082308,0.0,0.0,0.0,0.0,0.0,0.0,0.0,0.0,0.0,0.0,0.0,0.0,0.0,0.0,0.0,789.15,2.7200000286102295
0.4946494649464947,0.0107010701070107,0.0,0.2638263826382638,0.0,0.0,0.1731173117311731,0.0577057705770577,0.0,0.0,0.0,0.0,0.0,0.0,0.0,0.0,0.0,0.0,0.0,0.0,0.0,0.0,744.15,2.6700000762939453
0.4946494649464947,0.0107010701070107,0.0,0.2638263826382638,0.0,0.0,0.1154115411541154,0.1154115411541154,0.0,0.0,0.0,0.0,0.0,0.0,0.0,0.0,0.0,0.0,0.0,0.0,0.0,0.0,723.15,2.6500000953674316
0.4946494649464947,0.0107010701070107,0.0,0.2638263826382638,0.0,0.0,0.0577057705770577,0.1731173117311731,0.0,0.0,0.0,0.0,0.0,0.0,0.0,0.0,0.0,0.0,0.0,0.0,0.0,0.0,708.15,2.619999885559082
0.4946494649464947,0.0107010701070107,0.0,0.2638263826382638,0.0,0.0,0.0,0.2308230823082308,0.0,0.0,0.0,0.0,0.0,0.0,0.0,0.0,0.0,0.0,0.0,0.0,0.0,0.0,688.15,2.559999942779541
0.0,0.1,0.0,0.0,0.0,0.0,0.0,0.0,0.0,0.5,0.0,0.0,0.0,0.0,0.0,0.0,0.0,0.0,0.0,0.0,0.0,0.0,754.15,3.130000114440918
0.0,0.098,0.0,0.0,0.0,0.0,0.0,0.0,0.0,0.49,0.0,0.02,0.0,0.0,0.0,0.0,0.0,0.0,0.0,0.0,0.0,0.0,761.15,3.200000047683716
0.0,0.095,0.0,0.0,0.0,0.0,0.0,0.0,0.0,0.475,0.0,0.05,0.0,0.0,0.0,0.0,0.0,0.0,0.0,0.0,0.0,0.0,773.15,3.3299999237060547
0.0,0.09,0.0,0.0,0.0,0.0,0.0,0.0,0.0,0.45,0.0,0.1,0.0,0.0,0.0,0.0,0.0,0.0,0.0,0.0,0.0,0.0,781.15,3.5399999618530273
0.0,0.085,0.0,0.0,0.0,0.0,0.0,0.0,0.0,0.425,0.0,0.15,0.0,0.0,0.0,0.0,0.0,0.0,0.0,0.0,0.0,0.0,794.15,3.75
0.0,0.08,0.0,0.0,0.0,0.0,0.0,0.0,0.0,0.4,0.0,0.2,0.0,0.0,0.0,0.0,0.0,0.0,0.0,0.0,0.0,0.0,807.15,3.930000066757202
0.0,0.075,0.0,0.0,0.0,0.0,0.0,0.0,0.0,0.375,0.0,0.25,0.0,0.0,0.0,0.0,0.0,0.0,0.0,0.0,0.0,0.0,817.15,4.099999904632568
