Repository: dorukdogular/vitreos

# Data

## Source

Glass property data is sourced from the [SciGlass database](https://github.com/epam/SciGlass) (EPAM Systems), made available under the [Open Database License (ODbL)](https://opendatacommons.org/licenses/odbl/1-0/). Accessed via the [glasspy](https://github.com/drcassar/glasspy) Python library.

## Files tracked in git

| File | Description |
|---|---|
| `clean.csv` | Deduplicated glass-forming ability dataset (11858 rows) |
| `tg_dataset.csv` | 76377 glasses with Tg (K) and 22 oxide mol% features |
| `tg_density_dataset.csv` | 31173 glasses with both Tg (K) and density (g/cm³) |

File: data/tg_density_dataset.csv (part 67 of 109)
SiO2,P2O5,ZrO2,Na2O,Al2O3,Fe2O3,CaO,MgO,K2O,B2O3,BaO,ZnO,Li2O,SrO,La2O3,TiO2,Nb2O5,PbO,Sb2O3,Bi2O3,TeO2,Se,Tg,density
0.0,0.07,0.0,0.0,0.0,0.0,0.0,0.0,0.0,0.35,0.0,0.3,0.0,0.0,0.0,0.0,0.0,0.0,0.0,0.0,0.0,0.0,821.15,4.309999942779541
0.0,0.065,0.0,0.0,0.0,0.0,0.0,0.0,0.0,0.325,0.0,0.35,0.0,0.0,0.0,0.0,0.0,0.0,0.0,0.0,0.0,0.0,832.15,4.480000019073486
0.0,0.06,0.0,0.0,0.0,0.0,0.0,0.0,0.0,0.3,0.0,0.4,0.0,0.0,0.0,0.0,0.0,0.0,0.0,0.0,0.0,0.0,836.15,4.679999828338623
0.0,0.055,0.0,0.0,0.0,0.0,0.0,0.0,0.0,0.275,0.0,0.45,0.0,0.0,0.0,0.0,0.0,0.0,0.0,0.0,0.0,0.0,842.15,4.869999885559082
0.0,0.05,0.0,0.0,0.0,0.0,0.0,0.0,0.0,0.25,0.0,0.5,0.0,0.0,0.0,0.0,0.0,0.0,0.0,0.0,0.0,0.0,844.15,5.019999980926514
0.0,0.0,0.0,0.0,0.0,0.0,0.0,0.0,0.0,0.0,0.0,0.0,0.0,0.0,0.0,0.0,0.0,0.0,0.0,0.0,0.0,0.8571857185718572,356.15,4.170000076293945
0.0,0.0,0.0,0.0,0.0,0.0,0.0,0.0,0.0,0.0,0.0,0.0,0.0,0.0,0.0,0.0,0.0,0.0,0.0,0.0,0.0,0.8108,381.15,4.179999828338623
0.0,0.0,0.0,0.0,0.0,0.0,0.0,0.0,0.0,0.0,0.0,0.0,0.0,0.0,0.0,0.0,0.0,0.0,0.0,0.0,0.0,0.7627762776277628,413.15,4.230000019073486
0.0,0.0,0.0,0.0,0.0,0.0,0.0,0.0,0.0,0.0,0.0,0.0,0.0,0.0,0.0,0.0,0.0,0.0,0.0,0.0,0.0,0.72,461.15,4.21999979019165
0.0,0.0,0.0,0.0,0.0,0.0,0.0,0.0,0.0,0.0,0.0,0.0,0.0,0.0,0.0,0.0,0.0,0.0,0.0,0.0,0.0,0.7547,372.15,4.019999980926514
0.0,0.0,0.0,0.0,0.0,0.0,0.0,0.0,0.0,0.0,0.0,0.0,0.0,0.0,0.0,0.0,0.0,0.0,0.0,0.0,0.0,0.7143,402.15,4.03000020980835
0.0,0.0,0.0,0.0,0.0,0.0,0.0,0.0,0.0,0.0,0.0,0.0,0.0,0.0,0.0,0.0,0.0,0.0,0.0,0.0,0.0,0.6779999999999999,440.15,4.039999961853027
0.0,0.0,0.0,0.0,0.0,0.0,0.0,0.0,0.0,0.0,0.0,0.0,0.0,0.0,0.0,0.0,0.0,0.0,0.0,0.0,0.0,0.64,527.15,4.019999980926514
0.0,0.0,0.0,0.0,0.0,0.0,0.0,0.0,0.0,0.0,0.0,0.0,0.0,0.0,0.0,0.0,0.0,0.0,0.0,0.0,0.0,0.6756324367563243,383.15,3.8299999237060542
0.0,0.0,0.0,0.0,0.0,0.0,0.0,0.0,0.0,0.57,0.0,0.0,0.0,0.0,0.0,0.0,0.0,0.0,0.0,0.35,0.0,0.0,722.15,6.426000118255615
0.0,0.0,0.0,0.0,0.0,0.0,0.0,0.0,0.0,0.55,0.0,0.0,0.0,0.0,0.0,0.0,0.0,0.0,0.0,0.35,0.0,0.0,743.15,6.456999778747559
0.0,0.0,0.0,0.0,0.0,0.0,0.0,0.0,0.0,0.6,0.0,0.0,0.0,0.0,0.0,0.0,0.0,0.0,0.0,0.4,0.0,0.0,701.15,6.258999824523926
0.0,0.0,0.0,0.0,0.0,0.0,0.0,0.0,0.0,0.6,0.0,0.0,0.0,0.0,0.0,0.0,0.0,0.0,0.0,0.3,0.0,0.0,770.15,6.1570000648498535
0.0,0.0,0.0,0.0,0.0,0.0,0.0,0.0,0.0,0.6,0.0,0.0,0.0,0.0,0.0,0.0,0.0,0.0,0.0,0.28,0.0,0.0,777.15,6.098999977111816
0.0,0.0,0.0,0.0,0.0,0.0,0.0,0.0,0.0,0.6,0.0,0.0,0.0,0.0,0.0,0.0,0.0,0.0,0.0,0.26,0.0,0.0,797.15,6.025000095367432
0.0,0.5,0.0,0.0,0.0,0.0,0.0,0.0,0.0,0.0,0.0,0.0,0.5,0.0,0.0,0.0,0.0,0.0,0.0,0.0,0.0,0.0,610.15,2.380000114440918
0.0,0.475,0.0,0.0,0.0,0.0,0.0,0.0,0.0,0.0,0.0,0.0,0.475,0.0,0.0,0.0,0.0,0.0,0.0,0.0,0.0,0.0,591.15,2.4100000858306885
0.0,0.45,0.0,0.0,0.0,0.0,0.0,0.0,0.0,0.0,0.0,0.0,0.45,0.0,0.0,0.0,0.0,0.0,0.0,0.0,0.0,0.0,573.15,2.440000057220459
0.0,0.425,0.0,0.0,0.0,0.0,0.0,0.0,0.0,0.0,0.0,0.0,0.425,0.0,0.0,0.0,0.0,0.0,0.0,0.0,0.0,0.0,549.15,2.450000047683716
0.0,0.4,0.0,0.0,0.0,0.0,0.0,0.0,0.0,0.0,0.0,0.0,0.4,0.0,0.0,0.0,0.0,0.0,0.0,0.0,0.0,0.0,532.15,2.450000047683716
0.0,0.375,0.0,0.0,0.0,0.0,0.0,0.0,0.0,0.0,0.0,0.0,0.375,0.0,0.0,0.0,0.0,0.0,0.0,0.0,0.0,0.0,511.15,2.4600000381469727
0.344,0.483,0.0,0.0,0.087,0.0,0.0,0.0,0.0,0.0,0.0,0.0,0.0,0.0,0.0,0.0,0.0,0.0,0.0,0.0,0.0,0.0,1114.15,2.7300000190734863
0.411,0.439,0.0,0.0,0.064,0.0,0.0,0.0,0.0,0.0,0.0,0.0,0.0,0.0,0.0,0.0,0.0,0.0,0.0,0.0,0.0,0.0,1102.15,2.7200000286102295
0.2517251725172517,0.5035503550355035,0.0,0.0,0.1568156815681568,0.0,0.0,0.0,0.0,0.0,0.0,0.0,0.0,0.0,0.0,0.0,0.0,0.0,0.0,0.0,0.0,0.0,1104.15,2.6700000762939453
0.3087,0.4745,0.0,0.0,0.1039,0.0,0.0,0.0,0.0,0.0,0.0,0.0,0.0,0.0,0.0,0.0,0.0,0.0,0.0,0.0,0.0,0.0,1100.15,2.7300000190734863
0.157,0.5579999999999999,0.0,0.0,0.191,0.0,0.0,0.0,0.0,0.0,0.0,0.0,0.0,0.0,0.0,0.0,0.0,0.0,0.0,0.0,0.0,0.0,1090.15,2.700000047683716
0.001,0.65,0.0,0.0,0.267,0.0,0.0,0.0,0.0,0.0,0.0,0.0,0.0,0.0,0.0,0.0,0.0,0.0,0.0,0.0,0.0,0.0,1025.15,2.6500000953674316
0.1369999999999999,0.536,0.0,0.0,0.246,0.0,0.0,0.0,0.0,0.0,0.0,0.0,0.0,0.0,0.0,0.0,0.0,0.0,0.0,0.0,0.0,0.0,1090.15,2.5999999046325684
0.2387761223877612,0.5034496550344966,0.0,0.0,0.1178882111788821,0.0,0.0,0.0,0.0,0.0,0.0,0.0,0.0,0.0,0.0,0.0,0.0,0.0,0.0,0.0,0.0,0.0,1086.15,2.759999990463257
0.000999900009999,0.6283371662833718,0.0,0.0,0.2427757224277572,0.0,0.0,0.0,0.0,0.0,0.0,0.0,0.0,0.0,0.0,0.0,0.0,0.0,0.0,0.0,0.0,0.0,1029.15,2.700000047683716
0.309,0.452,0.0,0.0,0.153,0.0,0.0,0.0,0.0,0.0,0.0,0.0,0.0,0.0,0.0,0.0,0.0,0.0,0.0,0.0,0.0,0.0,1115.15,2.630000114440918
0.0,0.0,0.0,0.0,0.0,0.0,0.0,0.0,0.0,0.63,0.075,0.0,0.0,0.075,0.0,0.0,0.15,0.0,0.0,0.0,0.0,0.0,872.15,3.7799999713897705
0.0,0.0,0.0,0.0,0.0,0.0,0.0,0.0,0.0,0.62,0.075,0.0,0.0,0.075,0.0,0.0,0.15,0.0,0.0,0.0,0.0,0.0,882.15,3.859999895095825
0.0,0.0,0.0,0.0,0.0,0.0,0.0,0.0,0.0,0.57,0.0875,0.0,0.0,0.0875,0.0,0.0,0.175,0.0,0.0,0.0,0.0,0.0,904.15,3.7300000190734863
0.0,0.0,0.0,0.0,0.0,0.0,0.0,0.0,0.0,0.52,0.1,0.0,0.0,0.1,0.0,0.0,0.2,0.0,0.0,0.0,0.0,0.0,887.15,4.199999809265137
0.0,0.0,0.0,0.0,0.0,0.0,0.0,0.0,0.0,0.6,0.075,0.0,0.0,0.075,0.0,0.0,0.15,0.0,0.0,0.0,0.0,0.0,892.15,4.050000190734863
0.0,0.0,0.0,0.0,0.0,0.0,0.0,0.0,0.0,0.55,0.0875,0.0,0.0,0.0875,0.0,0.0,0.175,0.0,0.0,0.0,0.0,0.0,896.15,4.239999771118164
0.0,0.0,0.0,0.0,0.0,0.0,0.0,0.0,0.0,0.5,0.1,0.0,0.0,0.1,0.0,0.0,0.2,0.0,0.0,0.0,0.0,0.0,899.15,4.409999847412109
0.0,0.0,0.0,0.0,0.0,0.0,0.0,0.0,0.0,0.6491,0.0,0.0,0.3246,0.0,0.0,0.0,0.0263,0.0,0.0,0.0,0.0,0.0,753.15,2.3550000190734863
0.0,0.0,0.0,0.0,0.0,0.0,0.0,0.0,0.0,0.0,0.0,0.0,0.0,0.0,0.0,0.0,0.0,0.13,0.0,0.0,0.87,0.0,563.15,6.131999969482422
0.0,0.0,0.0,0.0,0.0,0.0,0.0,0.0,0.0,0.0,0.0,0.0,0.0,0.0,0.0,0.0,0.0,0.13,0.0,0.0,0.87,0.0,563.15,6.056000232696533
0.0,0.0,0.0,0.0,0.0,0.0,0.0,0.0,0.0,0.0,0.0,0.0,0.0,0.0,0.0,0.0,0.0,0.15,0.0,0.0,0.85,0.0,560.15,6.111999988555908
0.0,0.0,0.0,0.0,0.0,0.0,0.0,0.0,0.0,0.0,0.0,0.0,0.0,0.0,0.0,0.0,0.0,0.17,0.0,0.0,0.83,0.0,558.15,6.15500020980835
0.0,0.0,0.0,0.0,0.0,0.0,0.0,0.0,0.0,0.0,0.0,0.0,0.0,0.0,0.0,0.0,0.0,0.19,0.0,0.0,0.81,0.0,583.15,6.296999931335449
0.0,0.0,0.0,0.0,0.0,0.0,0.0,0.0,0.0,0.0,0.0,0.0,0.0,0.0,0.0,0.0,0.0,0.19,0.0,0.0,0.81,0.0,555.15,6.228000164031982
0.0,0.0,0.0,0.0,0.0,0.0,0.0,0.0,0.0,0.0,0.0,0.0,0.0,0.0,0.0,0.0,0.0,0.21,0.0,0.0,0.79,0.0,583.15,6.40500020980835
0.0,0.0,0.0,0.0,0.0,0.0,0.0,0.0,0.0,0.0,0.0,0.0,0.0,0.0,0.0,0.0,0.0,0.21,0.0,0.0,0.79,0.0,552.15,6.388999938964844
0.0,0.0,0.0,0.0,0.0,0.0,0.0,0.0,0.0,0.0,0.0,0.18,0.0,0.0,0.0,0.0,0.0,0.0,0.0,0.0,0.82,0.0,586.15,5.577000141143799
0.0,0.0,0.0,0.0,0.0,0.0,0.0,0.0,0.0,0.0,0.0,0.18,0.0,0.0,0.0,0.0,0.0,0.0,0.0,0.0,0.82,0.0,586.15,5.545000076293945
0.0,0.0,0.0,0.0,0.0,0.0,0.0,0.0,0.0,0.0,0.0,0.2,0.0,0.0,0.0,0.0,0.0,0.0,0.0,0.0,0.8,0.0,588.15,5.566999912261963
0.0,0.0,0.0,0.0,0.0,0.0,0.0,0.0,0.0,0.0,0.0,0.2,0.0,0.0,0.0,0.0,0.0,0.0,0.0,0.0,0.8,0.0,588.15,5.547999858856201
0.0,0.0,0.0,0.0,0.0,0.0,0.0,0.0,0.0,0.0,0.0,0.22,0.0,0.0,0.0,0.0,0.0,0.0,0.0,0.0,0.78,0.0,590.15,5.559999942779541
0.0,0.0,0.0,0.0,0.0,0.0,0.0,0.0,0.0,0.0,0.0,0.22,0.0,0.0,0.0,0.0,0.0,0.0,0.0,0.0,0.78,0.0,590.15,5.546000003814697
0.0,0.0,0.0,0.0,0.0,0.0,0.0,0.0,0.0,0.0,0.0,0.25,0.0,0.0,0.0,0.0,0.0,0.0,0.0,0.0,0.75,0.0,594.15,5.543000221252441
0.0,0.0,0.0,0.0,0.0,0.0,0.0,0.0,0.0,0.0,0.0,0.25,0.0,0.0,0.0,0.0,0.0,0.0,0.0,0.0,0.75,0.0,594.15,5.538000106811523
0.0,0.0,0.0,0.0,0.0,0.0,0.0,0.0,0.0,0.0,0.0,0.3,0.0,0.0,0.0,0.0,0.0,0.0,0.0,0.0,0.7,0.0,598.15,5.5229997634887695
0.0,0.0,0.0,0.0,0.0,0.0,0.0,0.0,0.0,0.0,0.0,0.3,0.0,0.0,0.0,0.0,0.0,0.0,0.0,0.0,0.7,0.0,598.15,5.497000217437744
0.0,0.0,0.0,0.0,0.0,0.0,0.0,0.0,0.0,0.0,0.0,0.33,0.0,0.0,0.0,0.0,0.0,0.0,0.0,0.0,0.67,0.0,601.15,5.513999938964844
0.0,0.0,0.0,0.0,0.0,0.0,0.0,0.0,0.0,0.0,0.0,0.33,0.0,0.0,0.0,0.0,0.0,0.0,0.0,0.0,0.67,0.0,602.15,5.486000061035156
0.0,0.0,0.0,0.0,0.0,0.0,0.0,0.0,0.0,0.0,0.0,0.35,0.0,0.0,0.0,0.0,0.0,0.0,0.0,0.0,0.65,0.0,606.15,5.50600004196167
0.0,0.0,0.0,0.0,0.0,0.0,0.0,0.0,0.0,0.0,0.0,0.35,0.0,0.0,0.0,0.0,0.0,0.0,0.0,0.0,0.65,0.0,606.15,5.48799991607666
0.0,0.0,0.0,0.0,0.0,0.0,0.0,0.0,0.0,0.0,0.0,0.0,0.0,0.0,0.0,0.0,0.0,0.57,0.0,0.25,0.0,0.0,594.15,8.170000076293945
0.0,0.0,0.0,0.0,0.0,0.0,0.0,0.0,0.0,0.0,0.0,0.0,0.0,0.0,0.0,0.0,0.0,0.55,0.0,0.23,0.0,0.0,613.15,8.170000076293945
0.0,0.0,0.0,0.0,0.0,0.0,0.0,0.0,0.0,0.0,0.0,0.0,0.0,0.0,0.0,0.0,0.0,0.53,0.0,0.21,0.0,0.0,620.15,8.0600004196167
0.0,0.0,0.0,0.0,0.0,0.0,0.0,0.0,0.0,0.0,0.0,0.0,0.0,0.0,0.0,0.0,0.0,0.51,0.0,0.19,0.0,0.0,620.15,7.96999979019165
0.0,0.0,0.0,0.0,0.0,0.0,0.0,0.0,0.0,0.0,0.0,0.0,0.0,0.0,0.0,0.0,0.0,0.5,0.0,0.18,0.0,0.0,631.15,7.880000114440918
0.0,0.0,0.0,0.0,0.0,0.0,0.0,0.0,0.0,0.0,0.0,0.0,0.0,0.0,0.0,0.0,0.0,0.49,0.0,0.17,0.0,0.0,638.15,7.710000038146973
0.0,0.0,0.0,0.0,0.0,0.0,0.0,0.0,0.0,0.0,0.0,0.0,0.0,0.0,0.0,0.0,0.0,0.48,0.0,0.16,0.0,0.0,639.15,7.630000114440918
0.0,0.0,0.0,0.0,0.0,0.0,0.0,0.0,0.0,0.0,0.0,0.0,0.0,0.0,0.0,0.0,0.0,0.47,0.0,0.15,0.0,0.0,645.15,7.610000133514404
0.0,0.0,0.0,0.0,0.0,0.0,0.0,0.0,0.0,0.0,0.0,0.0,0.0,0.0,0.0,0.0,0.0,0.46,0.0,0.14,0.0,0.0,648.15,7.519999980926514
0.0,0.0,0.0,0.0,0.0,0.0,0.0,0.0,0.0,0.0,0.0,0.0,0.0,0.0,0.0,0.0,0.0,0.45,0.0,0.13,0.0,0.0,652.15,7.489999771118164
0.0,0.0,0.0,0.0,0.0,0.0,0.0,0.0,0.0,0.0,0.0,0.0,0.0,0.0,0.0,0.0,0.0,0.44,0.0,0.12,0.0,0.0,658.15,7.309999942779541
0.0,0.0,0.0,0.0,0.0,0.0,0.0,0.0,0.0,0.0,0.0,0.0,0.0,0.0,0.0,0.0,0.0,0.43,0.0,0.11,0.0,0.0,658.15,7.179999828338623
0.0,0.5,0.0,0.0,0.0,0.0,0.0,0.0,0.0,0.0,0.5,0.0,0.0,0.0,0.0,0.0,0.0,0.0,0.0,0.0,0.0,0.0,753.15,3.740000009536743
0.0,0.4444444444444444,0.0,0.0,0.0,0.0,0.0,0.0,0.0,0.0,0.4444444444444444,0.0,0.0,0.0,0.0,0.0,0.0,0.0,0.0,0.0,0.1111111111111111,0.0,721.15,3.809999942779541
0.0,0.375,0.0,0.0,0.0,0.0,0.0,0.0,0.0,0.0,0.375,0.0,0.0,0.0,0.0,0.0,0.0,0.0,0.0,0.0,0.25,0.0,722.15,4.099999904632568
0.0,0.2857,0.0,0.0,0.0,0.0,0.0,0.0,0.0,0.0,0.2857,0.0,0.0,0.0,0.0,0.0,0.0,0.0,0.0,0.0,0.4286,0.0,710.15,4.440000057220459
0.0,0.1666833316668333,0.0,0.0,0.0,0.0,0.0,0.0,0.0,0.0,0.1666833316668333,0.0,0.0,0.0,0.0,0.0,0.0,0.0,0.0,0.0,0.6666333366663334,0.0,661.15,4.880000114440918
0.0,1.0,0.0,0.0,0.0,0.0,0.0,0.0,0.0,0.0,0.0,0.0,0.0,0.0,0.0,0.0,0.0,0.0,0.0,0.0,0.0,0.0,648.15,2.390000104904175
0.0,0.95,0.0,0.0,0.0,0.0,0.0,0.0,0.0,0.0,0.0,0.0,0.0,0.0,0.05,0.0,0.0,0.0,0.0,0.0,0.0,0.0,602.15,2.609999895095825
0.0,0.94,0.0,0.0,0.0,0.0,0.0,0.0,0.0,0.0,0.0,0.0,0.0,0.0,0.06,0.0,0.0,0.0,0.0,0.0,0.0,0.0,611.15,2.569999933242798
0.0,0.91,0.0,0.0,0.0,0.0,0.0,0.0,0.0,0.0,0.0,0.0,0.0,0.0,0.09,0.0,0.0,0.0,0.0,0.0,0.0,0.0,705.15,2.690000057220459
0.0,0.9,0.0,0.0,0.0,0.0,0.0,0.0,0.0,0.0,0.0,0.0,0.0,0.0,0.1,0.0,0.0,0.0,0.0,0.0,0.0,0.0,702.15,2.9100000858306885
0.0,0.89,0.0,0.0,0.0,0.0,0.0,0.0,0.0,0.0,0.0,0.0,0.0,0.0,0.11,0.0,0.0,0.0,0.0,0.0,0.0,0.0,713.15,2.859999895095825
0.0,0.87,0.0,0.0,0.0,0.0,0.0,0.0,0.0,0.0,0.0,0.0,0.0,0.0,0.13,0.0,0.0,0.0,0.0,0.0,0.0,0.0,704.15,2.9100000858306885
0.0,0.825,0.0,0.0,0.0,0.0,0.0,0.0,0.0,0.0,0.0,0.0,0.0,0.0,0.175,0.0,0.0,0.0,0.0,0.0,0.0,0.0,834.15,3.0
0.0,0.765,0.0,0.0,0.0,0.0,0.0,0.0,0.0,0.0,0.0,0.0,0.0,0.0,0.235,0.0,0.0,0.0,0.0,0.0,0.0,0.0,846.15,3.0399999618530273
0.0,0.755,0.0,0.0,0.0,0.0,0.0,0.0,0.0,0.0,0.0,0.0,0.0,0.0,0.245,0.0,0.0,0.0,0.0,0.0,0.0,0.0,890.15,3.319999933242798
0.0,0.7,0.0,0.0,0.0,0.0,0.0,0.0,0.0,0.0,0.0,0.0,0.0,0.0,0.3,0.0,0.0,0.0,0.0,0.0,0.0,0.0,905.15,3.430000066757202
0.0,0.69,0.0,0.0,0.0,0.0,0.0,0.0,0.0,0.0,0.0,0.0,0.0,0.0,0.31,0.0,0.0,0.0,0.0,0.0,0.0,0.0,886.15,3.380000114440918
0.775,0.0,0.0,0.0,0.1169999999999999,0.0,0.0,0.0,0.0,0.0,0.0,0.0,0.0,0.0,0.108,0.0,0.0,0.0,0.0,0.0,0.0,0.0,1161.15,3.259999990463257
0.7033,0.0,0.0,0.0,0.1668,0.0,0.0,0.0,0.0,0.0,0.0,0.0,0.0,0.0,0.1299,0.0,0.0,0.0,0.0,0.0,0.0,0.0,1149.15,3.380000114440918
0.5469999999999999,0.0,0.0,0.0,0.2809999999999999,0.0,0.0,0.0,0.0,0.0,0.0,0.0,0.0,0.0,0.1719999999999999,0.0,0.0,0.0,0.0,0.0,0.0,0.0,1155.15,3.7300000190734863
0.512,0.0,0.0,0.0,0.299,0.0,0.0,0.0,0.0,0.0,0.0,0.0,0.0,0.0,0.1889999999999999,0.0,0.0,0.0,0.0,0.0,0.0,0.0,1155.15,3.839999914169311
0.623,0.0,0.0,0.0,0.172,0.0,0.0,0.0,0.0,0.0,0.0,0.0,0.0,0.0,0.205,0.0,0.0,0.0,0.0,0.0,0.0,0.0,1122.15,3.880000114440918
0.5174482551744826,0.0,0.0,0.0,0.2487751224877512,0.0,0.0,0.0,0.0,0.0,0.0,0.0,0.0,0.0,0.2337766223377662,0.0,0.0,0.0,0.0,0.0,0.0,0.0,1151.15,4.139999866485596
0.4765,0.0,0.0,0.0,0.2803,0.0,0.0,0.0,0.0,0.0,0.0,0.0,0.0,0.0,0.2432,0.0,0.0,0.0,0.0,0.0,0.0,0.0,1144.15,4.199999809265137
0.51,0.0,0.0,0.0,0.24,0.0,0.0,0.0,0.0,0.0,0.0,0.0,0.0,0.0,0.25,0.0,0.0,0.0,0.0,0.0,0.0,0.0,1158.15,4.159999847412109
0.685,0.0,0.0,0.0,0.114,0.0,0.0,0.0,0.0,0.0,0.0,0.0,0.0,0.0,0.201,0.0,0.0,0.0,0.0,0.0,0.0,0.0,1149.15,3.950000047683716
0.607,0.0,0.0,0.0,0.1659999999999999,0.0,0.0,0.0,0.0,0.0,0.0,0.0,0.0,0.0,0.2269999999999999,0.0,0.0,0.0,0.0,0.0,0.0,0.0,1148.15,4.059999942779541
0.568,0.0,0.0,0.0,0.193,0.0,0.0,0.0,0.0,0.0,0.0,0.0,0.0,0.0,0.239,0.0,0.0,0.0,0.0,0.0,0.0,0.0,1151.15,4.170000076293945
0.451,0.0,0.0,0.0,0.2739999999999999,0.0,0.0,0.0,0.0,0.0,0.0,0.0,0.0,0.0,0.275,0.0,0.0,0.0,0.0,0.0,0.0,0.0,1145.15,4.349999904632568
0.494,0.0,0.0,0.0,0.222,0.0,0.0,0.0,0.0,0.0,0.0,0.0,0.0,0.0,0.284,0.0,0.0,0.0,0.0,0.0,0.0,0.0,1122.15,4.329999923706055
0.0,0.0,0.0,0.0,0.0,0.0,0.0,0.0,0.0,0.4,0.6,0.0,0.0,0.0,0.0,0.0,0.0,0.0,0.0,0.0,0.0,0.0,763.15,4.300000190734863
0.0,0.0,0.0,0.0,0.0,0.0,0.0,0.0,0.0,0.5,0.5,0.0,0.0,0.0,0.0,0.0,0.0,0.0,0.0,0.0,0.0,0.0,785.15,4.21999979019165
0.0,0.0,0.0,0.0,0.0,0.0,0.0,0.0,0.0,0.6,0.4,0.0,0.0,0.0,0.0,0.0,0.0,0.0,0.0,0.0,0.0,0.0,777.15,3.869999885559082
0.0,0.0,0.0,0.0,0.0,0.0,0.0,0.0,0.0,0.3703629637036296,0.5555444455554446,0.0,0.0,0.0,0.0,0.0,0.0,0.0,0.0,0.0,0.0,0.0,781.15,3.299999952316284
0.0,0.0,0.0,0.0,0.0,0.0,0.0,0.0,0.0,0.4545454545454545,0.4545454545454545,0.0,0.0,0.0,0.0,0.0,0.0,0.0,0.0,0.0,0.0,0.0,772.15,3.1700000762939453
0.0,0.0,0.0,0.0,0.0,0.0,0.0,0.0,0.0,0.5555444455554446,0.3703629637036296,0.0,0.0,0.0,0.0,0.0,0.0,0.0,0.0,0.0,0.0,0.0,799.15,2.9600000381469727
0.0,0.0,0.0,0.0,0.0,0.0,0.0,0.0,0.0,0.4545454545454545,0.4545454545454545,0.0,0.0,0.0,0.0,0.0,0.0,0.0,0.0,0.0,0.0,0.0,698.15,4.070000171661377
0.0,0.0,0.0,0.0,0.0,0.0,0.0,0.0,0.0,0.4545454545454545,0.4545454545454545,0.0,0.0,0.0,0.0,0.0,0.0,0.0,0.0,0.0,0.0,0.0,701.15,4.010000228881836
0.0,0.0,0.0,0.0,0.0,0.0,0.0,0.0,0.0,0.4347999999999999,0.4347999999999999,0.0,0.0,0.0,0.0,0.0,0.0,0.0,0.0,0.0,0.0,0.0,689.15,4.050000190734863
0.0,0.0,0.0,0.0,0.0,0.0,0.0,0.0,0.0,0.4167,0.4167,0.0,0.0,0.0,0.0,0.0,0.0,0.0,0.0,0.0,0.0,0.0,693.15,4.099999904632568
0.0,0.0,0.0,0.0,0.0,0.0,0.0,0.0,0.0,0.625,0.0,0.0,0.0,0.0,0.1458,0.0,0.0,0.0,0.0,0.0,0.0,0.0,978.15,4.320000171661377
0.0,0.0,0.0,0.0,0.0,0.0,0.0,0.0,0.0,0.625,0.0,0.0,0.0,0.0,0.1458,0.0,0.0,0.0,0.0,0.0,0.0,0.0,1007.15,4.340000152587891
0.0,0.0,0.0,0.2,0.0,0.0,0.0,0.0,0.0,0.6,0.0,0.2,0.0,0.0,0.0,0.0,0.0,0.0,0.0,0.0,0.0,0.0,760.15,1.9800000190734863
0.0,0.0,0.0,0.2,0.0,0.0,0.0,0.0,0.0,0.6,0.0,0.15,0.0,0.0,0.0,0.0,0.0,0.0,0.0,0.0,0.0,0.0,746.15,3.200000047683716
0.0,0.0,0.0,0.2,0.0,0.0,0.0,0.0,0.0,0.6,0.0,0.1,0.0,0.0,0.0,0.0,0.0,0.0,0.0,0.0,0.0,0.0,714.15,2.4600000381469727
0.0,0.0,0.0,0.2,0.0,0.0,0.0,0.0,0.0,0.6,0.0,0.05,0.0,0.0,0.0,0.0,0.0,0.0,0.0,0.0,0.0,0.0,725.15,4.21999979019165
0.0,0.0,0.0,0.2,0.0,0.0,0.0,0.0,0.0,0.6,0.0,0.0,0.0,0.0,0.0,0.0,0.0,0.0,0.0,0.0,0.0,0.0,719.15,3.4000000953674316
0.0,0.0,0.0,0.0,0.0,0.0,0.0,0.0,0.0,0.4132,0.4132,0.0,0.0,0.0,0.0,0.0,0.0,0.0,0.0,0.0,0.0,0.0,711.15,4.769999980926514
0.0,0.0,0.0,0.0,0.1666833316668333,0.0,0.0,0.0,0.0,0.0,0.0,0.0,0.0,0.0,0.1666833316668333,0.0,0.0,0.0,0.0,0.0,0.0,0.0,1025.15,4.940000057220459
0.0,0.0,0.0,0.0,0.0,0.0,0.0,0.0,0.0,0.5,0.0,0.0,0.0,0.0,0.0,0.0,0.0,0.0,0.0,0.5,0.0,0.0,628.15,6.710000038146973
0.0,0.0,0.0,0.0,0.0,0.0,0.0,0.0,0.0,0.45,0.0,0.0,0.0,0.0,0.0,0.0,0.0,0.0,0.0,0.5,0.0,0.0,644.15,7.570000171661377
0.0,0.0,0.0,0.0,0.0,0.0,0.0,0.0,0.0,0.4,0.0,0.0,0.0,0.0,0.0,0.0,0.0,0.0,0.0,0.5,0.0,0.0,668.15,7.710000038146973
0.0,0.0,0.0,0.0,0.0,0.0,0.0,0.0,0.0,0.35,0.0,0.0,0.0,0.0,0.0,0.0,0.0,0.0,0.0,0.5,0.0,0.0,670.15,7.730000019073486
0.0,0.2179217921792179,0.0,0.0,0.0897089708970897,0.0,0.0,0.0,0.0,0.0,0.0,0.0,0.0,0.0,0.0,0.0,0.0,0.0,0.0,0.0,0.0,0.0,778.15,3.994999885559082
0.0,0.0,0.0,0.15,0.0,0.0,0.0,0.0,0.0,0.8,0.0,0.0,0.0,0.0,0.0,0.0,0.0,0.0,0.0,0.0,0.0,0.0,751.15,2.753999948501587
0.0,0.0,0.0,0.0,0.0,0.0,0.0,0.1,0.0,0.6,0.0,0.0,0.3,0.0,0.0,0.0,0.0,0.0,0.0,0.0,0.0,0.0,753.15,2.8499999046325684
0.0,0.0,0.0,0.0,0.0,0.0,0.0,0.1,0.0,0.598,0.0,0.0,0.3,0.0,0.0,0.0,0.0,0.0,0.0,0.0,0.0,0.0,763.15,2.864000082015991
0.0,0.0,0.0,0.0,0.0,0.0,0.0,0.1,0.0,0.596,0.0,0.0,0.3,0.0,0.0,0.0,0.0,0.0,0.0,0.0,0.0,0.0,778.15,2.8919999599456787
0.0,0.0,0.0,0.0,0.0,0.0,0.0,0.1,0.0,0.594,0.0,0.0,0.3,0.0,0.0,0.0,0.0,0.0,0.0,0.0,0.0,0.0,793.15,2.986999988555908
0.0,0.0,0.0,0.0,0.0,0.0,0.0,0.1,0.0,0.5920000000000001,0.0,0.0,0.3,0.0,0.0,0.0,0.0,0.0,0.0,0.0,0.0,0.0,748.15,3.086999893188477
0.0,0.0,0.0,0.0,0.0,0.0,0.0,0.1,0.0,0.59,0.0,0.0,0.3,0.0,0.0,0.0,0.0,0.0,0.0,0.0,0.0,0.0,733.15,3.186000108718872
0.0,0.375,0.0,0.25,0.0,0.0,0.0,0.0,0.0,0.0,0.0,0.0,0.0,0.0,0.0,0.0,0.125,0.0,0.0,0.0,0.0,0.0,744.15,3.2699999809265137
0.0,0.375,0.0,0.25,0.0,0.0,0.0,0.0,0.0,0.0,0.0,0.25,0.0,0.0,0.0,0.0,0.125,0.0,0.0,0.0,0.0,0.0,728.15,3.2100000381469727
0.0,0.375,0.0,0.25,0.0,0.0,0.0,0.0,0.0,0.0,0.0,0.0,0.0,0.0,0.0,0.0,0.125,0.25,0.0,0.0,0.0,0.0,824.15,3.950000047683716
0.0,0.375,0.0,0.25,0.0,0.0,0.0,0.0,0.0,0.0,0.0,0.0,0.0,0.0,0.0,0.0,0.125,0.0,0.0,0.0,0.0,0.0,720.15,3.559999942779541
0.0,0.0,0.0,0.102,0.0,0.0,0.0,0.0,0.0,0.595,0.15,0.0,0.153,0.0,0.0,0.0,0.0,0.0,0.0,0.0,0.0,0.0,750.15,2.9600000381469727
0.1,0.0,0.0,0.102,0.0,0.0,0.0,0.0,0.0,0.495,0.15,0.0,0.153,0.0,0.0,0.0,0.0,0.0,0.0,0.0,0.0,0.0,756.15,2.990000009536743
0.2,0.0,0.0,0.102,0.0,0.0,0.0,0.0,0.0,0.395,0.15,0.0,0.153,0.0,0.0,0.0,0.0,0.0,0.0,0.0,0.0,0.0,759.15,3.049999952316284
0.3,0.0,0.0,0.102,0.0,0.0,0.0,0.0,0.0,0.295,0.15,0.0,0.153,0.0,0.0,0.0,0.0,0.0,0.0,0.0,0.0,0.0,757.15,3.109999895095825
0.0,0.0,0.0,0.102,0.1,0.0,0.0,0.0,0.0,0.495,0.15,0.0,0.153,0.0,0.0,0.0,0.0,0.0,0.0,0.0,0.0,0.0,682.15,2.9000000953674316
0.0,0.0,0.0,0.102,0.15,0.0,0.0,0.0,0.0,0.445,0.15,0.0,0.153,0.0,0.0,0.0,0.0,0.0,0.0,0.0,0.0,0.0,674.15,2.9200000762939453
0.1,0.0,0.0,0.0,0.0,0.0,0.0,0.0,0.0,0.6,0.0,0.0,0.3,0.0,0.0,0.0,0.0,0.0,0.0,0.0,0.0,0.0,782.15,2.3399999141693115
0.096,0.0,0.0,0.0,0.0,0.0,0.0,0.0,0.0,0.579,0.0,0.0,0.3,0.0,0.0,0.025,0.0,0.0,0.0,0.0,0.0,0.0,769.15,2.359999895095825
0.093,0.0,0.0,0.0,0.0,0.0,0.0,0.0,0.0,0.557,0.0,0.0,0.3,0.0,0.0,0.05,0.0,0.0,0.0,0.0,0.0,0.0,762.15,2.369999885559082
0.089,0.0,0.0,0.0,0.0,0.0,0.0,0.0,0.0,0.536,0.0,0.0,0.3,0.0,0.0,0.075,0.0,0.0,0.0,0.0,0.0,0.0,766.15,2.4100000858306885
0.086,0.0,0.0,0.0,0.0,0.0,0.0,0.0,0.0,0.514,0.0,0.0,0.3,0.0,0.0,0.1,0.0,0.0,0.0,0.0,0.0,0.0,768.15,2.490000009536743
0.0,0.65,0.0,0.0,0.0,0.0,0.0,0.05,0.0,0.0,0.3,0.0,0.0,0.0,0.0,0.0,0.0,0.0,0.0,0.0,0.0,0.0,519.15,2.9600000381469727
0.0,0.65,0.0,0.0,0.0,0.0,0.0,0.1,0.0,0.0,0.25,0.0,0.0,0.0,0.0,0.0,0.0,0.0,0.0,0.0,0.0,0.0,522.15,2.9200000762939453
0.0,0.65,0.0,0.0,0.0,0.0,0.0,0.15,0.0,0.0,0.2,0.0,0.0,0.0,0.0,0.0,0.0,0.0,0.0,0.0,0.0,0.0,536.15,2.809999942779541
0.0,0.65,0.0,0.0,0.0,0.0,0.0,0.2,0.0,0.0,0.15,0.0,0.0,0.0,0.0,0.0,0.0,0.0,0.0,0.0,0.0,0.0,538.15,2.700000047683716
0.0,0.65,0.0,0.0,0.0,0.0,0.0,0.25,0.0,0.0,0.1,0.0,0.0,0.0,0.0,0.0,0.0,0.0,0.0,0.0,0.0,0.0,539.15,2.5999999046325684
0.1,0.0,0.0,0.0,0.0,0.0,0.0,0.0,0.0,0.6,0.0,0.0,0.3,0.0,0.0,0.0,0.0,0.0,0.0,0.0,0.0,0.0,770.15,2.3299999237060547
0.099,0.0,0.0,0.0,0.0,0.0,0.0,0.0,0.0,0.591,0.0,0.0,0.3,0.0,0.0,0.0,0.0,0.0,0.0,0.0,0.0,0.0,784.15,2.3399999141693115
0.096,0.0,0.0,0.0,0.0,0.0,0.0,0.0,0.0,0.579,0.0,0.0,0.3,0.0,0.0,0.0,0.0,0.0,0.0,0.0,0.0,0.0,773.15,2.359999895095825
0.093,0.0,0.0,0.0,0.0,0.0,0.0,0.0,0.0,0.557,0.0,0.0,0.3,0.0,0.0,0.0,0.0,0.0,0.0,0.0,0.0,0.0,755.15,2.440000057220459
0.089,0.0,0.0,0.0,0.0,0.0,0.0,0.0,0.0,0.536,0.0,0.0,0.3,0.0,0.0,0.0,0.0,0.0,0.0,0.0,0.0,0.0,748.15,2.440000057220459
0.4865,0.0,0.0,0.0,0.0,0.0,0.0,0.0,0.0,0.2337999999999999,0.0,0.0,0.1168999999999999,0.0,0.0,0.0,0.0,0.0,0.0,0.0,0.0,0.0,713.15,3.0
0.7370000000000001,0.0,0.0,0.0664,0.0,0.0,0.0,0.0,0.0696,0.0,0.021,0.0,0.0,0.0,0.0,0.0,0.0,0.106,0.0,0.0,0.0,0.0,707.15,3.1500000953674316
0.0,0.475,0.0,0.475,0.05,0.0,0.0,0.0,0.0,0.0,0.0,0.0,0.0,0.0,0.0,0.0,0.0,0.0,0.0,0.0,0.0,0.0,573.15,2.490000009536743
0.03,0.0,0.0,0.3,0.021,0.0,0.049,0.0,0.0,0.6,0.0,0.0,0.0,0.0,0.0,0.0,0.0,0.0,0.0,0.0,0.0,0.0,820.15,2.430000066757202
0.024,0.0,0.0,0.3,0.0168,0.0,0.0392,0.0,0.0,0.6,0.0,0.0,0.0,0.0,0.0,0.0,0.0,0.02,0.0,0.0,0.0,0.0,812.15,2.7100000381469727
0.018,0.0,0.0,0.3,0.0126,0.0,0.0294,0.0,0.0,0.6,0.0,0.0,0.0,0.0,0.0,0.0,0.0,0.04,0.0,0.0,0.0,0.0,805.15,2.940000057220459
0.012,0.0,0.0,0.3,0.0084,0.0,0.0196,0.0,0.0,0.6,0.0,0.0,0.0,0.0,0.0,0.0,0.0,0.06,0.0,0.0,0.0,0.0,796.15,3.1410000324249268
0.006,0.0,0.0,0.3,0.0042,0.0,0.0098,0.0,0.0,0.6,0.0,0.0,0.0,0.0,0.0,0.0,0.0,0.08,0.0,0.0,0.0,0.0,781.15,3.378000020980835
0.0,0.0,0.0,0.3,0.0,0.0,0.0,0.0,0.0,0.6,0.0,0.0,0.0,0.0,0.0,0.0,0.0,0.1,0.0,0.0,0.0,0.0,760.15,3.555000066757202
0.0374962503749625,0.0,0.0,0.24997500249975,0.0262973702629737,0.0,0.0612938706129387,0.0,0.0,0.4999500049995001,0.0,0.0,0.0,0.0,0.0,0.0,0.0,0.124987501249875,0.0,0.0,0.0,0.0,796.15,3.614000082015991
0.03,0.0,0.0,0.25,0.021,0.0,0.049,0.0,0.0,0.5,0.0,0.0,0.0,0.0,0.0,0.0,0.0,0.15,0.0,0.0,0.0,0.0,789.15,3.7269999980926514
0.0225,0.0,0.0,0.25,0.0158,0.0,0.0366999999999999,0.0,0.0,0.5,0.0,0.0,0.0,0.0,0.0,0.0,0.0,0.175,0.0,0.0,0.0,0.0,776.15,3.8540000915527344
0.015,0.0,0.0,0.25,0.0105,0.0,0.0245,0.0,0.0,0.5,0.0,0.0,0.0,0.0,0.0,0.0,0.0,0.2,0.0,0.0,0.0,0.0,768.15,4.0970001220703125
0.0075,0.0,0.0,0.25,0.0052,0.0,0.0123,0.0,0.0,0.5,0.0,0.0,0.0,0.0,0.0,0.0,0.0,0.225,0.0,0.0,0.0,0.0,760.15,4.2170000076293945
0.0,0.0,0.0,0.25,0.0,0.0,0.0,0.0,0.0,0.5,0.0,0.0,0.0,0.0,0.0,0.0,0.0,0.25,0.0,0.0,0.0,0.0,755.15,4.53000020980835
0.753,0.0,0.0,0.057,0.0,0.0,0.0,0.0,0.0,0.19,0.0,0.0,0.0,0.0,0.0,0.0,0.0,0.0,0.0,0.0,0.0,0.0,766.15,2.259999990463257
0.0,0.0,0.0,0.0,0.0,0.0,0.05,0.0,0.0,0.0,0.0,0.0,0.0,0.0,0.0,0.0,0.0,0.0,0.0,0.0,0.95,0.0,613.15,5.440000057220459
0.0,0.0,0.0,0.0,0.0,0.0,0.1,0.0,0.0,0.0,0.0,0.0,0.0,0.0,0.0,0.0,0.0,0.0,0.0,0.0,0.9,0.0,632.15,5.320000171661377
0.0,0.0,0.0,0.0,0.0,0.0,0.15,0.0,0.0,0.0,0.0,0.0,0.0,0.0,0.0,0.0,0.0,0.0,0.0,0.0,0.85,0.0,638.15,5.289999961853027
0.0,0.0,0.0,0.0,0.0,0.0,0.0,0.0,0.15,0.15,0.0,0.05,0.0,0.0,0.0,0.0,0.0,0.0,0.65,0.0,0.0,0.0,525.15,4.551000118255615
0.0,0.0,0.0,0.0,0.0,0.0,0.0,0.0,0.15,0.15,0.0,0.1,0.0,0.0,0.0,0.0,0.0,0.0,0.6,0.0,0.0,0.0,533.15,4.5370001792907715
0.0,0.0,0.0,0.0,0.0,0.0,0.0,0.0,0.15,0.15,0.0,0.15,0.0,0.0,0.0,0.0,0.0,0.0,0.55,0.0,0.0,0.0,540.15,4.521999835968018
0.0,0.0,0.0,0.0,0.0,0.0,0.0,0.0,0.15,0.15,0.0,0.2,0.0,0.0,0.0,0.0,0.0,0.0,0.5,0.0,0.0,0.0,548.15,4.510000228881836
0.0,0.0,0.0,0.0,0.0,0.0,0.0,0.0,0.0,0.0,0.0,0.0,0.0,0.0,0.0,0.0,0.0,0.0,0.0,0.0,0.0,0.65,558.15,4.71999979019165
0.0,0.0,0.0,0.0,0.0,0.0,0.0,0.0,0.0,0.0,0.0,0.0,0.0,0.0,0.0,0.0,0.0,0.0,0.0,0.0,0.0,0.8,591.15,4.369999885559082
0.0,0.0,0.0,0.0,0.0,0.0,0.0,0.0,0.0,0.0,0.0,0.0,0.0,0.0,0.0,0.0,0.0,0.0,0.0,0.0,0.0,0.8,446.15,4.519999980926514
0.0,0.0,0.0,0.0,0.0,0.0,0.0,0.0,0.0,0.0,0.0,0.0,0.0,0.0,0.0,0.0,0.0,0.0,0.0,0.0,0.0,0.8,443.15,4.539999961853027
0.0,0.0,0.0,0.0,0.0,0.0,0.0,0.0,0.0,0.0,0.0,0.0,0.0,0.0,0.0,0.0,0.0,0.0,0.0,0.0,0.0,0.75,479.15,4.340000152587891
0.0,0.0,0.0,0.0,0.0,0.0,0.0,0.0,0.0,0.0,0.0,0.0,0.0,0.0,0.0,0.0,0.0,0.0,0.0,0.0,0.0,0.6970000000000001,659.15,4.340000152587891
0.0,0.0,0.0,0.0,0.0,0.0,0.0,0.0,0.0,0.0,0.0,0.0,0.0,0.0,0.0,0.0,0.0,0.0,0.0,0.0,0.0,0.696930306969303,587.15,4.440000057220459
0.0,0.0,0.0,0.0,0.0,0.0,0.0,0.0,0.0,0.0,0.0,0.0,0.0,0.0,0.0,0.0,0.0,0.0,0.0,0.0,0.0,0.7,453.15,3.5299999713897705
0.0,0.0,0.0,0.0,0.0,0.0,0.0,0.0,0.0,0.0,0.0,0.0,0.0,0.0,0.0,0.0,0.0,0.0,0.0,0.0,0.0,0.7,437.15,4.5
0.0,0.0,0.0,0.0,0.0,0.0,0.0,0.0,0.0,0.0,0.0,0.0,0.0,0.0,0.0,0.0,0.0,0.0,0.0,0.0,0.0,0.7,440.15,5.019999980926514
0.0,0.0,0.0,0.0,0.0,0.0,0.0,0.0,0.0,0.0,0.0,0.0,0.0,0.0,0.0,0.0,0.0,0.0,0.0,0.0,0.0,0.3485,523.15,4.710000038146973
0.0,0.0,0.0,0.0,0.0,0.0,0.0,0.0,0.0,0.0,0.0,0.0,0.0,0.0,0.0,0.0,0.0,0.0,0.0,0.0,0.0,0.3485,475.15,4.96999979019165
0.0,0.0,0.0,0.0,0.0,0.0,0.0,0.0,0.0,0.0,0.0,0.0,0.0,0.0,0.0,0.0,0.0,0.0,0.0,0.0,0.0,0.55,635.15,4.400000095367432
0.0,0.0,0.0,0.0,0.0,0.0,0.0,0.0,0.0,0.0,0.0,0.0,0.0,0.0,0.0,0.0,0.0,0.0,0.0,0.0,0.0,0.6,551.15,4.670000076293945
0.0,0.0,0.0,0.0,0.0,0.0,0.0,0.0,0.0,0.49,0.0,0.0,0.25,0.0,0.0,0.0,0.0,0.0,0.0,0.0,0.0,0.0,497.15,2.125999927520752
0.0,0.0,0.0,0.25,0.0,0.0,0.0,0.0,0.0,0.49,0.0,0.0,0.0,0.0,0.0,0.0,0.0,0.0,0.0,0.0,0.0,0.0,480.15,2.2139999866485596
0.0,0.0,0.0,0.0,0.0,0.0,0.0,0.0,0.25,0.49,0.0,0.0,0.0,0.0,0.0,0.0,0.0,0.0,0.0,0.0,0.0,0.0,517.15,1.9459999799728391
0.0,0.0,0.0,0.0,0.0,0.0,0.0,0.25,0.0,0.49,0.0,0.0,0.0,0.0,0.0,0.0,0.0,0.0,0.0,0.0,0.0,0.0,525.15,1.9830000400543213
0.0,0.0,0.0,0.0,0.0,0.0,0.25,0.0,0.0,0.49,0.0,0.0,0.0,0.0,0.0,0.0,0.0,0.0,0.0,0.0,0.0,0.0,495.15,2.0810000896453857
0.0,0.0,0.0,0.0,0.0,0.0,0.0,0.0,0.0,0.0,0.0,0.0,0.0,0.0,0.0,0.0,0.1393999999999999,0.3395999999999999,0.0057999999999999,0.0,0.0,0.0,753.15,5.5
0.0,0.5,0.0,0.0,0.0,0.0,0.0,0.0,0.0,0.0,0.0,0.5,0.0,0.0,0.0,0.0,0.0,0.0,0.0,0.0,0.0,0.0,701.15,2.237772226333618
0.0,0.5,0.0,0.1,0.0,0.0,0.0,0.0,0.0,0.0,0.0,0.4,0.0,0.0,0.0,0.0,0.0,0.0,0.0,0.0,0.0,0.0,615.15,2.864910840988159
0.0,0.5,0.0,0.2,0.0,0.0,0.0,0.0,0.0,0.0,0.0,0.3,0.0,0.0,0.0,0.0,0.0,0.0,0.0,0.0,0.0,0.0,583.15,2.8514564037323
0.0,0.5,0.0,0.3,0.0,0.0,0.0,0.0,0.0,0.0,0.0,0.2,0.0,0.0,0.0,0.0,0.0,0.0,0.0,0.0,0.0,0.0,575.15,2.73498272895813
0.0,0.5,0.0,0.4,0.0,0.0,0.0,0.0,0.0,0.0,0.0,0.1,0.0,0.0,0.0,0.0,0.0,0.0,0.0,0.0,0.0,0.0,564.15,2.6238110065460205
0.0,0.5,0.0,0.5,0.0,0.0,0.0,0.0,0.0,0.0,0.0,0.0,0.0,0.0,0.0,0.0,0.0,0.0,0.0,0.0,0.0,0.0,557.15,2.5113766193389893
0.0,0.4,0.0,0.0,0.0,0.0,0.0,0.0,0.0,0.1,0.0,0.5,0.0,0.0,0.0,0.0,0.0,0.0,0.0,0.0,0.0,0.0,743.15,3.108176946640014
0.0,0.4,0.0,0.1,0.0,0.0,0.0,0.0,0.0,0.1,0.0,0.4,0.0,0.0,0.0,0.0,0.0,0.0,0.0,0.0,0.0,0.0,684.15,2.988152027130127
0.0,0.4,0.0,0.2,0.0,0.0,0.0,0.0,0.0,0.1,0.0,0.3,0.0,0.0,0.0,0.0,0.0,0.0,0.0,0.0,0.0,0.0,636.15,2.8977694511413574
0.0,0.4,0.0,0.3,0.0,0.0,0.0,0.0,0.0,0.1,0.0,0.2,0.0,0.0,0.0,0.0,0.0,0.0,0.0,0.0,0.0,0.0,621.15,2.793530225753784
0.0,0.4,0.0,0.4,0.0,0.0,0.0,0.0,0.0,0.1,0.0,0.1,0.0,0.0,0.0,0.0,0.0,0.0,0.0,0.0,0.0,0.0,610.15,2.67045521736145
0.0,0.4,0.0,0.5,0.0,0.0,0.0,0.0,0.0,0.1,0.0,0.0,0.0,0.0,0.0,0.0,0.0,0.0,0.0,0.0,0.0,0.0,613.15,2.546486139297486
0.0,0.3,0.0,0.0,0.0,0.0,0.0,0.0,0.0,0.2,0.0,0.5,0.0,0.0,0.0,0.0,0.0,0.0,0.0,0.0,0.0,0.0,791.15,3.2727975845336914
0.0,0.3,0.0,0.1,0.0,0.0,0.0,0.0,0.0,0.2,0.0,0.4,0.0,0.0,0.0,0.0,0.0,0.0,0.0,0.0,0.0,0.0,745.15,3.123321056365967
0.0,0.3,0.0,0.2,0.0,0.0,0.0,0.0,0.0,0.2,0.0,0.3,0.0,0.0,0.0,0.0,0.0,0.0,0.0,0.0,0.0,0.0,709.15,3.0006511211395264
0.0,0.3,0.0,0.3,0.0,0.0,0.0,0.0,0.0,0.2,0.0,0.2,0.0,0.0,0.0,0.0,0.0,0.0,0.0,0.0,0.0,0.0,704.15,2.8378615379333496
0.0,0.3,0.0,0.4,0.0,0.0,0.0,0.0,0.0,0.2,0.0,0.1,0.0,0.0,0.0,0.0,0.0,0.0,0.0,0.0,0.0,0.0,690.15,2.7020528316497803
0.0,0.3,0.0,0.5,0.0,0.0,0.0,0.0,0.0,0.2,0.0,0.0,0.0,0.0,0.0,0.0,0.0,0.0,0.0,0.0,0.0,0.0,671.15,2.558388948440552
0.0,0.0,0.0,0.0,0.0,0.0,0.0,0.0,0.0,0.59,0.0,0.0,0.3,0.0,0.0,0.0,0.0,0.0,0.0,0.0,0.0,0.0,758.15,2.930000066757202
0.0,0.0,0.0,0.0,0.0,0.0,0.0,0.0,0.1,0.59,0.0,0.0,0.2,0.0,0.0,0.0,0.0,0.0,0.0,0.0,0.0,0.0,728.15,2.549999952316284
0.0,0.0,0.0,0.0,0.0,0.0,0.0,0.0,0.15,0.59,0.0,0.0,0.15,0.0,0.0,0.0,0.0,0.0,0.0,0.0,0.0,0.0,720.15,2.5999999046325684
0.0,0.0,0.0,0.0,0.0,0.0,0.0,0.0,0.2,0.59,0.0,0.0,0.1,0.0,0.0,0.0,0.0,0.0,0.0,0.0,0.0,0.0,726.15,2.5799999237060547
0.0,0.0,0.0,0.0,0.0,0.0,0.0,0.0,0.3,0.59,0.0,0.0,0.0,0.0,0.0,0.0,0.0,0.0,0.0,0.0,0.0,0.0,739.15,2.869999885559082
0.0,0.0,0.0,0.0,0.0,0.0,0.0,0.0,0.0,0.0,0.0,0.0,0.0,0.0,0.0,0.0,0.0,0.0,0.0,0.0,0.0,0.35,545.15,4.78000020980835
0.0,0.0,0.0,0.0,0.0,0.0,0.0,0.0,0.0,0.0,0.0,0.0,0.0,0.0,0.0,0.0,0.0,0.0,0.0,0.0,0.0,0.32,541.15,4.840000152587891
0.0,0.0,0.0,0.0,0.0,0.0,0.0,0.0,0.0,0.0,0.0,0.0,0.0,0.0,0.0,0.0,0.0,0.0,0.0,0.0,0.0,0.3,538.15,4.880000114440918
0.0,0.0,0.0,0.0,0.0,0.0,0.0,0.0,0.0,0.0,0.0,0.0,0.0,0.0,0.0,0.0,0.0,0.0,0.0,0.0,0.0,0.25,528.15,4.960000038146973
0.0,0.0,0.0,0.0,0.0,0.0,0.0,0.0,0.0,0.0,0.0,0.0,0.0,0.0,0.0,0.0,0.0,0.0,0.0,0.0,0.825,0.0,619.15,5.679999828338623
0.0,0.0,0.0,0.0,0.0,0.0,0.0,0.0,0.0,0.0,0.0,0.0,0.0,0.0,0.0,0.0,0.0,0.0,0.0,0.0,0.75,0.0,629.15,5.784999847412109
0.0,0.0,0.0,0.0,0.0,0.0,0.0,0.0,0.0,0.0,0.0,0.0,0.0,0.0,0.0,0.0,0.0,0.0,0.0,0.0,0.675,0.0,641.15,5.908999919891357
0.0,0.0,0.0,0.0,0.0,0.0,0.0,0.0,0.0,0.0,0.0,0.0,0.0,0.0,0.0,0.0,0.0,0.0,0.0,0.0,0.6,0.0,651.15,6.011000156402588
0.0,0.45,0.0,0.39,0.0,0.0,0.16,0.0,0.0,0.0,0.0,0.0,0.0,0.0,0.0,0.0,0.0,0.0,0.0,0.0,0.0,0.0,614.15,2.5899999141693115
0.0,0.45,0.0,0.38,0.0,0.0,0.16,0.0,0.0,0.0,0.0,0.0,0.0,0.0,0.0,0.0,0.0,0.0,0.0,0.0,0.0,0.0,614.15,2.609999895095825
0.0,0.45,0.0,0.36,0.0,0.0,0.16,0.0,0.0,0.0,0.0,0.0,0.0,0.0,0.0,0.0,0.0,0.0,0.0,0.0,0.0,0.0,632.15,2.609999895095825
0.0,0.45,0.0,0.34,0.0,0.0,0.16,0.0,0.0,0.0,0.0,0.0,0.0,0.0,0.0,0.0,0.0,0.0,0.0,0.0,0.0,0.0,643.15,2.6600000858306885
0.4622537746225377,0.0494950504949505,0.0,0.0464953504649535,0.0,0.0,0.3566643335666434,0.0435956404359564,0.0012998700129987,0.0,0.0,0.0,0.0,0.0,0.0,0.0,0.0,0.0,0.0,0.0,0.0,0.0,913.15,2.8399999141693115
0.443955604439556,0.0476952304769522,0.0,0.0447955204479552,0.0,0.0,0.3421657834216578,0.0417958204179582,0.0012998700129987,0.0,0.0,0.0,0.0,0.0,0.0,0.0396960303969603,0.0,0.0,0.0,0.0,0.0,0.0,948.15,2.859999895095825
0.4616676832621717,0.0495965282430229,0.0,0.046496745227834,0.0,0.0,0.3555751097423181,0.0437969342146049,0.0012999090063695,0.0,0.0,0.0,0.0,0.0,0.0001699881008329,0.0,0.0,0.0,0.0,0.0,0.0,0.0,913.15,2.8499999046325684
0.0,0.95,0.0,0.0,0.0,0.05,0.0,0.0,0.0,0.0,0.0,0.0,0.0,0.0,0.0,0.0,0.0,0.0,0.0,0.0,0.0,0.0,803.15,2.7699999809265137
0.0,0.9,0.0,0.0,0.0,0.1,0.0,0.0,0.0,0.0,0.0,0.0,0.0,0.0,0.0,0.0,0.0,0.0,0.0,0.0,0.0,0.0,808.15,2.799999952316284
0.0,0.8,0.0,0.0,0.0,0.2,0.0,0.0,0.0,0.0,0.0,0.0,0.0,0.0,0.0,0.0,0.0,0.0,0.0,0.0,0.0,0.0,830.15,2.8299999237060547
0.0,0.67,0.0,0.0,0.0,0.33,0.0,0.0,0.0,0.0,0.0,0.0,0.0,0.0,0.0,0.0,0.0,0.0,0.0,0.0,0.0,0.0,853.15,2.9200000762939453
0.0,0.5,0.0,0.0,0.0,0.5,0.0,0.0,0.0,0.0,0.0,0.0,0.0,0.0,0.0,0.0,0.0,0.0,0.0,0.0,0.0,0.0,866.15,3.069999933242798
0.0,0.85,0.0,0.05,0.0,0.1,0.0,0.0,0.0,0.0,0.0,0.0,0.0,0.0,0.0,0.0,0.0,0.0,0.0,0.0,0.0,0.0,753.15,2.7799999713897705
0.0,0.8,0.0,0.1,0.0,0.1,0.0,0.0,0.0,0.0,0.0,0.0,0.0,0.0,0.0,0.0,0.0,0.0,0.0,0.0,0.0,0.0,766.15,2.7899999618530273
0.0,0.75,0.0,0.15,0.0,0.1,0.0,0.0,0.0,0.0,0.0,0.0,0.0,0.0,0.0,0.0,0.0,0.0,0.0,0.0,0.0,0.0,779.15,2.809999942779541
0.0,0.7,0.0,0.2,0.0,0.1,0.0,0.0,0.0,0.0,0.0,0.0,0.0,0.0,0.0,0.0,0.0,0.0,0.0,0.0,0.0,0.0,788.15,2.819999933242798
0.0,0.0,0.0,0.0,0.0,0.0,0.0,0.0,0.0,0.36,0.16,0.0,0.0,0.16,0.0,0.0,0.32,0.0,0.0,0.0,0.0,0.0,871.15,4.267000198364258
0.0,0.0,0.0,0.0,0.0,0.0,0.0,0.0,0.0,0.36,0.125,0.0,0.0,0.195,0.0,0.0,0.32,0.0,0.0,0.0,0.0,0.0,872.15,4.208000183105469
0.0,0.0,0.0,0.0,0.0,0.0,0.0,0.0,0.0,0.36,0.08,0.0,0.0,0.24,0.0,0.0,0.32,0.0,0.0,0.0,0.0,0.0,872.15,4.204999923706055
0.1702170217021702,0.0,0.0245024502450245,0.0,0.0,0.0,0.0,0.0,0.0,0.2690269026902691,0.0,0.2354235423542354,0.0902090209020902,0.0,0.1077107710771077,0.0,0.0,0.0,0.0002000200020002,0.0,0.0,0.0,820.15,4.309999942779541
0.1692169216921692,0.0,0.0243024302430243,0.0,0.0,0.0,0.0,0.0,0.0,0.2676267626762676,0.0,0.2341234123412341,0.0895089508950895,0.0,0.1105110511051105,0.0,0.0,0.0,0.0002000200020002,0.0,0.0,0.0,823.15,4.360000133514404
0.1686168616861686,0.0,0.0242024202420242,0.0,0.0,0.0,0.0,0.0,0.0,0.2667266726672667,0.0,0.2333233323332333,0.0892089208920892,0.0,0.1066106610661066,0.0,0.0,0.0,0.0002000200020002,0.0,0.0,0.0,823.15,4.349999904632568
0.1657348043089048,0.0,0.0238049990498004,0.0,0.0,0.0,0.0,0.0,0.0,0.2619550105522159,0.0,0.229248142109843,0.1051220756358835,0.0,0.1048220126226507,0.0,0.0,0.0,0.0001900399083807,0.0,0.0,0.0,811.15,4.329999923706055
0.1643180749882486,0.0,0.0236025962855914,0.0,0.0,0.0,0.0,0.0,0.0,0.2747302203242356,0.0,0.2273250057506325,0.1042114632609587,0.0,0.1042114632609587,0.0,0.0,0.0,0.0001900209022992,0.0,0.0,0.0,809.15,4.300000190734863
0.2146806787389134,0.0,0.0234978851903328,0.0,0.0,0.0,0.0,0.0,0.0,0.2282794548490635,0.0,0.2256796888280055,0.1034906858382745,0.0,0.1033906948374646,0.0,0.0,0.0,0.0001899829015388,0.0,0.0,0.0,811.15,4.300000190734863
0.2110021100211002,0.0,0.02310023100231,0.0,0.0,0.0,0.0,0.0,0.0,0.2244022440224402,0.0,0.2219022190221902,0.1188011880118801,0.0,0.1016010160101601,0.0,0.0,0.0,0.000190001900019,0.0,0.0,0.0,809.15,4.28000020980835
0.2115809577138057,0.0,0.0230979211870931,0.0,0.0,0.0,0.0,0.0,0.0,0.224879760821526,0.0,0.2223799858012779,0.1190892819646232,0.0,0.1018908298253157,0.0,0.0,0.0,0.0001899829015388,0.0,0.0,0.0,808.15,4.260000228881836
0.2101021010210102,0.0,0.0230002300023,0.0,0.0,0.0,0.0,0.0,0.0,0.2235022350223502,0.0,0.2210022100221002,0.1183011830118301,0.0,0.09190091900919,0.0,0.0,0.0,0.000190001900019,0.0,0.0,0.0,810.15,4.25
0.2127808497235248,0.0,0.023297903188713,0.0,0.0,0.0,0.0,0.0,0.0,0.226279634832865,0.0,0.2236798688118069,0.1197892189702926,0.0,0.1212890839824415,0.0,0.0,0.0,0.0001899829015388,0.0,0.0,0.0,808.15,4.349999904632568
0.2136807687308142,0.0,0.0233978941895229,0.0,0.0,0.0,0.0,0.0,0.0,0.2271795538401543,0.0,0.2246797788199061,0.1202891739743422,0.0,0.1312881840634343,0.0,0.0,0.0,0.0001899829015388,0.0,0.0,0.0,809.15,4.389999866485596
0.2094020940209402,0.0,0.02280022800228,0.0,0.0,0.0,0.0,0.0,0.0,0.2168021680216802,0.0,0.2200022000220002,0.1346013460134601,0.0,0.1113011130111301,0.0,0.0,0.0,0.000190001900019,0.0,0.0,0.0,802.15,4.320000171661377
0.2097230695376491,0.0,0.0229025192771204,0.0,0.0,0.0,0.0,0.0,0.0,0.217223894628409,0.0,0.2205242576683435,0.1351148626348898,0.0,0.1116122773505085,0.0,0.0,0.0,0.0001900209022992,0.0,0.0,0.0,801.15,4.289999961853027
0.2102600505903878,0.0,0.0229956308301422,0.0,0.0,0.0,0.0,0.0,0.0,0.2177586258610863,0.0,0.2209580179765844,0.1352742978834021,0.0,0.1118787430388226,0.0,0.0,0.0,0.0001899639068576,0.0,0.0,0.0,801.15,4.269999980926514
0.2140021400214002,0.0,0.02330023300233,0.0,0.0,0.0,0.0,0.0,0.0,0.2215022150221502,0.0,0.2248022480224802,0.1204012040120401,0.0,0.1138011380113801,0.0,0.0,0.0,0.000190001900019,0.0,0.0,0.0,811.15,4.28000020980835
0.1370150716578823,0.0,0.0234025742831711,0.0,0.0,0.0,0.0,0.0,0.0,0.2942323655602116,0.0,0.2251247637240096,0.1206132674594205,0.0,0.1126123873626098,0.0,0.0,0.0,0.0001900209022992,0.0,0.0,0.0,807.15,4.309999942779541
0.1622016220162201,0.0,0.02330023300233,0.0,0.0,0.0,0.0,0.0,0.0,0.2711027110271102,0.0,0.2244022440224402,0.1201012010120101,0.0,0.1122011220112201,0.0,0.0,0.0,0.000190001900019,0.0,0.0,0.0,809.15,4.309999942779541
0.1871018710187102,0.0,0.02330023300233,0.0,0.0,0.0,0.0,0.0,0.0,0.2481024810248102,0.0,0.2236022360223602,0.1197011970119701,0.0,0.1118011180111801,0.0,0.0,0.0,0.000190001900019,0.0,0.0,0.0,808.15,4.309999942779541
0.2119021190211902,0.0,0.02320023200232,0.0,0.0,0.0,0.0,0.0,0.0,0.2253022530225302,0.0,0.2228022280222802,0.1193011930119301,0.0,0.1114011140111401,0.0,0.0,0.0,0.000190001900019,0.0,0.0,0.0,809.15,4.309999942779541
0.2364787169154776,0.0,0.0230979211870931,0.0,0.0,0.0,0.0,0.0,0.0,0.2026817586417222,0.0,0.2219800217980381,0.1188892999630033,0.0,0.111090001899829,0.0,0.0,0.0,0.0001899829015388,0.0,0.0,0.0,809.15,4.320000171661377
0.2608765211130998,0.0,0.0229979301862832,0.0,0.0,0.0,0.0,0.0,0.0,0.1801837834594886,0.0,0.2212800847923687,0.1184893359597636,0.0,0.1106900378965893,0.0,0.0,0.0,0.0001899829015388,0.0,0.0,0.0,811.15,4.320000171661377
0.1104889511048895,0.0,0.023997600239976,0.0,0.0,0.0,0.0,0.0,0.0,0.3274672532746726,0.0,0.2307769223077692,0.1235876412358764,0.0,0.1154884511548845,0.0,0.0,0.0,0.0001999800019998,0.0,0.0,0.0,807.15,4.510000228881836
0.2910029100291003,0.0,0.02340023400234,0.0,0.0,0.0,0.0,0.0,0.0,0.1611016110161101,0.0,0.2250022500225002,0.1205012050120501,0.0,0.1126011260112601,0.0,0.0,0.0,0.000190001900019,0.0,0.0,0.0,810.15,4.53000020980835
0.2825491411545922,0.0,0.0355935931532324,0.0,0.0,0.0,0.0,0.0,0.0,0.2160611090003799,0.2322581935251655,0.107680617488852,0.0,0.0,0.0762862684716751,0.0491911455937931,0.0,0.0,0.0003799316123097,0.0,0.0,0.0,774.15,4.320000171661377
0.2704540908181636,0.0,0.0348069613922784,0.0,0.0,0.0,0.0,0.0,0.0,0.233246649329866,0.2504500900180036,0.0800160032006401,0.0,0.0,0.0736147229445889,0.0499099819963992,0.0008401680336067,0.0,0.000760152030406,0.0,0.0,0.0,776.15,4.320000171661377
0.2726727327267273,0.0,0.0353964603539646,0.0,0.0,0.0,0.0411958804119588,0.0,0.0,0.2073792620737926,0.2162783721627837,0.1010898910108989,0.0,0.0,0.0703929607039296,0.0352964703529647,0.0018998100189981,0.0,0.0011998800119988,0.0,0.0,0.0,775.15,4.320000171661377
0.2826028260282603,0.0,0.01850018500185,0.0,0.01670016700167,0.0,0.0,0.0,0.0,0.2452024520245202,0.3302033020330204,0.0,0.0,0.0,0.06720067200672,0.03920039200392,0.0,0.0,0.000390003900039,0.0,0.0,0.0,794.15,4.25
0.2684973150268497,0.0,0.0171998280017199,0.0,0.0125998740012599,0.0,0.0,0.0,0.0,0.2244977550224497,0.1622983770162298,0.0,0.0,0.2153978460215397,0.0648993510064899,0.0336996630033699,0.0,0.0,0.0009099909000909,0.0,0.0,0.0,807.15,4.25
0.2710999999999999,0.0,0.0153999999999999,0.0,0.0,0.0,0.0892999999999999,0.0,0.0,0.2110999999999999,0.1361999999999999,0.0,0.0,0.1846,0.0594999999999999,0.0316999999999999,0.0004099999999999,0.0,0.00069,0.0,0.0,0.0,809.15,4.25
0.4254744715317081,0.0,0.04609723416595,0.0,0.0116992980421174,0.0,0.1143931364118153,0.0,0.0,0.1315921044737316,0.1546907185568866,0.0,0.0306981581105133,0.0,0.0491970481771093,0.0359978401295922,0.0,0.0,0.0001599904005759,0.0,0.0,0.0,817.15,3.7899999618530273
0.449782008719651,0.0,0.0499980000799967,0.0138994440222391,0.0116995320187192,0.0,0.0,0.0,0.0,0.139494420223191,0.1683932642694292,0.0,0.0069997200111995,0.0658973641054357,0.0517979280828766,0.0341986320547178,0.0032998680052797,0.0,0.0003399864005439,0.0,0.0,0.0,839.15,3.7899999618530273
0.4623953760462396,0.0,0.0521994780052199,0.0199998000019999,0.0033999660003399,0.0,0.0,0.0,0.0,0.1358986410135898,0.1664983350166498,0.0,0.0,0.0680993190068099,0.0529994700052999,0.0340996590034099,0.0038999610003899,0.0,0.0005099949000509,0.0,0.0,0.0,804.15,3.7899999618530273
0.3916882493525194,0.0,0.0289991300260992,0.0,0.0140995770126896,0.0,0.0796976090717278,0.0,0.0,0.1191964241072767,0.2378928632141035,0.0,0.0160995170144895,0.0,0.035598932032039,0.0763977080687579,0.0,0.0,0.0003299901002969,0.0,0.0,0.0,840.15,3.950000047683716
0.3450034500345003,0.0,0.02440024400244,0.00610006100061,0.00990009900099,0.0,0.0,0.0,0.0,0.1081010810108101,0.0280002800028,0.3627036270362704,0.0,0.01710017100171,0.03030030300303,0.06540065400654,0.00140001400014,0.0,0.000290002900029,0.0,0.0,0.0,843.15,3.950000047683716
0.344269015788579,0.0,0.0258976692097711,0.0,0.008199262066414,0.0,0.2774750272475477,0.0,0.0,0.101490865822076,0.1153896149346558,0.0,0.0027997480226779,0.0266975972162505,0.0285974262316391,0.0642942135207831,0.0,0.0,0.0002899739023487,0.0,0.0,0.0,837.15,3.950000047683716
0.0803935685145188,0.0,0.0668946484281257,0.0,0.0,0.0,0.0,0.0,0.0,0.5559555235581155,0.0,0.0607951363890888,0.0,0.0340972722182225,0.1681865450763939,0.0335973122150228,0.0,0.0,7.999360051195907e-05,0.0,0.0,0.0,826.15,4.079999923706055
0.0763045782746964,0.0,0.0748044882692961,0.0,0.0,0.0,0.0,0.0,0.0,0.5577334640078405,0.0,0.0655039302358141,0.0,0.0322019321159269,0.1637098225893553,0.0286017161029661,0.0011000660039602,0.0,4.000240014400864e-05,0.0,0.0,0.0,851.15,4.079999923706055
0.0781999999999999,0.0,0.0687999999999999,0.0,0.0097999999999999,0.0,0.0,0.0,0.0,0.5527999999999998,0.0,0.0577999999999999,0.0038999999999999,0.0305999999999999,0.1659999999999999,0.0308999999999999,0.0007999999999999,0.0,0.0003999999999999,0.0,0.0,0.0,819.15,4.079999923706055
0.2740972590274098,0.0,0.0338996610033899,0.0,0.0,0.0,0.0,0.0,0.0,0.2099979000209998,0.2185978140218598,0.1051989480105199,0.0,0.0,0.0586994130058699,0.0993990060099399,0.0,0.0,0.0001099989000109,0.0,0.0,0.0,831.15,4.21999979019165
