Repository: dorukdogular/vitreos

# Data

## Source

Glass property data is sourced from the [SciGlass database](https://github.com/epam/SciGlass) (EPAM Systems), made available under the [Open Database License (ODbL)](https://opendatacommons.org/licenses/odbl/1-0/). Accessed via the [glasspy](https://github.com/drcassar/glasspy) Python library.

## Files tracked in git

| File | Description |
|---|---|
| `clean.csv` | Deduplicated glass-forming ability dataset (11858 rows) |
| `tg_dataset.csv` | 76377 glasses with Tg (K) and 22 oxide mol% features |
| `tg_density_dataset.csv` | 31173 glasses with both Tg (K) and density (g/cm³) |

File: data/tg_density_dataset.csv (part 68 of 109)
SiO2,P2O5,ZrO2,Na2O,Al2O3,Fe2O3,CaO,MgO,K2O,B2O3,BaO,ZnO,Li2O,SrO,La2O3,TiO2,Nb2O5,PbO,Sb2O3,Bi2O3,TeO2,Se,Tg,density
0.2386928392148235,0.0,0.0288991330260092,0.0,0.0067997960061198,0.0,0.0036998890033299,0.0,0.0,0.1887943361699149,0.0,0.0973970780876573,0.0,0.2926912192634221,0.0518984430467086,0.0876973690789276,0.0,0.0,0.0003299901002969,0.0,0.0,0.0,829.15,4.21999979019165
0.2463852168869868,0.0,0.0300981941083535,0.0,0.0,0.0,0.0,0.0,0.0,0.1969881807091574,0.0,0.0586964782113073,0.0,0.3235805851648901,0.0531968081915085,0.0905945643261404,0.0,0.0,0.0004599724016559,0.0,0.0,0.0,823.15,4.21999979019165
0.4626722396656201,0.0,0.0392976421414715,0.0,0.0039997600143991,0.0,0.0,0.0,0.0,0.0799952002879827,0.23148611083335,0.0770953742775433,0.0,0.0,0.0265984040957542,0.0707957522548647,0.0073995560266384,0.0,0.0006599604023758,0.0,0.0,0.0,882.15,4.0
0.4444866654000379,0.0,0.0494985150445486,0.0,0.0040998770036898,0.0,0.0852974410767676,0.0,0.0,0.0638980830575082,0.1863944081677549,0.0664980050598482,0.0,0.0,0.0218993430197094,0.0661980140595782,0.0066997990060298,0.0,2.9999100026999188e-05,0.0,0.0,0.0,873.15,4.0
0.4501729896206227,0.0,0.0364978101313921,0.0,0.0,0.0,0.0511969281843089,0.0,0.0,0.0750954942703437,0.1950882947023178,0.0941943483390996,0.0,0.0,0.0251984880907145,0.0653960762354258,0.0069995800251984,0.0,0.0001599904005759,0.0,0.0,0.0,881.15,4.0
0.406016240649626,0.0,0.047201888075523,0.0,0.0119004760190407,0.0,0.1236049441977679,0.0,0.0,0.1373054922196888,0.1602064082563302,0.0,0.031401256050242,0.0,0.0487019480779231,0.0335013400536021,0.0,0.0,0.000160006400256,0.0,0.0,0.0,818.15,3.7699999809265137
0.4383262995779745,0.0,0.0548032881972918,0.0,0.0168010080604836,0.0,0.0,0.0,0.0,0.1418085085105105,0.2029121747304837,0.0111006660399623,0.0167010020601236,0.0304018241094465,0.0501030061803708,0.0343020581234874,0.0,0.0,0.000340020401224,0.0,0.0,0.0,807.15,3.7699999809265137
0.3903765774053557,0.0,0.0462972221666699,0.0,0.0132992020478771,0.0,0.1764894106353618,0.0,0.0,0.1239925604463732,0.1360918344899306,0.0,0.0297982121072735,0.0,0.0470971741695498,0.0360978341299522,0.0,0.0,0.0004599724016559,0.0,0.0,0.0,818.15,3.7699999809265137
0.07680076800768,0.0,0.06240062400624,0.0,0.0,0.0,0.0,0.0,0.0,0.5166051660516604,0.0,0.1623016230162301,0.0,0.03190031900319,0.1355013550135501,0.01430014300143,0.0,0.0,0.000190001900019,0.0,0.0,0.0,839.15,4.059999942779541
0.0722129983397011,0.0,0.0709127642975735,0.0,0.0025004500810145,0.0,0.0,0.0,0.0,0.5725030505490989,0.1177211898141665,0.0,0.0,0.0,0.148826788821988,0.0138024844472004,0.0011001980356464,0.0,0.0004200756136104,0.0,0.0,0.0,831.15,4.059999942779541
0.0799087899668963,0.0,0.0604066447309203,0.0,0.0,0.0,0.0141015511706287,0.0,0.0,0.5035553910930202,0.0,0.1898208802968326,0.0036003960435647,0.0,0.1336146976167378,0.0148016281790996,0.0,0.0,0.0001900209022992,0.0,0.0,0.0,819.15,4.059999942779541
0.3224161208060403,0.0,0.0330016500825041,0.0,0.0,0.0,0.0,0.0,0.0,0.2175108755437771,0.2067103355167758,0.1191059552977648,0.0,0.0,0.0553027651382569,0.0456022801140056,0.0,0.0,0.000350017500875,0.0,0.0,0.0,843.15,4.099999904632568
0.312740656285317,0.0,0.0331043035594627,0.0,0.0057007410963425,0.0,0.0,0.0,0.0,0.2041265364497384,0.1226159400722093,0.1041135347595187,0.0,0.1166151599707961,0.054207046916099,0.0429055777251042,0.0037004810625381,0.0,0.0001700221028733,0.0,0.0,0.0,838.15,4.099999904632568
0.2958355002600312,0.0,0.0305036604392527,0.0,0.0046005520662479,0.0,0.0,0.0,0.0,0.2001240148817858,0.0337040444853382,0.1084130095611473,0.0,0.2328279393527223,0.0509061087330479,0.0426051126135136,0.0,0.0,0.0004800576069128,0.0,0.0,0.0,839.15,4.099999904632568
0.108007560529237,0.0,0.0583040812856899,0.0,0.0052003640254817,0.0,0.0,0.0,0.0,0.3697258808116567,0.0280019601372096,0.2074145190163311,0.0084005880411628,0.0,0.1258088066164631,0.0,0.0887062094346604,0.0,0.0004300301021071,0.0,0.0,0.0,884.15,4.449999809265137
0.5979597959795981,0.0,0.0,0.06000600060006,0.085008500850085,0.0,0.0546054605460546,0.0874087408740874,0.0588058805880588,0.0,0.0,0.0,0.0,0.0113011301130113,0.0,0.0449044904490449,0.0,0.0,0.0,0.0,0.0,0.0,926.15,2.5899999141693115
0.5941405859414058,0.0,0.0,0.0501949805019498,0.0994900509949004,0.0,0.0614938506149385,0.046995300469953,0.0501949805019498,0.0048995100489951,0.0,0.0,0.0,0.0358964103589641,0.0,0.0566943305669433,0.0,0.0,0.0,0.0,0.0,0.0,944.15,2.640000104904175
0.6261999999999999,0.0,0.0157999999999999,0.0575999999999999,0.0222999999999999,0.0,0.1064,0.0338,0.0619999999999999,0.0065,0.0,0.0,0.0,0.0124999999999999,0.0,0.0569,0.0,0.0,0.0,0.0,0.0,0.0,903.15,2.630000114440918
0.6452,0.0,0.015,0.0530999999999999,0.0848,0.0,0.0501999999999999,0.0272,0.0487999999999999,0.0,0.0045,0.0,0.0,0.0496999999999999,0.0,0.0215,0.0,0.0,0.0,0.0,0.0,0.0,937.15,2.6600000858306885
0.5885411458854115,0.0,0.0,0.0652934706529347,0.0613938606139386,0.0,0.0755924407559244,0.067993200679932,0.060993900609939,0.0,0.0,0.0,0.0,0.0188981101889811,0.0,0.0612938706129387,0.0,0.0,0.0,0.0,0.0,0.0,909.15,2.630000114440918
0.5648,0.0,0.0199,0.0576,0.1268999999999999,0.0,0.0437,0.0521,0.0624,0.004,0.0,0.0,0.0,0.0371,0.0,0.0315,0.0,0.0,0.0,0.0,0.0,0.0,939.15,2.680000066757202
0.5924592459245924,0.0,0.0152015201520152,0.0498049804980498,0.0966096609660966,0.0,0.0920092009200919,0.0532053205320532,0.0548054805480548,0.0,0.0,0.0,0.0,0.0207020702070207,0.0,0.0252025202520252,0.0,0.0,0.0,0.0,0.0,0.0,946.15,2.640000104904175
0.60993900609939,0.0,0.0212978702129787,0.0476952304769522,0.0927907209279072,0.0,0.081991800819918,0.0814918508149185,0.0473952604739526,0.0018998100189981,0.0,0.0,0.0,0.0113988601139886,0.0,0.0040995900409958,0.0,0.0,0.0,0.0,0.0,0.0,948.15,2.619999885559082
0.6063999999999999,0.0,0.0188999999999999,0.0492999999999999,0.1075999999999999,0.0,0.0936999999999999,0.0626999999999999,0.0472999999999999,0.0,0.0,0.0,0.0,0.0140999999999999,0.0,0.0,0.0,0.0,0.0,0.0,0.0,0.0,955.15,2.609999895095825
0.638963896389639,0.0,0.0034003400340034,0.0449044904490449,0.0955095509550955,0.0,0.0533053305330533,0.0052005200520052,0.0642064206420642,0.0,0.0,0.0,0.0,0.0597059705970597,0.0,0.0348034803480348,0.0,0.0,0.0,0.0,0.0,0.0,943.15,2.640000104904175
0.6086782643471306,0.0,0.0118976204759048,0.0815836832633473,0.0841831633673265,0.0,0.0628874225154969,0.0511897620475904,0.0373925214957008,0.0,0.003499300139972,0.0,0.0,0.0211957608478304,0.0,0.0374925014997,0.0,0.0,0.0,0.0,0.0,0.0,915.15,2.630000114440918
0.6136386361363863,0.0,0.0145985401459854,0.0450954904509549,0.0991900809919008,0.0,0.0711928807119288,0.0693930606939306,0.0515948405159484,0.0047995200479952,0.0,0.0,0.0,0.0237976202379762,0.0,0.0066993300669933,0.0,0.0,0.0,0.0,0.0,0.0,948.15,2.609999895095825
0.7186718671867187,0.0,0.0,0.1345134513451345,0.0058005800580058,0.0,0.1009100910091009,0.0369036903690369,0.0032003200320032,0.0,0.0,0.0,0.0,0.0,0.0,0.0,0.0,0.0,0.0,0.0,0.0,0.0,823.15,2.5
0.6534,0.0,0.0353999999999999,0.1004999999999999,0.0856,0.0,0.0,0.0,0.0,0.0,0.0,0.0,0.1251,0.0,0.0,0.0,0.0,0.0,0.0,0.0,0.0,0.0,773.15,2.5199999809265137
0.6615661566156615,0.0,0.0111011101110111,0.0498049804980498,0.0806080608060806,0.0,0.0611061106110611,0.034003400340034,0.0618061806180618,0.0,0.0268026802680268,0.0,0.0,0.0132013201320132,0.0,0.0,0.0,0.0,0.0,0.0,0.0,0.0,922.15,2.630000114440918
0.21,0.0,0.01,0.0,0.01,0.0,0.12,0.0,0.0,0.35,0.0,0.08,0.135,0.0,0.04,0.0,0.0,0.0,0.0,0.0,0.0,0.0,807.15,3.5420000553131104
0.21,0.0,0.01,0.0,0.01,0.0,0.11,0.0,0.0,0.365,0.0,0.08,0.13,0.0,0.04,0.0,0.0,0.0,0.0,0.0,0.0,0.0,810.15,3.5250000953674316
0.21,0.0,0.01,0.0,0.01,0.0,0.12,0.0,0.0,0.365,0.0,0.08,0.12,0.0,0.045,0.0,0.0,0.0,0.0,0.0,0.0,0.0,805.15,3.503999948501587
0.21,0.0,0.01,0.0,0.01,0.0,0.1,0.0,0.0,0.365,0.0,0.08,0.14,0.0,0.04,0.0,0.0,0.0,0.0,0.0,0.0,0.0,806.15,3.492000102996826
0.21,0.0,0.01,0.0,0.01,0.0,0.11,0.0,0.0,0.36,0.0,0.08,0.1369999999999999,0.0,0.04,0.0,0.0,0.0,0.0,0.0,0.0,0.0,811.15,3.5409998893737793
0.21,0.0,0.01,0.0,0.01,0.0,0.09,0.0,0.0,0.355,0.0,0.08,0.16,0.0,0.04,0.0,0.0,0.0,0.0,0.0,0.0,0.0,801.15,3.4670000076293945
0.21,0.0,0.025,0.0,0.01,0.0,0.05,0.0,0.0,0.355,0.0,0.13,0.105,0.0,0.06,0.0,0.0,0.0,0.0,0.0,0.0,0.0,819.15,3.809999942779541
0.21,0.0,0.025,0.0,0.01,0.0,0.05,0.0,0.0,0.34,0.0,0.13,0.12,0.0,0.06,0.0,0.0,0.0,0.0,0.0,0.0,0.0,806.15,3.809999942779541
0.21,0.0,0.025,0.0,0.01,0.0,0.05,0.0,0.0,0.355,0.0,0.13,0.115,0.0,0.06,0.0,0.0,0.0,0.0,0.0,0.0,0.0,809.15,3.700000047683716
0.21,0.0,0.02,0.0,0.01,0.0,0.035,0.0,0.0,0.355,0.0,0.13,0.13,0.0,0.065,0.0,0.0,0.0,0.0,0.0,0.0,0.0,805.15,3.7300000190734863
0.21,0.0,0.02,0.0,0.01,0.0,0.035,0.0,0.0,0.355,0.0,0.12,0.14,0.0,0.08,0.0,0.0,0.0,0.0,0.0,0.0,0.0,798.15,3.690000057220459
0.21,0.0,0.025,0.0,0.01,0.0,0.05,0.0,0.0,0.355,0.0,0.13,0.113,0.0,0.052,0.0,0.0,0.0,0.0,0.0,0.0,0.0,813.15,3.75
0.21,0.0,0.015,0.0,0.01,0.0,0.05,0.0,0.0,0.34,0.0,0.13,0.135,0.0,0.06,0.0,0.0,0.0,0.0,0.0,0.0,0.0,797.15,3.75
0.21,0.0,0.02,0.0,0.01,0.0,0.05,0.0,0.0,0.34,0.0,0.13,0.135,0.0,0.055,0.0,0.0,0.0,0.0,0.0,0.0,0.0,798.15,3.7200000286102295
0.2473999999999999,0.0,0.0155,0.0,0.0103,0.0,0.0515,0.0,0.0,0.3196,0.0,0.0978999999999999,0.1495,0.0,0.0619,0.0,0.0,0.0,0.0,0.0,0.0,0.0,792.15,3.819999933242798
0.254,0.0,0.0159,0.0,0.0106,0.0,0.0529,0.0,0.0,0.328,0.0,0.0794,0.1587,0.0,0.0582,0.0,0.0,0.0,0.0,0.0,0.0,0.0,798.15,3.7699999809265137
0.21,0.0,0.025,0.0,0.01,0.0,0.07,0.0,0.0,0.34,0.0,0.13,0.12,0.0,0.04,0.0,0.0,0.0,0.0,0.0,0.0,0.0,799.15,3.5179998874664307
0.21,0.0,0.01,0.0,0.01,0.0,0.09,0.0,0.0,0.37,0.0,0.09,0.13,0.0,0.04,0.0,0.0,0.0,0.0,0.0,0.0,0.0,796.15,3.5460000038146973
0.21,0.0,0.01,0.0,0.01,0.0,0.12,0.0,0.0,0.365,0.0,0.08,0.12,0.0,0.04,0.0,0.0,0.0,0.0,0.0,0.0,0.0,803.15,3.502000093460083
0.1073,0.0,0.046,0.0,0.0,0.0,0.0,0.0,0.0,0.295,0.0,0.2605,0.0,0.0,0.1686,0.0,0.0,0.0,0.0,0.0,0.0,0.0,887.15,5.309999942779541
0.0768923107689231,0.0,0.0307969203079692,0.0,0.0,0.0,0.0,0.0,0.0,0.3076692330766923,0.0,0.2768723127687231,0.0,0.0,0.1384861513848615,0.0,0.0,0.0,0.0,0.0,0.0,0.0,876.15,5.400000095367432
0.0769,0.0,0.0308,0.0,0.0,0.0,0.0,0.0,0.0,0.2923,0.0,0.2769,0.0,0.0,0.1462,0.0,0.0,0.0,0.0,0.0,0.0,0.0,880.15,5.519999980926514
0.0768923107689231,0.0,0.0307969203079692,0.0,0.0,0.0,0.0,0.0,0.0,0.3076692330766923,0.0,0.2768723127687231,0.0,0.0,0.1384861513848615,0.0,0.0230976902309769,0.0,0.0,0.0,0.0,0.0,872.15,5.25
0.0751924807519247,0.0,0.0300969903009698,0.0,0.0,0.0,0.0,0.0,0.0,0.3007699230076991,0.0,0.2706729327067292,0.0,0.0,0.1352864713528646,0.0450954904509548,0.0,0.0,0.0,0.0,0.0,0.0,872.15,5.230000019073486
0.0751924807519247,0.0,0.0300969903009698,0.0,0.0,0.0,0.0,0.0,0.0,0.3007699230076991,0.0,0.2706729327067292,0.0,0.0,0.1352864713528646,0.0,0.0,0.0,0.0,0.0,0.0,0.0,870.15,5.360000133514404
0.0751924807519247,0.0,0.0300969903009698,0.0,0.0,0.0,0.0,0.0,0.0,0.3007699230076991,0.0,0.2706729327067292,0.0,0.0,0.1352864713528646,0.0450954904509548,0.0225977402259773,0.0,0.0,0.0,0.0,0.0,869.15,5.079999923706055
0.0753075307530753,0.0,0.0301030103010301,0.0,0.0,0.0,0.0,0.0,0.0,0.2925292529252925,0.0,0.2709270927092709,0.0,0.0,0.143014301430143,0.0451045104510451,0.0,0.0,0.0,0.0,0.0,0.0,876.15,5.289999961853027
0.0751924807519248,0.0,0.0300969903009699,0.0,0.0,0.0,0.0,0.0,0.0,0.2931706829317068,0.0,0.2706729327067293,0.0,0.0,0.1428857114288571,0.0,0.0,0.0,0.0,0.0,0.0,0.0,871.15,5.420000076293945
0.0751924807519248,0.0,0.0300969903009699,0.0,0.0,0.0,0.0,0.0,0.0,0.2856714328567143,0.0,0.2706729327067293,0.0,0.0,0.1503849615038496,0.0450954904509549,0.0,0.0,0.0,0.0,0.0,0.0,877.15,5.329999923706055
0.0605939406059394,0.0,0.0302969703029697,0.0,0.0,0.0,0.0,0.0,0.0,0.2954704529547046,0.0,0.2726727327267274,0.0,0.0,0.1514848515148485,0.0454954504549545,0.0,0.0,0.0,0.0,0.0,0.0,876.15,5.340000152587891
0.0741,0.0,0.0296,0.0,0.0,0.0,0.0,0.0,0.0,0.2815,0.0,0.2667,0.0,0.0,0.1481,0.0741,0.0,0.0,0.0,0.0,0.0,0.0,874.15,5.210000038146973
0.0751924807519248,0.0,0.0300969903009699,0.0,0.0,0.0,0.0,0.0,0.0,0.2856714328567143,0.0,0.2706729327067293,0.0,0.0,0.1503849615038496,0.0751924807519248,0.0,0.0,0.0,0.0,0.0,0.0,880.15,5.230000019073486
0.0741074107410741,0.0,0.0296029602960296,0.0,0.0,0.0,0.0,0.0,0.0,0.2815281528152815,0.0,0.2667266726672667,0.0,0.0,0.1481148114811481,0.0444044404440444,0.0,0.0,0.0,0.0,0.0,0.0,873.15,5.300000190734863
0.0751924807519248,0.0,0.0300969903009699,0.0,0.0,0.0,0.0,0.0,0.0,0.2856714328567143,0.0,0.2706729327067293,0.0,0.0,0.1503849615038496,0.014998500149985,0.0,0.0,0.0,0.0,0.0,0.0,874.15,5.420000076293945
0.0763,0.0,0.0305,0.0,0.0,0.0,0.0,0.0,0.0,0.2901000000000001,0.0,0.2748,0.0,0.0,0.1527,0.0458,0.0,0.0,0.0,0.0,0.0,0.0,882.15,5.349999904632568
0.0763,0.0,0.0305,0.0,0.0,0.0,0.0,0.0,0.0,0.2901000000000001,0.0,0.2748,0.0,0.0,0.1527,0.0153,0.0,0.0,0.0,0.0,0.0,0.0,880.15,5.449999809265137
0.072992700729927,0.0,0.0583941605839416,0.0,0.0,0.0,0.0,0.0,0.0,0.2773722627737227,0.0,0.2627737226277373,0.0,0.0,0.145985401459854,0.0437956204379562,0.0,0.0,0.0,0.0,0.0,0.0,878.15,5.25
0.0751924807519247,0.0,0.0601939806019397,0.0,0.0,0.0,0.0,0.0,0.0,0.2856714328567142,0.0,0.2706729327067292,0.0,0.0,0.1503849615038495,0.0450954904509548,0.0,0.0,0.0,0.0,0.0,0.0,883.15,5.269999980926514
0.0751924807519247,0.0,0.0601939806019397,0.0,0.0,0.0,0.0,0.0,0.0,0.2856714328567142,0.0,0.2706729327067292,0.0,0.0,0.1503849615038495,0.0149985001499849,0.0,0.0,0.0,0.0,0.0,0.0,881.15,5.369999885559082
0.0751924807519248,0.0,0.0300969903009699,0.0,0.0,0.0,0.0,0.0,0.0,0.2856714328567143,0.0,0.2706729327067293,0.0,0.0,0.1503849615038496,0.0300969903009699,0.0,0.0,0.0,0.0,0.0,0.0,877.15,5.369999885559082
0.0752,0.0,0.0301,0.0,0.0,0.0,0.0,0.0,0.0,0.2856,0.0,0.2706,0.0,0.0,0.1504,0.0602,0.0,0.0,0.0,0.0,0.0,0.0,879.15,5.28000020980835
0.0751924807519248,0.0,0.0300969903009699,0.0,0.0,0.0,0.0,0.0,0.0,0.2856714328567143,0.0,0.2706729327067293,0.0,0.0,0.1503849615038496,0.0,0.0,0.0,0.0,0.0,0.0,0.0,873.15,5.460000038146973
0.0741074107410741,0.0,0.0296029602960296,0.0,0.0,0.0,0.0,0.0,0.0,0.2815281528152816,0.0,0.2815281528152816,0.0,0.0,0.1481148114811481,0.0,0.0,0.0,0.0,0.0,0.0,0.0,866.15,5.400000095367432
0.0741074107410741,0.0,0.0296029602960296,0.0,0.0,0.0,0.0,0.0,0.0,0.2815281528152816,0.0,0.2815281528152816,0.0,0.0,0.1481148114811481,0.0148014801480148,0.0,0.0,0.0,0.0,0.0,0.0,868.15,5.369999885559082
0.0741074107410741,0.0,0.0296029602960296,0.0,0.0,0.0,0.0,0.0,0.0,0.2815281528152816,0.0,0.2815281528152816,0.0,0.0,0.1481148114811481,0.0296029602960296,0.0,0.0,0.0,0.0,0.0,0.0,869.15,5.320000171661377
0.0763,0.0,0.0305,0.0,0.0,0.0,0.0,0.0,0.0,0.2901000000000001,0.0,0.2748,0.0,0.0,0.1527,0.0,0.0,0.0,0.0,0.0,0.0,0.0,878.15,5.480000019073486
0.0763,0.0,0.0305,0.0,0.0,0.0,0.0,0.0,0.0,0.2901000000000001,0.0,0.2748,0.0,0.0,0.1527,0.0305,0.0,0.0,0.0,0.0,0.0,0.0,880.15,5.400000095367432
0.0,0.0,0.0440955904409559,0.0,0.0,0.0,0.0,0.0,0.0,0.3313668633136686,0.0,0.3085691430856914,0.0,0.0,0.1028897110288971,0.0734926507349265,0.0072992700729927,0.0,0.0,0.0,0.0,0.0,873.15,5.300000190734863
0.1979,0.0,0.0601,0.0,0.0,0.0,0.0,0.0,0.0,0.2319999999999999,0.0,0.0989,0.0,0.0,0.1977,0.1142,0.0346,0.0,0.0,0.0,0.0,0.0,956.15,4.989999771118164
0.1982198219821982,0.0,0.0564056405640564,0.0,0.0,0.0,0.0,0.0,0.0,0.2247224722472247,0.0,0.0991099109910991,0.0,0.0,0.1981198119811981,0.1144114411441143,0.0347034703470347,0.0,0.0,0.0,0.0,0.0,961.15,5.039999961853027
0.1839,0.0,0.0683,0.0,0.0,0.0,0.0,0.0,0.0,0.2414,0.0,0.0997,0.0,0.0,0.1993,0.115,0.0349,0.0,0.0,0.0,0.0,0.0,956.15,4.989999771118164
0.1852814718528147,0.0,0.0687931206879312,0.0,0.0,0.0,0.0,0.0,0.0,0.2471752824717528,0.0,0.084991500849915,0.0,0.0,0.196980301969803,0.1158884111588841,0.038996100389961,0.0,0.0,0.0,0.0,0.0,959.15,4.980000019073486
0.184881511848815,0.0,0.0685931406859313,0.0,0.0,0.0,0.0,0.0,0.0,0.2437756224377561,0.0,0.0923907609239075,0.0,0.0,0.1964803519648034,0.1133886611338865,0.0388961103889611,0.0,0.0,0.0,0.0,0.0,958.15,4.980000019073486
0.1713999999999999,0.0,0.0692999999999999,0.0,0.0,0.0,0.0,0.0,0.0,0.2568,0.0,0.0856,0.0,0.0,0.1984999999999999,0.1167999999999999,0.0392999999999999,0.0,0.0,0.0,0.0,0.0,959.15,5.0
0.1569,0.0,0.0698,0.0,0.0,0.0,0.0,0.0,0.0,0.2669,0.0,0.0863,0.0,0.0,0.2001,0.1176,0.0396,0.0,0.0,0.0,0.0,0.0,954.15,5.010000228881836
0.1714999999999999,0.0,0.0694,0.0,0.0,0.0,0.0,0.0,0.0,0.2573,0.0,0.0858,0.0,0.0,0.1987999999999999,0.1139,0.0394,0.0,0.0,0.0,0.0,0.0,958.15,5.0
0.1714999999999999,0.0,0.0694,0.0,0.0,0.0,0.0,0.0,0.0,0.2573,0.0,0.0858,0.0,0.0,0.1987999999999999,0.1139,0.0394,0.0,0.0,0.0,0.0,0.0,958.15,5.0
0.1729,0.0,0.07,0.0,0.0,0.0,0.0,0.0,0.0,0.2594,0.0,0.1021,0.0,0.0,0.2004,0.0833,0.0161,0.0,0.0,0.0,0.0,0.0,958.15,5.210000038146973
0.1740999999999999,0.0,0.0705,0.0,0.0,0.0,0.0,0.0,0.0,0.2614999999999999,0.0,0.0871,0.0,0.0,0.2099999999999999,0.0839999999999999,0.0162,0.0,0.0,0.0,0.0,0.0,964.15,5.230000019073486
0.1729,0.0,0.0699,0.0,0.0,0.0,0.0,0.0,0.0,0.2594,0.0,0.1021,0.0,0.0,0.2082,0.0833,0.0161,0.0,0.0,0.0,0.0,0.0,957.15,5.190000057220459
0.1726827317268273,0.0,0.0697930206979302,0.0,0.0,0.0,0.0,0.0,0.0,0.2504749525047495,0.0,0.0863913608639136,0.0,0.0,0.2014798520147984,0.1146885311468853,0.0396960303969603,0.0,0.0,0.0,0.0,0.0,958.15,5.019999980926514
0.1720999999999999,0.0,0.0696,0.0,0.0,0.0,0.0,0.0,0.0,0.2538999999999999,0.0,0.0860999999999999,0.0,0.0,0.2003999999999999,0.1142999999999999,0.0394999999999999,0.0,0.0,0.0,0.0,0.0,956.15,5.010000228881836
0.172982701729827,0.0,0.06999300069993,0.0,0.0,0.0,0.0,0.0,0.0,0.2486751324867513,0.0,0.0864913508649135,0.0,0.0,0.2027797220277972,0.1148885111488851,0.0396960303969603,0.0,0.0,0.0,0.0,0.0,957.15,5.03000020980835
0.1692,0.0,0.0684,0.0,0.0,0.0,0.0,0.0,0.0,0.2708,0.0,0.0847,0.0,0.0,0.1925,0.1124,0.0389,0.0,0.0,0.0,0.0,0.0,959.15,4.940000057220459
0.1704170417041704,0.0,0.0689068906890689,0.0,0.0,0.0,0.0,0.0,0.0,0.2641264126412641,0.0,0.0852085208520852,0.0,0.0,0.1961196119611961,0.1131113111311131,0.0391039103910391,0.0,0.0,0.0,0.0,0.0,960.15,4.960000038146973
0.1725172517251725,0.0,0.0697069706970697,0.0,0.0,0.0,0.0,0.0,0.0,0.2546254625462546,0.0,0.0862086208620862,0.0,0.0,0.1982198219821982,0.1147114711471147,0.0396039603960396,0.0,0.0,0.0,0.0,0.0,956.15,5.0
0.1722,0.0,0.0696,0.0,0.0,0.0,0.0,0.0,0.0,0.2584,0.0,0.0861,0.0,0.0,0.1956,0.1143,0.0395999999999999,0.0,0.0,0.0,0.0,0.0,955.15,4.989999771118164
0.1510302060412082,0.0,0.0693138627725545,0.0,0.0,0.0,0.0,0.0,0.0,0.2003400680136026,0.0715143028605721,0.0496099219843968,0.0,0.0,0.167633526705341,0.2173434686937387,0.0293058611722344,0.0,0.0,0.0,0.0,0.0,961.15,4.96999979019165
0.1510302060412082,0.0,0.0693138627725545,0.0,0.0,0.0,0.0,0.0,0.0,0.2003400680136026,0.0715143028605721,0.0496099219843968,0.0,0.0,0.1748349669933986,0.2173434686937387,0.036507301460292,0.0,0.0,0.0,0.0,0.0,959.15,4.909999847412109
0.1521152115211521,0.0,0.0698069806980698,0.0,0.0,0.0,0.0,0.0,0.0,0.2018201820182018,0.0575057505750575,0.0499049904990499,0.0,0.0,0.1833183318331832,0.2189218921892189,0.0368036803680368,0.0,0.0,0.0,0.0,0.0,963.15,4.920000076293945
0.1532153215321532,0.0,0.0703070307030703,0.0,0.0,0.0,0.0,0.0,0.0,0.2033203320332033,0.0579057905790579,0.0503050305030503,0.0,0.0,0.1847184718471847,0.2059205920592059,0.0371037103710371,0.0,0.0,0.0,0.0,0.0,967.15,4.96999979019165
0.1543999999999999,0.0,0.0708999999999999,0.0,0.0,0.0,0.0,0.0,0.0,0.2047999999999999,0.0582999999999999,0.0506999999999999,0.0,0.0,0.186,0.1926999999999999,0.0372999999999999,0.0,0.0,0.0,0.0,0.0,968.15,5.019999980926514
0.1553999999999999,0.0,0.0713,0.0,0.0,0.0,0.0,0.0,0.0,0.2061,0.0454,0.051,0.0,0.0,0.1873,0.1939999999999999,0.0375999999999999,0.0,0.0,0.0,0.0,0.0,971.15,5.019999980926514
0.1543999999999999,0.0,0.0708999999999999,0.0,0.0,0.0,0.0,0.0,0.0,0.2047999999999999,0.0436,0.0506999999999999,0.0,0.0,0.186,0.2073999999999999,0.0372999999999999,0.0,0.0,0.0,0.0,0.0,967.15,5.0
0.151015101510151,0.0,0.0693069306930693,0.0,0.0,0.0,0.0,0.0,0.0,0.2003200320032003,0.0571057105710571,0.0496049604960496,0.0,0.0,0.1748174817481748,0.2318231823182318,0.0365036503650365,0.0,0.0,0.0,0.0,0.0,960.15,4.889999866485596
0.1555155515551555,0.0,0.0714071407140714,0.0,0.0,0.0,0.0,0.0,0.0,0.2063206320632063,0.0291029102910291,0.051005100510051,0.0,0.0,0.1874187418741874,0.2089208920892089,0.0376037603760376,0.0,0.0,0.0,0.0,0.0,970.15,5.03000020980835
0.1567,0.0,0.0719,0.0,0.0,0.0,0.0,0.0,0.0,0.2078,0.0144,0.0514,0.0,0.0,0.1888,0.2105,0.0379,0.0,0.0,0.0,0.0,0.0,973.15,5.03000020980835
0.1578157815781578,0.0,0.0724072407240724,0.0,0.0,0.0,0.0,0.0,0.0,0.2165216521652165,0.0,0.0518051805180518,0.0,0.0,0.1902190219021902,0.212021202120212,0.0382038203820382,0.0,0.0,0.0,0.0,0.0,970.15,5.010000228881836
0.1565843415658434,0.0,0.0718928107189281,0.0,0.0,0.0,0.0,0.0,0.0,0.2076792320767923,0.0307969203079691,0.0513948605139485,0.0,0.0,0.1886811318868113,0.1953804619538045,0.0378962103789621,0.0,0.0,0.0,0.0,0.0,973.15,5.050000190734863
0.1576842315768423,0.0,0.0723927607239276,0.0,0.0,0.0,0.0,0.0,0.0,0.2091790820917908,0.015998400159984,0.0517948205179482,0.0,0.0,0.1900809919008099,0.1968803119688031,0.0381961803819618,0.0,0.0,0.0,0.0,0.0,973.15,5.090000152587891
0.159,0.0,0.073,0.0,0.0,0.0,0.0,0.0,0.0,0.2109,0.0,0.0522,0.0,0.0,0.1916,0.1985,0.0385,0.0,0.0,0.0,0.0,0.0,972.15,5.130000114440918
0.1577,0.0,0.0724,0.0,0.0,0.0,0.0,0.0,0.0,0.2092,0.0,0.0677,0.0,0.0,0.1901,0.1969,0.0382,0.0,0.0,0.0,0.0,0.0,967.15,5.090000152587891
0.1577,0.0,0.0724,0.0,0.0,0.0,0.0,0.0,0.0,0.2092,0.0,0.0677,0.0,0.0,0.1976,0.1969,0.0382,0.0,0.0,0.0,0.0,0.0,971.15,5.070000171661377
0.1577,0.0,0.0724,0.0,0.0,0.0,0.0,0.0,0.0,0.2092,0.0,0.0677,0.0,0.0,0.1901,0.1969,0.0382,0.0,0.0,0.0,0.0,0.0,972.15,5.050000190734863
0.1578,0.0,0.0724,0.0,0.0,0.0,0.0,0.0,0.0,0.2165,0.0,0.0518,0.0,0.0,0.2061,0.212,0.0382,0.0,0.0,0.0,0.0,0.0,970.15,5.039999961853027
0.1578157815781578,0.0,0.0724072407240724,0.0,0.0,0.0,0.0,0.0,0.0,0.2093209320932093,0.0,0.0518051805180518,0.0,0.0,0.1902190219021902,0.212021202120212,0.0382038203820382,0.0,0.0,0.0,0.0,0.0,975.15,5.03000020980835
0.1566843315668433,0.0,0.0718928107189281,0.0,0.0,0.0,0.0,0.0,0.0,0.2077792220777922,0.0143985601439856,0.0663933606639336,0.0,0.0,0.1887811218878112,0.1955804419558044,0.0378962103789621,0.0,0.0,0.0,0.0,0.0,967.15,5.039999961853027
0.1578,0.0,0.0724,0.0,0.0,0.0,0.0,0.0,0.0,0.2093,0.0,0.0669,0.0,0.0,0.1902,0.197,0.0382,0.0,0.0,0.0,0.0,0.0,971.15,5.050000190734863
0.1566,0.0,0.0719,0.0,0.0,0.0,0.0,0.0,0.0,0.2075,0.0,0.0513999999999999,0.0,0.0,0.1888,0.2254,0.0379,0.0,0.0,0.0,0.0,0.0,972.15,5.019999980926514
0.1554999999999999,0.0,0.0713999999999999,0.0,0.0,0.0,0.0,0.0,0.0,0.1984999999999999,0.0,0.0509999999999999,0.0,0.0,0.1872999999999999,0.2385999999999999,0.0375999999999999,0.0,0.0,0.0,0.0,0.0,975.15,5.019999980926514
0.1554999999999999,0.0,0.0713999999999999,0.0,0.0,0.0,0.0,0.0,0.0,0.1984999999999999,0.0,0.0361999999999999,0.0,0.0,0.1872999999999999,0.2533999999999999,0.0375999999999999,0.0,0.0,0.0,0.0,0.0,980.15,5.010000228881836
0.1555,0.0,0.0713999999999999,0.0,0.0,0.0,0.0,0.0,0.0,0.1837,0.0,0.0362,0.0,0.0,0.2029,0.2534,0.045,0.0,0.0,0.0,0.0,0.0,986.15,5.090000152587891
0.156,0.0,0.0716,0.0,0.0,0.0,0.0,0.0,0.0,0.1768,0.0,0.0298,0.0,0.0,0.2143,0.2542,0.0452,0.0,0.0,0.0,0.0,0.0,995.15,5.130000114440918
0.1553999999999999,0.0,0.0787,0.0,0.0,0.0,0.0,0.0,0.0,0.1762,0.0,0.0297,0.0,0.0,0.2098,0.2532999999999999,0.045,0.0,0.0,0.0,0.0,0.0,986.15,5.119999885559082
0.1551,0.0,0.0712,0.0,0.0,0.0,0.0,0.0,0.0,0.1758,0.0,0.0296,0.0,0.0,0.228,0.2639,0.0449,0.0,0.0,0.0,0.0,0.0,989.15,5.090000152587891
0.1551,0.0,0.0712,0.0,0.0,0.0,0.0,0.0,0.0,0.1758,0.0,0.0296,0.0,0.0,0.2576,0.2639,0.0449,0.0,0.0,0.0,0.0,0.0,986.15,5.03000020980835
0.1544999999999999,0.0,0.0708999999999999,0.0,0.0,0.0,0.0,0.0,0.0,0.1714999999999999,0.0,0.0295,0.0,0.0,0.2271999999999999,0.2703,0.0448,0.0,0.0,0.0,0.0,0.0,987.15,5.079999923706055
0.1563,0.0,0.0717,0.0,0.0,0.0,0.0,0.0,0.0,0.1772,0.0,0.0224,0.0,0.0,0.2294999999999999,0.2584,0.0453,0.0,0.0,0.0,0.0,0.0,994.15,5.119999885559082
0.1585999999999999,0.0,0.0727999999999999,0.0,0.0,0.0,0.0,0.0,0.0,0.2024999999999999,0.0,0.0302999999999999,0.0,0.0,0.2331999999999999,0.2244999999999999,0.0458999999999999,0.0,0.0,0.0,0.0,0.0,986.15,5.070000171661377
0.1214,0.0,0.0730999999999999,0.0,0.0,0.0,0.0,0.0,0.0,0.2042,0.0,0.0266,0.0,0.0,0.2342,0.2582,0.0461999999999999,0.0,0.0,0.0,0.0,0.0,987.15,5.119999885559082
0.12,0.0,0.0723,0.0,0.0,0.0,0.0,0.0,0.0,0.2112,0.0,0.0263,0.0,0.0,0.2152,0.2736,0.0455999999999999,0.0,0.0,0.0,0.0,0.0,980.15,5.039999961853027
0.12,0.0,0.0723,0.0,0.0,0.0,0.0,0.0,0.0,0.2113,0.0,0.0263,0.0,0.0,0.2234,0.2736,0.0455999999999999,0.0,0.0,0.0,0.0,0.0,980.15,5.019999980926514
0.1209,0.0,0.0729,0.0,0.0,0.0,0.0,0.0,0.0,0.2128,0.0,0.0265,0.0,0.0,0.2251,0.2605,0.0536,0.0,0.0,0.0,0.0,0.0,979.15,5.03000020980835
0.13,0.0,0.0,0.0,0.0,0.0,0.1,0.0,0.0,0.5,0.0,0.04,0.08,0.0,0.09,0.0,0.0,0.0,0.0,0.0,0.0,0.0,844.15,3.696000099182129
0.12,0.0,0.02,0.0,0.0,0.0,0.12,0.0,0.0,0.4,0.0,0.12,0.09,0.0,0.08,0.0,0.0,0.0,0.0,0.0,0.0,0.0,803.15,3.786999940872192
0.08,0.0,0.0,0.0,0.0,0.0,0.11,0.0,0.0,0.55,0.0,0.02,0.09,0.0,0.09,0.0,0.0,0.0,0.0,0.0,0.0,0.0,845.15,3.6530001163482666
0.13,0.0,0.0,0.0,0.0,0.0,0.09,0.0,0.0,0.5,0.0,0.02,0.09,0.02,0.09,0.0,0.0,0.0,0.0,0.0,0.0,0.0,841.15,3.687999963760376
0.13,0.0,0.0,0.0,0.0,0.0,0.11,0.0,0.0,0.47,0.0,0.05,0.1,0.0,0.09,0.0,0.0,0.0,0.0,0.0,0.0,0.0,824.15,3.630000114440918
0.13,0.0,0.0,0.0,0.0,0.0,0.11,0.0,0.0,0.47,0.0,0.05,0.1,0.0,0.09,0.0,0.0,0.0,0.0,0.0,0.0,0.0,824.15,3.630000114440918
0.13,0.0,0.01,0.0,0.0,0.0,0.07,0.02,0.0,0.5,0.0,0.02,0.09,0.02,0.09,0.0,0.0,0.0,0.0,0.0,0.0,0.0,838.15,3.615000009536743
0.12,0.0,0.02,0.0,0.0,0.0,0.14,0.0,0.0,0.4,0.0,0.1,0.09,0.0,0.08,0.0,0.0,0.0,0.0,0.0,0.0,0.0,798.15,3.7829999923706055
0.13,0.0,0.0,0.0,0.0,0.0,0.09,0.0,0.0,0.5,0.0,0.04,0.09,0.0,0.09,0.0,0.0,0.0,0.0,0.0,0.0,0.0,838.15,3.634000062942505
0.12,0.0,0.0,0.0,0.0,0.0,0.09,0.0,0.0,0.5,0.0,0.03,0.09,0.02,0.09,0.0,0.0,0.0,0.0,0.0,0.0,0.0,837.15,3.700000047683716
0.13,0.0,0.0,0.0,0.0,0.0,0.1,0.0,0.0,0.48,0.0,0.05,0.1,0.0,0.09,0.0,0.0,0.0,0.0,0.0,0.0,0.0,825.15,3.611999988555908
0.13,0.0,0.0,0.0,0.0,0.0,0.09,0.0,0.0,0.5,0.0,0.02,0.09,0.02,0.11,0.0,0.0,0.0,0.0,0.0,0.0,0.0,839.15,3.6459999084472656
0.0,0.0,0.0,0.0,0.0,0.0,0.0,0.0,0.0,0.2,0.0,0.0,0.0,0.0,0.0,0.0,0.0,0.0,0.0,0.6,0.0,0.0,683.15,7.050000190734863
0.0,0.0,0.0,0.0,0.0,0.0,0.0,0.0,0.0,0.2,0.0,0.0,0.0,0.0,0.0,0.0,0.0,0.0,0.0,0.6,0.0,0.0,694.15,7.190000057220459
0.0,0.0,0.0,0.0,0.0,0.0,0.0,0.0,0.0,0.2,0.0,0.0,0.0,0.0,0.0,0.0,0.0,0.0,0.0,0.6,0.0,0.0,699.15,7.360000133514404
0.0,0.0,0.0,0.0,0.0,0.0,0.0,0.0,0.0,0.2,0.0,0.0,0.0,0.0,0.0,0.0,0.0,0.0,0.0,0.6,0.0,0.0,704.15,7.429999828338623
0.0,0.0,0.0,0.0,0.0,0.0,0.0,0.0,0.0,0.2,0.0,0.0,0.0,0.0,0.0,0.0,0.0,0.0,0.0,0.6,0.0,0.0,701.15,7.53000020980835
0.0,0.0,0.0,0.0,0.0,0.0,0.0,0.0,0.0,0.2,0.0,0.0,0.0,0.0,0.0,0.0,0.0,0.0,0.0,0.6,0.0,0.0,686.15,7.480000019073486
0.0,0.0,0.0,0.0,0.0,0.0,0.0,0.0,0.0,0.2,0.0,0.0,0.0,0.0,0.0,0.0,0.0,0.0,0.0,0.6,0.0,0.0,679.15,7.400000095367432
0.7429000000000001,0.0,0.0,0.0,0.0524,0.0,0.0,0.0,0.0524,0.0,0.0,0.0,0.1523,0.0,0.0,0.0,0.0,0.0,0.0,0.0,0.0,0.0,771.15,2.359999895095825
0.7304,0.0,0.0,0.0,0.0394,0.0,0.0,0.0,0.0394,0.0,0.0,0.0,0.1907999999999999,0.0,0.0,0.0,0.0,0.0,0.0,0.0,0.0,0.0,768.15,2.359999895095825
0.7178,0.0,0.0,0.0,0.0263,0.0,0.0,0.0,0.0263,0.0,0.0,0.0,0.2296,0.0,0.0,0.0,0.0,0.0,0.0,0.0,0.0,0.0,750.15,2.359999895095825
0.7704000000000001,0.0,0.0,0.0,0.0,0.0,0.0,0.0,0.0,0.0,0.0,0.0,0.2296,0.0,0.0,0.0,0.0,0.0,0.0,0.0,0.0,0.0,750.15,2.309999942779541
0.0,0.75,0.0,0.0,0.0,0.05,0.0,0.0,0.0,0.0,0.0,0.0,0.2,0.0,0.0,0.0,0.0,0.0,0.0,0.0,0.0,0.0,780.15,2.555999994277954
0.0,0.7,0.0,0.0,0.0,0.1,0.0,0.0,0.0,0.0,0.0,0.0,0.2,0.0,0.0,0.0,0.0,0.0,0.0,0.0,0.0,0.0,786.15,2.622999906539917
0.0,0.65,0.0,0.0,0.0,0.15,0.0,0.0,0.0,0.0,0.0,0.0,0.2,0.0,0.0,0.0,0.0,0.0,0.0,0.0,0.0,0.0,797.15,2.684999942779541
0.0,0.6,0.0,0.0,0.0,0.2,0.0,0.0,0.0,0.0,0.0,0.0,0.2,0.0,0.0,0.0,0.0,0.0,0.0,0.0,0.0,0.0,808.15,2.7339999675750732
0.0,0.55,0.0,0.0,0.0,0.25,0.0,0.0,0.0,0.0,0.0,0.0,0.2,0.0,0.0,0.0,0.0,0.0,0.0,0.0,0.0,0.0,821.15,2.7869999408721924
0.0,0.5,0.0,0.0,0.0,0.3,0.0,0.0,0.0,0.0,0.0,0.0,0.2,0.0,0.0,0.0,0.0,0.0,0.0,0.0,0.0,0.0,837.15,2.825999975204468
0.5574,0.0,0.0,0.0,0.2268,0.0,0.0,0.2158,0.0,0.0,0.0,0.0,0.0,0.0,0.0,0.0,0.0,0.0,0.0,0.0,0.0,0.0,1075.15,2.619999885559082
0.545,0.0,0.0,0.0,0.22,0.0,0.0,0.2019999999999999,0.0,0.0,0.0,0.0,0.0,0.0,0.0,0.033,0.0,0.0,0.0,0.0,0.0,0.0,1056.15,2.640000104904175
0.509,0.0,0.0,0.0,0.206,0.0,0.0,0.2189999999999999,0.0,0.0,0.0,0.0,0.0,0.0,0.0,0.066,0.0,0.0,0.0,0.0,0.0,0.0,1038.15,2.6600000858306885
0.492,0.0,0.0,0.0,0.198,0.0,0.0,0.21,0.0,0.0,0.0,0.0,0.0,0.0,0.0,0.1,0.0,0.0,0.0,0.0,0.0,0.0,1022.15,2.700000047683716
0.472,0.0,0.0,0.0,0.191,0.0,0.0,0.201,0.0,0.0,0.0,0.0,0.0,0.0,0.0,0.136,0.0,0.0,0.0,0.0,0.0,0.0,1008.15,2.740000009536743
0.0,0.597,0.0,0.2985,0.0994999999999999,0.0,0.0,0.0,0.0,0.0,0.0,0.0,0.0,0.0,0.0,0.0,0.0,0.0,0.0,0.0,0.0,0.0,659.15,2.5950000286102295
0.0,0.591,0.0,0.2955,0.0984999999999999,0.0,0.0,0.0,0.0,0.0,0.0,0.0,0.0,0.0,0.0,0.0,0.0,0.0,0.0,0.0,0.0,0.0,656.15,2.634000062942505
0.0,0.585,0.0,0.2925,0.0975,0.0,0.0,0.0,0.0,0.0,0.0,0.0,0.0,0.0,0.0,0.0,0.0,0.0,0.0,0.0,0.0,0.0,653.15,2.674999952316284
0.0,0.57,0.0,0.285,0.095,0.0,0.0,0.0,0.0,0.0,0.0,0.0,0.0,0.0,0.0,0.0,0.0,0.0,0.0,0.0,0.0,0.0,643.15,2.7709999084472656
0.0,0.555,0.0,0.2775,0.0925,0.0,0.0,0.0,0.0,0.0,0.0,0.0,0.0,0.0,0.0,0.0,0.0,0.0,0.0,0.0,0.0,0.0,637.15,2.864000082015991
0.0,0.54,0.0,0.27,0.09,0.0,0.0,0.0,0.0,0.0,0.0,0.0,0.0,0.0,0.0,0.0,0.0,0.0,0.0,0.0,0.0,0.0,629.15,2.9630000591278076
0.0,0.0,0.0,0.0,0.0,0.0,0.0,0.0,0.0,0.0,0.0,0.0,0.0,0.0,0.0,0.0,0.1,0.0,0.0,0.0,0.9,0.0,628.15,5.409999847412109
0.0,0.0,0.0,0.0,0.0,0.0,0.0,0.0,0.0,0.0,0.0,0.0,0.0,0.0,0.0,0.0,0.2,0.0,0.0,0.0,0.8,0.0,684.15,5.239999771118164
0.0,0.0,0.0,0.0,0.0,0.0,0.0,0.0,0.0,0.0,0.0,0.0,0.0,0.0,0.0,0.0,0.1,0.1,0.0,0.0,0.8,0.0,631.15,5.71999979019165
0.0,0.0,0.0,0.0,0.0,0.0,0.0,0.0,0.0,0.0,0.0,0.0,0.0,0.0,0.0,0.0,0.2,0.1,0.0,0.0,0.7,0.0,675.15,5.53000020980835
0.0,0.0,0.0,0.0,0.0,0.0,0.0,0.0,0.0,0.0,0.0,0.0,0.0,0.0,0.0,0.0,0.1,0.2,0.0,0.0,0.7,0.0,626.15,6.019999980926514
0.0,0.0,0.0,0.0,0.0,0.0,0.0,0.0,0.0,0.0,0.0,0.0,0.0,0.0,0.0,0.0,0.0,0.2,0.0,0.0,0.8,0.0,554.15,6.269999980926514
0.0,0.0,0.0,0.0,0.0,0.0,0.0,0.0,0.0,0.0,0.0,0.0,0.0,0.0,0.0,0.0,0.0,0.2,0.0,0.0,0.8,0.0,554.15,6.269999980926514
0.0,0.0,0.0,0.1485,0.0,0.0,0.0,0.0,0.0,0.0,0.0,0.0,0.0,0.0,0.0,0.0,0.0,0.0,0.0,0.0,0.5941000000000001,0.0,629.15,5.710000038146973
0.0,0.0,0.0,0.4443999999999999,0.0,0.0,0.0,0.0,0.0,0.0,0.0,0.0,0.0,0.0,0.0,0.0,0.0,0.0,0.0,0.0,0.0,0.0,562.15,3.7200000286102295
0.0,0.0,0.0,0.4444177767110684,0.0,0.0,0.0,0.0,0.0,0.0,0.0,0.0,0.0,0.0,0.0,0.0,0.0,0.0,0.0,0.0,0.0,0.0,565.15,3.7200000286102295
0.0,0.0,0.0,0.4443999999999999,0.0,0.0,0.0,0.0,0.0,0.0,0.0,0.0,0.0,0.0,0.0,0.0,0.0,0.0,0.0,0.0,0.0,0.0,560.15,3.7300000190734863
0.0,0.0,0.0,0.4443999999999999,0.0,0.0,0.0,0.0,0.0,0.0,0.0,0.0,0.0,0.0,0.0,0.0,0.0,0.0,0.0,0.0,0.0,0.0,562.15,3.740000009536743
0.0,0.0,0.0,0.4443999999999999,0.0,0.0,0.0,0.0,0.0,0.0,0.0,0.0,0.0,0.0,0.0,0.0,0.0,0.0,0.0,0.0,0.0,0.0,562.15,3.75
0.0,0.0,0.0,0.4443999999999999,0.0,0.0,0.0,0.0,0.0,0.0,0.0,0.0,0.0,0.0,0.0,0.0,0.0,0.0,0.0,0.0,0.0,0.0,562.15,3.7799999713897705
0.7,0.0,0.0,0.2,0.1,0.0,0.0,0.0,0.0,0.0,0.0,0.0,0.0,0.0,0.0,0.0,0.0,0.0,0.0,0.0,0.0,0.0,823.15,2.4100000858306885
0.0,0.0,0.0,0.0,0.0,0.0,0.0,0.0,0.0,0.7,0.0,0.0,0.0,0.0,0.0,0.0,0.0,0.3,0.0,0.0,0.0,0.0,748.15,4.130000114440918
0.0,0.0,0.0,0.0,0.0,0.0,0.0,0.0,0.0,0.69,0.0,0.0,0.0,0.0,0.01,0.0,0.0,0.3,0.0,0.0,0.0,0.0,745.15,4.190000057220459
0.0,0.0,0.0,0.0,0.0,0.0,0.0,0.0,0.0,0.67,0.0,0.0,0.0,0.0,0.03,0.0,0.0,0.3,0.0,0.0,0.0,0.0,734.15,4.269999980926514
0.0,0.0,0.0,0.0,0.0,0.0,0.0,0.0,0.0,0.65,0.0,0.0,0.0,0.0,0.05,0.0,0.0,0.3,0.0,0.0,0.0,0.0,722.15,4.389999866485596
0.0,0.0,0.0,0.0,0.0,0.0,0.0,0.0,0.0,0.63,0.0,0.0,0.0,0.0,0.07,0.0,0.0,0.3,0.0,0.0,0.0,0.0,754.15,4.550000190734863
0.0,0.0,0.0,0.0,0.0,0.0,0.0,0.0,0.0,0.6,0.0,0.0,0.0,0.0,0.1,0.0,0.0,0.3,0.0,0.0,0.0,0.0,777.15,4.760000228881836
0.118,0.0,0.0,0.0,0.313,0.0,0.569,0.0,0.0,0.0,0.0,0.0,0.0,0.0,0.0,0.0,0.0,0.0,0.0,0.0,0.0,0.0,1060.15,5.829999923706055
0.2825,0.0,0.0,0.0,0.2330999999999999,0.0,0.4844,0.0,0.0,0.0,0.0,0.0,0.0,0.0,0.0,0.0,0.0,0.0,0.0,0.0,0.0,0.0,1100.15,2.740000009536743
0.1682,0.0,0.0,0.0,0.2312,0.0,0.6006,0.0,0.0,0.0,0.0,0.0,0.0,0.0,0.0,0.0,0.0,0.0,0.0,0.0,0.0,0.0,1099.15,2.8499999046325684
0.1087108710871087,0.0,0.0,0.0,0.1922192219221921,0.0,0.699069906990699,0.0,0.0,0.0,0.0,0.0,0.0,0.0,0.0,0.0,0.0,0.0,0.0,0.0,0.0,0.0,916.15,2.8499999046325684
0.2678999999999999,0.0,0.0,0.0,0.1578999999999999,0.0,0.5742,0.0,0.0,0.0,0.0,0.0,0.0,0.0,0.0,0.0,0.0,0.0,0.0,0.0,0.0,0.0,936.15,2.7100000381469727
0.0,0.0,0.0,0.0,0.0,0.0,0.0,0.0,0.0,0.0,0.0,0.0,0.0,0.0,0.03,0.0,0.0,0.0,0.0,0.0,0.0,0.0,833.15,4.039999961853027
0.0,0.0,0.0,0.0,0.0,0.0,0.0,0.0,0.0,0.6,0.0,0.0,0.3,0.0,0.0,0.0,0.0,0.0,0.0,0.0,0.0,0.0,581.15,4.46999979019165
0.0,0.0,0.0,0.0,0.0,0.0,0.0,0.0,0.0,0.6,0.0,0.0,0.3,0.0,0.0,0.0,0.0,0.0,0.0,0.0,0.0,0.0,597.15,4.389999866485596
0.0,0.0,0.0,0.0,0.0,0.0,0.0,0.0,0.0,0.6,0.0,0.0,0.3,0.0,0.0,0.0,0.0,0.0,0.0,0.0,0.0,0.0,643.15,4.099999904632568
0.0,0.0,0.0,0.0,0.0,0.0,0.0,0.0,0.0,0.6,0.0,0.0,0.3,0.0,0.0,0.0,0.0,0.0,0.0,0.0,0.0,0.0,676.15,3.680000066757202
0.0,0.0,0.0,0.0,0.0,0.0,0.0,0.0,0.0,0.6,0.0,0.0,0.3,0.0,0.0,0.0,0.0,0.0,0.0,0.0,0.0,0.0,698.15,3.549999952316284
0.0,0.0,0.0,0.0,0.0,0.0,0.0,0.0,0.0,0.6,0.0,0.0,0.3,0.0,0.0,0.0,0.0,0.0,0.0,0.0,0.0,0.0,754.15,2.930000066757202
0.5353,0.0,0.0,0.1617,0.0,0.0,0.0,0.0,0.0,0.303,0.0,0.0,0.0,0.0,0.0,0.0,0.0,0.0,0.0,0.0,0.0,0.0,820.15,2.4000000953674316
0.5168,0.0,0.0,0.1561,0.0,0.0,0.0,0.0,0.0,0.2924,0.0347,0.0,0.0,0.0,0.0,0.0,0.0,0.0,0.0,0.0,0.0,0.0,827.15,2.569999933242798
0.4962999999999999,0.0,0.0,0.1498,0.0,0.0,0.0,0.0,0.0,0.2809999999999999,0.0728999999999999,0.0,0.0,0.0,0.0,0.0,0.0,0.0,0.0,0.0,0.0,0.0,825.15,2.7200000286102295
0.4736,0.0,0.0,0.1431,0.0,0.0,0.0,0.0,0.0,0.268,0.1153,0.0,0.0,0.0,0.0,0.0,0.0,0.0,0.0,0.0,0.0,0.0,824.15,2.9600000381469727
0.0,0.0,0.0,0.0,0.0,0.0,0.0,0.0,0.0,0.0998,0.0,0.0,0.0,0.0,0.0,0.0,0.0,0.0,0.0,0.0,0.8981999999999999,0.0,585.15,5.261000156402588
0.0,0.0,0.0,0.0,0.0,0.0,0.0,0.0,0.0,0.0998,0.0,0.0998,0.0,0.0,0.0,0.0,0.0,0.0,0.0,0.0,0.7985,0.0,608.15,5.172999858856201
0.0,0.0,0.0,0.0,0.0,0.0,0.0,0.0,0.0,0.1997,0.0,0.0998,0.0,0.0,0.0,0.0,0.0,0.0,0.0,0.0,0.6988,0.0,623.15,4.86899995803833
0.0,0.0,0.0,0.0,0.0,0.0,0.0,0.0,0.0,0.1997,0.0,0.1997,0.0,0.0,0.0,0.0,0.0,0.0,0.0,0.0,0.599,0.0,625.15,4.624000072479248
0.0,0.0,0.0,0.0998099809980998,0.0,0.0,0.0,0.0,0.0,0.1997199719971996,0.0,0.1997199719971996,0.0,0.0,0.0,0.0,0.0,0.0,0.0,0.0,0.4992499249924992,0.0,592.15,4.422999858856201
0.0,0.0,0.0,0.0998099809980998,0.0,0.0,0.0,0.0,0.0,0.0,0.0,0.0998099809980998,0.0,0.0,0.0,0.0,0.0,0.0,0.0,0.0,0.7985798579857984,0.0,560.15,5.13100004196167
0.0,0.0,0.0,0.1997,0.0,0.0,0.0,0.0,0.0,0.1498,0.0,0.0,0.0,0.0,0.0,0.0,0.0,0.0,0.0,0.0,0.6489,0.0,582.15,4.872000217437744
0.0,0.0,0.0,0.0,0.0,0.0,0.0,0.0,0.1,0.1,0.0,0.0,0.0,0.0,0.0,0.0,0.0,0.0,0.8,0.0,0.0,0.0,497.15,4.764999866485596
0.0,0.0,0.0,0.0,0.0,0.0,0.0,0.0,0.15,0.15,0.0,0.0,0.0,0.0,0.0,0.0,0.0,0.0,0.7,0.0,0.0,0.0,512.15,4.556000232696533
0.0,0.0,0.0,0.0,0.0,0.0,0.0,0.0,0.0,0.7,0.0,0.0,0.0,0.2,0.0,0.0,0.0,0.1,0.0,0.0,0.0,0.0,791.15,3.869999885559082
0.0,0.0,0.0,0.0,0.0,0.0,0.0,0.0,0.0,0.7,0.0,0.0,0.0,0.1,0.0,0.0,0.0,0.2,0.0,0.0,0.0,0.0,779.15,4.139999866485596
0.0,0.0,0.0,0.0,0.0,0.0,0.0,0.0,0.0,0.6,0.0,0.0,0.0,0.2,0.0,0.0,0.0,0.2,0.0,0.0,0.0,0.0,773.15,4.199999809265137
0.0,0.0,0.0,0.0,0.0,0.0,0.0,0.0,0.0,0.6,0.0,0.0,0.0,0.1,0.0,0.0,0.0,0.3,0.0,0.0,0.0,0.0,724.15,4.480000019073486
0.0,0.0,0.0,0.0,0.0,0.0,0.0,0.0,0.0,0.5,0.0,0.0,0.0,0.2,0.0,0.0,0.0,0.3,0.0,0.0,0.0,0.0,723.15,4.579999923706055
0.0,0.0,0.0,0.0,0.0,0.0,0.0,0.0,0.0,0.4,0.0,0.0,0.0,0.1,0.0,0.0,0.0,0.5,0.0,0.0,0.0,0.0,673.15,5.03000020980835
0.0,0.0,0.0,0.0,0.0,0.0,0.0,0.0,0.0,0.3,0.0,0.0,0.0,0.1,0.0,0.0,0.0,0.6,0.0,0.0,0.0,0.0,648.15,5.329999923706055
0.0,0.4,0.0,0.4,0.0,0.0,0.0,0.0,0.0,0.0,0.0,0.0,0.0,0.0,0.0,0.0,0.0,0.0,0.0,0.0,0.0,0.0,513.15,2.788000106811523
0.0,0.35,0.0,0.35,0.0,0.0,0.0,0.0,0.0,0.0,0.0,0.0,0.0,0.0,0.0,0.0,0.0,0.0,0.0,0.0,0.0,0.0,515.15,2.8529999256134033
0.0,0.3,0.0,0.3,0.0,0.0,0.0,0.0,0.0,0.0,0.0,0.0,0.0,0.0,0.0,0.0,0.0,0.0,0.0,0.0,0.0,0.0,523.15,2.999000072479248
0.0,0.275,0.0,0.275,0.0,0.0,0.0,0.0,0.0,0.0,0.0,0.0,0.0,0.0,0.0,0.0,0.0,0.0,0.0,0.0,0.0,0.0,524.15,3.058000087738037
0.0,0.25,0.0,0.25,0.0,0.0,0.0,0.0,0.0,0.0,0.0,0.0,0.0,0.0,0.0,0.0,0.0,0.0,0.0,0.0,0.0,0.0,527.15,3.1050000190734863
0.0,0.2,0.0,0.2,0.0,0.0,0.0,0.0,0.0,0.0,0.0,0.0,0.0,0.0,0.0,0.0,0.0,0.0,0.0,0.0,0.0,0.0,544.15,3.313999891281128
0.0,0.0,0.0,0.0,0.0,0.0,0.0,0.0,0.0,0.0,0.0,0.0,0.0,0.0,0.0,0.0,0.0,0.0,0.0,0.0,0.7967,0.0,598.15,5.683000087738037
0.0,0.0,0.0,0.0,0.0,0.2,0.0,0.0,0.0,0.7,0.0,0.0,0.0,0.0,0.0,0.0,0.0,0.0,0.0,0.1,0.0,0.0,525.15,3.0399999618530273
0.0,0.0,0.0,0.0,0.0,0.2,0.0,0.0,0.0,0.65,0.0,0.0,0.0,0.0,0.0,0.0,0.0,0.0,0.0,0.15,0.0,0.0,520.15,3.4600000381469727
0.0,0.0,0.0,0.0,0.0,0.2,0.0,0.0,0.0,0.6,0.0,0.0,0.0,0.0,0.0,0.0,0.0,0.0,0.0,0.2,0.0,0.0,509.15,3.680000066757202
0.0,0.0,0.0,0.0,0.36,0.0,0.64,0.0,0.0,0.0,0.0,0.0,0.0,0.0,0.0,0.0,0.0,0.0,0.0,0.0,0.0,0.0,848.15,2.9200000762939453
0.0,0.0,0.0,0.0,0.5,0.0,0.5,0.0,0.0,0.0,0.0,0.0,0.0,0.0,0.0,0.0,0.0,0.0,0.0,0.0,0.0,0.0,860.15,3.2100000381469727
0.0,0.5446,0.0,0.0,0.0,0.0,0.0,0.0,0.0,0.0,0.0,0.0,0.0,0.0,0.0,0.0,0.0,0.0,0.0,0.0,0.0,0.0,593.15,3.2699999809265137
0.0,0.4950495049504951,0.0,0.0,0.0,0.0,0.0,0.0,0.0,0.0,0.0,0.0,0.0,0.0,0.0,0.0,0.0,0.0,0.0,0.0,0.0,0.0,584.15,3.240000009536743
0.0,0.4455445544554455,0.0,0.0,0.0,0.0,0.0,0.0,0.0,0.0,0.0,0.0,0.0,0.0,0.0,0.0,0.0,0.0,0.0,0.0,0.0,0.0,592.15,3.3499999046325684
0.0,0.396039603960396,0.0,0.0,0.0,0.0,0.0,0.0,0.0,0.0,0.0,0.0,0.0,0.0,0.0,0.0,0.0,0.0,0.0,0.0,0.0,0.0,605.15,3.490000009536743
0.0,0.5446,0.0,0.0,0.0,0.0,0.0,0.0,0.0,0.0,0.0,0.0,0.0,0.0,0.0,0.0,0.0,0.0,0.0,0.0,0.0,0.0,539.15,3.390000104904175
0.0,0.495049504950495,0.0,0.0,0.0,0.0,0.0,0.0,0.0,0.0,0.0,0.0,0.0,0.0,0.0,0.0,0.0,0.0,0.0,0.0,0.0,0.0,561.15,3.4100000858306885
0.0,0.4455445544554455,0.0,0.0,0.0,0.0,0.0,0.0,0.0,0.0,0.0,0.0,0.0,0.0,0.0,0.0,0.0,0.0,0.0,0.0,0.0,0.0,584.15,3.2799999713897705
0.0,0.396039603960396,0.0,0.0,0.0,0.0,0.0,0.0,0.0,0.0,0.0,0.0,0.0,0.0,0.0,0.0,0.0,0.0,0.0,0.0,0.0,0.0,605.15,3.490000009536743
0.0,0.0,0.0,0.0,0.0,0.0,0.0,0.0,0.25,0.55,0.0,0.0,0.05,0.0,0.0,0.0,0.0,0.0,0.0,0.1,0.0,0.0,691.15,3.2699999809265137
0.0,0.0,0.0,0.0,0.0,0.0,0.0,0.0,0.2,0.55,0.0,0.0,0.1,0.0,0.0,0.0,0.0,0.0,0.0,0.1,0.0,0.0,651.15,3.299999952316284
0.0,0.0,0.0,0.0,0.0,0.0,0.0,0.0,0.15,0.55,0.0,0.0,0.15,0.0,0.0,0.0,0.0,0.0,0.0,0.1,0.0,0.0,648.15,3.359999895095825
0.0,0.0,0.0,0.0,0.0,0.0,0.0,0.0,0.1,0.55,0.0,0.0,0.2,0.0,0.0,0.0,0.0,0.0,0.0,0.1,0.0,0.0,656.15,3.430000066757202
0.0,0.0,0.0,0.0,0.0,0.0,0.0,0.0,0.05,0.55,0.0,0.0,0.25,0.0,0.0,0.0,0.0,0.0,0.0,0.1,0.0,0.0,663.15,3.430000066757202
0.0,0.3,0.0,0.0,0.0,0.0,0.0,0.0,0.0,0.0,0.0,0.0,0.3,0.0,0.0,0.0,0.4,0.0,0.0,0.0,0.0,0.0,899.15,3.569999933242798
0.0,0.3,0.0,0.0,0.0,0.0,0.0,0.0,0.0,0.0,0.0,0.0,0.35,0.0,0.0,0.0,0.35,0.0,0.0,0.0,0.0,0.0,865.15,3.4800000190734863
0.0,0.3,0.0,0.0,0.0,0.0,0.0,0.0,0.0,0.0,0.0,0.0,0.4,0.0,0.0,0.0,0.3,0.0,0.0,0.0,0.0,0.0,832.15,3.359999895095825
0.0,0.3,0.0,0.0,0.0,0.0,0.0,0.0,0.0,0.0,0.0,0.0,0.45,0.0,0.0,0.0,0.25,0.0,0.0,0.0,0.0,0.0,797.15,3.259999990463257
0.0,0.3,0.0,0.0,0.0,0.0,0.0,0.0,0.0,0.0,0.0,0.0,0.5,0.0,0.0,0.0,0.2,0.0,0.0,0.0,0.0,0.0,772.15,3.109999895095825
0.0,0.3,0.0,0.0,0.0,0.0,0.0,0.0,0.0,0.0,0.0,0.0,0.55,0.0,0.0,0.0,0.15,0.0,0.0,0.0,0.0,0.0,741.15,2.990000009536743
0.0,0.3,0.0,0.0,0.0,0.0,0.0,0.0,0.0,0.0,0.0,0.0,0.6,0.0,0.0,0.0,0.1,0.0,0.0,0.0,0.0,0.0,702.15,2.8299999237060547
0.065,0.0,0.0,0.0,0.178,0.0,0.0,0.0,0.0,0.28,0.0,0.0,0.0,0.0,0.0,0.0,0.0,0.0,0.0,0.0,0.0,0.0,1053.15,4.789999961853027
0.15,0.0,0.0,0.0,0.133,0.0,0.0,0.0,0.0,0.27,0.0,0.0,0.0,0.0,0.0,0.0,0.0,0.0,0.0,0.0,0.0,0.0,1028.15,5.289999961853027
0.05,0.0,0.0,0.0,0.15,0.0,0.0,0.0,0.0,0.25,0.0,0.0,0.0,0.0,0.0,0.0,0.0,0.0,0.0,0.0,0.0,0.0,1023.15,5.46999979019165
