Repository: dorukdogular/vitreos

# Data

## Source

Glass property data is sourced from the [SciGlass database](https://github.com/epam/SciGlass) (EPAM Systems), made available under the [Open Database License (ODbL)](https://opendatacommons.org/licenses/odbl/1-0/). Accessed via the [glasspy](https://github.com/drcassar/glasspy) Python library.

## Files tracked in git

| File | Description |
|---|---|
| `clean.csv` | Deduplicated glass-forming ability dataset (11858 rows) |
| `tg_dataset.csv` | 76377 glasses with Tg (K) and 22 oxide mol% features |
| `tg_density_dataset.csv` | 31173 glasses with both Tg (K) and density (g/cm³) |

File: data/tg_density_dataset.csv (part 69 of 109)
SiO2,P2O5,ZrO2,Na2O,Al2O3,Fe2O3,CaO,MgO,K2O,B2O3,BaO,ZnO,Li2O,SrO,La2O3,TiO2,Nb2O5,PbO,Sb2O3,Bi2O3,TeO2,Se,Tg,density
0.05,0.0,0.0,0.0,0.14,0.0,0.0,0.0,0.0,0.25,0.0,0.0,0.0,0.0,0.0,0.0,0.0,0.0,0.0,0.0,0.0,0.0,1028.15,5.539999961853027
0.05,0.0,0.0,0.0,0.13,0.0,0.0,0.0,0.0,0.25,0.0,0.0,0.0,0.0,0.0,0.0,0.0,0.0,0.0,0.0,0.0,0.0,1028.15,5.659999847412109
0.05,0.0,0.0,0.0,0.12,0.0,0.0,0.0,0.0,0.25,0.0,0.0,0.0,0.0,0.0,0.0,0.0,0.0,0.0,0.0,0.0,0.0,1033.15,5.710000038146973
0.6666333366663334,0.0,0.0,0.1666833316668333,0.0,0.0,0.0,0.1666833316668333,0.0,0.0,0.0,0.0,0.0,0.0,0.0,0.0,0.0,0.0,0.0,0.0,0.0,0.0,998.15,2.427999973297119
0.6666333366663334,0.0,0.0,0.1666833316668333,0.0,0.0,0.1666833316668333,0.0,0.0,0.0,0.0,0.0,0.0,0.0,0.0,0.0,0.0,0.0,0.0,0.0,0.0,0.0,986.15,2.5309998989105225
0.6666333366663334,0.0,0.0,0.1666833316668333,0.0,0.0,0.0,0.0,0.0,0.0,0.0,0.0,0.0,0.1666833316668333,0.0,0.0,0.0,0.0,0.0,0.0,0.0,0.0,967.15,2.7730000019073486
0.6666333366663334,0.0,0.0,0.1666833316668333,0.0,0.0,0.0,0.0,0.0,0.0,0.1666833316668333,0.0,0.0,0.0,0.0,0.0,0.0,0.0,0.0,0.0,0.0,0.0,942.15,3.053999900817871
0.0,0.0,0.0,0.4,0.0,0.0,0.0,0.0,0.0,0.5,0.0,0.0,0.0,0.0,0.0,0.0,0.0,0.0,0.0,0.1,0.0,0.0,714.15,3.619999885559082
0.0,0.0,0.0,0.32,0.0,0.0,0.0,0.0,0.0,0.5,0.0,0.0,0.08,0.0,0.0,0.0,0.0,0.0,0.0,0.1,0.0,0.0,698.15,3.3399999141693115
0.0,0.0,0.0,0.24,0.0,0.0,0.0,0.0,0.0,0.5,0.0,0.0,0.16,0.0,0.0,0.0,0.0,0.0,0.0,0.1,0.0,0.0,679.15,4.059999942779541
0.0,0.0,0.0,0.16,0.0,0.0,0.0,0.0,0.0,0.5,0.0,0.0,0.24,0.0,0.0,0.0,0.0,0.0,0.0,0.1,0.0,0.0,676.15,4.03000020980835
0.0,0.0,0.0,0.08,0.0,0.0,0.0,0.0,0.0,0.5,0.0,0.0,0.32,0.0,0.0,0.0,0.0,0.0,0.0,0.1,0.0,0.0,686.15,3.759999990463257
0.0,0.0,0.0,0.0,0.0,0.0,0.0,0.0,0.0,0.5,0.0,0.0,0.4,0.0,0.0,0.0,0.0,0.0,0.0,0.1,0.0,0.0,689.15,3.5399999618530273
0.0,0.0,0.0,0.32,0.0,0.0,0.0,0.0,0.08,0.5,0.0,0.0,0.0,0.0,0.0,0.0,0.0,0.0,0.0,0.1,0.0,0.0,623.15,3.1600000858306885
0.0,0.0,0.0,0.24,0.0,0.0,0.0,0.0,0.16,0.5,0.0,0.0,0.0,0.0,0.0,0.0,0.0,0.0,0.0,0.1,0.0,0.0,607.15,4.079999923706055
0.0,0.0,0.0,0.16,0.0,0.0,0.0,0.0,0.24,0.5,0.0,0.0,0.0,0.0,0.0,0.0,0.0,0.0,0.0,0.1,0.0,0.0,603.15,3.759999990463257
0.0,0.0,0.0,0.08,0.0,0.0,0.0,0.0,0.32,0.5,0.0,0.0,0.0,0.0,0.0,0.0,0.0,0.0,0.0,0.1,0.0,0.0,610.15,3.440000057220459
0.0,0.0,0.0,0.0,0.0,0.0,0.0,0.0,0.4,0.5,0.0,0.0,0.0,0.0,0.0,0.0,0.0,0.0,0.0,0.1,0.0,0.0,622.15,2.819999933242798
0.0,0.508,0.0,0.0,0.0,0.0,0.0,0.0,0.0,0.0,0.0,0.0,0.4740999999999999,0.0,0.0,0.0,0.0,0.0,0.0,0.0,0.0,0.0,578.15,1.8605066537857056
0.0,0.4513548645135486,0.0,0.0,0.0,0.0,0.0,0.0,0.0,0.0,0.0,0.0,0.4884511548845115,0.0,0.0,0.0,0.0,0.0,0.0,0.0,0.0,0.0,573.15,2.3449902534484863
0.0,0.3194,0.0,0.0,0.0,0.0,0.0,0.0,0.0,0.0,0.0,0.0,0.499,0.0,0.0,0.0,0.0,0.0,0.0,0.0,0.0,0.0,548.15,2.3443634510040283
0.0,0.2208999999999999,0.0,0.0,0.0,0.0,0.0,0.0,0.0,0.0,0.0,0.0,0.4849,0.0,0.0,0.0,0.0,0.0,0.0,0.0,0.0,0.0,529.15,2.3209664821624756
0.0,0.3329999999999999,0.0,0.0,0.0,0.0,0.0,0.0,0.0,0.0,0.0,0.0,0.0,0.0,0.0,0.0,0.0,0.0,0.0,0.0,0.0,0.0,537.15,3.75
0.0,0.33,0.0,0.0,0.0,0.0,0.0,0.0,0.0,0.01,0.0,0.0,0.0,0.0,0.0,0.0,0.0,0.0,0.0,0.0,0.0,0.0,544.15,3.740000009536743
0.0,0.32,0.0,0.0,0.0,0.0,0.0,0.0,0.0,0.04,0.0,0.0,0.0,0.0,0.0,0.0,0.0,0.0,0.0,0.0,0.0,0.0,569.15,3.7300000190734863
0.0,0.31,0.0,0.0,0.0,0.0,0.0,0.0,0.0,0.07,0.0,0.0,0.0,0.0,0.0,0.0,0.0,0.0,0.0,0.0,0.0,0.0,589.15,3.740000009536743
0.0,0.3,0.0,0.0,0.0,0.0,0.0,0.0,0.0,0.1,0.0,0.0,0.0,0.0,0.0,0.0,0.0,0.0,0.0,0.0,0.0,0.0,602.15,3.7300000190734863
0.0,0.29,0.0,0.0,0.0,0.0,0.0,0.0,0.0,0.13,0.0,0.0,0.0,0.0,0.0,0.0,0.0,0.0,0.0,0.0,0.0,0.0,613.15,3.6700000762939458
0.0,0.28,0.0,0.0,0.0,0.0,0.0,0.0,0.0,0.16,0.0,0.0,0.0,0.0,0.0,0.0,0.0,0.0,0.0,0.0,0.0,0.0,618.15,3.660000085830689
0.0,0.266,0.0,0.0,0.0,0.0,0.0,0.0,0.0,0.2,0.0,0.0,0.0,0.0,0.0,0.0,0.0,0.0,0.0,0.0,0.0,0.0,633.15,3.5799999237060547
0.0,0.26,0.0,0.0,0.0,0.0,0.0,0.0,0.0,0.22,0.0,0.0,0.0,0.0,0.0,0.0,0.0,0.0,0.0,0.0,0.0,0.0,634.15,3.549999952316284
0.0,0.25,0.0,0.0,0.0,0.0,0.0,0.0,0.0,0.25,0.0,0.0,0.0,0.0,0.0,0.0,0.0,0.0,0.0,0.0,0.0,0.0,631.15,3.5299999713897705
0.0,0.24,0.0,0.0,0.0,0.0,0.0,0.0,0.0,0.28,0.0,0.0,0.0,0.0,0.0,0.0,0.0,0.0,0.0,0.0,0.0,0.0,631.15,3.440000057220459
0.0,0.3229999999999999,0.0,0.0,0.0,0.0,0.0,0.0,0.0,0.01,0.0,0.0,0.0,0.0,0.0,0.0,0.0,0.0,0.0,0.0,0.0,0.0,545.15,3.7699999809265137
0.0,0.293,0.0,0.0,0.0,0.0,0.0,0.0,0.0,0.04,0.0,0.0,0.0,0.0,0.0,0.0,0.0,0.0,0.0,0.0,0.0,0.0,571.15,3.839999914169311
0.0,0.263,0.0,0.0,0.0,0.0,0.0,0.0,0.0,0.07,0.0,0.0,0.0,0.0,0.0,0.0,0.0,0.0,0.0,0.0,0.0,0.0,586.15,3.900000095367432
0.0,0.233,0.0,0.0,0.0,0.0,0.0,0.0,0.0,0.1,0.0,0.0,0.0,0.0,0.0,0.0,0.0,0.0,0.0,0.0,0.0,0.0,578.15,3.900000095367432
0.0,0.203,0.0,0.0,0.0,0.0,0.0,0.0,0.0,0.13,0.0,0.0,0.0,0.0,0.0,0.0,0.0,0.0,0.0,0.0,0.0,0.0,587.15,3.900000095367432
0.4990500949905008,0.0,0.0,0.0,0.0,0.0,0.0,0.0,0.2495750424957503,0.0,0.0,0.0,0.0,0.0,0.0,0.0,0.2495750424957503,0.0,0.0,0.0,0.0,0.0,942.15,3.1600000858306885
0.6055,0.0,0.0,0.1053,0.0,0.001,0.0,0.0,0.0,0.1855,0.0,0.0,0.1027,0.0,0.0,0.0,0.0,0.0,0.0,0.0,0.0,0.0,770.15,2.4700000286102295
0.5908,0.0,0.0,0.1028999999999999,0.0,0.001,0.0,0.0,0.0,0.1809,0.024,0.0,0.1003999999999999,0.0,0.0,0.0,0.0,0.0,0.0,0.0,0.0,0.0,759.15,2.559999942779541
0.5831,0.0,0.0,0.1014999999999999,0.0,0.001,0.0,0.0,0.0,0.1789999999999999,0.0361999999999999,0.0,0.0991999999999999,0.0,0.0,0.0,0.0,0.0,0.0,0.0,0.0,0.0,763.15,2.630000114440918
0.5760000000000001,0.0,0.0,0.1003,0.0,0.001,0.0,0.0,0.0,0.1765,0.0483,0.0,0.0978999999999999,0.0,0.0,0.0,0.0,0.0,0.0,0.0,0.0,0.0,766.15,2.690000057220459
0.5616000000000001,0.0,0.0,0.0974,0.0,0.001,0.0,0.0,0.0,0.172,0.0725,0.0,0.0955,0.0,0.0,0.0,0.0,0.0,0.0,0.0,0.0,0.0,767.15,2.7899999618530273
0.5468,0.0,0.0,0.0951999999999999,0.0,0.001,0.0,0.0,0.0,0.1675,0.0966,0.0,0.0929,0.0,0.0,0.0,0.0,0.0,0.0,0.0,0.0,0.0,769.15,2.9000000953674316
0.5328,0.0,0.0,0.0926999999999999,0.0,0.001,0.0,0.0,0.0,0.1632,0.1198,0.0,0.0905,0.0,0.0,0.0,0.0,0.0,0.0,0.0,0.0,0.0,763.15,2.990000009536743
0.5145000000000001,0.0,0.0,0.0899,0.0,0.001,0.0,0.0,0.0,0.1578,0.1499,0.0,0.0868999999999999,0.0,0.0,0.0,0.0,0.0,0.0,0.0,0.0,0.0,769.15,3.119999885559082
0.5908,0.0,0.0,0.1028999999999999,0.0,0.001,0.0,0.0,0.0,0.1809,0.0,0.0,0.1003999999999999,0.0,0.0,0.0,0.0,0.024,0.0,0.0,0.0,0.0,757.15,2.640000104904175
0.5831,0.0,0.0,0.1014999999999999,0.0,0.001,0.0,0.0,0.0,0.1789999999999999,0.0,0.0,0.0991999999999999,0.0,0.0,0.0,0.0,0.0361999999999999,0.0,0.0,0.0,0.0,754.15,2.7300000190734863
0.5760000000000001,0.0,0.0,0.1003,0.0,0.001,0.0,0.0,0.0,0.1765,0.0,0.0,0.0979,0.0,0.0,0.0,0.0,0.0483,0.0,0.0,0.0,0.0,748.15,2.799999952316284
0.5616000000000001,0.0,0.0,0.0974,0.0,0.001,0.0,0.0,0.0,0.172,0.0,0.0,0.0955,0.0,0.0,0.0,0.0,0.0725,0.0,0.0,0.0,0.0,740.15,3.0399999618530273
0.5468,0.0,0.0,0.0951999999999999,0.0,0.001,0.0,0.0,0.0,0.1675,0.0,0.0,0.0929,0.0,0.0,0.0,0.0,0.0966,0.0,0.0,0.0,0.0,729.15,3.2100000381469727
0.5328,0.0,0.0,0.0926999999999999,0.0,0.001,0.0,0.0,0.0,0.1632,0.0,0.0,0.0905,0.0,0.0,0.0,0.0,0.1198,0.0,0.0,0.0,0.0,715.15,3.319999933242798
0.5145000000000001,0.0,0.0,0.0899,0.0,0.001,0.0,0.0,0.0,0.1578,0.0,0.0,0.0868999999999999,0.0,0.0,0.0,0.0,0.1499,0.0,0.0,0.0,0.0,708.15,3.5299999713897705
0.5908,0.0,0.0,0.1028999999999999,0.0,0.001,0.0,0.0,0.0,0.1809,0.0,0.024,0.1003999999999999,0.0,0.0,0.0,0.0,0.0,0.0,0.0,0.0,0.0,777.15,2.5
0.5831,0.0,0.0,0.1014999999999999,0.0,0.001,0.0,0.0,0.0,0.1789999999999999,0.0,0.0361999999999999,0.0991999999999999,0.0,0.0,0.0,0.0,0.0,0.0,0.0,0.0,0.0,771.15,2.5199999809265137
0.5760000000000001,0.0,0.0,0.1003,0.0,0.001,0.0,0.0,0.0,0.1765,0.0,0.0483,0.0978999999999999,0.0,0.0,0.0,0.0,0.0,0.0,0.0,0.0,0.0,763.15,2.5199999809265137
0.5616000000000001,0.0,0.0,0.0974,0.0,0.001,0.0,0.0,0.0,0.172,0.0,0.0725,0.0955,0.0,0.0,0.0,0.0,0.0,0.0,0.0,0.0,0.0,751.15,2.5799999237060547
0.5468,0.0,0.0,0.0951999999999999,0.0,0.001,0.0,0.0,0.0,0.1675,0.0,0.0966,0.0929,0.0,0.0,0.0,0.0,0.0,0.0,0.0,0.0,0.0,748.15,2.5999999046325684
0.5328,0.0,0.0,0.0926999999999999,0.0,0.001,0.0,0.0,0.0,0.1632,0.0,0.1198,0.0905,0.0,0.0,0.0,0.0,0.0,0.0,0.0,0.0,0.0,740.15,2.640000104904175
0.5145000000000001,0.0,0.0,0.0899,0.0,0.001,0.0,0.0,0.0,0.1578,0.0,0.1499,0.0868999999999999,0.0,0.0,0.0,0.0,0.0,0.0,0.0,0.0,0.0,736.15,2.700000047683716
0.5914,0.0,0.0,0.103,0.0,0.0,0.0,0.0,0.0,0.1810999999999999,0.0,0.0,0.1005,0.0,0.0,0.0,0.0,0.0,0.0,0.0,0.0,0.0,761.15,2.5
0.5837,0.0,0.0,0.1016,0.0,0.0,0.0,0.0,0.0,0.1792,0.0,0.0,0.0993,0.0,0.0,0.0,0.0,0.0,0.0,0.0,0.0,0.0,758.15,2.5199999809265137
0.5766,0.0,0.0,0.1004,0.0,0.0,0.0,0.0,0.0,0.1767,0.0,0.0,0.098,0.0,0.0,0.0,0.0,0.0,0.0,0.0,0.0,0.0,751.15,2.5199999809265137
0.5621437856214379,0.0,0.0,0.0974902509749025,0.0,0.0,0.0,0.0,0.0,0.1721827817218278,0.0,0.0,0.0955904409559044,0.0,0.0,0.0,0.0,0.0,0.0,0.0,0.0,0.0,749.15,2.5799999237060547
0.5473,0.0,0.0,0.0953,0.0,0.0,0.0,0.0,0.0,0.1677,0.0,0.0,0.093,0.0,0.0,0.0,0.0,0.0,0.0,0.0,0.0,0.0,746.15,2.5999999046325684
0.5333,0.0,0.0,0.0928,0.0,0.0,0.0,0.0,0.0,0.1634,0.0,0.0,0.0906,0.0,0.0,0.0,0.0,0.0,0.0,0.0,0.0,0.0,745.15,2.640000104904175
0.5760000000000002,0.0,0.0,0.1003,0.0,0.001,0.0483,0.0,0.0,0.1765,0.0,0.0,0.0979,0.0,0.0,0.0,0.0,0.0,0.0,0.0,0.0,0.0,771.15,2.5199999809265137
0.5616000000000001,0.0,0.0,0.0974,0.0,0.001,0.0725,0.0,0.0,0.172,0.0,0.0,0.0955,0.0,0.0,0.0,0.0,0.0,0.0,0.0,0.0,0.0,773.15,2.5199999809265137
0.5328,0.0,0.0,0.0927,0.0,0.001,0.1198,0.0,0.0,0.1632,0.0,0.0,0.0905,0.0,0.0,0.0,0.0,0.0,0.0,0.0,0.0,0.0,788.15,2.559999942779541
0.5908,0.0,0.0,0.1028999999999999,0.0,0.001,0.0,0.0,0.0,0.1809,0.0,0.0,0.1003999999999999,0.024,0.0,0.0,0.0,0.0,0.0,0.0,0.0,0.0,765.15,2.5199999809265137
0.5760000000000001,0.0,0.0,0.1003,0.0,0.001,0.0,0.0,0.0,0.1765,0.0,0.0,0.0979,0.0483,0.0,0.0,0.0,0.0,0.0,0.0,0.0,0.0,771.15,2.5999999046325684
0.5616000000000001,0.0,0.0,0.0974,0.0,0.001,0.0,0.0,0.0,0.172,0.0,0.0,0.0955,0.0725,0.0,0.0,0.0,0.0,0.0,0.0,0.0,0.0,772.15,2.680000066757202
0.5328,0.0,0.0,0.0926999999999999,0.0,0.001,0.0,0.0,0.0,0.1632,0.0,0.0,0.0905,0.1198,0.0,0.0,0.0,0.0,0.0,0.0,0.0,0.0,777.15,2.7899999618530273
0.11,0.0,0.012,0.0,0.0,0.0,0.045,0.0,0.0,0.505,0.0,0.088,0.08,0.0,0.1,0.0,0.0,0.0,0.0,0.0,0.0,0.0,856.15,3.880000114440918
0.11,0.0,0.012,0.0,0.0,0.0,0.05,0.0,0.0,0.505,0.0,0.088,0.075,0.0,0.1,0.0,0.0,0.0,0.0,0.0,0.0,0.0,859.15,3.880000114440918
0.11,0.0,0.012,0.0,0.0,0.0,0.04,0.0,0.0,0.5,0.0,0.088,0.09,0.0,0.095,0.0,0.0,0.0,0.0,0.0,0.0,0.0,844.15,3.900000095367432
0.1164999999999999,0.0,0.0096999999999999,0.0,0.0,0.0,0.0436999999999999,0.0,0.0,0.4805999999999999,0.0,0.0999999999999999,0.0921999999999999,0.0,0.0931999999999999,0.0,0.0,0.0,0.0,0.0,0.0,0.0,847.15,3.900000095367432
0.155,0.0,0.01,0.0,0.0,0.0,0.05,0.0,0.0,0.44,0.0,0.11,0.08,0.0,0.095,0.0,0.0,0.0,0.0,0.0,0.0,0.0,847.15,3.9800000190734863
0.15,0.0,0.002,0.0,0.0,0.0,0.05,0.0,0.0,0.445,0.0,0.11,0.08,0.0,0.085,0.0,0.0,0.0,0.0,0.0,0.0,0.0,848.15,4.059999942779541
0.145,0.0,0.0,0.0,0.0,0.0,0.045,0.0,0.0,0.46,0.0,0.11,0.08,0.0,0.085,0.0,0.0,0.0,0.0,0.0,0.0,0.0,846.15,4.0
0.1385999999999999,0.0,0.0,0.0,0.0,0.0,0.0544999999999999,0.0,0.0,0.4602999999999999,0.0,0.1089,0.0791999999999999,0.0,0.0841999999999999,0.0,0.0,0.0,0.0,0.0,0.0,0.0,849.15,4.010000228881836
0.07,0.0,0.04,0.0,0.0,0.0,0.0,0.025,0.0,0.51,0.0,0.125,0.045,0.0,0.105,0.0,0.0,0.0,0.0,0.0,0.0,0.0,875.15,4.320000171661377
0.07,0.0,0.04,0.0,0.0,0.0,0.0,0.05,0.0,0.51,0.0,0.1,0.045,0.0,0.105,0.0,0.0,0.0,0.0,0.0,0.0,0.0,879.15,4.289999961853027
0.07,0.0,0.04,0.0,0.0,0.0,0.0,0.09,0.0,0.51,0.0,0.05,0.055,0.0,0.105,0.0,0.0,0.0,0.0,0.0,0.0,0.0,879.15,4.21999979019165
0.0753,0.0,0.043,0.0,0.0,0.0,0.0,0.0538,0.0,0.5267000000000001,0.0,0.0538,0.0484,0.0,0.1129,0.0,0.0,0.0,0.0,0.0,0.0,0.0,890.15,4.289999961853027
0.0778,0.0,0.0444,0.0,0.0,0.0,0.0,0.0,0.0,0.5666,0.0,0.0556,0.05,0.0,0.1167,0.0,0.0,0.0,0.0,0.0,0.0,0.0,897.15,4.25
0.0725,0.0,0.0104,0.0,0.0,0.0,0.0,0.0,0.0,0.6113999999999999,0.0,0.0517999999999999,0.0465999999999999,0.0,0.1088,0.0,0.0,0.0,0.0,0.0,0.0,0.0,903.15,4.190000057220459
0.0729,0.0,0.0,0.0,0.0,0.0,0.0,0.0,0.0,0.6145,0.0,0.0521,0.0469,0.0,0.1094,0.0,0.0,0.0,0.0,0.0,0.0,0.0,903.15,4.210000038146973
0.1229,0.0,0.0223,0.0,0.0,0.0,0.0279,0.0,0.0,0.5029,0.0,0.0559,0.0503,0.0,0.1285,0.0,0.0,0.0,0.0,0.0,0.0,0.0,887.15,4.289999961853027
0.0764,0.0,0.0356999999999999,0.0,0.0,0.0,0.0141,0.0,0.0,0.5209,0.0,0.1161,0.0381,0.0,0.111,0.0,0.0,0.0,0.0,0.0,0.0,0.0,882.15,4.369999885559082
0.0803999999999999,0.0,0.0411,0.0,0.0,0.0,0.0018,0.0,0.0,0.5141,0.0,0.1167,0.04,0.0,0.1144,0.0,0.0,0.0,0.0,0.0,0.0,0.0,882.15,4.409999847412109
0.0799999999999999,0.0,0.0496999999999999,0.0,0.0,0.0,0.0017999999999999,0.0,0.0,0.5120999999999999,0.0,0.1161999999999999,0.0397999999999999,0.0,0.1113999999999999,0.0,0.0,0.0,0.0,0.0,0.0,0.0,881.15,4.389999866485596
0.0807,0.0,0.0412999999999999,0.0,0.0,0.0,0.0106,0.0,0.0,0.5207999999999999,0.0,0.0996,0.0401999999999999,0.0,0.1149,0.0,0.0,0.0,0.0,0.0,0.0,0.0,884.15,4.389999866485596
0.0806999999999999,0.0,0.0323999999999999,0.0,0.0,0.0,0.0105999999999999,0.0,0.0,0.5208999999999999,0.0,0.1083999999999999,0.0419999999999999,0.0,0.1138999999999999,0.0,0.0,0.0,0.0,0.0,0.0,0.0,880.15,4.369999885559082
0.0818,0.0,0.0324,0.0,0.0,0.0,0.0106,0.0,0.0,0.5207999999999999,0.0,0.1083,0.0409999999999999,0.0,0.1143,0.0,0.0,0.0,0.0,0.0,0.0,0.0,881.15,4.369999885559082
0.0807,0.0,0.0141,0.0,0.0,0.0,0.0197999999999999,0.0,0.0,0.5256000000000001,0.0,0.1173,0.0401999999999999,0.0,0.1124,0.0,0.0,0.0,0.0,0.0,0.0,0.0,879.15,4.340000152587891
0.0852,0.0,0.0324,0.0,0.0,0.0,0.0106,0.0,0.0,0.5161,0.0,0.1081,0.0409999999999999,0.0,0.1151,0.0,0.0,0.0,0.0,0.0,0.0,0.0,880.15,4.380000114440918
0.0833,0.0,0.0323,0.0,0.0,0.0,0.0106,0.0,0.0,0.5158,0.0,0.1116,0.0409,0.0,0.1163,0.0,0.0,0.0,0.0,0.0,0.0,0.0,885.15,4.369999885559082
0.0696,0.0,0.01,0.0,0.0,0.0,0.0,0.0,0.0,0.5870000000000001,0.0,0.0496999999999999,0.0846,0.0,0.1045,0.0,0.0,0.0,0.0,0.0,0.0,0.0,871.15,4.150000095367432
0.0836,0.0,0.0093,0.0,0.0,0.0,0.0,0.0,0.0,0.585,0.0,0.0501,0.0696,0.0,0.1067999999999999,0.0,0.0,0.0,0.0,0.0,0.0,0.0,883.15,4.170000076293945
0.0761999999999999,0.0,0.0047999999999999,0.0,0.0,0.0,0.0,0.0,0.0,0.5906999999999999,0.0,0.0515,0.0667,0.0,0.1107999999999999,0.0,0.0,0.0,0.0,0.0,0.0,0.0,882.15,4.21999979019165
0.075,0.0,0.0,0.0,0.0,0.0,0.0,0.0,0.0,0.5998,0.0,0.0506,0.0655999999999999,0.0,0.1103,0.0,0.0,0.0,0.0,0.0,0.0,0.0,887.15,4.190000057220459
0.0564999999999999,0.0,0.0,0.0,0.0,0.0,0.0,0.0,0.0,0.6166999999999999,0.0,0.0602999999999999,0.0564999999999999,0.0,0.1107999999999999,0.0,0.0,0.0,0.0,0.0,0.0,0.0,894.15,4.190000057220459
0.2345,0.0,0.0197999999999999,0.0,0.0127,0.0,0.0625,0.0,0.0,0.3464,0.0,0.1084,0.1186,0.0,0.0487,0.0,0.0,0.0,0.0,0.0,0.0,0.0,797.15,3.660000085830689
0.21,0.0,0.025,0.0,0.01,0.0,0.05,0.0,0.0,0.355,0.0,0.13,0.105,0.0,0.06,0.0,0.0,0.0,0.0,0.0,0.0,0.0,806.15,3.809999942779541
0.21,0.0,0.025,0.0,0.01,0.0,0.05,0.0,0.0,0.34,0.0,0.13,0.12,0.0,0.06,0.0,0.0,0.0,0.0,0.0,0.0,0.0,793.15,3.809999942779541
0.21,0.0,0.025,0.0,0.01,0.0,0.05,0.0,0.0,0.355,0.0,0.13,0.115,0.0,0.06,0.0,0.0,0.0,0.0,0.0,0.0,0.0,796.15,3.700000047683716
0.21,0.0,0.02,0.0,0.01,0.0,0.035,0.0,0.0,0.355,0.0,0.13,0.13,0.0,0.065,0.0,0.0,0.0,0.0,0.0,0.0,0.0,792.15,3.7300000190734863
0.21,0.0,0.02,0.0,0.01,0.0,0.035,0.0,0.0,0.355,0.0,0.12,0.14,0.0,0.08,0.0,0.0,0.0,0.0,0.0,0.0,0.0,786.15,3.690000057220459
0.21,0.0,0.025,0.0,0.01,0.0,0.05,0.0,0.0,0.355,0.0,0.13,0.113,0.0,0.052,0.0,0.0,0.0,0.0,0.0,0.0,0.0,800.15,3.75
0.21,0.0,0.015,0.0,0.01,0.0,0.05,0.0,0.0,0.34,0.0,0.13,0.135,0.0,0.06,0.0,0.0,0.0,0.0,0.0,0.0,0.0,785.15,3.75
0.21,0.0,0.02,0.0,0.01,0.0,0.05,0.0,0.0,0.34,0.0,0.13,0.135,0.0,0.055,0.0,0.0,0.0,0.0,0.0,0.0,0.0,785.15,3.7200000286102295
0.24,0.0,0.015,0.0,0.01,0.0,0.05,0.0,0.0,0.31,0.03,0.095,0.145,0.0,0.06,0.0,0.0,0.0,0.0,0.0,0.0,0.0,779.15,3.819999933242798
0.21,0.0,0.01,0.0,0.01,0.0,0.11,0.0,0.0,0.36,0.0,0.08,0.1369999999999999,0.0,0.04,0.0,0.0,0.0,0.0,0.0,0.0,0.0,799.15,3.4700000286102295
0.11,0.0,0.012,0.0,0.0,0.0,0.05,0.0,0.0,0.505,0.0,0.088,0.075,0.0,0.1,0.0,0.0,0.0,0.0,0.0,0.0,0.0,853.15,3.880000114440918
0.11,0.0,0.012,0.0,0.0,0.0,0.04,0.0,0.0,0.5,0.0,0.088,0.09,0.0,0.095,0.0,0.0,0.0,0.0,0.0,0.0,0.0,845.15,3.900000095367432
0.145,0.0,0.0,0.0,0.0,0.0,0.045,0.0,0.0,0.46,0.0,0.11,0.08,0.0,0.085,0.0,0.0,0.0,0.0,0.0,0.0,0.0,844.15,4.0
0.1385861413858614,0.0,0.0,0.0,0.0,0.0,0.0544945505449455,0.0,0.0,0.4603539646035396,0.0,0.1088891110888911,0.0791920807919208,0.0,0.0841915808419158,0.0,0.0,0.0,0.0,0.0,0.0,0.0,844.15,4.010000228881836
0.084,0.0,0.0289999999999999,0.0,0.0,0.0,0.0069999999999999,0.0,0.0,0.517,0.0,0.1169999999999999,0.042,0.0,0.113,0.0,0.0,0.0,0.0,0.0,0.0,0.0,882.15,4.380000114440918
0.081,0.0,0.0139999999999999,0.0,0.0,0.0,0.02,0.0,0.0,0.526,0.0,0.1169999999999999,0.04,0.0,0.1119999999999999,0.0,0.0,0.0,0.0,0.0,0.0,0.0,881.15,4.340000152587891
0.075,0.0,0.0,0.0,0.0,0.0,0.0,0.0,0.0,0.5990000000000001,0.0,0.051,0.066,0.0,0.11,0.0,0.0,0.0,0.0,0.0,0.0,0.0,888.15,4.190000057220459
0.12,0.0,0.025,0.0,0.0,0.0,0.14,0.0,0.0,0.4,0.0,0.11,0.11,0.0,0.065,0.0,0.0,0.0,0.0,0.0,0.0,0.0,798.15,3.5199999809265137
0.13,0.0,0.0,0.0,0.0,0.0,0.1,0.0,0.0,0.5,0.0,0.04,0.08,0.0,0.09,0.0,0.0,0.0,0.0,0.0,0.0,0.0,861.15,3.700000047683716
0.6651,0.0,0.0,0.0,0.0935999999999999,0.0,0.1214,0.0414,0.0,0.0401999999999999,0.0383,0.0,0.0,0.0,0.0,0.0,0.0,0.0,0.0,0.0,0.0,0.0,993.15,2.630000114440918
0.6886000000000001,0.0,0.0055,0.0,0.1092,0.0,0.1613,0.0,0.0,0.0019,0.0335,0.0,0.0,0.0,0.0,0.0,0.0,0.0,0.0,0.0,0.0,0.0,1063.15,2.6700000762939453
0.6457999999999999,0.0,0.0,0.0,0.0876,0.0,0.0,0.0,0.0,0.1448,0.1196,0.0,0.0,0.0022,0.0,0.0,0.0,0.0,0.0,0.0,0.0,0.0,900.15,2.7200000286102295
0.6376489880809535,0.0,0.0026997840172786,0.0,0.1107911367090632,0.0,0.025197984161267,0.0850931925445964,0.0,0.0762938964882809,0.0144988400927925,0.0,0.0,0.042796576273898,0.0,0.0041996640268778,0.0,0.0,0.0,0.0,0.0,0.0,992.15,2.569999933242798
0.6454645464546456,0.0,0.0052005200520052,0.0,0.0944094409440944,0.0,0.0824082408240824,0.0796079607960796,0.0,0.0461046104610461,0.0042004200420042,0.0426042604260426,0.0,0.0,0.0,0.0,0.0,0.0,0.0,0.0,0.0,0.0,979.15,2.5999999046325684
0.638548916086713,0.0,0.0026997840172786,0.0,0.1095912327013838,0.0,0.025197984161267,0.0851931845452363,0.0,0.0763938884889208,0.0144988400927925,0.0,0.0,0.042896568274538,0.0,0.0041996640268778,0.0,0.0,0.0,0.0,0.0,0.0,992.15,2.569999933242798
0.6466000000000001,0.0,0.0052,0.0,0.1003,0.0,0.0843,0.084,0.0,0.0597,0.0042,0.0157,0.0,0.0,0.0,0.0,0.0,0.0,0.0,0.0,0.0,0.0,990.15,2.5299999713897705
0.6691669166916692,0.0,0.0,0.0,0.1037103710371037,0.0,0.0954095409540954,0.0437043704370437,0.0,0.0731073107310731,0.0149014901490149,0.0,0.0,0.0,0.0,0.0,0.0,0.0,0.0,0.0,0.0,0.0,989.15,2.4800000190734863
0.6855000000000001,0.0,0.0,0.0,0.1045,0.0,0.0345,0.0721,0.0,0.0835,0.0,0.0,0.0,0.0199,0.0,0.0,0.0,0.0,0.0,0.0,0.0,0.0,994.15,2.430000066757202
0.6996300369963003,0.0,0.0,0.0,0.0990900909909009,0.0,0.0580941905809418,0.0452954704529547,0.0,0.0842915708429157,0.0135986401359864,0.0,0.0,0.0,0.0,0.0,0.0,0.0,0.0,0.0,0.0,0.0,992.15,2.430000066757202
0.0,0.0,0.0,0.0,0.0,0.0066,0.0,0.0,0.0,0.2036,0.0051,0.2934,0.0,0.0,0.0,0.0,0.0,0.0,0.0,0.4747999999999999,0.0,0.0,618.15,7.53000020980835
0.0,0.0,0.0,0.0,0.0,0.0,0.0,0.0,0.0,0.2054794520547945,0.0051994800519948,0.2994700529947005,0.0,0.0,0.0,0.0,0.0,0.0,0.0,0.4798520147985202,0.0,0.0,622.15,7.53000020980835
0.0,0.0,0.0,0.0,0.0,0.0066,0.0,0.0,0.0,0.2036,0.0051,0.3032,0.0,0.0,0.0,0.0,0.0,0.0,0.0,0.4749,0.0,0.0,622.15,7.53000020980835
0.0,0.0,0.0,0.0,0.0,0.0066,0.0,0.0,0.0,0.2036,0.0051,0.3097,0.0,0.0,0.0,0.0,0.0,0.0,0.0,0.475,0.0,0.0,623.15,7.519999980926514
0.0,0.0,0.0,0.0,0.0,0.0073007300730073,0.0,0.0,0.0,0.2356235623562356,0.0611061106110611,0.2447244724472447,0.0,0.0,0.0,0.0,0.0,0.0,0.0,0.3923392339233923,0.0,0.0,618.15,7.110000133514404
0.0,0.0,0.0,0.0,0.0,0.0077,0.0,0.0,0.0,0.2229,0.053,0.23,0.0,0.0,0.0,0.0,0.0,0.0,0.0,0.4245,0.0,0.0,608.15,7.289999961853027
0.0,0.0,0.0,0.0,0.0,0.0066999999999999,0.0,0.0,0.0,0.2288999999999999,0.0449999999999999,0.1828,0.0,0.0,0.0,0.0,0.0,0.0,0.0,0.4764999999999999,0.0,0.0,607.15,7.449999809265137
0.0,0.0,0.0,0.0,0.0,0.0065993400659934,0.0,0.0,0.0,0.2043795620437956,0.0257974202579742,0.2330766923307669,0.0,0.0,0.0,0.0,0.0,0.0,0.0,0.4738526147385262,0.0,0.0,613.15,7.489999771118164
0.0,0.0,0.0,0.0,0.0,0.0066,0.0,0.0,0.0,0.2034,0.0051,0.2545,0.0,0.0,0.0,0.0,0.0,0.0,0.0,0.4744,0.0,0.0,618.15,7.550000190734863
0.0668066806680668,0.0,0.0,0.0,0.0,0.0066006600660066,0.0,0.0,0.0,0.2642264226422642,0.0234023402340234,0.2441244124412441,0.0,0.0,0.0,0.0,0.0,0.0,0.0,0.3443344334433443,0.0,0.0,625.15,6.849999904632568
0.0673865226954609,0.0,0.0,0.0,0.0,0.0066986602679464,0.0,0.0,0.0,0.2661467706458708,0.0541891621675664,0.2119576084783043,0.0,0.0,0.0,0.0,0.0,0.0,0.0,0.3427314537092581,0.0,0.0,624.15,6.860000133514404
0.0,0.0,0.0,0.0,0.0,0.0,0.0,0.0,0.0,0.3522,0.0,0.2079,0.0,0.0,0.0,0.0,0.0,0.0,0.0,0.4368,0.0,0.0,617.15,7.340000152587891
0.02749450109978,0.0,0.0,0.0,0.0,0.001499700059988,0.0,0.0,0.0,0.3386322735452909,0.0153969206158768,0.2027594481103779,0.0,0.0,0.0,0.0,0.0,0.0,0.0,0.4098180363927215,0.0,0.0,630.15,7.25
0.0,0.0,0.0,0.0,0.0,0.0070999999999999,0.0,0.0,0.0,0.2286,0.0623,0.2681,0.0,0.0,0.0,0.0,0.0,0.0,0.0023,0.3718,0.0,0.0,628.15,6.860000133514404
0.0,0.0,0.0,0.0,0.0,0.0073007300730073,0.0,0.0,0.0,0.2356235623562356,0.0611061106110611,0.2447244724472447,0.0,0.0,0.0,0.0,0.0,0.0,0.0,0.3923392339233923,0.0,0.0,618.15,7.110000133514404
0.0,0.0,0.0,0.0,0.0,0.0,0.0,0.0,0.0,0.3522352235223522,0.0,0.2109210921092109,0.0,0.0,0.0,0.0,0.0,0.0,0.0,0.4368436843684368,0.0,0.0,617.15,7.340000152587891
0.0,0.0,0.0,0.0,0.0,0.0066,0.0,0.0,0.0,0.2036,0.0051,0.2934,0.0,0.0,0.0,0.0,0.0,0.0,0.0,0.4747999999999999,0.0,0.0,618.15,7.53000020980835
0.0,0.4412,0.0,0.25,0.0,0.0,0.3087999999999999,0.0,0.0,0.0,0.0,0.0,0.0,0.0,0.0,0.0,0.0,0.0,0.0,0.0,0.0,0.0,648.15,2.7070000171661377
0.0,0.4412,0.0025,0.2473999999999999,0.0,0.0,0.3089,0.0,0.0,0.0,0.0,0.0,0.0,0.0,0.0,0.0,0.0,0.0,0.0,0.0,0.0,0.0,643.15,2.63100004196167
0.0,0.4425,0.0049,0.2455,0.0,0.0,0.3071,0.0,0.0,0.0,0.0,0.0,0.0,0.0,0.0,0.0,0.0,0.0,0.0,0.0,0.0,0.0,642.15,2.627000093460083
0.0,0.4422,0.0073,0.2443,0.0,0.0,0.3062,0.0,0.0,0.0,0.0,0.0,0.0,0.0,0.0,0.0,0.0,0.0,0.0,0.0,0.0,0.0,643.15,2.640000104904175
0.0,0.4432,0.0098,0.2412,0.0,0.0,0.3057999999999999,0.0,0.0,0.0,0.0,0.0,0.0,0.0,0.0,0.0,0.0,0.0,0.0,0.0,0.0,0.0,645.15,2.6440000534057617
0.0,0.65,0.0,0.35,0.0,0.0,0.0,0.0,0.0,0.0,0.0,0.0,0.0,0.0,0.0,0.0,0.0,0.0,0.0,0.0,0.0,0.0,520.15,2.4700000286102295
0.0,0.585,0.0,0.35,0.0,0.0,0.0,0.0,0.0,0.065,0.0,0.0,0.0,0.0,0.0,0.0,0.0,0.0,0.0,0.0,0.0,0.0,567.15,2.4800000190734863
0.0,0.52,0.0,0.35,0.0,0.0,0.0,0.0,0.0,0.13,0.0,0.0,0.0,0.0,0.0,0.0,0.0,0.0,0.0,0.0,0.0,0.0,608.15,2.5299999713897705
0.0,0.455,0.0,0.35,0.0,0.0,0.0,0.0,0.0,0.195,0.0,0.0,0.0,0.0,0.0,0.0,0.0,0.0,0.0,0.0,0.0,0.0,714.15,2.559999942779541
0.0,0.39,0.0,0.35,0.0,0.0,0.0,0.0,0.0,0.26,0.0,0.0,0.0,0.0,0.0,0.0,0.0,0.0,0.0,0.0,0.0,0.0,738.15,2.549999952316284
0.0,0.325,0.0,0.35,0.0,0.0,0.0,0.0,0.0,0.325,0.0,0.0,0.0,0.0,0.0,0.0,0.0,0.0,0.0,0.0,0.0,0.0,749.15,2.559999942779541
0.0,0.26,0.0,0.35,0.0,0.0,0.0,0.0,0.0,0.39,0.0,0.0,0.0,0.0,0.0,0.0,0.0,0.0,0.0,0.0,0.0,0.0,719.15,2.4800000190734863
0.0,0.195,0.0,0.35,0.0,0.0,0.0,0.0,0.0,0.455,0.0,0.0,0.0,0.0,0.0,0.0,0.0,0.0,0.0,0.0,0.0,0.0,728.15,2.4200000762939453
0.0,0.13,0.0,0.35,0.0,0.0,0.0,0.0,0.0,0.52,0.0,0.0,0.0,0.0,0.0,0.0,0.0,0.0,0.0,0.0,0.0,0.0,728.15,2.3399999141693115
0.0,0.065,0.0,0.35,0.0,0.0,0.0,0.0,0.0,0.585,0.0,0.0,0.0,0.0,0.0,0.0,0.0,0.0,0.0,0.0,0.0,0.0,744.15,2.369999885559082
0.0,0.0,0.0,0.35,0.0,0.0,0.0,0.0,0.0,0.65,0.0,0.0,0.0,0.0,0.0,0.0,0.0,0.0,0.0,0.0,0.0,0.0,735.15,2.380000114440918
0.0,0.5,0.0,0.5,0.0,0.0,0.0,0.0,0.0,0.0,0.0,0.0,0.0,0.0,0.0,0.0,0.0,0.0,0.0,0.0,0.0,0.0,555.15,2.630000114440918
0.0,0.45,0.0,0.5,0.0,0.0,0.0,0.0,0.0,0.05,0.0,0.0,0.0,0.0,0.0,0.0,0.0,0.0,0.0,0.0,0.0,0.0,600.15,2.5799999237060547
0.0,0.4,0.0,0.5,0.0,0.0,0.0,0.0,0.0,0.1,0.0,0.0,0.0,0.0,0.0,0.0,0.0,0.0,0.0,0.0,0.0,0.0,634.15,2.5399999618530273
0.0,0.35,0.0,0.5,0.0,0.0,0.0,0.0,0.0,0.15,0.0,0.0,0.0,0.0,0.0,0.0,0.0,0.0,0.0,0.0,0.0,0.0,683.15,2.569999933242798
0.0,0.3,0.0,0.5,0.0,0.0,0.0,0.0,0.0,0.2,0.0,0.0,0.0,0.0,0.0,0.0,0.0,0.0,0.0,0.0,0.0,0.0,691.15,2.549999952316284
0.0,0.25,0.0,0.5,0.0,0.0,0.0,0.0,0.0,0.25,0.0,0.0,0.0,0.0,0.0,0.0,0.0,0.0,0.0,0.0,0.0,0.0,694.15,2.5299999713897705
0.0,0.2,0.0,0.5,0.0,0.0,0.0,0.0,0.0,0.3,0.0,0.0,0.0,0.0,0.0,0.0,0.0,0.0,0.0,0.0,0.0,0.0,698.15,2.509999990463257
0.0,0.15,0.0,0.5,0.0,0.0,0.0,0.0,0.0,0.35,0.0,0.0,0.0,0.0,0.0,0.0,0.0,0.0,0.0,0.0,0.0,0.0,697.15,2.440000057220459
0.0,0.1,0.0,0.5,0.0,0.0,0.0,0.0,0.0,0.4,0.0,0.0,0.0,0.0,0.0,0.0,0.0,0.0,0.0,0.0,0.0,0.0,685.15,2.430000066757202
0.0,0.05,0.0,0.5,0.0,0.0,0.0,0.0,0.0,0.45,0.0,0.0,0.0,0.0,0.0,0.0,0.0,0.0,0.0,0.0,0.0,0.0,686.15,2.4100000858306885
0.0,0.0,0.0,0.5,0.0,0.0,0.0,0.0,0.0,0.5,0.0,0.0,0.0,0.0,0.0,0.0,0.0,0.0,0.0,0.0,0.0,0.0,662.15,2.4000000953674316
0.0,0.0,0.0,0.0,0.0,0.0,0.0,0.0,0.0,0.0,0.0,0.2,0.0,0.0,0.0,0.0,0.0,0.0,0.0,0.0,0.8,0.0,593.15,5.448999881744385
0.0,0.0,0.0,0.0,0.0,0.0,0.0,0.0,0.0,0.0,0.0,0.0,0.2,0.0,0.0,0.0,0.0,0.0,0.0,0.0,0.8,0.0,532.15,4.9629998207092285
0.0,0.0,0.0,0.0,0.0,0.0,0.0,0.0,0.0,0.0,0.0,0.16,0.2,0.0,0.0,0.0,0.0,0.0,0.0,0.0,0.64,0.0,531.15,4.835000038146973
0.0,0.0,0.0,0.0,0.0,0.0,0.0,0.0,0.0,0.0,0.0,0.2,0.16,0.0,0.0,0.0,0.0,0.0,0.0,0.0,0.64,0.0,540.15,4.926000118255615
0.0,0.0,0.0,0.0,0.0,0.0,0.0,0.0,0.0,0.0,0.0,0.1119999999999999,0.1119999999999999,0.0,0.0,0.0,0.0,0.0,0.0,0.0,0.7759999999999999,0.0,541.15,5.090000152587891
0.0,0.0,0.0,0.0,0.0,0.0,0.0,0.0,0.0,0.0,0.0,0.0559999999999999,0.156,0.0,0.0,0.0,0.0,0.0,0.0,0.0,0.7879999999999999,0.0,537.15,5.021999835968018
0.0,0.0,0.0,0.0,0.0,0.0,0.0,0.0,0.0,0.0,0.0,0.136,0.156,0.0,0.0,0.0,0.0,0.0,0.0,0.0,0.708,0.0,538.15,4.984000205993652
0.0,0.0,0.0,0.0,0.0,0.0,0.0,0.0,0.0,0.0,0.0,0.156,0.0559999999999999,0.0,0.0,0.0,0.0,0.0,0.0,0.0,0.7879999999999999,0.0,563.15,5.269999980926514
0.0,0.0,0.0,0.0,0.0,0.0,0.0,0.0,0.0,0.0,0.0,0.156,0.136,0.0,0.0,0.0,0.0,0.0,0.0,0.0,0.708,0.0,543.15,5.004000186920166
0.5548,0.0,0.0,0.3912,0.0,0.0,0.054,0.0,0.0,0.0,0.0,0.0,0.0,0.0,0.0,0.0,0.0,0.0,0.0,0.0,0.0,0.0,704.15,2.615999937057495
0.5286,0.0,0.0,0.3904999999999999,0.0,0.0,0.0809,0.0,0.0,0.0,0.0,0.0,0.0,0.0,0.0,0.0,0.0,0.0,0.0,0.0,0.0,0.0,719.15,2.6659998893737793
0.5025497450254974,0.0,0.0,0.3897610238976102,0.0,0.0,0.1076892310768923,0.0,0.0,0.0,0.0,0.0,0.0,0.0,0.0,0.0,0.0,0.0,0.0,0.0,0.0,0.0,730.15,2.6670000553131104
0.4765523447655234,0.0,0.0,0.3890610938906109,0.0,0.0,0.1343865613438656,0.0,0.0,0.0,0.0,0.0,0.0,0.0,0.0,0.0,0.0,0.0,0.0,0.0,0.0,0.0,723.15,2.683000087738037
0.4506549345065493,0.0,0.0,0.3883611638836117,0.0,0.0,0.160983901609839,0.0,0.0,0.0,0.0,0.0,0.0,0.0,0.0,0.0,0.0,0.0,0.0,0.0,0.0,0.0,724.15,2.7139999866485596
0.0,0.0,0.0,0.0,0.0,0.0,0.0,0.0,0.0174,0.0,0.0,0.0,0.0,0.0,0.0,0.0,0.0,0.0,0.0,0.314,0.0,0.0,638.15,7.079999923706055
0.0,0.0,0.0,0.0,0.0,0.0,0.0,0.0,0.0,0.35,0.0,0.0,0.0,0.0,0.0,0.0,0.0,0.0,0.0,0.45,0.0,0.0,678.15,6.769999980926514
0.0,0.0,0.0,0.0,0.0,0.0,0.0,0.0,0.0,0.35,0.0,0.0,0.0,0.0,0.0,0.0,0.0,0.0,0.0,0.5,0.0,0.0,667.15,6.880000114440918
0.0,0.0,0.0,0.0,0.0,0.0,0.0,0.0,0.0,0.35,0.0,0.0,0.0,0.0,0.0,0.0,0.0,0.0,0.0,0.55,0.0,0.0,658.15,7.039999961853027
0.0,0.0,0.0,0.0,0.0,0.0,0.0,0.0,0.0,0.35,0.0,0.0,0.0,0.0,0.0,0.0,0.0,0.0,0.0,0.6,0.0,0.0,657.15,7.150000095367432
0.0,0.4,0.0,0.3,0.0,0.0,0.0,0.0,0.0,0.0,0.0,0.3,0.0,0.0,0.0,0.0,0.0,0.0,0.0,0.0,0.0,0.0,683.15,3.4200000762939453
0.0,0.4,0.0,0.21,0.0,0.0,0.0,0.0,0.09,0.0,0.0,0.3,0.0,0.0,0.0,0.0,0.0,0.0,0.0,0.0,0.0,0.0,641.15,3.390000104904175
0.0,0.4,0.0,0.15,0.0,0.0,0.0,0.0,0.15,0.0,0.0,0.3,0.0,0.0,0.0,0.0,0.0,0.0,0.0,0.0,0.0,0.0,587.15,3.369999885559082
0.0,0.4,0.0,0.09,0.0,0.0,0.0,0.0,0.21,0.0,0.0,0.3,0.0,0.0,0.0,0.0,0.0,0.0,0.0,0.0,0.0,0.0,632.15,3.3499999046325684
0.0,0.4,0.0,0.0,0.0,0.0,0.0,0.0,0.3,0.0,0.0,0.3,0.0,0.0,0.0,0.0,0.0,0.0,0.0,0.0,0.0,0.0,661.15,3.319999933242798
0.0,0.0,0.0,0.0,0.0,0.0,0.0,0.0,0.0,0.96,0.0,0.0,0.0,0.0,0.0,0.0,0.0,0.0,0.0,0.0,0.0,0.0,545.15,2.062000036239624
0.0,0.0,0.0,0.0,0.0,0.0,0.0,0.0,0.0,0.86,0.0,0.0,0.0,0.0,0.0,0.0,0.0,0.0,0.0,0.0,0.0,0.0,605.15,2.4839999675750732
0.0,0.0,0.0,0.0,0.0,0.0,0.0,0.0,0.0,0.67,0.0,0.0,0.0,0.0,0.0,0.0,0.0,0.0,0.0,0.0,0.0,0.0,642.15,3.296999931335449
0.0,0.0,0.0,0.0,0.0,0.0,0.0,0.0,0.0,0.0,0.0,0.0,0.0,0.0,0.0,0.0,0.0,0.0,0.0,0.0,0.0,1.0,305.65,4.260758399963379
0.0,0.5,0.0,0.0,0.0,0.0,0.0,0.0,0.0,0.0,0.0,0.0,0.0,0.0,0.0,0.0,0.0,0.0,0.0,0.0,0.0,0.0,531.15,3.3499999046325684
0.0,0.45,0.0,0.0,0.0,0.0,0.0,0.0,0.0,0.0,0.0,0.0,0.0,0.0,0.0,0.0,0.0,0.0,0.0,0.0,0.0,0.0,529.15,3.4200000762939453
0.0,0.4,0.0,0.0,0.0,0.0,0.0,0.0,0.0,0.0,0.0,0.0,0.0,0.0,0.0,0.0,0.0,0.0,0.0,0.0,0.0,0.0,539.15,3.5199999809265137
0.0,0.33,0.0,0.0,0.0,0.0,0.0,0.0,0.0,0.0,0.0,0.0,0.0,0.0,0.0,0.0,0.0,0.0,0.0,0.0,0.0,0.0,553.15,3.859999895095825
0.0,0.5,0.0,0.2,0.0,0.0,0.3,0.0,0.0,0.0,0.0,0.0,0.0,0.0,0.0,0.0,0.0,0.0,0.0,0.0,0.0,0.0,656.15,2.5799999237060547
0.0,0.5,0.0,0.15,0.0,0.0,0.3,0.0,0.0,0.0,0.0,0.05,0.0,0.0,0.0,0.0,0.0,0.0,0.0,0.0,0.0,0.0,712.15,2.700000047683716
0.0,0.5,0.0,0.15,0.0,0.0,0.29,0.0,0.0,0.0,0.0,0.01,0.0,0.0,0.0,0.05,0.0,0.0,0.0,0.0,0.0,0.0,719.15,2.619999885559082
0.0,0.5,0.0,0.15,0.0,0.0,0.27,0.0,0.0,0.0,0.0,0.03,0.0,0.0,0.0,0.05,0.0,0.0,0.0,0.0,0.0,0.0,708.15,2.640000104904175
0.0,0.5,0.0,0.15,0.0,0.0,0.25,0.0,0.0,0.0,0.0,0.05,0.0,0.0,0.0,0.05,0.0,0.0,0.0,0.0,0.0,0.0,701.15,2.6600000858306885
0.0,0.5,0.0,0.15,0.0,0.0,0.3,0.0,0.0,0.0,0.0,0.0,0.0,0.0,0.0,0.05,0.0,0.0,0.0,0.0,0.0,0.0,724.15,2.630000114440918
0.0,0.5,0.0,0.0,0.0,0.0,0.5,0.0,0.0,0.0,0.0,0.0,0.0,0.0,0.0,0.0,0.0,0.0,0.0,0.0,0.0,0.0,801.15,2.638999938964844
0.0,0.5484451554844516,0.0,0.0,0.048995100489951,0.0,0.4025597440255974,0.0,0.0,0.0,0.0,0.0,0.0,0.0,0.0,0.0,0.0,0.0,0.0,0.0,0.0,0.0,803.15,2.558000087738037
0.0,0.544,0.0,0.0,0.044,0.0,0.412,0.0,0.0,0.0,0.0,0.0,0.0,0.0,0.0,0.0,0.0,0.0,0.0,0.0,0.0,0.0,813.15,2.566999912261963
0.0,0.5424457554244576,0.0,0.0,0.042995700429957,0.0,0.4145585441455854,0.0,0.0,0.0,0.0,0.0,0.0,0.0,0.0,0.0,0.0,0.0,0.0,0.0,0.0,0.0,816.15,2.555999994277954
0.0,0.557,0.0,0.0,0.057,0.0,0.386,0.0,0.0,0.0,0.0,0.0,0.0,0.0,0.0,0.0,0.0,0.0,0.0,0.0,0.0,0.0,826.15,2.555999994277954
0.0,0.563,0.0,0.0,0.063,0.0,0.374,0.0,0.0,0.0,0.0,0.0,0.0,0.0,0.0,0.0,0.0,0.0,0.0,0.0,0.0,0.0,833.15,2.575000047683716
0.0,0.5660000000000001,0.0,0.0,0.066,0.0,0.368,0.0,0.0,0.0,0.0,0.0,0.0,0.0,0.0,0.0,0.0,0.0,0.0,0.0,0.0,0.0,834.15,2.5460000038146973
0.0,0.5814,0.0,0.0,0.0819,0.0,0.3367,0.0,0.0,0.0,0.0,0.0,0.0,0.0,0.0,0.0,0.0,0.0,0.0,0.0,0.0,0.0,831.15,2.5420000553131104
0.0,0.589,0.0,0.0,0.089,0.0,0.322,0.0,0.0,0.0,0.0,0.0,0.0,0.0,0.0,0.0,0.0,0.0,0.0,0.0,0.0,0.0,837.15,2.549999952316284
0.0,0.61,0.0,0.0,0.09,0.0,0.3,0.0,0.0,0.0,0.0,0.0,0.0,0.0,0.0,0.0,0.0,0.0,0.0,0.0,0.0,0.0,841.15,2.5339999198913574
0.0,0.6124,0.0,0.0,0.1128999999999999,0.0,0.2747,0.0,0.0,0.0,0.0,0.0,0.0,0.0,0.0,0.0,0.0,0.0,0.0,0.0,0.0,0.0,856.15,2.5299999713897705
0.0,0.0,0.0,0.0,0.0,0.0,0.0,0.0,0.0,0.0,0.0,0.0,0.0,0.0,0.0,0.0,0.0,0.0,0.0,0.0,0.49,0.0,573.15,5.505000114440918
0.0,0.0,0.0,0.0,0.0,0.0,0.0,0.0,0.0,0.0,0.0,0.0,0.0,0.0,0.0,0.0,0.0,0.0,0.0,0.0,0.49,0.0,574.15,5.616000175476074
0.0,0.0,0.0,0.0,0.0,0.0,0.0,0.0,0.0,0.0,0.0,0.0,0.0,0.0,0.0,0.0,0.0,0.0,0.0,0.0,0.49,0.0,563.15,5.72599983215332
0.0,0.0,0.0,0.0,0.0,0.0,0.0,0.0,0.0,0.0,0.0,0.0,0.0,0.0,0.0,0.0,0.0,0.0,0.0,0.0,0.49,0.0,570.15,5.836999893188477
0.0,0.0,0.0,0.375,0.0,0.0,0.0,0.0,0.0,0.0,0.0,0.0,0.0,0.0,0.0,0.0,0.0,0.0,0.0,0.0,0.0,0.0,542.15,3.880000114440918
0.0,0.0,0.0,0.4443999999999999,0.0,0.0,0.0,0.0,0.0,0.0,0.0,0.0,0.0,0.0,0.0,0.0,0.0,0.0,0.0,0.0,0.0,0.0,550.15,3.7200000286102295
0.0,0.0,0.0,0.5,0.0,0.0,0.0,0.0,0.0,0.0,0.0,0.0,0.0,0.0,0.0,0.0,0.0,0.0,0.0,0.0,0.0,0.0,545.15,3.5999999046325684
0.4545,0.026,0.0,0.0433,0.0,0.0,0.303,0.1299,0.0,0.0,0.0,0.0,0.0,0.0,0.0,0.0,0.0,0.0,0.0,0.0,0.0,0.0,768.15,2.8399999141693115
0.4112588741125888,0.025997400259974,0.0,0.0432956704329567,0.0,0.0,0.3462653734626538,0.1298870112988701,0.0,0.0,0.0,0.0,0.0,0.0,0.0,0.0,0.0,0.0,0.0,0.0,0.0,0.0,763.15,2.9000000953674316
0.367963203679632,0.025997400259974,0.0,0.0432956704329567,0.0,0.0,0.3895610438956104,0.1298870112988701,0.0,0.0,0.0,0.0,0.0,0.0,0.0,0.0,0.0,0.0,0.0,0.0,0.0,0.0,723.15,2.930000066757202
0.431,0.0302,0.0,0.0431,0.0,0.0,0.3233,0.1293,0.0,0.0,0.0,0.0,0.0,0.0,0.0,0.0,0.0,0.0,0.0,0.0,0.0,0.0,736.15,2.869999885559082
0.4309999999999999,0.0387999999999999,0.0,0.0430999999999999,0.0,0.0,0.3232999999999999,0.1292999999999999,0.0,0.0,0.0,0.0,0.0,0.0,0.0,0.0,0.0,0.0,0.0,0.0,0.0,0.0,778.15,2.859999895095825
0.431,0.0474,0.0,0.0431,0.0,0.0,0.3233,0.1293,0.0,0.0,0.0,0.0,0.0,0.0,0.0,0.0,0.0,0.0,0.0,0.0,0.0,0.0,788.15,2.8399999141693115
0.431043104310431,0.056005600560056,0.0,0.0431043104310431,0.0,0.0,0.3233323332333233,0.1293129312931293,0.0,0.0,0.0,0.0,0.0,0.0,0.0,0.0,0.0,0.0,0.0,0.0,0.0,0.0,798.15,2.819999933242798
0.0,0.0,0.0,0.0,0.0,0.0,0.0,0.0,0.0,0.0,0.0,0.05,0.0,0.0,0.0,0.0,0.0,0.0,0.45,0.0,0.0,0.0,686.15,4.63100004196167
0.0,0.0,0.0,0.0,0.0,0.0,0.0,0.0,0.0,0.0,0.0,0.05,0.0,0.0,0.0,0.0,0.0,0.0,0.45,0.0,0.0,0.0,604.15,4.646999835968018
0.0,0.0,0.0,0.0,0.0,0.0,0.0,0.0,0.0,0.0,0.0,0.05,0.0,0.0,0.0,0.0,0.0,0.0,0.45,0.0,0.0,0.0,589.15,4.677999973297119
0.0,0.0,0.0,0.0,0.0,0.0,0.0,0.0,0.0,0.0,0.0,0.05,0.0,0.0,0.0,0.0,0.0,0.0,0.45,0.0,0.0,0.0,581.15,4.65500020980835
0.0,0.0,0.0,0.0,0.0,0.0,0.0,0.0,0.0,0.0,0.0,0.05,0.0,0.0,0.0,0.0,0.0,0.0,0.45,0.0,0.0,0.0,577.15,4.684000015258789
0.0,0.0,0.0,0.0,0.0,0.0,0.0,0.0,0.0,0.0,0.0,0.05,0.0,0.0,0.0,0.0,0.0,0.0,0.45,0.0,0.0,0.0,571.15,4.690999984741211
0.6925,0.0,0.0176,0.0196,0.025,0.0004,0.0797,0.0697,0.0955,0.0,0.0,0.0,0.0,0.0,0.0,0.0,0.0,0.0,0.0,0.0,0.0,0.0,930.15,2.5199999809265137
0.6716671667166716,0.0,0.0154015401540154,0.058005800580058,0.0603060306030603,0.0,0.0571057105710571,0.0584058405840584,0.0639063906390638,0.0,0.0051005100510051,0.0,0.0,0.0101010101010101,0.0,0.0,0.0,0.0,0.0,0.0,0.0,0.0,920.15,2.549999952316284
0.6994300569943006,0.0,0.0065993400659934,0.0492950704929507,0.0250974902509749,0.0,0.0800919908009199,0.0695930406959304,0.0674932506749325,0.0,0.0,0.0,0.0,0.0023997600239976,0.0,0.0,0.0,0.0,0.0,0.0,0.0,0.0,896.15,2.490000009536743
0.6790999999999999,0.0,0.0037,0.0355,0.0426,0.0,0.0797,0.053,0.0839,0.0,0.0025,0.0,0.0,0.02,0.0,0.0,0.0,0.0,0.0,0.0,0.0,0.0,906.15,2.5299999713897705
0.6894,0.0,0.0026,0.0146,0.0424,0.0,0.0828,0.0576,0.0925,0.0,0.0,0.0,0.0,0.0181,0.0,0.0,0.0,0.0,0.0,0.0,0.0,0.0,931.15,2.509999990463257
0.7153214596437892,0.0,0.0,0.1291038731161934,0.0087002610078302,0.000370011100333,0.0846025380761422,0.0588017640529215,0.00310009300279,0.0,0.0,0.0,0.0,0.0,0.0,0.0,0.0,0.0,0.0,0.0,0.0,0.0,813.15,2.490000009536743
0.5611561156115613,0.0,0.0113011301130113,0.0594059405940594,0.1009100910091009,0.0,0.0818081808180818,0.0655065506550655,0.048004800480048,0.0,0.0249024902490249,0.0,0.0,0.047004700470047,0.0,0.0,0.0,0.0,0.0,0.0,0.0,0.0,909.15,2.7699999809265137
0.0,0.4,0.0,0.0,0.0,0.0,0.0,0.0,0.0,0.1,0.0,0.5,0.0,0.0,0.0,0.0,0.0,0.0,0.0,0.0,0.0,0.0,755.15,3.130000114440918
0.0,0.36,0.0,0.0,0.0,0.0,0.0,0.0,0.0,0.09,0.0,0.45,0.0,0.0,0.0,0.0,0.0,0.0,0.0,0.0,0.1,0.0,739.15,3.369999885559082
0.0,0.32,0.0,0.0,0.0,0.0,0.0,0.0,0.0,0.08,0.0,0.4,0.0,0.0,0.0,0.0,0.0,0.0,0.0,0.0,0.2,0.0,723.15,3.5899999141693115
0.0,0.28,0.0,0.0,0.0,0.0,0.0,0.0,0.0,0.07,0.0,0.35,0.0,0.0,0.0,0.0,0.0,0.0,0.0,0.0,0.3,0.0,710.15,3.799999952316284
0.0,0.24,0.0,0.0,0.0,0.0,0.0,0.0,0.0,0.06,0.0,0.3,0.0,0.0,0.0,0.0,0.0,0.0,0.0,0.0,0.4,0.0,698.15,4.079999923706055
0.0,0.2,0.0,0.0,0.0,0.0,0.0,0.0,0.0,0.05,0.0,0.25,0.0,0.0,0.0,0.0,0.0,0.0,0.0,0.0,0.5,0.0,686.15,4.320000171661377
0.0,0.16,0.0,0.0,0.0,0.0,0.0,0.0,0.0,0.04,0.0,0.2,0.0,0.0,0.0,0.0,0.0,0.0,0.0,0.0,0.6,0.0,673.15,4.570000171661377
0.0,0.12,0.0,0.0,0.0,0.0,0.0,0.0,0.0,0.03,0.0,0.15,0.0,0.0,0.0,0.0,0.0,0.0,0.0,0.0,0.7,0.0,655.15,4.820000171661377
0.0,0.08,0.0,0.0,0.0,0.0,0.0,0.0,0.0,0.02,0.0,0.1,0.0,0.0,0.0,0.0,0.0,0.0,0.0,0.0,0.8,0.0,634.15,5.090000152587891
0.0,0.0,0.0,0.0,0.0,0.0,0.0,0.0,0.0,0.0,0.0,0.0,0.0,0.0,0.0,0.0,0.0,0.0,0.0,0.0,0.4,0.0,516.15,3.85700011253357
0.0,0.0,0.0,0.0,0.0,0.0,0.0,0.0,0.0,0.0,0.0,0.0,0.0,0.0,0.0,0.0,0.0,0.0,0.0,0.0,0.4,0.0,524.15,3.880000114440918
0.0,0.0,0.0,0.0,0.0,0.0,0.0,0.0,0.0,0.0,0.0,0.0,0.0,0.0,0.0,0.0,0.0,0.0,0.0,0.0,0.4,0.0,531.15,4.052999973297119
0.0,0.0,0.0,0.0,0.0,0.0,0.0,0.0,0.0,0.0,0.0,0.0,0.0,0.0,0.0,0.0,0.0,0.0,0.0,0.0,0.4,0.0,539.15,4.209000110626221
0.0,0.0,0.0,0.0,0.0,0.0,0.0,0.0,0.0,0.0,0.0,0.0,0.0,0.0,0.0,0.0,0.0,0.0,0.0,0.0,0.4,0.0,551.15,4.394000053405762
0.0,0.0,0.0,0.0,0.0,0.0,0.0,0.0,0.0,0.0,0.0,0.0,0.0,0.0,0.0,0.0,0.0,0.0,0.0,0.0,0.4,0.0,567.15,4.5960001945495605
0.0,0.0,0.0,0.0,0.0,0.0,0.0,0.0,0.0,0.0,0.0,0.0,0.0,0.0,0.0,0.0,0.0,0.0,0.0,0.0,0.4,0.0,586.15,4.894999980926514
0.0,0.0,0.0,0.1999999999999999,0.0,0.0,0.0,0.0,0.0,0.4998999999999999,0.0,0.0,0.0,0.0,0.0999999999999999,0.0,0.0,0.0,0.0,0.0,0.0,0.0,762.15,1.9119999408721924
0.0,0.0,0.0,0.2,0.0,0.0,0.0,0.0,0.0,0.499,0.0,0.0,0.0,0.0,0.1,0.0,0.0,0.0,0.0,0.0,0.0,0.0,821.15,2.0360000133514404
0.0,0.0,0.0,0.2,0.0,0.0,0.0,0.0,0.0,0.49,0.0,0.0,0.0,0.0,0.1,0.0,0.0,0.0,0.0,0.0,0.0,0.0,821.15,1.9839999675750732
0.0,0.0,0.0,0.2,0.0,0.0,0.0,0.0,0.0,0.48,0.0,0.0,0.0,0.0,0.1,0.0,0.0,0.0,0.0,0.0,0.0,0.0,798.15,2.2279999256134033
0.0,0.0,0.0,0.2,0.0,0.0,0.0,0.0,0.0,0.47,0.0,0.0,0.0,0.0,0.1,0.0,0.0,0.0,0.0,0.0,0.0,0.0,862.15,2.125999927520752
0.4179,0.0,0.0,0.0,0.1866,0.0,0.0,0.0,0.2786,0.0,0.0,0.0,0.0,0.0,0.0,0.0,0.0,0.0,0.0,0.0,0.0,0.0,1088.15,3.0309998989105225
0.0,0.0,0.0,0.0,0.0,0.0,0.0,0.0,0.0,0.0,0.0,0.0,0.1,0.0,0.0,0.1,0.0,0.0,0.0,0.0,0.8,0.0,590.15,5.138000011444092
0.0,0.0,0.0,0.0,0.0,0.0,0.0,0.0,0.0,0.0,0.0,0.0,0.15,0.0,0.0,0.05,0.0,0.0,0.0,0.0,0.8,0.0,560.15,5.0970001220703125
0.0,0.0,0.0,0.0,0.0,0.0,0.0,0.0,0.0,0.0,0.1,0.0,0.0,0.0,0.0,0.1,0.0,0.0,0.0,0.0,0.8,0.0,560.15,5.452000141143799
0.0,0.0,0.0,0.0,0.0,0.0,0.0,0.0,0.0,0.0,0.0,0.0,0.0,0.0,0.0,0.0,0.2,0.0,0.0,0.0,0.8,0.0,684.15,5.239999771118164
0.0,0.0,0.0,0.0,0.0,0.0,0.0,0.0,0.0,0.0,0.0,0.0,0.0,0.0,0.0,0.0,0.1,0.1,0.0,0.0,0.8,0.0,631.15,5.71999979019165
0.0,0.0,0.0,0.0,0.0,0.0,0.0,0.0,0.0,0.0,0.0,0.0,0.0,0.0,0.0,0.0,0.0,0.2,0.0,0.0,0.8,0.0,554.15,6.269999980926514
0.0,0.0,0.0,0.0,0.0,0.0,0.0,0.0,0.0,0.0,0.0,0.15,0.0,0.0,0.0,0.0,0.0,0.0,0.0,0.05,0.8,0.0,594.15,5.881999969482422
0.0,0.0,0.0,0.0,0.0,0.0,0.0,0.0,0.0,0.5,0.1,0.4,0.0,0.0,0.0,0.0,0.0,0.0,0.0,0.0,0.0,0.0,813.15,2.9000000953674316
0.0,0.0,0.0,0.0,0.0,0.0,0.0,0.0,0.0,0.5,0.2,0.3,0.0,0.0,0.0,0.0,0.0,0.0,0.0,0.0,0.0,0.0,818.15,3.0999999046325684
0.0,0.0,0.0,0.0,0.0,0.0,0.0,0.0,0.0,0.5,0.3,0.2,0.0,0.0,0.0,0.0,0.0,0.0,0.0,0.0,0.0,0.0,813.15,3.5
0.0,0.0,0.0,0.0,0.0,0.0,0.0,0.0,0.0,0.5,0.4,0.1,0.0,0.0,0.0,0.0,0.0,0.0,0.0,0.0,0.0,0.0,813.15,4.099999904632568
0.4950495049504951,0.0,0.0,0.0,0.1485148514851485,0.0,0.0,0.0,0.0,0.0,0.0,0.0,0.0,0.0,0.0,0.0,0.0,0.0,0.0,0.0,0.0,0.0,835.15,2.625
0.4950495049504951,0.0,0.0,0.0,0.1485148514851485,0.0,0.0,0.0,0.0,0.0,0.0,0.0,0.0,0.0,0.0,0.0,0.0,0.0,0.0,0.0,0.0,0.0,834.15,2.621999979019165
0.0,0.0,0.0,0.0,0.0,0.0,0.0,0.0,0.0,0.0,0.0,0.0,0.0,0.0,0.0,0.0,0.0,0.0,0.0,0.0,0.7,0.0,643.15,5.800000190734863
0.0,0.0,0.0,0.0,0.0,0.0,0.0,0.0,0.0,0.05,0.0,0.0,0.0,0.0,0.0,0.0,0.0,0.0,0.0,0.0,0.7,0.0,639.15,5.599999904632568
0.0,0.0,0.0,0.0,0.0,0.0,0.0,0.0,0.0,0.1,0.0,0.0,0.0,0.0,0.0,0.0,0.0,0.0,0.0,0.0,0.7,0.0,633.15,5.400000095367432
0.0,0.0,0.0,0.0,0.0,0.0,0.0,0.0,0.0,0.15,0.0,0.0,0.0,0.0,0.0,0.0,0.0,0.0,0.0,0.0,0.7,0.0,627.15,5.199999809265137
0.0,0.0,0.0,0.0,0.0,0.0,0.0,0.0,0.0,0.2,0.0,0.0,0.0,0.0,0.0,0.0,0.0,0.0,0.0,0.0,0.7,0.0,617.15,5.050000190734863
0.0,0.0,0.0,0.0,0.0,0.0,0.0,0.0,0.0,0.25,0.0,0.0,0.0,0.0,0.0,0.0,0.0,0.0,0.0,0.0,0.7,0.0,614.15,4.949999809265137
0.0,0.0,0.0,0.0,0.0,0.0,0.0,0.0,0.0,0.3,0.0,0.0,0.0,0.0,0.0,0.0,0.0,0.0,0.0,0.0,0.7,0.0,609.15,4.849999904632568
0.62,0.0,0.0,0.0,0.0,0.0,0.0,0.0,0.0,0.0,0.0,0.0,0.0,0.0,0.0,0.0,0.0,0.0,0.38,0.0,0.0,0.0,587.15,3.759999990463257
0.4,0.0,0.0,0.0,0.0,0.0,0.0,0.0,0.0,0.0,0.0,0.0,0.0,0.0,0.0,0.0,0.0,0.0,0.6,0.0,0.0,0.0,577.15,4.369999885559082
