Repository: dorukdogular/vitreos

# Data

## Source

Glass property data is sourced from the [SciGlass database](https://github.com/epam/SciGlass) (EPAM Systems), made available under the [Open Database License (ODbL)](https://opendatacommons.org/licenses/odbl/1-0/). Accessed via the [glasspy](https://github.com/drcassar/glasspy) Python library.

## Files tracked in git

| File | Description |
|---|---|
| `clean.csv` | Deduplicated glass-forming ability dataset (11858 rows) |
| `tg_dataset.csv` | 76377 glasses with Tg (K) and 22 oxide mol% features |
| `tg_density_dataset.csv` | 31173 glasses with both Tg (K) and density (g/cm³) |

File: data/tg_density_dataset.csv (part 70 of 109)
SiO2,P2O5,ZrO2,Na2O,Al2O3,Fe2O3,CaO,MgO,K2O,B2O3,BaO,ZnO,Li2O,SrO,La2O3,TiO2,Nb2O5,PbO,Sb2O3,Bi2O3,TeO2,Se,Tg,density
0.3,0.0,0.0,0.0,0.0,0.0,0.0,0.0,0.0,0.0,0.0,0.0,0.0,0.0,0.0,0.0,0.0,0.0,0.7,0.0,0.0,0.0,553.15,4.699999809265137
0.22,0.0,0.0,0.0,0.0,0.0,0.0,0.0,0.0,0.0,0.0,0.0,0.0,0.0,0.0,0.0,0.0,0.0,0.78,0.0,0.0,0.0,557.15,4.809999942779541
0.0,0.0,0.0,0.357,0.0,0.0,0.0,0.0,0.0,0.571,0.0,0.0,0.0,0.0,0.0,0.0,0.0,0.0,0.0,0.0,0.0,0.0,768.15,2.5399999618530273
0.0,0.0,0.0,0.357,0.0,0.0,0.0,0.0,0.0,0.571,0.0,0.0,0.0,0.0,0.0,0.0,0.0,0.0,0.0,0.0,0.0,0.0,751.15,2.8299999237060547
0.0,0.0,0.0,0.357,0.0,0.0,0.0,0.0,0.0,0.571,0.0,0.0,0.0,0.0,0.0,0.0,0.0,0.0,0.0,0.0,0.0,0.0,758.15,2.8499999046325684
0.0,0.0,0.0,0.357,0.0,0.0,0.0,0.0,0.0,0.571,0.0,0.0,0.0,0.0,0.0,0.0,0.0,0.0,0.0,0.0,0.0,0.0,768.15,2.859999895095825
0.0,0.0,0.0,0.357,0.0,0.0,0.0,0.0,0.0,0.571,0.0,0.0,0.0,0.0,0.0,0.0,0.0,0.0,0.0,0.0,0.0,0.0,762.15,2.890000104904175
0.0,0.0,0.0,0.357,0.0,0.0,0.0,0.0,0.0,0.571,0.0,0.0,0.0,0.0,0.0,0.0,0.0,0.0,0.0,0.0,0.0,0.0,769.15,2.859999895095825
0.0,0.0,0.0,0.357,0.0,0.0,0.0,0.0,0.0,0.571,0.0,0.0,0.0,0.0,0.0,0.0,0.0,0.0,0.0,0.0,0.0,0.0,770.15,2.9000000953674316
0.7051000000000001,0.0,0.0,0.0408,0.0,0.0,0.1098,0.1442999999999999,0.0,0.0,0.0,0.0,0.0,0.0,0.0,0.0,0.0,0.0,0.0,0.0,0.0,0.0,917.15,2.500999927520752
0.6941694169416942,0.0,0.0,0.043004300430043,0.0,0.0039003900390039,0.1169116911691169,0.142014201420142,0.0,0.0,0.0,0.0,0.0,0.0,0.0,0.0,0.0,0.0,0.0,0.0,0.0,0.0,914.15,2.5169999599456787
0.6906,0.0,0.0,0.0425,0.0,0.0115,0.1159999999999999,0.1394,0.0,0.0,0.0,0.0,0.0,0.0,0.0,0.0,0.0,0.0,0.0,0.0,0.0,0.0,921.15,2.549000024795532
0.6841,0.0,0.0,0.0421,0.0,0.0225,0.1141,0.1372,0.0,0.0,0.0,0.0,0.0,0.0,0.0,0.0,0.0,0.0,0.0,0.0,0.0,0.0,926.15,2.5999999046325684
0.6934306569343066,0.0,0.0,0.0773922607739226,0.0,0.0110988901109889,0.0,0.2180781921807819,0.0,0.0,0.0,0.0,0.0,0.0,0.0,0.0,0.0,0.0,0.0,0.0,0.0,0.0,912.15,2.4749999046325684
0.68006800680068,0.0,0.0,0.0762076207620762,0.0,0.01000100010001,0.2337233723372337,0.0,0.0,0.0,0.0,0.0,0.0,0.0,0.0,0.0,0.0,0.0,0.0,0.0,0.0,0.0,892.15,2.569000005722046
0.6881,0.0,0.0,0.0771999999999999,0.0,0.01,0.0,0.0,0.0,0.0,0.0,0.0,0.0,0.2246999999999999,0.0,0.0,0.0,0.0,0.0,0.0,0.0,0.0,858.15,3.0220000743865967
0.6740999999999999,0.0,0.0,0.0817,0.0,0.0101,0.0,0.0,0.0,0.0,0.2341,0.0,0.0,0.0,0.0,0.0,0.0,0.0,0.0,0.0,0.0,0.0,823.15,3.2950000762939453
0.0,0.0,0.0,0.0,0.0,0.0,0.0,0.0,0.0,0.0,0.0,0.0,0.0,0.0,0.1818,0.8181999999999999,0.0,0.0,0.0,0.0,0.0,0.0,1082.15,4.889999866485596
0.0,0.0,0.0,0.0,0.0,0.0,0.0,0.0,0.0,0.0,0.0,0.0,0.0,0.0,0.1538,0.8462000000000001,0.0,0.0,0.0,0.0,0.0,0.0,1082.15,4.78000020980835
0.0,0.0,0.0,0.0,0.2496999999999999,0.0,0.7503,0.0,0.0,0.0,0.0,0.0,0.0,0.0,0.0,0.0,0.0,0.0,0.0,0.0,0.0,0.0,1070.15,2.4100000858306885
0.0,0.0,0.0,0.0,0.3682999999999999,0.0,0.6317,0.0,0.0,0.0,0.0,0.0,0.0,0.0,0.0,0.0,0.0,0.0,0.0,0.0,0.0,0.0,1128.15,2.6570000648498535
0.0,0.0,0.0,0.0,0.4997,0.0,0.5003,0.0,0.0,0.0,0.0,0.0,0.0,0.0,0.0,0.0,0.0,0.0,0.0,0.0,0.0,0.0,1178.15,2.865000009536743
0.0,0.0,0.0,0.0,0.0,0.0,0.0,0.0,0.0,0.0,0.0,0.0,0.0,0.0,0.0,0.0,0.0,0.0,0.0,0.0,0.0,0.8668,370.15,4.389999866485596
0.0,0.0,0.0,0.0,0.0,0.0,0.0,0.0,0.0,0.0,0.0,0.0,0.0,0.0,0.0,0.0,0.0,0.0,0.0,0.0,0.0,0.8334,389.15,4.409999847412109
0.0,0.0,0.0,0.0,0.0,0.0,0.0,0.0,0.0,0.0,0.0,0.0,0.0,0.0,0.0,0.0,0.0,0.0,0.0,0.0,0.0,0.8,402.15,4.429999828338623
0.0,0.0,0.0,0.0,0.0,0.0,0.0,0.0,0.0,0.0,0.0,0.0,0.0,0.0,0.0,0.0,0.0,0.0,0.0,0.0,0.0,0.7668,417.15,4.440000057220459
0.0,0.0,0.0,0.0,0.0,0.0,0.0,0.0,0.0,0.0,0.0,0.0,0.0,0.0,0.0,0.0,0.0,0.0,0.0,0.0,0.0,0.7334,429.15,4.449999809265137
0.0,0.0,0.0,0.0,0.0,0.0,0.0,0.0,0.0,0.0,0.0,0.0,0.0,0.0,0.0,0.0,0.0,0.0,0.0,0.0,0.0,0.7,448.15,4.460000038146973
0.0,0.0,0.0,0.0,0.0,0.0,0.0,0.0,0.0,0.0,0.0,0.0,0.0,0.0,0.0,0.0,0.0,0.0,0.0,0.0,0.0,0.6667666766676669,485.15,4.46999979019165
0.0,0.0,0.0,0.0,0.0,0.0,0.0,0.0,0.0,0.0,0.0,0.0,0.0,0.0,0.0,0.0,0.0,0.0,0.0,0.0,0.0,0.6334000000000001,521.15,4.440000057220459
0.0,0.0,0.0,0.0,0.0,0.0,0.0,0.0,0.0,0.0,0.0,0.0,0.0,0.0,0.0,0.0,0.0,0.0,0.0,0.0,0.0,0.6,543.15,4.409999847412109
0.0,0.5,0.0,0.0,0.0,0.0,0.0,0.0,0.0,0.0,0.0,0.5,0.0,0.0,0.0,0.0,0.0,0.0,0.0,0.0,0.0,0.0,733.15,2.9000000953674316
0.0,0.45,0.0,0.0,0.0,0.0,0.0,0.0,0.0,0.0,0.0,0.45,0.0,0.0,0.0,0.0,0.0,0.0,0.0,0.0,0.0,0.0,725.15,3.0799999237060547
0.0,0.4,0.0,0.0,0.0,0.0,0.0,0.0,0.0,0.0,0.0,0.4,0.0,0.0,0.0,0.0,0.0,0.0,0.0,0.0,0.0,0.0,721.15,3.200000047683716
0.0,0.35,0.0,0.0,0.0,0.0,0.0,0.0,0.0,0.0,0.0,0.35,0.0,0.0,0.0,0.0,0.0,0.0,0.0,0.0,0.0,0.0,716.15,3.3399999141693115
0.0,0.3,0.0,0.0,0.0,0.0,0.0,0.0,0.0,0.0,0.0,0.3,0.0,0.0,0.0,0.0,0.0,0.0,0.0,0.0,0.0,0.0,703.15,3.440000057220459
0.0,0.25,0.0,0.0,0.0,0.0,0.0,0.0,0.0,0.0,0.0,0.25,0.0,0.0,0.0,0.0,0.0,0.0,0.0,0.0,0.0,0.0,686.15,3.5399999618530273
0.0,0.2,0.0,0.0,0.0,0.0,0.0,0.0,0.0,0.0,0.0,0.2,0.0,0.0,0.0,0.0,0.0,0.0,0.0,0.0,0.0,0.0,661.15,3.650000095367432
0.0,0.15,0.0,0.0,0.0,0.0,0.0,0.0,0.0,0.0,0.0,0.15,0.0,0.0,0.0,0.0,0.0,0.0,0.0,0.0,0.0,0.0,641.15,3.7799999713897705
0.0,0.6,0.0,0.0,0.0,0.0,0.0,0.0,0.0,0.0,0.0,0.1,0.0,0.0,0.0,0.0,0.0,0.0,0.0,0.0,0.0,0.0,755.15,2.950000047683716
0.0,0.5,0.0,0.0,0.0,0.0,0.0,0.0,0.0,0.0,0.0,0.1,0.0,0.0,0.0,0.0,0.0,0.0,0.0,0.0,0.0,0.0,811.15,3.0299999713897705
0.0,0.4,0.0,0.0,0.0,0.0,0.0,0.0,0.0,0.0,0.0,0.1,0.0,0.0,0.0,0.0,0.0,0.0,0.0,0.0,0.0,0.0,760.15,3.109999895095825
0.0,0.3,0.0,0.0,0.0,0.0,0.0,0.0,0.0,0.0,0.0,0.1,0.0,0.0,0.0,0.0,0.0,0.0,0.0,0.0,0.0,0.0,688.15,3.309999942779541
0.0,0.2,0.0,0.0,0.0,0.0,0.0,0.0,0.0,0.0,0.0,0.1,0.0,0.0,0.0,0.0,0.0,0.0,0.0,0.0,0.0,0.0,664.15,3.559999942779541
0.0,0.6,0.0,0.0,0.0,0.0,0.0,0.0,0.0,0.0,0.0,0.2,0.0,0.0,0.0,0.0,0.0,0.0,0.0,0.0,0.0,0.0,659.15,2.740000009536743
0.0,0.5,0.0,0.0,0.0,0.0,0.0,0.0,0.0,0.0,0.0,0.3,0.0,0.0,0.0,0.0,0.0,0.0,0.0,0.0,0.0,0.0,765.15,3.0
0.0,0.3,0.0,0.0,0.0,0.0,0.0,0.0,0.0,0.0,0.0,0.5,0.0,0.0,0.0,0.0,0.0,0.0,0.0,0.0,0.0,0.0,722.15,3.7200000286102295
0.0,0.5,0.0,0.0,0.0,0.0,0.0,0.0,0.0,0.0,0.0,0.4,0.0,0.0,0.0,0.0,0.0,0.0,0.0,0.0,0.0,0.0,713.15,2.9600000381469727
0.0,0.5,0.0,0.0,0.0,0.0,0.0,0.0,0.0,0.0,0.0,0.2,0.0,0.0,0.0,0.0,0.0,0.0,0.0,0.0,0.0,0.0,787.15,3.0199999809265137
0.0,0.5,0.0,0.0,0.0,0.0,0.0,0.0,0.0,0.0,0.0,0.0,0.0,0.0,0.0,0.0,0.0,0.0,0.0,0.0,0.0,0.0,803.15,3.0299999713897705
0.5156,0.0,0.0,0.2442999999999999,0.0,0.0,0.0,0.0,0.0,0.2400999999999999,0.0,0.0,0.0,0.0,0.0,0.0,0.0,0.0,0.0,0.0,0.0,0.0,496.15,2.2899999618530273
0.4901,0.0,0.0,0.2328,0.0,0.0229,0.0,0.0,0.0,0.2288,0.0,0.0,0.0,0.0,0.0,0.0,0.0,0.0,0.0,0.0,0.0,0.0,457.15,2.309999942779541
0.4598540145985401,0.0,0.0,0.2175782421757824,0.0,0.0230976902309769,0.0,0.0,0.0,0.2144785521447855,0.0,0.0,0.0,0.0,0.0,0.0,0.0,0.0,0.0,0.0,0.0,0.0,465.15,2.3499999046325684
0.4212,0.0,0.0,0.199,0.0,0.0224,0.0,0.0793,0.0,0.1955,0.0,0.0,0.0,0.0,0.0,0.0,0.0,0.0,0.0,0.0,0.0,0.0,442.15,2.440000057220459
0.3963,0.0,0.0,0.1876,0.0,0.0218,0.0,0.0771,0.0,0.1848999999999999,0.0,0.0,0.052,0.0,0.0,0.0,0.0,0.0,0.0,0.0,0.0,0.0,456.15,2.319999933242798
0.3812618738126187,0.0,0.0,0.1807819218078191,0.0,0.0218978102189781,0.0,0.0775922407759224,0.0,0.1770822917708229,0.0,0.0,0.0523947605239476,0.0,0.0,0.0,0.0,0.0,0.0,0.0,0.0,0.0,455.15,2.359999895095825
0.3759,0.0,0.0,0.1785999999999999,0.008,0.0220999999999999,0.0,0.078,0.0,0.1753,0.0,0.0,0.0526,0.0,0.0,0.0,0.0,0.0,0.0,0.0,0.0,0.0,415.15,2.3499999046325684
0.3642635736426357,0.0,0.0,0.1724827517248275,0.0080991900809919,0.0221977802219778,0.0,0.0784921507849215,0.0,0.1698830116988301,0.0,0.0,0.0528947105289471,0.0,0.0,0.0,0.0,0.0,0.0,0.0,0.0,0.0,440.15,2.3299999237060547
0.354870974194839,0.0,0.0,0.1653330666133227,0.0081016203240648,0.0223044608921784,0.0,0.0790158031606321,0.0,0.1645329065813163,0.0,0.0203040608121624,0.0532106421284257,0.0,0.0,0.0,0.0,0.0,0.0,0.0,0.0,0.0,410.15,2.5199999809265137
0.0,0.5,0.0,0.2,0.0,0.0,0.3,0.0,0.0,0.0,0.0,0.0,0.0,0.0,0.0,0.0,0.0,0.0,0.0,0.0,0.0,0.0,656.15,2.5799999237060547
0.0,0.5,0.0,0.19,0.0,0.0,0.3,0.0,0.0,0.0,0.0,0.0,0.0,0.01,0.0,0.0,0.0,0.0,0.0,0.0,0.0,0.0,664.15,2.5899999141693115
0.0,0.5,0.0,0.17,0.0,0.0,0.3,0.0,0.0,0.0,0.0,0.0,0.0,0.03,0.0,0.0,0.0,0.0,0.0,0.0,0.0,0.0,694.15,2.5999999046325684
0.0,0.5,0.0,0.15,0.0,0.0,0.3,0.0,0.0,0.0,0.0,0.0,0.0,0.05,0.0,0.0,0.0,0.0,0.0,0.0,0.0,0.0,701.15,2.619999885559082
0.0,0.0,0.0,0.0,0.0,0.0,0.0,0.0,0.0,0.0,0.0,0.0,0.2332999999999999,0.0,0.0,0.0,0.0,0.0,0.0,0.0,0.6667000000000001,0.0,536.15,4.539999961853027
0.0,0.0,0.0,0.0,0.0,0.0,0.0,0.0,0.0,0.0,0.0,0.0,0.1982999999999999,0.0,0.0,0.0,0.0,0.0,0.0,0.0,0.6667000000000001,0.0,525.15,4.820000171661377
0.0,0.0,0.0,0.0,0.0,0.0,0.0,0.0,0.0,0.0,0.0,0.0,0.175,0.0,0.0,0.0,0.0,0.0,0.0,0.0,0.6667000000000001,0.0,517.15,4.989999771118164
0.0,0.0,0.0,0.0,0.0,0.0,0.0,0.0,0.0,0.0,0.0,0.0,0.1516848315168483,0.0,0.0,0.0,0.0,0.0,0.0,0.0,0.6666333366663334,0.0,515.15,5.099999904632568
0.0,0.0,0.0,0.0,0.0,0.0,0.0,0.0,0.0,0.0,0.0,0.0,0.1166883311668833,0.0,0.0,0.0,0.0,0.0,0.0,0.0,0.6666333366663334,0.0,505.15,5.289999961853027
0.0,0.0,0.0,0.0,0.0,0.0,0.0,0.0,0.0,0.0,0.0,0.0,0.0933,0.0,0.0,0.0,0.0,0.0,0.0,0.0,0.6667000000000001,0.0,502.15,5.389999866485596
0.0,0.0,0.0,0.0,0.0,0.0,0.0,0.0,0.0,0.0,0.0,0.0,0.0583,0.0,0.0,0.0,0.0,0.0,0.0,0.0,0.6667000000000001,0.0,497.15,5.610000133514404
0.0,0.0,0.0,0.0,0.0,0.0,0.0,0.0,0.0,0.0,0.0,0.0,0.0,0.0,0.0,0.0,0.0,0.0,0.0,0.0,0.6667000000000001,0.0,493.15,5.920000076293945
0.75,0.0,0.0,0.15,0.0,0.0,0.1,0.0,0.0,0.0,0.0,0.0,0.0,0.0,0.0,0.0,0.0,0.0,0.0,0.0,0.0,0.0,822.15,2.4800000190734863
0.75,0.0,0.0,0.15,0.0,0.0,0.075,0.025,0.0,0.0,0.0,0.0,0.0,0.0,0.0,0.0,0.0,0.0,0.0,0.0,0.0,0.0,811.15,2.450999975204468
0.75,0.0,0.0,0.15,0.0,0.0,0.0625,0.0375,0.0,0.0,0.0,0.0,0.0,0.0,0.0,0.0,0.0,0.0,0.0,0.0,0.0,0.0,805.15,2.461999893188477
0.75,0.0,0.0,0.15,0.0,0.0,0.05,0.05,0.0,0.0,0.0,0.0,0.0,0.0,0.0,0.0,0.0,0.0,0.0,0.0,0.0,0.0,804.15,2.440999984741211
0.75,0.0,0.0,0.15,0.0,0.0,0.045,0.055,0.0,0.0,0.0,0.0,0.0,0.0,0.0,0.0,0.0,0.0,0.0,0.0,0.0,0.0,804.15,2.440000057220459
0.75,0.0,0.0,0.15,0.0,0.0,0.0375,0.0625,0.0,0.0,0.0,0.0,0.0,0.0,0.0,0.0,0.0,0.0,0.0,0.0,0.0,0.0,803.15,2.446000099182129
0.75,0.0,0.0,0.15,0.0,0.0,0.03,0.07,0.0,0.0,0.0,0.0,0.0,0.0,0.0,0.0,0.0,0.0,0.0,0.0,0.0,0.0,801.15,2.430999994277954
0.75,0.0,0.0,0.15,0.0,0.0,0.025,0.075,0.0,0.0,0.0,0.0,0.0,0.0,0.0,0.0,0.0,0.0,0.0,0.0,0.0,0.0,799.15,2.428999900817871
0.75,0.0,0.0,0.15,0.0,0.0,0.0,0.1,0.0,0.0,0.0,0.0,0.0,0.0,0.0,0.0,0.0,0.0,0.0,0.0,0.0,0.0,803.15,2.3919999599456787
0.7,0.0,0.0,0.0,0.0,0.0,0.0,0.075,0.2,0.0,0.025,0.0,0.0,0.0,0.0,0.0,0.0,0.0,0.0,0.0,0.0,0.0,823.15,2.5230000019073486
0.7,0.0,0.0,0.0,0.0,0.0,0.0,0.0625,0.2,0.0,0.0375,0.0,0.0,0.0,0.0,0.0,0.0,0.0,0.0,0.0,0.0,0.0,811.15,2.549000024795532
0.7,0.0,0.0,0.0,0.0,0.0,0.0,0.05,0.2,0.0,0.05,0.0,0.0,0.0,0.0,0.0,0.0,0.0,0.0,0.0,0.0,0.0,850.15,2.6010000705718994
0.7,0.0,0.0,0.0,0.0,0.0,0.0,0.045,0.2,0.0,0.055,0.0,0.0,0.0,0.0,0.0,0.0,0.0,0.0,0.0,0.0,0.0,809.15,2.61899995803833
0.7,0.0,0.0,0.0,0.0,0.0,0.0,0.0375,0.2,0.0,0.0625,0.0,0.0,0.0,0.0,0.0,0.0,0.0,0.0,0.0,0.0,0.0,811.15,2.6470000743865967
0.7,0.0,0.0,0.0,0.0,0.0,0.0,0.025,0.2,0.0,0.075,0.0,0.0,0.0,0.0,0.0,0.0,0.0,0.0,0.0,0.0,0.0,807.15,2.694000005722046
0.7,0.0,0.0,0.0,0.0,0.0,0.0,0.0,0.2,0.0,0.1,0.0,0.0,0.0,0.0,0.0,0.0,0.0,0.0,0.0,0.0,0.0,798.15,2.7690000534057617
0.65,0.0,0.0,0.0,0.0,0.0,0.1,0.0,0.25,0.0,0.0,0.0,0.0,0.0,0.0,0.0,0.0,0.0,0.0,0.0,0.0,0.0,850.15,2.5280001163482666
0.65,0.0,0.0,0.0,0.0,0.0,0.075,0.025,0.25,0.0,0.0,0.0,0.0,0.0,0.0,0.0,0.0,0.0,0.0,0.0,0.0,0.0,834.15,2.510999917984009
0.65,0.0,0.0,0.0,0.0,0.0,0.055,0.045,0.25,0.0,0.0,0.0,0.0,0.0,0.0,0.0,0.0,0.0,0.0,0.0,0.0,0.0,831.15,2.490999937057495
0.65,0.0,0.0,0.0,0.0,0.0,0.025,0.075,0.25,0.0,0.0,0.0,0.0,0.0,0.0,0.0,0.0,0.0,0.0,0.0,0.0,0.0,820.15,2.4769999980926514
0.65,0.0,0.0,0.0,0.0,0.0,0.15,0.0,0.2,0.0,0.0,0.0,0.0,0.0,0.0,0.0,0.0,0.0,0.0,0.0,0.0,0.0,812.15,2.5439999103546143
0.65,0.0,0.0,0.04,0.0,0.0,0.15,0.0,0.16,0.0,0.0,0.0,0.0,0.0,0.0,0.0,0.0,0.0,0.0,0.0,0.0,0.0,849.15,2.559000015258789
0.65,0.0,0.0,0.08,0.0,0.0,0.15,0.0,0.12,0.0,0.0,0.0,0.0,0.0,0.0,0.0,0.0,0.0,0.0,0.0,0.0,0.0,830.15,2.565000057220459
0.65,0.0,0.0,0.1,0.0,0.0,0.15,0.0,0.1,0.0,0.0,0.0,0.0,0.0,0.0,0.0,0.0,0.0,0.0,0.0,0.0,0.0,818.15,2.568000078201294
0.65,0.0,0.0,0.12,0.0,0.0,0.15,0.0,0.08,0.0,0.0,0.0,0.0,0.0,0.0,0.0,0.0,0.0,0.0,0.0,0.0,0.0,812.15,2.565000057220459
0.65,0.0,0.0,0.16,0.0,0.0,0.15,0.0,0.04,0.0,0.0,0.0,0.0,0.0,0.0,0.0,0.0,0.0,0.0,0.0,0.0,0.0,816.15,2.571000099182129
0.65,0.0,0.0,0.2,0.0,0.0,0.15,0.0,0.0,0.0,0.0,0.0,0.0,0.0,0.0,0.0,0.0,0.0,0.0,0.0,0.0,0.0,829.15,2.5829999446868896
0.75,0.0,0.0,0.0,0.0,0.0,0.1,0.0,0.15,0.0,0.0,0.0,0.0,0.0,0.0,0.0,0.0,0.0,0.0,0.0,0.0,0.0,827.15,2.4600000381469727
0.75,0.0,0.0,0.03,0.0,0.0,0.1,0.0,0.12,0.0,0.0,0.0,0.0,0.0,0.0,0.0,0.0,0.0,0.0,0.0,0.0,0.0,856.15,2.4660000801086426
0.75,0.0,0.0,0.06,0.0,0.0,0.1,0.0,0.09,0.0,0.0,0.0,0.0,0.0,0.0,0.0,0.0,0.0,0.0,0.0,0.0,0.0,839.15,2.4660000801086426
0.75,0.0,0.0,0.075,0.0,0.0,0.1,0.0,0.075,0.0,0.0,0.0,0.0,0.0,0.0,0.0,0.0,0.0,0.0,0.0,0.0,0.0,833.15,2.4769999980926514
0.75,0.0,0.0,0.09,0.0,0.0,0.1,0.0,0.06,0.0,0.0,0.0,0.0,0.0,0.0,0.0,0.0,0.0,0.0,0.0,0.0,0.0,827.15,2.4779999256134033
0.75,0.0,0.0,0.12,0.0,0.0,0.1,0.0,0.03,0.0,0.0,0.0,0.0,0.0,0.0,0.0,0.0,0.0,0.0,0.0,0.0,0.0,824.15,2.4719998836517334
0.75,0.0,0.0,0.15,0.0,0.0,0.1,0.0,0.0,0.0,0.0,0.0,0.0,0.0,0.0,0.0,0.0,0.0,0.0,0.0,0.0,0.0,830.15,2.4760000705718994
0.7,0.0,0.0,0.15,0.0,0.0,0.15,0.0,0.0,0.0,0.0,0.0,0.0,0.0,0.0,0.0,0.0,0.0,0.0,0.0,0.0,0.0,863.15,2.5920000076293945
0.667,0.0,0.0,0.25,0.0,0.0,0.083,0.0,0.0,0.0,0.0,0.0,0.0,0.0,0.0,0.0,0.0,0.0,0.0,0.0,0.0,0.0,796.15,2.5309998989105225
0.6663666366636662,0.0,0.0,0.1668166816681668,0.0,0.0,0.1668166816681668,0.0,0.0,0.0,0.0,0.0,0.0,0.0,0.0,0.0,0.0,0.0,0.0,0.0,0.0,0.0,872.15,2.5810000896453857
0.667,0.0,0.0,0.3329999999999999,0.0,0.0,0.0,0.0,0.0,0.0,0.0,0.0,0.0,0.0,0.0,0.0,0.0,0.0,0.0,0.0,0.0,0.0,741.15,2.493000030517578
0.4946494649464947,0.0107010701070107,0.0,0.2638263826382638,0.0,0.0,0.2308230823082308,0.0,0.0,0.0,0.0,0.0,0.0,0.0,0.0,0.0,0.0,0.0,0.0,0.0,0.0,0.0,784.15,2.7160000801086426
0.4946494649464947,0.0107010701070107,0.0,0.2638263826382638,0.0,0.0,0.225022502250225,0.0,0.0,0.0,0.0,0.0,0.0,0.0058005800580058,0.0,0.0,0.0,0.0,0.0,0.0,0.0,0.0,796.15,2.7239999771118164
0.4946494649464947,0.0107010701070107,0.0,0.2638263826382638,0.0,0.0,0.2077207720772077,0.0,0.0,0.0,0.0,0.0,0.0,0.0231023102310231,0.0,0.0,0.0,0.0,0.0,0.0,0.0,0.0,784.15,2.753000020980835
0.4946494649464947,0.0107010701070107,0.0,0.2638263826382638,0.0,0.0,0.1154115411541154,0.0,0.0,0.0,0.0,0.0,0.0,0.1154115411541154,0.0,0.0,0.0,0.0,0.0,0.0,0.0,0.0,755.15,2.9210000038146973
0.4946494649464947,0.0107010701070107,0.0,0.2638263826382638,0.0,0.0,0.0,0.0,0.0,0.0,0.0,0.0,0.0,0.2308230823082308,0.0,0.0,0.0,0.0,0.0,0.0,0.0,0.0,729.15,3.0969998836517334
0.0,0.5,0.0,0.0,0.0,0.0,0.0,0.0,0.0,0.0,0.0,0.5,0.0,0.0,0.0,0.0,0.0,0.0,0.0,0.0,0.0,0.0,733.15,2.885999917984009
0.0,0.55,0.0,0.0,0.0,0.0,0.0,0.0,0.0,0.0,0.0,0.4,0.0,0.0,0.0,0.0,0.0,0.0,0.0,0.05,0.0,0.0,724.15,3.2290000915527344
0.0,0.6,0.0,0.0,0.0,0.0,0.0,0.0,0.0,0.0,0.0,0.3,0.0,0.0,0.0,0.0,0.0,0.0,0.0,0.1,0.0,0.0,727.15,3.486999988555908
0.0,0.65,0.0,0.0,0.0,0.0,0.0,0.0,0.0,0.0,0.0,0.2,0.0,0.0,0.0,0.0,0.0,0.0,0.0,0.15,0.0,0.0,731.15,3.7190001010894775
0.0,0.7,0.0,0.0,0.0,0.0,0.0,0.0,0.0,0.0,0.0,0.1,0.0,0.0,0.0,0.0,0.0,0.0,0.0,0.2,0.0,0.0,734.15,3.921999931335449
0.0,0.5,0.0,0.0,0.0,0.0,0.0,0.0,0.0,0.0,0.0,0.45,0.0,0.0,0.0,0.0,0.0,0.0,0.0,0.05,0.0,0.0,703.15,3.371000051498413
0.0,0.5,0.0,0.0,0.0,0.0,0.0,0.0,0.0,0.0,0.0,0.4,0.0,0.0,0.0,0.0,0.0,0.0,0.0,0.1,0.0,0.0,710.15,3.750999927520752
0.0,0.5,0.0,0.0,0.0,0.0,0.0,0.0,0.0,0.0,0.0,0.35,0.0,0.0,0.0,0.0,0.0,0.0,0.0,0.15,0.0,0.0,706.15,4.09499979019165
0.0,0.5,0.0,0.0,0.0,0.0,0.0,0.0,0.0,0.0,0.0,0.3,0.0,0.0,0.0,0.0,0.0,0.0,0.0,0.2,0.0,0.0,705.15,4.400000095367432
0.0,0.0,0.0,0.0,0.0,0.0,0.0,0.0,0.0,0.0,0.0,0.0,0.0,0.0,0.0,0.0,0.0,0.0,0.0,0.0,0.0,0.8,341.15,5.0
0.0,0.0,0.0,0.0,0.0,0.0,0.0,0.0,0.0,0.0,0.0,0.0,0.0,0.0,0.0,0.0,0.0,0.0,0.0,0.0,0.0,0.72,349.15,5.300000190734863
0.0,0.0,0.0,0.0,0.0,0.0,0.0,0.0,0.0,0.0,0.0,0.0,0.0,0.0,0.0,0.0,0.0,0.0,0.0,0.0,0.0,0.72,363.15,5.300000190734863
0.0,0.0,0.0,0.0,0.0,0.0,0.0,0.0,0.0,0.0,0.0,0.0,0.0,0.0,0.0,0.0,0.0,0.0,0.0,0.0,0.0,0.72,344.15,5.099999904632568
0.0,0.0,0.0,0.0474,0.0,0.0,0.0,0.0,0.0,0.0,0.0,0.1994999999999999,0.0,0.0,0.0,0.0,0.0,0.0,0.0,0.0,0.7481,0.0,585.15,5.320000171661377
0.0,0.0,0.0,0.0495,0.0,0.0,0.0,0.0,0.0,0.0,0.0,0.198,0.0,0.0,0.0,0.0,0.0,0.0,0.0,0.0,0.7425,0.0,585.15,5.340000152587891
0.0,0.0,0.0,0.0484999999999999,0.0,0.0,0.0,0.0,0.0,0.0,0.0,0.1939999999999999,0.0,0.0,0.0,0.0,0.0,0.0,0.0,0.0,0.7275,0.0,594.15,5.369999885559082
0.0,0.0,0.0,0.0475,0.0,0.0,0.0,0.0,0.0,0.0,0.0,0.19,0.0,0.0,0.0,0.0,0.0,0.0,0.0,0.0,0.7125,0.0,600.15,5.429999828338623
0.0,0.0,0.0,0.049,0.0,0.0,0.0,0.0,0.0,0.0,0.0,0.196,0.0,0.0,0.0,0.0,0.0,0.0,0.0,0.0,0.735,0.0,589.15,5.329999923706055
0.0,0.0,0.0,0.0484999999999999,0.0,0.0,0.0,0.0,0.0,0.0,0.0,0.1939999999999999,0.0,0.0,0.0,0.0,0.0,0.0,0.0,0.0,0.7275,0.0,592.15,5.369999885559082
0.0,0.0,0.0,0.0475,0.0,0.0,0.0,0.0,0.0,0.0,0.0,0.19,0.0,0.0,0.0,0.0,0.0,0.0,0.0,0.0,0.7125,0.0,601.15,5.429999828338623
0.0,0.0,0.0,0.0465,0.0,0.0,0.0,0.0,0.0,0.0,0.0,0.186,0.0,0.0,0.0,0.0,0.0,0.0,0.0,0.0,0.6975,0.0,606.15,5.449999809265137
0.0,0.0,0.0,0.0455,0.0,0.0,0.0,0.0,0.0,0.0,0.0,0.182,0.0,0.0,0.0,0.0,0.0,0.0,0.0,0.0,0.6825,0.0,610.15,5.510000228881836
0.0,0.0,0.0,0.14,0.0,0.0,0.0,0.0,0.0,0.0,0.0,0.0,0.0,0.0,0.0,0.0,0.14,0.0,0.0,0.0,0.72,0.0,613.15,4.869999885559082
0.65,0.0,0.0,0.0,0.05,0.0,0.0,0.0,0.0,0.2,0.0,0.0,0.1,0.0,0.0,0.0,0.0,0.0,0.0,0.0,0.0,0.0,809.15,2.259999990463257
0.65,0.0,0.0,0.1,0.05,0.0,0.0,0.0,0.0,0.2,0.0,0.0,0.0,0.0,0.0,0.0,0.0,0.0,0.0,0.0,0.0,0.0,830.15,2.319999933242798
0.65,0.0,0.0,0.0,0.05,0.0,0.0,0.0,0.1,0.2,0.0,0.0,0.0,0.0,0.0,0.0,0.0,0.0,0.0,0.0,0.0,0.0,821.15,2.2899999618530273
0.6931,0.0,0.0,0.0,0.297,0.0,0.0,0.0,0.0,0.0,0.0,0.0,0.0,0.0,0.0,0.0,0.0,0.0,0.0,0.0,0.0,0.0,1138.15,2.569000005722046
0.0,0.0,0.0,0.0,0.0,0.0,0.0,0.0,0.0,0.0,0.1,0.0,0.0,0.0,0.0,0.0,0.0,0.0,0.0,0.0,0.8,0.0,691.15,5.938000202178955
0.1,0.0,0.0,0.0,0.0,0.0,0.0,0.0,0.25,0.0,0.0,0.0,0.0,0.0,0.0,0.0,0.25,0.0,0.0,0.0,0.0,0.0,911.15,3.7300000190734863
0.0994900509949005,0.0,0.0,0.0,0.0,0.0,0.0,0.0,0.2487751224877512,0.0,0.0,0.0,0.0,0.0,0.0,0.0,0.2487751224877512,0.0,0.0,0.0,0.0,0.0,915.15,3.7899999618530273
0.099009900990099,0.0,0.0,0.0,0.0,0.0,0.0,0.0,0.2475247524752475,0.0,0.0,0.0,0.0,0.0,0.0,0.0,0.2475247524752475,0.0,0.0,0.0,0.0,0.0,919.15,3.819999933242798
0.098,0.0,0.0,0.0,0.0,0.0,0.0,0.0,0.2451,0.0,0.0,0.0,0.0,0.0,0.0,0.0,0.2451,0.0,0.0,0.0,0.0,0.0,922.15,3.859999895095825
0.0,0.0,0.0,0.0,0.0,0.0,0.0,0.0,0.0,0.5,0.0,0.0,0.0,0.0,0.0,0.0,0.0,0.0,0.0,0.5,0.0,0.0,663.15,3.495110273361206
0.0,0.0,0.0,0.0,0.0,0.0,0.0,0.0,0.0,0.45,0.0,0.0,0.0,0.0,0.0,0.0,0.0,0.0,0.0,0.45,0.0,0.0,676.15,6.7238640785217285
0.0,0.0,0.0,0.0,0.0,0.0,0.0,0.0,0.0,0.4,0.0,0.0,0.0,0.0,0.0,0.0,0.0,0.0,0.0,0.4,0.0,0.0,690.15,6.49595308303833
0.0,0.0,0.0,0.0,0.0,0.0,0.0,0.0,0.0,0.35,0.0,0.0,0.0,0.0,0.0,0.0,0.0,0.0,0.0,0.35,0.0,0.0,703.15,6.361525535583496
0.0,0.0,0.0,0.0,0.0,0.0,0.0,0.0,0.0,0.3,0.0,0.0,0.0,0.0,0.0,0.0,0.0,0.0,0.0,0.3,0.0,0.0,710.15,6.009434700012207
0.0,0.0,0.0,0.0,0.0,0.0,0.0,0.0,0.0,0.25,0.0,0.0,0.0,0.0,0.0,0.0,0.0,0.0,0.0,0.25,0.0,0.0,714.15,5.782586574554443
0.0,0.0,0.0,0.0,0.0,0.0,0.0,0.0,0.0,0.2,0.0,0.0,0.0,0.0,0.0,0.0,0.0,0.0,0.0,0.2,0.0,0.0,716.15,5.427525997161865
0.0,0.0,0.0,0.0,0.0,0.0,0.0,0.0,0.0,0.15,0.0,0.0,0.0,0.0,0.0,0.0,0.0,0.0,0.0,0.15,0.0,0.0,712.15,4.985815048217773
0.0,0.0,0.0,0.0,0.0,0.0,0.0,0.0,0.0,0.6,0.0,0.0,0.0,0.0,0.0,0.0,0.0,0.0,0.0,0.4,0.0,0.0,698.15,6.051877021789551
0.0,0.0,0.0,0.0,0.0,0.0,0.0,0.0,0.0,0.55,0.0,0.0,0.0,0.0,0.0,0.0,0.0,0.0,0.0,0.35,0.0,0.0,709.15,5.8357696533203125
0.0,0.0,0.0,0.0,0.0,0.0,0.0,0.0,0.0,0.5,0.0,0.0,0.0,0.0,0.0,0.0,0.0,0.0,0.0,0.3,0.0,0.0,714.15,5.554537296295166
0.0,0.0,0.0,0.0,0.0,0.0,0.0,0.0,0.0,0.45,0.0,0.0,0.0,0.0,0.0,0.0,0.0,0.0,0.0,0.25,0.0,0.0,716.15,5.255191802978516
0.0,0.0,0.0,0.0,0.0,0.0,0.0,0.0,0.0,0.4,0.0,0.0,0.0,0.0,0.0,0.0,0.0,0.0,0.0,0.2,0.0,0.0,713.15,4.950862884521484
0.0,0.0,0.0,0.0,0.0,0.0,0.0,0.0,0.0,0.375,0.0,0.0,0.0,0.0,0.0,0.0,0.0,0.0,0.0,0.175,0.0,0.0,706.15,4.731644630432129
0.0,0.0,0.0,0.0,0.0,0.0,0.0,0.0,0.0,0.35,0.0,0.0,0.0,0.0,0.0,0.0,0.0,0.0,0.0,0.15,0.0,0.0,699.15,4.565897464752197
0.0,0.0,0.0,0.0,0.0,0.0,0.0,0.0,0.0,0.325,0.0,0.0,0.0,0.0,0.0,0.0,0.0,0.0,0.0,0.125,0.0,0.0,689.15,4.338771343231201
0.487,0.0,0.0,0.0,0.0,0.0,0.0,0.0,0.0,0.063,0.0,0.0,0.0,0.45,0.0,0.0,0.0,0.0,0.0,0.0,0.0,0.0,933.15,3.5583388805389404
0.397,0.0,0.0,0.0,0.0,0.0,0.0,0.0,0.0,0.153,0.0,0.0,0.0,0.45,0.0,0.0,0.0,0.0,0.0,0.0,0.0,0.0,908.15,3.5352554321289062
0.275,0.0,0.0,0.0,0.0,0.0,0.0,0.0,0.0,0.275,0.0,0.0,0.0,0.45,0.0,0.0,0.0,0.0,0.0,0.0,0.0,0.0,906.15,3.4871881008148193
0.179,0.0,0.0,0.0,0.0,0.0,0.0,0.0,0.0,0.371,0.0,0.0,0.0,0.45,0.0,0.0,0.0,0.0,0.0,0.0,0.0,0.0,894.15,3.484636068344116
0.0892,0.0,0.0,0.0,0.0,0.0,0.0,0.0,0.0,0.4599,0.0,0.0,0.0,0.4509,0.0,0.0,0.0,0.0,0.0,0.0,0.0,0.0,889.15,3.42846155166626
0.53,0.0,0.0,0.0,0.0,0.0,0.0,0.0,0.0,0.07,0.0,0.0,0.0,0.4,0.0,0.0,0.0,0.0,0.0,0.0,0.0,0.0,944.15,3.4343607425689697
0.44,0.0,0.0,0.0,0.0,0.0,0.0,0.0,0.0,0.16,0.0,0.0,0.0,0.4,0.0,0.0,0.0,0.0,0.0,0.0,0.0,0.0,929.15,3.4268991947174072
0.3,0.0,0.0,0.0,0.0,0.0,0.0,0.0,0.0,0.3,0.0,0.0,0.0,0.4,0.0,0.0,0.0,0.0,0.0,0.0,0.0,0.0,924.15,3.389256000518799
0.2,0.0,0.0,0.0,0.0,0.0,0.0,0.0,0.0,0.4,0.0,0.0,0.0,0.4,0.0,0.0,0.0,0.0,0.0,0.0,0.0,0.0,913.15,3.389451265335083
0.1,0.0,0.0,0.0,0.0,0.0,0.0,0.0,0.0,0.5,0.0,0.0,0.0,0.4,0.0,0.0,0.0,0.0,0.0,0.0,0.0,0.0,911.15,3.378492593765259
0.48,0.0,0.0,0.0,0.0,0.0,0.0,0.0,0.0,0.17,0.0,0.0,0.0,0.35,0.0,0.0,0.0,0.0,0.0,0.0,0.0,0.0,940.15,3.2966089248657227
0.325,0.0,0.0,0.0,0.0,0.0,0.0,0.0,0.0,0.325,0.0,0.0,0.0,0.35,0.0,0.0,0.0,0.0,0.0,0.0,0.0,0.0,930.15,3.2839534282684326
0.22,0.0,0.0,0.0,0.0,0.0,0.0,0.0,0.0,0.43,0.0,0.0,0.0,0.35,0.0,0.0,0.0,0.0,0.0,0.0,0.0,0.0,920.15,3.2233004570007324
0.11,0.0,0.0,0.0,0.0,0.0,0.0,0.0,0.0,0.54,0.0,0.0,0.0,0.35,0.0,0.0,0.0,0.0,0.0,0.0,0.0,0.0,908.15,3.179417610168457
0.0,0.0,0.0,0.0,0.0,0.0,0.0,0.0,0.0,0.65,0.0,0.0,0.0,0.35,0.0,0.0,0.0,0.0,0.0,0.0,0.0,0.0,891.15,3.0739059448242188
0.0,0.0,0.0,0.0,0.0,0.1,0.0,0.0,0.0,0.0,0.0,0.0,0.0,0.0,0.0,0.0,0.0,0.0,0.0,0.0,0.9,0.0,637.15,5.269999980926514
0.0,0.0,0.0,0.0,0.0,0.15,0.0,0.0,0.0,0.0,0.0,0.0,0.0,0.0,0.0,0.0,0.0,0.0,0.0,0.0,0.85,0.0,667.15,5.25
0.0,0.0,0.0,0.0,0.0,0.2,0.0,0.0,0.0,0.0,0.0,0.0,0.0,0.0,0.0,0.0,0.0,0.0,0.0,0.0,0.8,0.0,733.15,5.179999828338623
0.0,0.0,0.0,0.0,0.0,0.25,0.0,0.0,0.0,0.0,0.0,0.0,0.0,0.0,0.0,0.0,0.0,0.0,0.0,0.0,0.75,0.0,758.15,5.130000114440918
0.0,0.0,0.0,0.0,0.0,0.3,0.0,0.0,0.0,0.0,0.0,0.0,0.0,0.0,0.0,0.0,0.0,0.0,0.0,0.0,0.7,0.0,804.15,5.130000114440918
0.0413958604139585,0.0,0.0604939506049395,0.0,0.0,0.0,0.0,0.0,0.0,0.3033696630336966,0.0161983801619838,0.1526847315268473,0.0,0.0,0.1563843615638436,0.2333766623337666,0.0186981301869813,0.0,0.0012998700129987,0.0,0.0,0.0,896.15,4.650000095367432
0.1034103410341034,0.0,0.0403040304030403,0.0,0.0,0.0,0.0,0.0,0.0,0.2855285528552855,0.0162016201620162,0.2137213721372137,0.0,0.0,0.1487148714871486,0.14001400140014,0.0467046704670467,0.0,0.0,0.0,0.0,0.0,885.15,4.599999904632568
0.1101889811018898,0.0,0.0715928407159284,0.0,0.0,0.0,0.0,0.0,0.0,0.2852714728527147,0.0,0.2168783121687831,0.0,0.0,0.1150884911508849,0.1795820417958204,0.0165983401659834,0.0,0.0,0.0,0.0,0.0,887.15,4.369999885559082
0.0404959504049595,0.0,0.0295970402959704,0.0,0.0,0.0,0.0,0.0,0.0,0.2618738126187381,0.0,0.2688731126887311,0.0,0.0,0.1566843315668433,0.2130786921307869,0.0228977102289771,0.0,0.0012998700129987,0.0,0.0,0.0,873.15,4.760000228881836
0.0974902509749025,0.0,0.0284971502849715,0.0,0.0,0.0,0.0,0.0,0.0,0.2860713928607139,0.0,0.2158784121587841,0.0,0.0,0.1258874112588741,0.1906809319068093,0.0352964703529647,0.0,0.0,0.0,0.0,0.0,883.15,4.46999979019165
0.0597119423884777,0.0,0.0291058211642328,0.0,0.0,0.0,0.0,0.0,0.0,0.3266653330666133,0.0250050010002,0.2499499899979996,0.0,0.0,0.1469293858771754,0.1348269653930786,0.02250450090018,0.0,0.0012002400480096,0.0,0.0,0.0,870.15,4.570000171661377
0.0982999999999999,0.0,0.0574999999999999,0.0,0.0,0.0,0.0,0.0,0.0,0.2883999999999999,0.0,0.2031999999999999,0.0,0.0,0.1377999999999999,0.1773999999999999,0.0310999999999999,0.0,0.0011999999999999,0.0,0.0,0.0,886.15,4.5
0.1292870712928707,0.0,0.026997300269973,0.0,0.0,0.0,0.0,0.0,0.0,0.3507649235076492,0.0173982601739826,0.1908809119088091,0.0,0.0,0.1260873912608739,0.138986101389861,0.0166983301669833,0.0,0.0,0.0,0.0,0.0,888.15,4.21999979019165
0.0776922307769222,0.0,0.0946905309469053,0.0,0.0,0.0,0.0415958404159583,0.0,0.0,0.3016698330166983,0.0,0.1863813618638136,0.0,0.0,0.1288871112888711,0.1314868513148684,0.0262973702629736,0.0,0.0011998800119988,0.0,0.0,0.0,892.15,4.5
0.0799999999999999,0.0,0.0389999999999999,0.0,0.0,0.0,0.0214,0.0,0.0,0.2759999999999999,0.0312999999999999,0.1917999999999999,0.0,0.0,0.1289999999999999,0.1803999999999999,0.0407,0.0,0.0,0.0,0.0,0.0,881.15,4.559999942779541
0.1473,0.0,0.0359,0.0,0.0,0.0,0.0,0.0,0.0,0.3337,0.0173,0.1631,0.0,0.0,0.1223,0.1384999999999999,0.0167,0.0,0.0011,0.0,0.0,0.0,896.15,4.199999809265137
0.4972900541989159,0.0,0.0,0.0302993940121197,0.0285994280114397,0.0,0.0,0.0,0.0,0.1496970060598788,0.1105977880442391,0.0298994020119597,0.1464970700585988,0.0046999060018799,0.0,0.0016999660006799,0.0,0.0,0.0007199856002879,0.0,0.0,0.0,693.15,3.009999990463257
0.0,0.3688,0.0,0.1662,0.0196,0.0,0.0375,0.0,0.0,0.0,0.0501,0.3513,0.0,0.0,0.0065,0.0,0.0,0.0,0.0,0.0,0.0,0.0,646.15,3.259999990463257
0.0,0.4241424142414242,0.0,0.0,0.0213021302130213,0.0,0.0388038803880388,0.0,0.0,0.0,0.0532053205320532,0.3805380538053806,0.0727072707270727,0.0,0.0083008300830083,0.0,0.0,0.0,0.0,0.0,0.0,0.0,640.15,3.2200000286102295
0.0,0.4233,0.0,0.0,0.0215,0.0,0.039,0.0,0.0,0.0,0.0535,0.3766,0.0733,0.0,0.0118,0.0,0.0,0.0,0.0,0.0,0.0,0.0,644.15,3.2300000190734863
0.0,0.4060000000000001,0.0,0.0,0.0265,0.0,0.0385,0.0,0.0,0.0,0.0563,0.3912,0.0722,0.0,0.0083,0.0,0.0,0.0,0.0,0.0,0.0,0.0,645.15,3.2699999809265137
0.0,0.3962,0.0,0.0,0.0263,0.0,0.0383,0.0,0.0,0.0,0.0559999999999999,0.4022,0.0718,0.0,0.0081999999999999,0.0,0.0,0.0,0.0,0.0,0.0,0.0,649.15,3.319999933242798
0.0,0.401959804019598,0.0,0.0,0.0266973302669733,0.0,0.0387961203879612,0.0,0.0,0.0,0.0603939606039396,0.4080591940805919,0.0546945305469453,0.0,0.0083991600839916,0.0,0.0,0.0,0.0,0.0,0.0,0.0,656.15,3.299999952316284
0.0,0.3955395539553955,0.0,0.0,0.0525052505250525,0.0,0.0382038203820382,0.0,0.0,0.0,0.0629062906290629,0.394939493949395,0.0538053805380538,0.0,0.0,0.0,0.0,0.0,0.0011001100110011,0.0,0.0,0.0,669.15,3.240000009536743
0.0840025200756022,0.37271118133544,0.0,0.0,0.0,0.0,0.0360010800324009,0.0,0.0,0.0,0.0329009870296108,0.3721111633349,0.0507015210456313,0.0,0.0,0.0506015180455413,0.0,0.0,0.0,0.0,0.0,0.0,752.15,3.109999895095825
0.0,0.377007540150803,0.0,0.0,0.0,0.0,0.0364007280145603,0.0,0.0,0.0734014680293606,0.0333006660133202,0.376507530150603,0.0513010260205204,0.0,0.0,0.0511010220204404,0.0,0.0,0.0,0.0,0.0,0.0,687.15,3.190000057220459
0.0669026761070442,0.3708148325933036,0.0,0.0,0.0,0.0,0.0358014320572822,0.0,0.0,0.0721028841153646,0.032801312052482,0.3702148085923437,0.0504020160806432,0.0,0.0,0.0,0.0,0.0,0.0,0.0,0.0,0.0,656.15,3.0799999237060547
0.0,0.4020597940205979,0.0,0.0,0.0,0.0,0.0387961203879612,0.0,0.0,0.0,0.0354964503549645,0.4006599340065993,0.0545945405459454,0.0,0.0,0.0,0.0163983601639835,0.0,0.0,0.0,0.0,0.0,664.15,3.2899999618530273
0.0,0.3987,0.0,0.0,0.0,0.0,0.0384,0.0,0.0,0.0,0.0703,0.3973,0.0541,0.0,0.0,0.0,0.0,0.0,0.0,0.0,0.0,0.0,644.15,3.3299999237060547
0.0,0.4079592040795921,0.0,0.0,0.0,0.0,0.0393960603939606,0.0,0.0,0.0,0.0720927907209279,0.4073592640735927,0.0554944505549445,0.0,0.0,0.0,0.0165983401659834,0.0,0.0,0.0,0.0,0.0,639.15,3.2899999618530273
0.0,0.4049,0.0,0.0,0.0429999999999999,0.0,0.0390999999999999,0.0,0.0,0.0,0.0358,0.4042999999999999,0.0550999999999999,0.0,0.0167999999999999,0.0,0.0,0.0,0.0,0.0,0.0,0.0,665.15,3.2699999809265137
0.0,0.4103410341034104,0.0,0.0,0.0,0.0,0.0396039603960396,0.0,0.0,0.0,0.0652065206520652,0.4097409740974097,0.0558055805580558,0.0,0.0171017101710171,0.0,0.0,0.0,0.0011001100110011,0.0,0.0,0.0,644.15,3.3499999046325684
0.0,0.3849000000000001,0.0,0.0,0.0409,0.0,0.0372,0.0,0.0,0.0,0.034,0.3844,0.0523,0.0,0.0,0.0653,0.0,0.0,0.0,0.0,0.0,0.0,684.15,3.200000047683716
0.0,0.4155584441555844,0.0,0.0,0.0,0.0,0.0401959804019598,0.0,0.0,0.0,0.0366963303669633,0.414958504149585,0.0564943505649435,0.0,0.0137986201379862,0.0,0.0211978802119788,0.0,0.0,0.0,0.0,0.0,650.15,3.2899999618530273
0.0,0.3951,0.0,0.0,0.0105,0.0,0.0381,0.0,0.0,0.0153,0.0348,0.3938000000000001,0.0536,0.0,0.0066,0.0,0.0,0.0,0.0011,0.0,0.0,0.0,673.15,3.2899999618530273
0.0,0.4004400440044004,0.0,0.0,0.0032003200320032,0.0,0.0386038603860386,0.0,0.0,0.0031003100310031,0.0353035303530352,0.399039903990399,0.0543054305430543,0.0,0.0,0.0,0.0143014301430142,0.0,0.0,0.0,0.0,0.0,666.15,3.2799999713897705
0.0177017701770177,0.3936393639363936,0.0,0.0,0.0052005200520052,0.0,0.038003800380038,0.0,0.0,0.0076007600760076,0.0347034703470347,0.3923392339233922,0.0534053405340534,0.0,0.0065006500650065,0.0,0.0,0.0,0.0,0.0,0.0,0.0,665.15,3.259999990463257
0.0,0.3955,0.0,0.0,0.0463,0.0,0.0374,0.0,0.0,0.0527,0.0,0.3738000000000001,0.0527,0.0,0.0016,0.0,0.0099,0.0,0.0,0.0,0.0,0.0,686.15,3.0799999237060547
0.0,0.3859000000000001,0.0,0.0,0.0461,0.0,0.0372,0.0,0.0,0.0525,0.0,0.3846,0.0524,0.0,0.0016,0.0,0.0098,0.0,0.0,0.0,0.0,0.0,686.15,3.0999999046325684
0.0,0.300278980471367,0.0,0.0,0.0,0.0,0.0,0.0234983551151419,0.0,0.0543961922665413,0.0246982711210215,0.3141780075394722,0.1584889057765956,0.0090993630445868,0.002899797014209,0.0118991670583059,0.0,0.0,0.0009699321047526,0.0,0.0,0.0,621.15,3.4100000858306885
0.0,0.382038203820382,0.0,0.0,0.0,0.0,0.0,0.0,0.0,0.0,0.0147014701470147,0.4303430343034303,0.0189018901890189,0.0218021802180218,0.0,0.0,0.0191019101910191,0.0,0.0,0.0,0.0,0.0,705.15,3.319999933242798
0.0,0.3372,0.0,0.0,0.0,0.0,0.0186,0.0129,0.0,0.0448,0.0,0.3452,0.0521999999999999,0.0301,0.0096,0.0521,0.0078,0.0,0.0,0.0,0.0,0.0,720.15,3.25
0.0,0.434043404340434,0.0,0.0,0.0,0.0,0.0,0.067006700670067,0.0,0.0,0.0211021102110211,0.3718371837183719,0.0181018101810181,0.0,0.0,0.0,0.0041004100410041,0.0,0.0011001100110011,0.0,0.0,0.0,691.15,3.119999885559082
0.0511051105110511,0.3387338733873387,0.0,0.0,0.01000100010001,0.0,0.0547054705470547,0.0,0.0,0.0294029402940294,0.0133013301330133,0.3645364536453646,0.0342034203420342,0.0,0.0,0.0256025602560256,0.0077007700770077,0.0,0.0,0.0,0.0,0.0,733.15,3.1600000858306885
0.0,0.3972,0.0,0.0,0.0,0.0,0.0718,0.025,0.0,0.0,0.0,0.3215999999999999,0.1011,0.0194,0.0062,0.0,0.0,0.0,0.0,0.0,0.0,0.0,658.15,3.1600000858306885
0.4484448444844484,0.0,0.0,0.0,0.0045004500450045,0.0,0.0,0.0,0.0,0.1313131313131313,0.0,0.0,0.0,0.0,0.0,0.0895089508950894,0.0,0.2552255225522552,0.0,0.0178017801780178,0.0,0.0,783.15,4.829999923706055
0.5478000000000001,0.0,0.0,0.0,0.0345,0.0,0.0,0.0,0.0,0.0493,0.0,0.0354,0.0,0.0,0.0,0.0,0.0,0.2593,0.0,0.0,0.0,0.0,798.15,4.590000152587891
0.308,0.0,0.0,0.0,0.0801,0.0,0.0,0.0,0.0,0.2648999999999999,0.0,0.0,0.0,0.0,0.0,0.0,0.0,0.2602,0.0,0.0,0.0,0.0,763.15,4.46999979019165
0.2196,0.0,0.0,0.0,0.0199,0.0,0.0,0.0,0.0,0.2603,0.0,0.0512,0.0,0.0,0.0,0.0,0.0,0.3978,0.0,0.0,0.0,0.0,731.15,5.590000152587891
0.0321,0.0,0.0,0.0,0.0,0.0,0.0,0.0,0.0,0.2822,0.0,0.0,0.0,0.0,0.0,0.0,0.0,0.6499,0.0,0.0,0.0,0.0,571.15,6.199999809265137
0.3078692130786921,0.0,0.0,0.0,0.0800919908009199,0.0,0.0,0.0,0.0,0.264973502649735,0.0,0.0,0.0,0.0,0.0,0.0,0.0,0.1733826617338266,0.0,0.0,0.0,0.0,738.15,4.610000133514404
0.3439,0.0,0.0637,0.0,0.0191,0.0,0.0,0.0,0.0,0.2548999999999999,0.0,0.1273,0.0,0.0,0.0,0.0,0.0,0.1146,0.0,0.0,0.0,0.0,776.15,3.799999952316284
0.4812481248124812,0.0,0.0,0.0,0.0049004900490049,0.0,0.0,0.0,0.0,0.1409140914091409,0.0,0.0,0.0,0.0,0.0,0.096009600960096,0.0,0.1274127412741274,0.0,0.0923092309230923,0.0,0.0,758.15,4.690000057220459
0.4484551544845515,0.0,0.0,0.0,0.0045995400459954,0.0,0.0,0.0,0.0,0.1312868713128687,0.0,0.0,0.0,0.0,0.0,0.0894910508949105,0.0,0.2018798120187981,0.0,0.0177982201779822,0.0,0.0,728.15,4.809999942779541
0.4404440444044404,0.0,0.0,0.0,0.0046004600460046,0.0,0.0,0.0,0.0,0.1289128912891289,0.0,0.0,0.0,0.0,0.0,0.0878087808780878,0.0,0.2856285628562856,0.0,0.0,0.0,0.0,751.15,4.840000152587891
0.5855,0.0,0.0,0.0,0.0287,0.0,0.0,0.0,0.0,0.0302,0.0,0.0381,0.0,0.0,0.0,0.0,0.0,0.2833,0.0,0.0,0.0,0.0,797.15,4.630000114440918
0.5207999999999999,0.0,0.0,0.0,0.0356,0.0,0.0,0.0,0.0,0.1479,0.0,0.1182,0.0,0.0,0.0,0.0,0.0,0.1006,0.0,0.0,0.0,0.0,796.15,3.7799999713897705
0.5996000000000001,0.0,0.0,0.0,0.0514,0.0,0.0,0.0,0.0,0.0497,0.0,0.066,0.0,0.0,0.0,0.0,0.0,0.1978,0.0,0.0,0.0,0.0,799.15,4.039999961853027
0.0,0.0,0.0,0.0,0.0,0.0,0.0,0.0,0.0,0.0,0.0,0.0,0.0,0.0,0.0,0.0,0.0,0.0,0.0,0.0,0.0,0.05,403.15,5.572000026702881
0.0,0.0,0.0,0.0,0.0,0.0,0.0,0.0,0.0,0.0,0.0,0.0,0.0,0.0,0.0,0.0,0.0,0.0,0.0,0.0,0.0,0.1,445.15,5.826000213623047
0.0,0.0,0.0,0.0,0.0,0.0,0.0,0.0,0.0,0.0,0.0,0.0,0.0,0.0,0.0,0.0,0.0,0.0,0.0,0.0,0.0,0.15,448.15,5.89300012588501
0.0,0.0,0.0,0.0,0.0,0.0,0.0,0.0,0.0,0.0,0.0,0.0,0.0,0.0,0.03,0.0,0.0,0.0,0.0,0.0,0.0,0.0,836.15,5.179999828338623
0.0,0.0,0.0,0.0,0.0,0.0,0.0,0.0,0.0,0.0,0.0,0.0,0.0,0.0,0.0,0.0,0.0,0.0,0.0,0.0,0.0,0.67,299.15,6.820000171661377
0.0,0.0,0.0,0.0,0.0,0.0,0.0,0.0,0.0,0.0,0.0,0.0,0.0,0.0,0.0,0.0,0.0,0.0,0.0,0.0,0.0,0.73,301.15,6.340000152587891
0.0,0.0,0.0,0.0,0.0,0.0,0.0,0.0,0.0,0.0,0.0,0.0,0.0,0.0,0.0,0.0,0.0,0.0,0.0,0.0,0.0,0.9,303.15,5.039999961853027
0.0,0.0,0.0,0.0,0.0,0.0,0.0,0.0,0.0,0.0,0.0,0.0,0.0,0.0,0.0,0.0,0.0,0.0,0.0,0.0,0.0,1.0,307.15,4.210000038146973
0.0,0.0,0.0,0.0,0.0,0.0,0.0,0.0,0.0,0.0,0.0,0.15,0.0,0.0,0.0,0.0,0.0,0.0,0.0,0.1,0.75,0.0,603.15,6.179999828338623
0.0,0.0,0.0,0.0,0.0,0.0,0.0,0.0,0.0,0.0,0.0,0.175,0.0,0.0,0.0,0.0,0.0,0.0,0.0,0.1,0.725,0.0,606.15,6.170000076293945
0.0,0.0,0.0,0.0,0.0,0.0,0.0,0.0,0.0,0.0,0.0,0.2,0.0,0.0,0.0,0.0,0.0,0.0,0.0,0.1,0.7,0.0,610.15,6.159999847412109
0.0,0.0,0.0,0.0,0.0,0.0,0.0,0.0,0.0,0.0,0.0,0.25,0.0,0.0,0.0,0.0,0.0,0.0,0.0,0.1,0.65,0.0,610.15,6.150000095367432
0.0,0.5,0.0,0.0,0.0,0.0,0.0,0.0,0.0,0.0,0.0,0.0,0.5,0.0,0.0,0.0,0.0,0.0,0.0,0.0,0.0,0.0,598.15,2.3499999046325684
0.7040000000000001,0.0,0.0,0.0179,0.0751999999999999,0.0,0.0,0.0,0.1429,0.0,0.0,0.0,0.0,0.0,0.0,0.0,0.0,0.0,0.0,0.0,0.0,0.0,765.15,2.619999885559082
0.6956,0.0,0.0,0.0187999999999999,0.0751999999999999,0.0,0.0,0.0,0.1503999999999999,0.0,0.0,0.0,0.0,0.0,0.0,0.0,0.0,0.0,0.0,0.0,0.0,0.0,753.15,2.619999885559082
0.6872,0.0,0.0,0.0197,0.0751999999999999,0.0,0.0,0.0,0.1578999999999999,0.0,0.0,0.0,0.0,0.0,0.0,0.0,0.0,0.0,0.0,0.0,0.0,0.0,744.15,2.625
0.6787000000000001,0.0,0.0,0.0207,0.0751999999999999,0.0,0.0,0.0,0.1654,0.0,0.0,0.0,0.0,0.0,0.0,0.0,0.0,0.0,0.0,0.0,0.0,0.0,725.15,2.631999969482422
0.6702,0.0,0.0,0.0216,0.0752,0.0,0.0,0.0,0.173,0.0,0.0,0.0,0.0,0.0,0.0,0.0,0.0,0.0,0.0,0.0,0.0,0.0,741.15,2.640000104904175
0.6617000000000001,0.0,0.0,0.0226,0.0751999999999999,0.0,0.0,0.0,0.1805,0.0,0.0,0.0,0.0,0.0,0.0,0.0,0.0,0.0,0.0,0.0,0.0,0.0,706.15,2.6429998874664307
0.6595659565956596,0.0,0.0161016101610161,0.0246024602460246,0.0519051905190519,0.0,0.079007900790079,0.0525052505250525,0.0927092709270927,0.0,0.0,0.0,0.0,0.0236023602360236,0.0,0.0,0.0,0.0,0.0,0.0,0.0,0.0,942.15,2.5799999237060547
0.671,0.0,0.0177,0.0103,0.0238,0.0,0.105,0.0683,0.1039,0.0,0.0,0.0,0.0,0.0,0.0,0.0,0.0,0.0,0.0,0.0,0.0,0.0,955.15,2.549999952316284
0.6625662566256626,0.0,0.0088008800880088,0.0547054705470547,0.0603060306030603,0.0,0.073007300730073,0.073007300730073,0.0503050305030503,0.0,0.0,0.0,0.0,0.0173017301730173,0.0,0.0,0.0,0.0,0.0,0.0,0.0,0.0,921.15,2.549999952316284
0.6998000000000001,0.0,0.0064,0.0424,0.015,0.0,0.0981,0.0878999999999999,0.0428,0.0,0.0052,0.0,0.0,0.0024,0.0,0.0,0.0,0.0,0.0,0.0,0.0,0.0,907.15,2.5299999713897705
0.6755675567556757,0.0,0.0238023802380238,0.0709070907090709,0.06000600060006,0.0,0.0403040304030403,0.0396039603960396,0.0699069906990699,0.0,0.0,0.0,0.0,0.0199019901990199,0.0,0.0,0.0,0.0,0.0,0.0,0.0,0.0,940.15,2.569999933242798
0.6813,0.0,0.0052,0.0846,0.0703,0.0,0.0605,0.0603,0.0278,0.0,0.01,0.0,0.0,0.0,0.0,0.0,0.0,0.0,0.0,0.0,0.0,0.0,925.15,2.5299999713897705
0.7160000000000001,0.0,0.0107,0.0497,0.0173,0.0,0.0707,0.0702,0.0527,0.0,0.0127,0.0,0.0,0.0,0.0,0.0,0.0,0.0,0.0,0.0,0.0,0.0,919.15,2.5299999713897705
0.6783321667833216,0.0,0.0152984701529847,0.0576942305769423,0.0503949605039496,0.0,0.1205879412058794,0.0096990300969903,0.057994200579942,0.0,0.0,0.0,0.0,0.00999900009999,0.0,0.0,0.0,0.0,0.0,0.0,0.0,0.0,930.15,2.559999942779541
0.6600999999999999,0.0,0.0107,0.0578999999999999,0.0450999999999999,0.0,0.0100999999999999,0.1359,0.0601999999999999,0.0,0.0,0.0,0.0,0.0199999999999999,0.0,0.0,0.0,0.0,0.0,0.0,0.0,0.0,915.15,2.5299999713897705
0.6563343665633437,0.0,0.0216978302169783,0.0304969503049695,0.0453954604539546,0.0,0.0731926807319268,0.0727927207279272,0.08999100089991,0.0,0.0,0.0,0.0,0.0100989901009899,0.0,0.0,0.0,0.0,0.0,0.0,0.0,0.0,955.15,2.5799999237060547
0.6710999999999999,0.0,0.0153999999999999,0.0600999999999999,0.0602999999999999,0.0,0.0570999999999999,0.0583999999999999,0.0623999999999999,0.0,0.0050999999999999,0.0,0.0,0.0100999999999999,0.0,0.0,0.0,0.0,0.0,0.0,0.0,0.0,938.15,2.549999952316284
0.7131286871312869,0.0,0.0033996600339966,0.0804919508049195,0.0076992300769923,0.0,0.0996900309969003,0.0655934406559344,0.02999700029997,0.0,0.0,0.0,0.0,0.0,0.0,0.0,0.0,0.0,0.0,0.0,0.0,0.0,885.15,2.4700000286102295
0.7,0.0,0.0247999999999999,0.0052999999999999,0.0152999999999999,0.0,0.0696999999999999,0.0598,0.1251,0.0,0.0,0.0,0.0,0.0,0.0,0.0,0.0,0.0,0.0,0.0,0.0,0.0,945.15,2.5199999809265137
0.6744325567443256,0.0,0.0352964703529647,0.0,0.022997700229977,0.0,0.0404959504049595,0.0746925307469253,0.1455854414558544,0.0,0.0,0.0,0.0,0.0064993500649935,0.0,0.0,0.0,0.0,0.0,0.0,0.0,0.0,945.15,2.549999952316284
0.6614661466146614,0.0,0.0353035303530352,0.0,0.0230023002300229,0.0,0.0406040604060405,0.0748074807480748,0.1458145814581458,0.0125012501250125,0.0,0.0,0.0,0.0065006500650065,0.0,0.0,0.0,0.0,0.0,0.0,0.0,0.0,945.15,2.549999952316284
0.6925307469253075,0.0,0.0175982401759824,0.0205979402059794,0.024997500249975,0.0,0.0796920307969203,0.0696930306969303,0.0948905109489051,0.0,0.0,0.0,0.0,0.0,0.0,0.0,0.0,0.0,0.0,0.0,0.0,0.0,930.15,2.5199999809265137
0.6918000000000001,0.0,0.0177,0.0103,0.0252,0.0,0.0801,0.07,0.1049,0.0,0.0,0.0,0.0,0.0,0.0,0.0,0.0,0.0,0.0,0.0,0.0,0.0,936.15,2.509999990463257
0.7004299570042996,0.0,0.0037996200379962,0.0,0.0253974602539746,0.0,0.0532946705329467,0.0658934106589341,0.0986901309869013,0.0,0.0172982701729827,0.0,0.0,0.0351964803519648,0.0,0.0,0.0,0.0,0.0,0.0,0.0,0.0,904.15,2.5899999141693115
0.6983,0.0,0.0107,0.0053,0.0259,0.0,0.0529,0.0573,0.1114,0.0,0.0,0.0,0.0,0.0382,0.0,0.0,0.0,0.0,0.0,0.0,0.0,0.0,915.15,2.549999952316284
0.7044704470447044,0.0,0.055005500550055,0.0,0.0117011701170117,0.0,0.0533053305330533,0.0626062606260626,0.1129112911291129,0.0,0.0,0.0,0.0,0.0,0.0,0.0,0.0,0.0,0.0,0.0,0.0,0.0,945.15,2.5799999237060547
0.6432356764323566,0.0,0.0167983201679832,0.0500949905009498,0.060893910608939,0.0,0.0725927407259273,0.0801919808019197,0.0630936906309369,0.0,0.0,0.0,0.0,0.0130986901309869,0.0,0.0,0.0,0.0,0.0,0.0,0.0,0.0,925.15,2.5799999237060547
0.6426999999999998,0.0,0.0076999999999999,0.0399,0.0590999999999999,0.0,0.0689999999999999,0.0786999999999999,0.064,0.0,0.0,0.0,0.0211999999999999,0.0097999999999999,0.0,0.0078999999999999,0.0,0.0,0.0,0.0,0.0,0.0,903.15,2.569999933242798
0.6518303660732148,0.0,0.013002600520104,0.0508101620324064,0.0599119823964793,0.0,0.0699139827965593,0.0798159631926385,0.0648129625925185,0.0,0.0,0.0,0.0,0.0099019803960792,0.0,0.0,0.0,0.0,0.0,0.0,0.0,0.0,918.15,2.549999952316284
0.6534,0.0,0.0353999999999999,0.1004999999999999,0.0856,0.0,0.0,0.0,0.0,0.0,0.0,0.0,0.1251,0.0,0.0,0.0,0.0,0.0,0.0,0.0,0.0,0.0,773.15,2.5199999809265137
