Repository: dorukdogular/vitreos

# Data

## Source

Glass property data is sourced from the [SciGlass database](https://github.com/epam/SciGlass) (EPAM Systems), made available under the [Open Database License (ODbL)](https://opendatacommons.org/licenses/odbl/1-0/). Accessed via the [glasspy](https://github.com/drcassar/glasspy) Python library.

## Files tracked in git

| File | Description |
|---|---|
| `clean.csv` | Deduplicated glass-forming ability dataset (11858 rows) |
| `tg_dataset.csv` | 76377 glasses with Tg (K) and 22 oxide mol% features |
| `tg_density_dataset.csv` | 31173 glasses with both Tg (K) and density (g/cm³) |

File: data/tg_density_dataset.csv (part 71 of 109)
SiO2,P2O5,ZrO2,Na2O,Al2O3,Fe2O3,CaO,MgO,K2O,B2O3,BaO,ZnO,Li2O,SrO,La2O3,TiO2,Nb2O5,PbO,Sb2O3,Bi2O3,TeO2,Se,Tg,density
0.6970487934155392,0.0,0.0,0.0830058104067284,0.0008000560039202,0.0,0.0285019951396597,0.0,0.0570039902793195,0.009000630044103,0.0,0.0071004970347924,0.0,0.0,0.0,0.0,0.0,0.1169081835728501,0.0005900413028912,0.0,0.0,0.0,738.15,3.2019999027252197
0.6741393274605285,0.0,0.0099991000809927,0.1072903438690517,0.0923916847483726,0.0003899649031587,0.0229979301862832,0.0152986231239188,0.0022997930186283,0.0,0.0,0.0,0.0751932326090651,0.0,0.0,0.0,0.0,0.0,0.0,0.0,0.0,0.0,783.15,2.4700000286102295
0.6740067400674008,0.0,0.010000100001,0.1122011220112201,0.0924009240092401,0.000390003900039,0.0180001800018,0.01030010300103,0.00230002300023,0.0,0.0,0.0,0.08040080400804,0.0,0.0,0.0,0.0,0.0,0.0,0.0,0.0,0.0,775.15,2.4700000286102295
0.6841068410684107,0.0,0.0,0.1122011220112201,0.0924009240092401,0.000390003900039,0.0180001800018,0.01020010200102,0.00230002300023,0.0,0.0,0.0,0.08040080400804,0.0,0.0,0.0,0.0,0.0,0.0,0.0,0.0,0.0,765.15,2.440000057220459
0.6740741481562972,0.0,0.0,0.1122123433577693,0.1024112652391763,0.0003900429047195,0.0180019802178239,0.0103011331246437,0.002300253027833,0.0,0.0,0.0,0.0803088339717368,0.0,0.0,0.0,0.0,0.0,0.0,0.0,0.0,0.0,767.15,2.440000057220459
0.673874126153877,0.0,0.0100011001210133,0.1222134434787826,0.092410165118163,0.0003900429047195,0.0230025302783306,0.0152016721839402,0.002300253027833,0.0,0.0,0.0,0.0606066667333406,0.0,0.0,0.0,0.0,0.0,0.0,0.0,0.0,0.0,786.15,2.4700000286102295
0.6746674667466747,0.0,0.01000100010001,0.1121112111211121,0.0923092309230923,0.0,0.018001800180018,0.0103010301030103,0.0023002300230023,0.0,0.0,0.0,0.0803080308030803,0.0,0.0,0.0,0.0,0.0,0.0,0.0,0.0,0.0,772.15,2.4700000286102295
0.6520999999999999,0.0,0.0301,0.1039,0.085,0.0,0.0,0.0046,0.0,0.0,0.0,0.0,0.1243,0.0,0.0,0.0,0.0,0.0,0.0,0.0,0.0,0.0,773.15,2.509999990463257
0.0,0.0,0.0,0.0,0.0,0.0,0.0,0.0,0.0,0.36,0.16,0.0,0.0,0.16,0.0,0.0,0.32,0.0,0.0,0.0,0.0,0.0,872.15,4.267000198364258
0.0,0.0,0.0,0.0,0.0,0.0,0.0,0.0,0.0,0.36,0.125,0.0,0.0,0.195,0.0,0.0,0.32,0.0,0.0,0.0,0.0,0.0,871.15,4.208000183105469
0.0,0.0,0.0,0.0,0.0,0.0,0.0,0.0,0.0,0.36,0.08,0.0,0.0,0.24,0.0,0.0,0.32,0.0,0.0,0.0,0.0,0.0,872.15,4.204999923706055
0.1008899110088991,0.0,0.0,0.0,0.0,0.0,0.0,0.0,0.0,0.3310668933106689,0.0,0.1508849115088491,0.065993400659934,0.0,0.1670832916708329,0.0,0.0,0.0,0.0,0.0,0.0,0.0,858.15,5.119999885559082
0.1004100410041004,0.0,0.0,0.0,0.0,0.0,0.0,0.0,0.0,0.3337333733373337,0.0,0.1501150115011501,0.0656065606560656,0.0,0.1833183318331833,0.0,0.0,0.0,0.0,0.0,0.0,0.0,859.15,5.099999904632568
0.1004,0.0,0.0,0.0,0.0,0.0,0.0,0.0,0.0,0.3154,0.0,0.1501,0.0673,0.0,0.1699,0.0,0.0,0.0,0.0,0.0,0.0,0.0,859.15,5.199999809265137
0.1310999999999999,0.0,0.0,0.0,0.0,0.0,0.0,0.0,0.0,0.2883999999999999,0.0,0.1460999999999999,0.0671999999999999,0.0,0.1710999999999999,0.0,0.0,0.0,0.0,0.0,0.0,0.0,867.15,5.21999979019165
0.1310999999999999,0.0,0.0,0.0,0.0,0.0,0.0,0.0,0.0,0.2883999999999999,0.0,0.148,0.0671999999999999,0.0,0.1710999999999999,0.0,0.0,0.0,0.0,0.0,0.0,0.0,867.15,5.21999979019165
0.1304130413041304,0.0,0.0,0.0,0.0,0.0,0.0,0.0,0.0,0.2892289228922892,0.0,0.1473147314731473,0.0669066906690669,0.0,0.1759175917591759,0.0,0.0,0.0,0.0,0.0,0.0,0.0,868.15,5.199999809265137
0.1271,0.0,0.0,0.0,0.0,0.0,0.0,0.0,0.0,0.2754,0.0,0.2171,0.0451,0.0,0.1554,0.0,0.0,0.0,0.0,0.0,0.0,0.0,866.15,5.239999771118164
0.1293129312931293,0.0,0.0,0.0,0.0,0.0,0.0,0.0,0.0,0.2823282328232823,0.0,0.1834183418341834,0.0561056105610561,0.0,0.1641164116411641,0.0,0.0,0.0,0.0,0.0,0.0,0.0,866.15,5.21999979019165
0.1252874712528747,0.0,0.0,0.0,0.0,0.0,0.0,0.0,0.0,0.2692730726927307,0.0,0.2520747925207479,0.0345965403459654,0.0,0.148985101489851,0.0,0.0,0.0,0.0,0.0,0.0,0.0,867.15,5.230000019073486
0.1299740051989601,0.0,0.0,0.0,0.0,0.0,0.0,0.0,0.0,0.2858428314337132,0.0,0.1843631273745251,0.0511897620475904,0.0,0.166366726654669,0.0,0.0080983803239352,0.0,0.0,0.0,0.0,0.0,868.15,5.179999828338623
0.1593159315931593,0.0,0.0,0.0,0.0,0.0,0.0,0.0,0.0,0.2618261826182618,0.0,0.181018101810181,0.0559055905590559,0.0,0.1767176717671767,0.0,0.0,0.0,0.0,0.0,0.0,0.0,870.15,5.239999771118164
0.1298,0.0,0.0,0.0,0.0,0.0,0.0,0.0,0.0,0.2878,0.0,0.1842,0.0562999999999999,0.0,0.184,0.0,0.0,0.0,0.0,0.0,0.0,0.0,863.15,5.239999771118164
0.1305,0.0,0.0,0.0,0.0,0.0,0.0,0.0,0.0,0.2849,0.0,0.1662,0.0617,0.0,0.168,0.0,0.0,0.0,0.0,0.0,0.0,0.0,867.15,5.230000019073486
0.1009999999999999,0.0,0.0,0.0,0.0,0.0,0.0,0.0,0.0,0.3317,0.0,0.1492,0.0694,0.0,0.1827,0.0,0.0,0.0,0.0,0.0,0.0,0.0,856.15,5.019999980926514
0.1295870412958704,0.0,0.0,0.0,0.0,0.0,0.0,0.0,0.0,0.3103689631036896,0.0,0.165983401659834,0.0371962803719628,0.0,0.1760823917608239,0.0,0.0,0.0,0.0,0.0,0.0,0.0,882.15,5.309999942779541
0.1288871112888711,0.0,0.0,0.0,0.0,0.0,0.0,0.0,0.0,0.3086691330866913,0.0,0.1882811718828116,0.0211978802119788,0.0,0.1663833616638336,0.0,0.0,0.0,0.0,0.0,0.0,0.0,889.15,5.309999942779541
0.1286,0.0,0.0,0.0,0.0,0.0,0.0,0.0,0.0,0.2820000000000001,0.0,0.1842,0.0569,0.0,0.1879,0.0,0.0,0.0,0.0,0.0,0.0,0.0,863.15,5.28000020980835
0.66,0.0,0.015,0.04,0.055,0.0,0.0,0.08,0.046,0.0,0.0,0.0,0.084,0.0,0.0,0.02,0.0,0.0,0.0,0.0,0.0,0.0,807.15,2.5
0.66,0.0,0.035,0.04,0.055,0.0,0.0,0.08,0.046,0.0,0.0,0.0,0.084,0.0,0.0,0.0,0.0,0.0,0.0,0.0,0.0,0.0,818.15,2.5299999713897705
0.66,0.0,0.0,0.04,0.055,0.0,0.0,0.08,0.046,0.0,0.0,0.0,0.084,0.0,0.0,0.035,0.0,0.0,0.0,0.0,0.0,0.0,796.15,2.4700000286102295
0.66,0.0,0.025,0.04,0.055,0.0,0.0,0.08,0.046,0.0,0.0,0.0,0.084,0.0,0.0,0.01,0.0,0.0,0.0,0.0,0.0,0.0,813.15,2.509999990463257
0.65,0.0,0.025,0.05,0.065,0.0,0.0,0.08,0.046,0.0,0.0,0.0,0.084,0.0,0.0,0.0,0.0,0.0,0.0,0.0,0.0,0.0,805.15,2.509999990463257
0.64,0.0,0.025,0.05,0.075,0.0,0.0,0.08,0.046,0.0,0.0,0.0,0.084,0.0,0.0,0.0,0.0,0.0,0.0,0.0,0.0,0.0,813.15,2.5199999809265137
0.66,0.0,0.025,0.069,0.055,0.0,0.0,0.08,0.046,0.0,0.0,0.0,0.055,0.0,0.0,0.01,0.0,0.0,0.0,0.0,0.0,0.0,816.15,2.5199999809265137
0.66,0.0,0.025,0.04,0.055,0.0,0.0,0.08,0.065,0.0,0.0,0.0,0.065,0.0,0.0,0.01,0.0,0.0,0.0,0.0,0.0,0.0,819.15,2.509999990463257
0.66,0.0,0.025,0.08,0.055,0.0,0.0,0.08,0.039,0.0,0.0,0.0,0.051,0.0,0.0,0.01,0.0,0.0,0.0,0.0,0.0,0.0,820.15,2.5199999809265137
0.68,0.0,0.025,0.035,0.055,0.0,0.0,0.08,0.0409999999999999,0.0,0.0,0.0,0.074,0.0,0.0,0.01,0.0,0.0,0.0,0.0,0.0,0.0,835.15,2.5
0.6594318863772756,0.0,0.0250050010002,0.0569113822764553,0.0549109821964392,0.0,0.0,0.0799159831966393,0.0569113822764553,0.0,0.0,0.0,0.0569113822764553,0.0,0.0,0.01000200040008,0.0,0.0,0.0,0.0,0.0,0.0,818.15,2.5199999809265137
0.66,0.0,0.025,0.0,0.055,0.0,0.0,0.08,0.085,0.0,0.0,0.0,0.085,0.0,0.0,0.01,0.0,0.0,0.0,0.0,0.0,0.0,834.15,2.5
0.66,0.0,0.025,0.085,0.055,0.0,0.0,0.08,0.0,0.0,0.0,0.0,0.085,0.0,0.0,0.01,0.0,0.0,0.0,0.0,0.0,0.0,814.15,2.5299999713897705
0.66,0.0,0.025,0.119,0.055,0.0,0.0,0.08,0.0,0.0,0.0,0.0,0.051,0.0,0.0,0.01,0.0,0.0,0.0,0.0,0.0,0.0,827.15,2.5299999713897705
0.6599999999999999,0.0,0.0249999999999999,0.1189999999999999,0.0549999999999999,0.0,0.0,0.0799999999999999,0.0169999999999999,0.0,0.0,0.0,0.0339999999999999,0.0,0.0,0.0099999999999999,0.0,0.0,0.0,0.0,0.0,0.0,829.15,2.5299999713897705
0.6599999999999999,0.0,0.0249999999999999,0.1019999999999999,0.0549999999999999,0.0,0.0,0.0799999999999999,0.0339999999999999,0.0,0.0,0.0,0.0339999999999999,0.0,0.0,0.0099999999999999,0.0,0.0,0.0,0.0,0.0,0.0,827.15,2.5299999713897705
0.66,0.0,0.025,0.153,0.055,0.0,0.0,0.08,0.0,0.0,0.0,0.0,0.017,0.0,0.0,0.01,0.0,0.0,0.0,0.0,0.0,0.0,856.15,2.5299999713897705
0.64,0.0,0.025,0.045,0.055,0.0,0.0,0.08,0.051,0.0,0.0,0.0,0.094,0.0,0.0,0.01,0.0,0.0,0.0,0.0,0.0,0.0,793.15,2.5299999713897705
0.6406,0.0,0.0249999999999999,0.1090999999999999,0.0750999999999999,0.0,0.0,0.0700999999999999,0.0,0.0,0.0,0.0,0.0800999999999999,0.0,0.0,0.0,0.0,0.0,0.0,0.0,0.0,0.0,807.15,2.5199999809265137
0.63,0.0,0.025,0.113,0.075,0.0,0.0,0.092,0.0,0.0,0.0,0.0,0.065,0.0,0.0,0.0,0.0,0.0,0.0,0.0,0.0,0.0,826.15,2.5399999618530273
0.6306,0.0,0.02,0.1131,0.0751,0.0,0.0,0.1021,0.0,0.0,0.0,0.0,0.0591,0.0,0.0,0.0,0.0,0.0,0.0,0.0,0.0,0.0,829.15,2.5299999713897705
0.63,0.0,0.01,0.1,0.085,0.0,0.0,0.06,0.006,0.0,0.0,0.0,0.084,0.0,0.0,0.025,0.0,0.0,0.0,0.0,0.0,0.0,804.15,2.509999990463257
0.6294,0.0,0.015,0.0999,0.0749,0.0,0.0,0.0759,0.0069999999999999,0.0,0.0,0.0,0.0779,0.0,0.0,0.02,0.0,0.0,0.0,0.0,0.0,0.0,807.15,2.5199999809265137
0.6306,0.0,0.015,0.1131,0.0751,0.0,0.0,0.1021,0.0,0.0,0.0,0.0,0.0591,0.0,0.0,0.005,0.0,0.0,0.0,0.0,0.0,0.0,827.15,2.5199999809265137
0.6306,0.0,0.01,0.1131,0.0751,0.0,0.0,0.1021,0.0,0.0,0.0,0.0,0.0591,0.0,0.0,0.01,0.0,0.0,0.0,0.0,0.0,0.0,822.15,2.509999990463257
0.6306,0.0,0.005,0.1131,0.0751,0.0,0.0,0.1021,0.0,0.0,0.0,0.0,0.0591,0.0,0.0,0.015,0.0,0.0,0.0,0.0,0.0,0.0,818.15,2.5
0.6306,0.0,0.015,0.1131,0.0751,0.0,0.0,0.0871,0.0,0.0,0.0,0.0,0.0591,0.0,0.0,0.02,0.0,0.0,0.0,0.0,0.0,0.0,829.15,2.5299999713897705
0.6306,0.0,0.015,0.1131,0.0751,0.0,0.0,0.0771,0.0,0.0,0.0,0.0,0.0591,0.0,0.0,0.03,0.0,0.0,0.0,0.0,0.0,0.0,830.15,2.5399999618530273
0.6306,0.0,0.015,0.1131,0.0751,0.0,0.0,0.0670999999999999,0.0,0.0,0.0,0.0,0.0591,0.0,0.0,0.04,0.0,0.0,0.0,0.0,0.0,0.0,832.15,2.5399999618530273
0.7,0.0,0.025,0.031,0.055,0.0,0.0,0.08,0.035,0.0,0.0,0.0,0.064,0.0,0.0,0.01,0.0,0.0,0.0,0.0,0.0,0.0,858.15,2.490000009536743
0.66,0.0,0.025,0.085,0.055,0.0,0.0,0.08,0.068,0.0,0.0,0.0,0.017,0.0,0.0,0.01,0.0,0.0,0.0,0.0,0.0,0.0,847.15,2.5199999809265137
0.64,0.0,0.015,0.045,0.09,0.0,0.055,0.065,0.05,0.0,0.0,0.0,0.025,0.0,0.0,0.015,0.0,0.0,0.0,0.0,0.0,0.0,898.15,2.5399999618530273
0.64,0.0,0.015,0.045,0.09,0.0,0.045,0.065,0.055,0.0,0.0,0.0,0.03,0.0,0.0,0.015,0.0,0.0,0.0,0.0,0.0,0.0,876.15,2.5299999713897705
0.64,0.0,0.015,0.045,0.09,0.0,0.035,0.065,0.06,0.0,0.0,0.0,0.035,0.0,0.0,0.015,0.0,0.0,0.0,0.0,0.0,0.0,866.15,2.5199999809265137
0.64,0.0,0.015,0.035,0.09,0.0,0.055,0.065,0.05,0.0,0.0,0.0,0.03,0.0,0.0,0.02,0.0,0.0,0.0,0.0,0.0,0.0,904.15,2.5399999618530273
0.64,0.0,0.015,0.01,0.09,0.0,0.05,0.065,0.08,0.0,0.0,0.0,0.03,0.0,0.0,0.02,0.0,0.0,0.0,0.0,0.0,0.0,913.15,2.5299999713897705
0.64,0.0,0.015,0.04,0.09,0.0,0.055,0.07,0.04,0.0,0.0,0.0,0.03,0.0,0.0,0.02,0.0,0.0,0.0,0.0,0.0,0.0,905.15,2.5399999618530273
0.64,0.0,0.02,0.045,0.09,0.0,0.03,0.07,0.045,0.0,0.0,0.0,0.03,0.0,0.0,0.03,0.0,0.0,0.0,0.0,0.0,0.0,906.15,2.5299999713897705
0.6394,0.0,0.015,0.025,0.0899,0.0,0.0529,0.0679,0.0599,0.0,0.0,0.0,0.03,0.0,0.0,0.02,0.0,0.0,0.0,0.0,0.0,0.0,909.15,2.5399999618530273
0.64,0.0,0.02,0.025,0.09,0.0,0.03,0.07,0.06,0.0,0.0,0.0,0.035,0.0,0.0,0.03,0.0,0.0,0.0,0.0,0.0,0.0,908.15,2.5399999618530273
0.63,0.0,0.02,0.025,0.09,0.0,0.03,0.075,0.06,0.0,0.0,0.0,0.04,0.0,0.0,0.03,0.0,0.0,0.0,0.0,0.0,0.0,896.15,2.549999952316284
0.62,0.0,0.02,0.025,0.095,0.0,0.03,0.075,0.065,0.0,0.0,0.0,0.04,0.0,0.0,0.03,0.0,0.0,0.0,0.0,0.0,0.0,899.15,2.549999952316284
0.62,0.0,0.02,0.025,0.09,0.0,0.03,0.07,0.06,0.0,0.0,0.0,0.035,0.0,0.0,0.05,0.0,0.0,0.0,0.0,0.0,0.0,908.15,2.569999933242798
0.64,0.0,0.02,0.025,0.07,0.0,0.03,0.07,0.06,0.0,0.0,0.0,0.035,0.0,0.0,0.05,0.0,0.0,0.0,0.0,0.0,0.0,891.15,2.549999952316284
0.64,0.0,0.02,0.025,0.09,0.0,0.03,0.05,0.06,0.0,0.0,0.0,0.035,0.0,0.0,0.05,0.0,0.0,0.0,0.0,0.0,0.0,902.15,2.549999952316284
0.64,0.0,0.0,0.025,0.09,0.0,0.03,0.07,0.06,0.0,0.0,0.0,0.035,0.0,0.0,0.05,0.0,0.0,0.0,0.0,0.0,0.0,892.15,2.509999990463257
0.64,0.0,0.02,0.025,0.09,0.0,0.03,0.07,0.06,0.0,0.0,0.0,0.015,0.0,0.0,0.05,0.0,0.0,0.0,0.0,0.0,0.0,960.15,2.549999952316284
0.64,0.0,0.02,0.005,0.09,0.0,0.03,0.07,0.06,0.0,0.0,0.0,0.035,0.0,0.0,0.05,0.0,0.0,0.0,0.0,0.0,0.0,933.15,2.549999952316284
0.64,0.0,0.02,0.025,0.09,0.0,0.03,0.07,0.04,0.0,0.0,0.0,0.035,0.0,0.0,0.05,0.0,0.0,0.0,0.0,0.0,0.0,925.15,2.559999942779541
0.66,0.0,0.02,0.025,0.07,0.0,0.03,0.07,0.06,0.0,0.0,0.0,0.035,0.0,0.0,0.03,0.0,0.0,0.0,0.0,0.0,0.0,892.15,2.5299999713897705
0.66,0.0,0.015,0.025,0.07,0.0,0.03,0.06,0.06,0.0,0.0,0.0,0.035,0.0,0.0,0.045,0.0,0.0,0.0,0.0,0.0,0.0,868.15,2.5299999713897705
0.6593000000000001,0.0,0.018,0.035,0.0789,0.0,0.03,0.0599,0.0509,0.0,0.0,0.0,0.03,0.0,0.0,0.038,0.0,0.0,0.0,0.0,0.0,0.0,885.15,2.5299999713897705
0.66,0.0,0.015,0.035,0.08,0.0,0.03,0.06,0.051,0.0,0.0,0.0,0.03,0.0,0.0,0.039,0.0,0.0,0.0,0.0,0.0,0.0,886.15,2.5299999713897705
0.6593,0.0,0.0149999999999999,0.0239999999999999,0.0758999999999999,0.0,0.0299999999999999,0.0598999999999999,0.0569,0.0,0.0,0.0,0.0339999999999999,0.0,0.0,0.0449999999999999,0.0,0.0,0.0,0.0,0.0,0.0,893.15,2.5299999713897705
0.66,0.0,0.022,0.035,0.075,0.0,0.035,0.065,0.0579999999999999,0.0,0.0,0.0,0.03,0.0,0.0,0.02,0.0,0.0,0.0,0.0,0.0,0.0,885.15,2.5399999618530273
0.6633,0.0,0.0220999999999999,0.0401999999999999,0.0754,0.0,0.0401999999999999,0.0653,0.0583,0.0,0.0,0.0,0.0250999999999999,0.0,0.0,0.0101,0.0,0.0,0.0,0.0,0.0,0.0,886.15,2.5399999618530273
0.6753,0.0,0.017,0.0759,0.0749,0.0,0.04,0.0649,0.032,0.0,0.0,0.0,0.003,0.0,0.0,0.017,0.0,0.0,0.0,0.0,0.0,0.0,925.15,2.5199999809265137
0.6783000000000001,0.0,0.018,0.031,0.0749,0.0,0.04,0.0649,0.0599,0.0,0.0,0.0,0.018,0.0,0.0,0.015,0.0,0.0,0.0,0.0,0.0,0.0,910.15,2.509999990463257
0.6743000000000001,0.0,0.017,0.0999,0.0749,0.0,0.04,0.0649,0.017,0.0,0.0,0.0,0.0,0.0,0.0,0.012,0.0,0.0,0.0,0.0,0.0,0.0,926.15,2.5199999809265137
0.6817,0.0,0.018,0.0941,0.0751,0.0,0.04,0.0650999999999999,0.022,0.0,0.0,0.0,0.001,0.0,0.0,0.003,0.0,0.0,0.0,0.0,0.0,0.0,919.15,2.509999990463257
0.66,0.0,0.018,0.1,0.075,0.0,0.04,0.065,0.039,0.0,0.0,0.0,0.0,0.0,0.0,0.003,0.0,0.0,0.0,0.0,0.0,0.0,900.15,2.5199999809265137
0.66,0.0,0.018,0.1,0.075,0.0,0.04,0.065,0.032,0.0,0.0,0.0,0.002,0.0,0.0,0.008,0.0,0.0,0.0,0.0,0.0,0.0,898.15,2.5299999713897705
0.6632999999999999,0.0,0.0180999999999999,0.0703999999999999,0.0703999999999999,0.0,0.0401999999999999,0.0653,0.0441999999999999,0.0,0.0,0.0,0.0200999999999999,0.0,0.0,0.008,0.0,0.0,0.0,0.0,0.0,0.0,867.15,2.5299999713897705
0.6593000000000001,0.0,0.018,0.0699,0.0749,0.0,0.04,0.0649,0.041,0.0,0.0,0.0,0.015,0.0,0.0,0.017,0.0,0.0,0.0,0.0,0.0,0.0,884.15,2.5299999713897705
0.6600000000000001,0.0,0.018,0.07,0.075,0.0,0.04,0.065,0.046,0.0,0.0,0.0,0.023,0.0,0.0,0.003,0.0,0.0,0.0,0.0,0.0,0.0,856.15,2.5199999809265137
0.6597000000000001,0.0,0.016,0.0701,0.0741,0.0,0.04,0.0641,0.038,0.0,0.0,0.0,0.015,0.0,0.0,0.023,0.0,0.0,0.0,0.0,0.0,0.0,883.15,2.5299999713897705
0.6693000000000001,0.0,0.018,0.0699,0.0749,0.0,0.04,0.0699,0.043,0.0,0.0,0.0,0.012,0.0,0.0,0.003,0.0,0.0,0.0,0.0,0.0,0.0,886.15,2.5199999809265137
0.67,0.0,0.018,0.07,0.075,0.0,0.045,0.07,0.041,0.0,0.0,0.0,0.008,0.0,0.0,0.003,0.0,0.0,0.0,0.0,0.0,0.0,899.15,2.5199999809265137
0.67,0.0,0.018,0.07,0.075,0.0,0.045,0.07,0.036,0.0,0.0,0.0,0.013,0.0,0.0,0.003,0.0,0.0,0.0,0.0,0.0,0.0,889.15,2.5199999809265137
0.67,0.0,0.017,0.07,0.075,0.0,0.045,0.07,0.04,0.0,0.0,0.0,0.01,0.0,0.0,0.003,0.0,0.0,0.0,0.0,0.0,0.0,896.15,2.5199999809265137
0.665,0.0,0.018,0.087,0.077,0.0,0.04,0.075,0.022,0.0,0.0,0.0,0.006,0.0,0.0,0.01,0.0,0.0,0.0,0.0,0.0,0.0,910.15,2.5299999713897705
0.667,0.0,0.016,0.087,0.077,0.0,0.045,0.07,0.022,0.0,0.0,0.0,0.006,0.0,0.0,0.01,0.0,0.0,0.0,0.0,0.0,0.0,908.15,2.5299999713897705
0.6679999999999999,0.0,0.015,0.087,0.077,0.0,0.045,0.07,0.022,0.0,0.0,0.0,0.006,0.0,0.0,0.01,0.0,0.0,0.0,0.0,0.0,0.0,908.15,2.5199999809265137
0.6693000000000001,0.0,0.016,0.0899,0.0759,0.0,0.04,0.0659,0.02,0.0,0.0,0.0,0.013,0.0,0.0,0.01,0.0,0.0,0.0,0.0,0.0,0.0,890.15,2.5199999809265137
0.6613,0.0,0.017,0.0999,0.0769,0.0,0.045,0.0749,0.007,0.0,0.0,0.0,0.002,0.0,0.0,0.016,0.0,0.0,0.0,0.0,0.0,0.0,926.15,2.5399999618530273
0.665,0.0,0.018,0.087,0.077,0.0,0.04,0.075,0.022,0.0,0.0,0.0,0.011,0.0,0.0,0.005,0.0,0.0,0.0,0.0,0.0,0.0,891.15,2.5299999713897705
0.6633000000000001,0.0,0.017,0.0999,0.0769,0.0,0.045,0.0749,0.008,0.0,0.0,0.0,0.004,0.0,0.0,0.011,0.0,0.0,0.0,0.0,0.0,0.0,918.15,2.5299999713897705
0.6679999999999999,0.0,0.017,0.1,0.077,0.0,0.045,0.075,0.008,0.0,0.0,0.0,0.005,0.0,0.0,0.005,0.0,0.0,0.0,0.0,0.0,0.0,911.15,2.5299999713897705
0.6679999999999999,0.0,0.017,0.1,0.077,0.0,0.04,0.075,0.008,0.0,0.0,0.0,0.005,0.0,0.0,0.01,0.0,0.0,0.0,0.0,0.0,0.0,912.15,2.5299999713897705
0.6633000000000001,0.0,0.017,0.0999,0.0769,0.0,0.04,0.0749,0.008,0.0,0.0,0.0,0.004,0.0,0.0,0.016,0.0,0.0,0.0,0.0,0.0,0.0,916.15,2.5299999713897705
0.6599999999999999,0.0,0.0169999999999999,0.0999999999999999,0.0769999999999999,0.0,0.0399999999999999,0.0749999999999999,0.0069999999999999,0.0,0.0,0.0,0.002,0.0,0.0,0.022,0.0,0.0,0.0,0.0,0.0,0.0,934.15,2.549999952316284
0.6539999999999999,0.0,0.0169999999999999,0.0979999999999999,0.0769999999999999,0.0,0.0399999999999999,0.0749999999999999,0.0069999999999999,0.0,0.0,0.0,0.0,0.0,0.0,0.032,0.0,0.0,0.0,0.0,0.0,0.0,926.15,2.5399999618530273
0.6493350664933506,0.0,0.016998300169983,0.092890710928907,0.0768923107689231,0.0,0.03999600039996,0.0748925107489251,0.00999900009999,0.0,0.0,0.0,0.0,0.0,0.0,0.038996100389961,0.0,0.0,0.0,0.0,0.0,0.0,941.15,2.559999942779541
0.6453354664533548,0.0,0.016998300169983,0.0878912108789121,0.0768923107689231,0.0,0.03999600039996,0.0748925107489251,0.012998700129987,0.0,0.0,0.0,0.0,0.0,0.0,0.044995500449955,0.0,0.0,0.0,0.0,0.0,0.0,944.15,2.559999942779541
0.6609999999999999,0.0,0.017,0.1,0.077,0.0,0.04,0.075,0.005,0.0,0.0,0.0,0.009,0.0,0.0,0.016,0.0,0.0,0.0,0.0,0.0,0.0,908.15,2.5399999618530273
0.657,0.0,0.017,0.1,0.08,0.0,0.04,0.075,0.004,0.0,0.0,0.0,0.011,0.0,0.0,0.016,0.0,0.0,0.0,0.0,0.0,0.0,904.15,2.5399999618530273
0.6626999999999998,0.0,0.0169999999999999,0.1000999999999999,0.0800999999999999,0.0,0.0399999999999999,0.0750999999999999,0.0049999999999999,0.0,0.0,0.0,0.009,0.0,0.0,0.011,0.0,0.0,0.0,0.0,0.0,0.0,910.15,2.5299999713897705
0.6663,0.0,0.017,0.0999,0.0799,0.0,0.04,0.0749,0.009,0.0,0.0,0.0,0.008,0.0,0.0,0.005,0.0,0.0,0.0,0.0,0.0,0.0,916.15,2.5199999809265137
0.665,0.0,0.015,0.07,0.075,0.0,0.04,0.075,0.025,0.0,0.0,0.0,0.005,0.0,0.0,0.03,0.0,0.0,0.0,0.0,0.0,0.0,932.15,2.5299999713897705
0.665,0.0,0.015,0.065,0.075,0.0,0.04,0.075,0.025,0.0,0.0,0.0,0.01,0.0,0.0,0.03,0.0,0.0,0.0,0.0,0.0,0.0,921.15,2.5299999713897705
0.665,0.0,0.015,0.045,0.075,0.0,0.04,0.075,0.025,0.0,0.0,0.0,0.03,0.0,0.0,0.03,0.0,0.0,0.0,0.0,0.0,0.0,899.15,2.5299999713897705
0.66,0.0,0.015,0.07,0.075,0.0,0.04,0.075,0.025,0.0,0.0,0.0,0.01,0.0,0.0,0.03,0.0,0.0,0.0,0.0,0.0,0.0,915.15,2.5399999618530273
0.64,0.0,0.015,0.07,0.075,0.0,0.04,0.075,0.025,0.0,0.0,0.0,0.03,0.0,0.0,0.03,0.0,0.0,0.0,0.0,0.0,0.0,871.15,2.549999952316284
0.665,0.0,0.015,0.025,0.075,0.0,0.04,0.075,0.045,0.0,0.0,0.0,0.03,0.0,0.0,0.03,0.0,0.0,0.0,0.0,0.0,0.0,907.15,2.5299999713897705
0.6613,0.0,0.017,0.0999,0.0849,0.0,0.04,0.0749,0.009,0.0,0.0,0.0,0.008,0.0,0.0,0.005,0.0,0.0,0.0,0.0,0.0,0.0,929.15,2.5299999713897705
0.6512302460492098,0.0,0.0168033606721344,0.1080216043208641,0.0892178435687137,0.0,0.0396079215843168,0.0743148629725945,0.0089017803560712,0.0,0.0,0.0,0.0069013802760552,0.0,0.0,0.00500100020004,0.0,0.0,0.0,0.0,0.0,0.0,916.15,2.5299999713897705
0.6519999999999999,0.0,0.0169999999999999,0.0999999999999999,0.0949999999999999,0.0,0.0399999999999999,0.0749999999999999,0.009,0.0,0.0,0.0,0.0069999999999999,0.0,0.0,0.0049999999999999,0.0,0.0,0.0,0.0,0.0,0.0,924.15,2.5299999713897705
0.6469999999999999,0.0,0.0169999999999999,0.0999999999999999,0.0999999999999999,0.0,0.0399999999999999,0.0749999999999999,0.009,0.0,0.0,0.0,0.0069999999999999,0.0,0.0,0.0049999999999999,0.0,0.0,0.0,0.0,0.0,0.0,927.15,2.5299999713897705
0.6629999999999999,0.0,0.02,0.1,0.055,0.0,0.06,0.075,0.012,0.0,0.0,0.0,0.001,0.0,0.0,0.0139999999999999,0.0,0.0,0.0,0.0,0.0,0.0,898.15,2.559999942779541
0.6469999999999999,0.0,0.0199999999999999,0.0999999999999999,0.0549999999999999,0.0,0.0599999999999999,0.0749999999999999,0.002,0.0,0.0,0.0,0.0269999999999999,0.0,0.0,0.0139999999999999,0.0,0.0,0.0,0.0,0.0,0.0,865.15,2.569999933242798
0.66,0.0,0.025,0.04,0.055,0.0,0.0,0.08,0.031,0.0,0.0,0.0,0.099,0.0,0.0,0.01,0.0,0.0,0.0,0.0,0.0,0.0,814.15,2.509999990463257
0.66,0.0,0.025,0.025,0.055,0.0,0.0,0.08,0.05,0.0,0.0,0.0,0.095,0.0,0.0,0.01,0.0,0.0,0.0,0.0,0.0,0.0,817.15,2.509999990463257
0.66,0.0,0.025,0.0,0.055,0.0,0.0,0.08,0.06,0.0,0.0,0.0,0.11,0.0,0.0,0.01,0.0,0.0,0.0,0.0,0.0,0.0,825.15,2.5
0.66,0.0,0.025,0.017,0.055,0.0,0.0,0.08,0.0,0.0,0.0,0.0,0.153,0.0,0.0,0.01,0.0,0.0,0.0,0.0,0.0,0.0,816.15,2.509999990463257
0.645,0.0,0.018,0.055,0.12,0.0,0.0,0.0,0.034,0.0,0.0,0.0,0.128,0.0,0.0,0.0,0.0,0.0,0.0,0.0,0.0,0.0,796.15,2.4700000286102295
0.654,0.0,0.03,0.105,0.086,0.0,0.0,0.0,0.0,0.0,0.0,0.0,0.125,0.0,0.0,0.0,0.0,0.0,0.0,0.0,0.0,0.0,777.15,2.5
0.6306,0.0,0.015,0.1131,0.0751,0.0,0.0,0.0670999999999999,0.0,0.01,0.0,0.0,0.0591,0.0,0.0,0.03,0.0,0.0,0.0,0.0,0.0,0.0,816.15,2.5299999713897705
0.6306,0.0,0.015,0.1131,0.0751,0.0,0.0,0.0670999999999999,0.0,0.015,0.0,0.0,0.0591,0.0,0.0,0.025,0.0,0.0,0.0,0.0,0.0,0.0,814.15,2.5199999809265137
0.17,0.0,0.073,0.0,0.0,0.0,0.0,0.0,0.0,0.258,0.0,0.1,0.0,0.0,0.193,0.1,0.018,0.0,0.0,0.0,0.0,0.0,954.15,5.070000171661377
0.168,0.0,0.072,0.0,0.0,0.0,0.0,0.0,0.0,0.255,0.0,0.1,0.0,0.0,0.191,0.1,0.018,0.0,0.0,0.0,0.0,0.0,950.15,5.050000190734863
0.166,0.0,0.071,0.0,0.0,0.0,0.0,0.0,0.0,0.238,0.0,0.143,0.0,0.0,0.188,0.098,0.017,0.0,0.0,0.0,0.0,0.0,948.15,5.050000190734863
0.193,0.0,0.07,0.0,0.0,0.0,0.0,0.0,0.0,0.2189999999999999,0.0,0.126,0.0,0.0,0.186,0.111,0.017,0.0,0.0,0.0,0.0,0.0,953.15,5.03000020980835
0.208,0.0,0.07,0.0,0.0,0.0,0.0,0.0,0.0,0.218,0.0,0.0969999999999999,0.0,0.0,0.186,0.126,0.017,0.0,0.0,0.0,0.0,0.0,961.15,4.980000019073486
0.208,0.0,0.07,0.0,0.0,0.0,0.0,0.0,0.0,0.218,0.0,0.097,0.0,0.0,0.193,0.126,0.017,0.0,0.0,0.0,0.0,0.0,961.15,5.010000228881836
0.209,0.0,0.063,0.0,0.0,0.0,0.0,0.0,0.0,0.2189999999999999,0.0,0.0969999999999999,0.0,0.0,0.186,0.127,0.021,0.0,0.0,0.0,0.0,0.0,958.15,5.010000228881836
0.208,0.0,0.062,0.0,0.0,0.0,0.0,0.0,0.0,0.219,0.0,0.097,0.0,0.0,0.186,0.126,0.017,0.0,0.0,0.0,0.0,0.0,961.15,4.989999771118164
0.2049999999999999,0.0,0.0689999999999999,0.0,0.0,0.0,0.0,0.0,0.0,0.2149999999999999,0.0,0.1099999999999999,0.0,0.0,0.1679999999999999,0.1389999999999999,0.0169999999999999,0.0,0.0,0.0,0.0,0.0,956.15,4.929999828338623
0.205,0.0,0.069,0.0,0.0,0.0,0.0,0.0,0.0,0.214,0.0,0.11,0.0,0.0,0.183,0.139,0.017,0.0,0.0,0.0,0.0,0.0,952.15,4.929999828338623
0.6516934830651694,0.0,0.0,0.0,0.1262987370126298,1.9999800001999975e-05,0.0547994520054799,0.0806991930080699,0.0,0.0863991360086399,0.0,0.0,0.0,0.0,0.0,0.0,0.0,0.0,0.0,0.0,0.0,0.0,1007.15,2.4079999923706055
0.6533869322613548,0.0,0.0,0.0,0.1363972720545589,2.9999400011999763e-05,0.0548989020219595,0.0805983880322393,0.0,0.0745985080298394,0.0,0.0,0.0,0.0,0.0,0.0,0.0,0.0,0.0,0.0,0.0,0.0,1020.15,2.424999952316284
0.6515869682606349,0.0,0.0,0.0,0.1460970780584388,2.999940001199977e-05,0.0546989060218795,0.0803983920321593,0.0,0.0670986580268394,0.0,0.0,0.0,0.0,0.0,0.0,0.0,0.0,0.0,0.0,0.0,0.0,1031.15,2.440000057220459
0.6860176778786545,0.0,0.0,0.0,0.1257849058113026,2.9996400431948168e-05,0.054393472783266,0.0796904371475422,0.0,0.0539935207775067,0.0,0.0,0.0,0.0,0.0,0.0,0.0,0.0,0.0,0.0,0.0,0.0,1039.15,2.4230000972747803
0.666879993600192,0.0,0.0,0.0,0.145895623131306,2.999910002699919e-05,0.0542983710488685,0.0798976030719078,0.0,0.0528984130476085,0.0,0.0,0.0,0.0,0.0,0.0,0.0,0.0,0.0,0.0,0.0,0.0,1044.15,2.444000005722046
0.6605933940660592,0.0,0.0,0.0,0.1067989320106798,1.9999800001999975e-05,0.0292997070029299,0.0905990940090599,0.0,0.1125988740112598,0.0,0.0,0.0,0.0,0.0,0.0,0.0,0.0,0.0,0.0,0.0,0.0,980.15,2.3550000190734863
0.6458935410645894,0.0,0.0,0.0,0.1165988340116599,1.999980000199998e-05,0.0517994820051799,0.0894991050089499,0.0,0.0960990390096099,0.0,0.0,0.0,0.0,0.0,0.0,0.0,0.0,0.0,0.0,0.0,0.0,994.15,2.3989999294281006
0.65993400659934,0.0,0.0,0.0,0.0961903809619038,1.999800019998e-05,0.0405959404059593,0.0894910508949105,0.0,0.1136886311368862,0.0,0.0,0.0,0.0,0.0,0.0,0.0,0.0,0.0,0.0,0.0,0.0,980.15,2.3559999465942383
0.6879,0.0,0.0,0.0,0.1103999999999999,0.0,0.0414999999999999,0.0669,0.0,0.0887999999999999,0.0,0.0,0.0,0.0,0.0,0.0,0.0,0.0,0.0045,0.0,0.0,0.0,1008.15,2.4070000648498535
0.6995139902798055,0.0,0.0,0.0,0.0911018220364407,0.0,0.000680013600272,0.125302506050121,0.0,0.0791015820316406,0.0,0.0,0.0,0.0,0.0,0.0,0.0,0.0,0.00430008600172,0.0,0.0,0.0,1003.15,2.38100004196167
0.6887931120688793,0.0,0.0,0.0,0.1039989600103998,0.0003299967000329,0.0858991410085899,0.0169998300016999,0.0,0.0978990210097899,0.0,0.0,0.0,0.0052999470005299,0.0,0.0,0.0,0.0,0.0,0.0,0.0,0.0,994.15,2.375
0.6882862342753145,0.0,0.0,0.0,0.1045979080418391,2.9999400011999763e-05,0.0890982180356392,0.0167996640067198,0.0,0.0945981080378392,0.0,0.0,0.0,0.0058998820023599,0.0,0.0,0.0,0.0,0.0,0.0,0.0,0.0,1003.15,2.380000114440918
0.6503,0.0,0.0027,0.0,0.1104,0.0,0.0530999999999999,0.0822,0.0,0.0713,0.0259,0.0040999999999999,0.0,0.0,0.0,0.0,0.0,0.0,0.0,0.0,0.0,0.0,1003.15,2.5
0.6482648264826483,0.0,0.0,0.0,0.1185118511851185,0.0,0.0299029902990299,0.0833083308330833,0.0,0.0723072307230723,0.0263026302630263,0.0,0.0,0.013001300130013,0.0,0.0084008400840084,0.0,0.0,0.0,0.0,0.0,0.0,1006.15,2.509999990463257
0.6776322367763223,0.0,0.0054994500549945,0.0,0.1064893510648935,0.0,0.0193980601939806,0.0571942805719428,0.0,0.077992200779922,0.0220977902209779,0.0041995800419958,0.0,0.0294970502949705,0.0,0.0,0.0,0.0,0.0,0.0,0.0,0.0,999.15,2.509999990463257
0.6686668666866687,0.0,0.0028002800280028,0.0,0.1068106810681068,0.0,0.0194019401940194,0.0574057405740574,0.0,0.0782078207820782,0.0222022202220222,0.0084008400840084,0.0,0.0361036103610361,0.0,0.0,0.0,0.0,0.0,0.0,0.0,0.0,991.15,2.5399999618530273
0.6524304860972194,0.0,0.0027005401080216,0.0,0.1193238647729545,0.0,0.0301060212042408,0.0838167633526705,0.0,0.0728145629125825,0.0198039607921584,0.0,0.0,0.013002600520104,0.0,0.0,0.0,0.0,0.0,0.0,0.0,0.0,1014.15,2.490000009536743
0.7079000000000001,0.0,0.0,0.0,0.1108,0.0,0.0415,0.0511,0.0,0.0467999999999999,0.013,0.0,0.0,0.0289,0.0,0.0,0.0,0.0,0.0,0.0,0.0,0.0,1033.15,2.4800000190734863
0.6357364263573643,0.0,0.0027997200279972,0.0,0.1498850114988501,0.0,0.0371962803719628,0.0516948305169483,0.0,0.0548945105489451,0.0180981901809819,0.0127987201279872,0.0,0.0368963103689631,0.0,0.0,0.0,0.0,0.0,0.0,0.0,0.0,1039.15,2.5799999237060547
0.5912182436487298,0.0,0.0052010402080416,0.0,0.0956191238247649,0.0,0.023004600920184,0.1602320464092818,0.0,0.0649129825965193,0.0114022804560912,0.0079015803160632,0.0,0.0324064812962592,0.0,0.0081016203240648,0.0,0.0,0.0,0.0,0.0,0.0,982.15,2.5999999046325684
0.6398000000000001,0.0,0.0,0.0,0.1042,0.0,0.0189,0.0988,0.0,0.0763,0.013,0.0041,0.0,0.0449,0.0,0.0,0.0,0.0,0.0,0.0,0.0,0.0,985.15,2.5399999618530273
0.6827,0.0,0.0055,0.0,0.1073,0.0,0.0195,0.0576999999999999,0.0,0.0786,0.0379,0.0042,0.0,0.0066,0.0,0.0,0.0,0.0,0.0,0.0,0.0,0.0,999.15,2.509999990463257
0.6730326967303268,0.0,0.0027997200279972,0.0,0.1075892410758923,0.0,0.0195980401959804,0.0577942205779421,0.0,0.0787921207879212,0.0383961603839616,0.0083991600839916,0.0,0.0092990700929907,0.0,0.0042995700429957,0.0,0.0,0.0,0.0,0.0,0.0,992.15,2.5299999713897705
0.6628337166283372,0.0,0.0127987201279872,0.0,0.0907909209079092,0.0,0.040995900409959,0.040995900409959,0.0,0.0607939206079392,0.0706929307069293,0.0,0.0,0.0200979902009799,0.0,0.0,0.0,0.0,0.0,0.0,0.0,0.0,936.15,2.7200000286102295
0.683,0.0,0.0,0.0,0.1102,0.0,0.0,0.0197,0.0,0.0869,0.0502,0.0,0.0,0.05,0.0,0.0,0.0,0.0,0.0,0.0,0.0,0.0,998.15,2.609999895095825
0.681,0.0,0.0,0.0,0.099,0.0,0.0563,0.0102,0.0,0.1035,0.0273,0.0,0.0,0.0192,0.0,0.0,0.0,0.0,0.0,0.0,0.0,0.0,965.15,2.490000009536743
0.6688999999999999,0.0,0.0028999999999999,0.0,0.0914999999999999,0.0,0.0703999999999999,0.0,0.0,0.0721999999999999,0.0654999999999999,0.0043999999999999,0.0,0.0241999999999999,0.0,0.0,0.0,0.0,0.0,0.0,0.0,0.0,963.15,2.7200000286102295
0.6264,0.0,0.0,0.0,0.0828999999999999,0.0,0.0,0.0,0.0,0.1655,0.1252,0.0,0.0,0.0,0.0,0.0,0.0,0.0,0.0,0.0,0.0,0.0,907.15,2.759999990463257
0.6919308069193079,0.0,0.0,0.0,0.0894910508949104,0.0,0.0542945705429456,0.0167983201679831,0.0,0.0970902909709028,0.0242975702429756,0.0,0.0,0.0260973902609738,0.0,0.0,0.0,0.0,0.0,0.0,0.0,0.0,963.15,2.5
0.6717,0.0,0.0,0.0,0.0806,0.0,0.0446,0.0354,0.0,0.0564,0.0699,0.0,0.0,0.0414,0.0,0.0,0.0,0.0,0.0,0.0,0.0,0.0,957.15,2.7699999809265137
0.8004000000000001,0.0,0.0,0.0,0.0669,0.0,0.0182,0.0,0.0,0.0392,0.0351,0.0,0.0,0.0401999999999999,0.0,0.0,0.0,0.0,0.0,0.0,0.0,0.0,996.15,2.509999990463257
0.3972999999999999,0.0,0.0411,0.0547999999999999,0.0,0.0,0.0136999999999999,0.0,0.0273999999999999,0.0136999999999999,0.0615999999999999,0.0,0.1369999999999999,0.0,0.0,0.1095999999999999,0.1369999999999999,0.0,0.0,0.0,0.0,0.0,840.15,3.617000102996826
0.4,0.0,0.0414,0.0621,0.0,0.0,0.0138,0.0,0.0276,0.0138,0.0414,0.0,0.1379,0.0,0.0,0.1103,0.1379,0.0,0.0,0.0,0.0,0.0,829.15,3.5769999027252197
0.4026999999999999,0.0,0.0416999999999999,0.0693999999999999,0.0,0.0,0.0138999999999999,0.0,0.0277999999999999,0.0138999999999999,0.0277999999999999,0.0,0.1389,0.0,0.0,0.1110999999999999,0.1389,0.0,0.0,0.0,0.0,0.0,827.15,3.5299999713897705
0.4054999999999999,0.0,0.042,0.0769,0.0,0.0,0.0139999999999999,0.0,0.0279999999999999,0.0139999999999999,0.0139999999999999,0.0,0.1399,0.0,0.0,0.1119,0.1398,0.0,0.0,0.0,0.0,0.0,823.15,3.4839999675750732
0.3999999999999999,0.0,0.0413999999999999,0.0758999999999999,0.0,0.0,0.0137999999999999,0.0,0.0758999999999999,0.0137999999999999,0.0137999999999999,0.0,0.0689999999999999,0.0,0.0,0.1240999999999999,0.1447,0.0,0.0,0.0,0.0,0.0,834.15,3.5190000534057617
0.4,0.0,0.0414,0.0759,0.0,0.0,0.0138,0.0,0.131,0.0138,0.0138,0.0,0.0138,0.0,0.0,0.1241,0.1448,0.0,0.0,0.0,0.0,0.0,850.15,3.461999893188477
0.3974000000000001,0.0,0.0411,0.0753,0.0,0.0,0.0137,0.0,0.0753,0.0137,0.0137,0.0,0.0616,0.0,0.0,0.137,0.1438,0.0,0.0,0.0,0.0,0.0,835.15,3.5409998893737793
0.3999999999999999,0.0,0.0275999999999999,0.0758999999999999,0.0,0.0,0.0137999999999999,0.0,0.0689999999999999,0.0137999999999999,0.0137999999999999,0.0,0.0758999999999999,0.0,0.0,0.1378999999999999,0.1447,0.0,0.0,0.0,0.0,0.0,827.15,3.513000011444092
0.4028,0.0,0.0417,0.0764,0.0,0.0,0.0139,0.0,0.0764,0.0139,0.0139,0.0,0.0694,0.0,0.0,0.1110999999999999,0.1458,0.0,0.0,0.0,0.0,0.0,836.15,3.575999975204468
0.4,0.0,0.0414,0.0759,0.0,0.0,0.0138,0.0,0.0759,0.0138,0.0138,0.0,0.0621,0.0,0.0,0.1241,0.1447,0.0,0.0,0.0,0.0,0.0,833.15,3.5989999771118164
0.37,0.0,0.0411,0.0753,0.0,0.0,0.0137,0.0,0.0616,0.0137,0.0137,0.0274,0.0753,0.0,0.0,0.137,0.1438,0.0,0.0,0.0,0.0,0.0,821.15,3.5999999046325684
0.375,0.0,0.0417,0.0208,0.0,0.0,0.0347,0.0,0.0278,0.0278,0.0417,0.0,0.1736,0.0,0.0,0.111,0.139,0.0,0.0,0.0,0.0,0.0,820.15,3.565999984741211
0.3265999999999999,0.0,0.0408,0.0204,0.0,0.0,0.034,0.0,0.0272,0.0272,0.0408,0.0,0.1701,0.0,0.0,0.1901,0.1159999999999999,0.0,0.0,0.0,0.0,0.0,819.15,3.575000047683716
0.3354999999999999,0.0,0.042,0.0909,0.0,0.0,0.035,0.0,0.0279999999999999,0.0279999999999999,0.042,0.0279999999999999,0.0909,0.0,0.0,0.1119,0.1607999999999999,0.0,0.0,0.0,0.0,0.0,822.15,3.697000026702881
0.3494,0.0,0.0279999999999999,0.0909,0.0,0.0,0.035,0.0,0.0279999999999999,0.0279999999999999,0.042,0.0279999999999999,0.0909,0.0,0.0,0.1119,0.1609,0.0,0.0,0.0,0.0,0.0,815.15,3.661999940872192
0.3636,0.0,0.0139999999999999,0.0909,0.0,0.0,0.035,0.0,0.0279999999999999,0.0279999999999999,0.042,0.0279999999999999,0.0909,0.0,0.0,0.1118,0.1607999999999999,0.0,0.0,0.0,0.0,0.0,812.15,3.628999948501587
0.3353,0.0,0.0419999999999999,0.0908999999999999,0.0,0.0,0.0139999999999999,0.0,0.0279999999999999,0.0279999999999999,0.0629,0.0279999999999999,0.0908999999999999,0.0,0.0,0.1119999999999999,0.161,0.0,0.0,0.0,0.0,0.0,812.15,3.746999979019165
0.0,0.24,0.0,0.11,0.0,0.0,0.0,0.0,0.02,0.04,0.03,0.02,0.2,0.0,0.0,0.05,0.19,0.0,0.0,0.02,0.0,0.0,739.15,3.802999973297119
0.0,0.23,0.0,0.13,0.0,0.0,0.0,0.0,0.02,0.04,0.0,0.02,0.18,0.0,0.0,0.05,0.19,0.0,0.0,0.06,0.0,0.0,721.15,4.085999965667725
0.0,0.23,0.0,0.15,0.0,0.0,0.0,0.0,0.02,0.04,0.0,0.02,0.18,0.0,0.0,0.05,0.19,0.0,0.0,0.04,0.0,0.0,726.15,3.913000106811523
0.0,0.23,0.0,0.18,0.0,0.0,0.0,0.0,0.0,0.04,0.02,0.02,0.18,0.0,0.0,0.05,0.18,0.0,0.0,0.05,0.0,0.0,716.15,3.937999963760376
0.0,0.24,0.0,0.15,0.0,0.0,0.0,0.0,0.02,0.04,0.0,0.02,0.18,0.0,0.0,0.05,0.18,0.0,0.0,0.06,0.0,0.0,715.15,3.9809999465942383
0.0,0.24,0.0,0.13,0.0,0.0,0.0,0.0,0.02,0.04,0.02,0.02,0.2,0.0,0.0,0.06,0.18,0.0,0.0,0.04,0.0,0.0,718.15,3.8350000381469727
0.0,0.24,0.0,0.13,0.0,0.0,0.0,0.0,0.02,0.04,0.02,0.02,0.2,0.0,0.0,0.05,0.19,0.0,0.0,0.04,0.0,0.0,725.15,3.8510000705718994
0.0,0.26,0.0,0.13,0.0,0.0,0.0,0.0,0.02,0.04,0.01,0.01,0.2,0.0,0.0,0.05,0.19,0.0,0.0,0.04,0.0,0.0,729.15,3.7829999923706055
0.0,0.27,0.0,0.13,0.0,0.0,0.0,0.0,0.02,0.04,0.01,0.0,0.2,0.0,0.0,0.05,0.19,0.0,0.0,0.04,0.0,0.0,739.15,3.756999969482422
0.0,0.24,0.0,0.11,0.0,0.0,0.0,0.0,0.02,0.04,0.02,0.0,0.18,0.0,0.0,0.06,0.19,0.0,0.0,0.08,0.0,0.0,734.15,4.193999767303467
0.0,0.24,0.0,0.13,0.0,0.0,0.0,0.0,0.02,0.04,0.0,0.0,0.18,0.0,0.0,0.05,0.2,0.0,0.0,0.08,0.0,0.0,728.15,4.1519999504089355
0.0,0.24,0.0,0.13,0.0,0.0,0.0,0.0,0.02,0.04,0.0,0.0,0.18,0.0,0.0,0.06,0.18,0.0,0.0,0.09,0.0,0.0,727.15,4.208000183105469
0.0,0.25,0.0,0.12,0.0,0.0,0.0,0.0,0.02,0.04,0.01,0.01,0.21,0.0,0.0,0.05,0.19,0.0,0.0,0.04,0.0,0.0,730.15,3.8299999237060542
0.0,0.24,0.0,0.13,0.0,0.0,0.0,0.0,0.02,0.06,0.02,0.02,0.2,0.0,0.0,0.05,0.18,0.0,0.0,0.03,0.0,0.0,723.15,3.7269999980926514
0.0,0.25,0.0,0.13,0.0,0.0,0.0,0.0,0.02,0.05,0.02,0.02,0.2,0.0,0.0,0.05,0.18,0.0,0.0,0.03,0.0,0.0,726.15,3.7209999561309814
0.0,0.24,0.0,0.12,0.0,0.0,0.0,0.0,0.02,0.06,0.01,0.01,0.205,0.0,0.0,0.055,0.19,0.0,0.0,0.04,0.0,0.0,728.15,3.802999973297119
0.0,0.25,0.0,0.12,0.0,0.0,0.0,0.0,0.02,0.04,0.01,0.015,0.21,0.0,0.0,0.055,0.19,0.0,0.0,0.04,0.0,0.0,729.15,3.808000087738037
0.0,0.3600999999999999,0.0,0.1148999999999999,0.0,0.0,0.0,0.0,0.0437999999999999,0.0139999999999999,0.2017,0.1397,0.1047999999999999,0.0,0.0,0.0,0.0139999999999999,0.0,0.0,0.0069999999999999,0.0,0.0,604.15,3.3949999809265137
0.0,0.3348,0.0,0.1257,0.0,0.0,0.0,0.0,0.045,0.0,0.2073,0.1076999999999999,0.1436,0.0,0.0,0.0,0.0287,0.0,0.0,0.0072,0.0,0.0,605.15,3.434999942779541
0.0,0.3602999999999999,0.0,0.1357999999999999,0.0,0.0,0.0,0.0,0.0437999999999999,0.0,0.2017,0.1047999999999999,0.1186999999999999,0.0,0.0,0.0,0.0278999999999999,0.0,0.0,0.0069999999999999,0.0,0.0,602.15,3.384999990463257
0.0,0.3348,0.0,0.1257,0.0,0.0,0.0,0.0,0.045,0.0,0.2073,0.1076999999999999,0.1436,0.0,0.0,0.0,0.0287,0.0,0.0,0.0072,0.0,0.0,605.15,3.434999942779541
0.0,0.3599999999999999,0.0,0.104,0.0,0.0,0.0,0.0,0.0399999999999999,0.0149999999999999,0.2299999999999999,0.1399999999999999,0.104,0.0,0.0,0.0,0.0,0.0,0.0,0.0069999999999999,0.0,0.0,603.15,3.444999933242798
0.0,0.36,0.0,0.0579999999999999,0.0,0.0,0.0,0.0,0.04,0.015,0.23,0.14,0.15,0.0,0.0,0.0,0.0,0.0,0.0,0.0069999999999999,0.0,0.0,608.15,3.443000078201294
0.0,0.3599999999999999,0.0,0.104,0.0,0.0,0.0,0.0,0.0,0.0149999999999999,0.2299999999999999,0.1399999999999999,0.144,0.0,0.0,0.0,0.0,0.0,0.0,0.0069999999999999,0.0,0.0,607.15,3.4779999256134033
0.0,0.3599999999999999,0.0,0.104,0.0,0.0,0.0,0.0,0.0399999999999999,0.0149999999999999,0.2299999999999999,0.1199999999999999,0.1239999999999999,0.0,0.0,0.0,0.0,0.0,0.0,0.0069999999999999,0.0,0.0,595.15,3.4140000343322754
0.0,0.36,0.0,0.104,0.0,0.0,0.0,0.0,0.04,0.015,0.2265,0.14,0.104,0.0,0.0,0.0,0.0035,0.0,0.0,0.0035,0.0,0.0,604.15,3.4179999828338623
0.0,0.3599999999999999,0.0,0.104,0.0,0.0,0.0199999999999999,0.0,0.0399999999999999,0.0149999999999999,0.2299999999999999,0.1199999999999999,0.104,0.0,0.0,0.0,0.0,0.0,0.0,0.0069999999999999,0.0,0.0,601.15,3.430999994277954
0.0,0.345,0.0,0.13,0.0,0.0,0.0,0.0,0.045,0.0,0.2,0.095,0.138,0.0,0.0,0.0,0.035,0.0,0.0,0.012,0.0,0.0,604.15,3.447999954223633
0.0,0.3871,0.0,0.0953,0.0,0.0,0.0,0.0,0.0363,0.0,0.1845,0.1158,0.1664,0.0,0.0,0.0,0.0,0.0,0.0,0.0146,0.0,0.0,566.15,3.140000104904175
0.094,0.0,0.0308,0.0,0.0,0.0,0.0,0.0,0.0,0.3372,0.0,0.3145,0.0449,0.0,0.1305,0.0182,0.0299,0.0,0.0,0.0,0.0,0.0,818.15,4.480000019073486
0.0910027300819024,0.0,0.0302009060271808,0.0,0.0,0.0,0.0,0.0,0.0,0.3210096302889086,0.0,0.2860085802574077,0.0701021030630918,0.0,0.0954028620858625,0.0175005250157504,0.0263007890236707,0.0,0.0,0.0,0.0,0.0,813.15,4.480000019073486
0.0888106572788734,0.0,0.0300036004320518,0.0,0.0,0.0,0.0,0.0,0.0,0.3278393407208865,0.0,0.2907348881865824,0.0424050886106332,0.0,0.1073128775453054,0.0833099971996639,0.0103012361483378,0.0,0.0001800216025923,0.0,0.0,0.0,818.15,4.340000152587891
0.0746074607460745,0.0,0.0227022702270226,0.0,0.0,0.0,0.0,0.0,0.0,0.3217321732173216,0.0,0.3784378437843784,0.0375037503750374,0.0,0.098009800980098,0.0,0.0265026502650264,0.0,0.0,0.0,0.0,0.0,803.15,4.489999771118164
0.1345040351210536,0.0,0.0287008610258307,0.0065001950058501,0.0,0.0,0.0,0.0,0.0,0.3628108843265298,0.0,0.2110063301899057,0.0947028410852325,0.0,0.074402232066962,0.0278008340250207,0.0190005700171005,0.0,0.0,0.0,0.0,0.0,803.15,4.400000095367432
0.1408859114088591,0.0,0.0823917608239176,0.0090990900909909,0.0,0.0,0.0,0.0,0.0,0.2917708229177082,0.0,0.2453754624537546,0.067993200679932,0.0,0.0986901309869013,0.0,0.0254974502549744,0.0,0.0,0.0,0.0,0.0,793.15,4.46999979019165
0.1293948242070316,0.0,0.0450981960721571,0.0,0.0,0.0,0.0,0.0,0.0,0.3509859605615774,0.0,0.1978920843166272,0.0742970281188752,0.0053997840086396,0.0916963321467141,0.0277988880444782,0.0250989960401583,0.0,0.0,0.0,0.0,0.0,818.15,4.460000038146973
0.0846,0.0,0.0280999999999999,0.0,0.0,0.0,0.0,0.0,0.0,0.3582999999999999,0.0,0.3163999999999999,0.0231999999999999,0.0,0.1417999999999999,0.0158999999999999,0.0216999999999999,0.0,0.0,0.0,0.0,0.0,833.15,4.46999979019165
0.1041041641665666,0.0,0.0339013560542421,0.0,0.0041001640065602,0.0,0.0,0.0,0.0,0.3895155806232249,0.0,0.2178087123484939,0.0873034921396855,0.0,0.0960038401536061,0.0104004160166406,0.0212008480339213,0.0,0.000360014400576,0.0,0.0,0.0,798.15,4.340000152587891
0.0939,0.0,0.0192,0.0091,0.0,0.0,0.0,0.0,0.0,0.3485,0.0,0.3258,0.0227,0.0,0.1039,0.0184,0.0276,0.0,0.0,0.0,0.0,0.0,833.15,4.489999771118164
0.146795596132116,0.0,0.0527984160475185,0.0,0.0,0.0,0.0,0.0,0.0,0.3482895513134607,0.0071997840064798,0.1692949211523654,0.0921972340829775,0.0,0.1048968530944072,0.0137995860124196,0.035198944031679,0.0,0.0,0.0,0.0,0.0,818.15,4.380000114440918
0.143,0.0,0.0725,0.0,0.0,0.0,0.0,0.0,0.0,0.3045,0.0,0.2633,0.0383,0.0,0.1284,0.0072,0.0279999999999999,0.0,0.0,0.0,0.0,0.0,813.15,4.489999771118164
0.0579999999999999,0.0,0.0282999999999999,0.0,0.0,0.0,0.0206999999999999,0.0,0.0,0.417,0.0,0.1140999999999999,0.0972,0.0,0.0997999999999999,0.0508999999999999,0.0305999999999999,0.0,0.0,0.0,0.0,0.0,803.15,4.5
0.0963903609639035,0.0,0.0325967403259674,0.0,0.0,0.0,0.0,0.0,0.0,0.3563643635636436,0.0,0.2888711128887111,0.0632936706329367,0.0,0.0710928907109288,0.0191980801919808,0.0275972402759723,0.0,0.0,0.0,0.0,0.0,813.15,4.480000019073486
0.1311868813118688,0.0,0.0324967503249675,0.0,0.0,0.0,0.0,0.0,0.0,0.3281671832816719,0.0,0.2806719328067193,0.0420957904209579,0.0,0.1051894810518948,0.0214978502149785,0.0171982801719828,0.0,0.0,0.0,0.0,0.0,833.15,4.5
0.0836,0.0,0.0283,0.0,0.0,0.0,0.0,0.0,0.0,0.3302000000000001,0.0,0.2996,0.0416,0.0,0.0941,0.1121,0.0105,0.0,0.0,0.0,0.0,0.0,828.15,4.349999904632568
0.0758075807580758,0.0,0.0324032403240324,0.0,0.0,0.0,0.0,0.0,0.0,0.3517351735173517,0.0,0.2687268726872687,0.0762076207620762,0.0,0.0979097909790979,0.0185018501850185,0.03000300030003,0.0,0.0,0.0,0.0,0.0,803.15,4.46999979019165
0.1538,0.0,0.0469,0.0,0.0,0.0,0.0,0.0,0.0,0.3153000000000001,0.0,0.142,0.116,0.0,0.0993,0.026,0.0626,0.0,0.0,0.0,0.0,0.0,813.15,4.5
0.0756,0.0,0.0323,0.0,0.0,0.0,0.0,0.0,0.0,0.3262,0.0,0.314,0.076,0.0,0.0975999999999999,0.0,0.0256,0.0,0.0,0.0,0.0,0.0,813.15,4.489999771118164
0.0972902709729027,0.0,0.0300969903009699,0.0,0.0,0.0,0.0,0.0,0.0,0.3406659334066594,0.0,0.3038696130386962,0.0526947305269473,0.0,0.0948905109489051,0.0112988701129887,0.0274972502749725,0.0,0.0,0.0,0.0,0.0,823.15,4.46999979019165
0.0650934906509349,0.0,0.0232976702329767,0.0,0.0,0.0,0.0,0.0,0.0,0.3635636436356364,0.0,0.2855714428557144,0.0654934506549345,0.0,0.1020897910208979,0.0201979802019798,0.0276972302769723,0.0,0.0,0.0,0.0,0.0,808.15,4.460000038146973
