Repository: dorukdogular/vitreos

# Data

## Source

Glass property data is sourced from the [SciGlass database](https://github.com/epam/SciGlass) (EPAM Systems), made available under the [Open Database License (ODbL)](https://opendatacommons.org/licenses/odbl/1-0/). Accessed via the [glasspy](https://github.com/drcassar/glasspy) Python library.

## Files tracked in git

| File | Description |
|---|---|
| `clean.csv` | Deduplicated glass-forming ability dataset (11858 rows) |
| `tg_dataset.csv` | 76377 glasses with Tg (K) and 22 oxide mol% features |
| `tg_density_dataset.csv` | 31173 glasses with both Tg (K) and density (g/cm³) |

File: data/tg_density_dataset.csv (part 72 of 109)
SiO2,P2O5,ZrO2,Na2O,Al2O3,Fe2O3,CaO,MgO,K2O,B2O3,BaO,ZnO,Li2O,SrO,La2O3,TiO2,Nb2O5,PbO,Sb2O3,Bi2O3,TeO2,Se,Tg,density
0.0190019001900189,0.0,0.0278027802780277,0.0,0.0,0.0,0.0,0.0,0.0,0.4926492649264925,0.0,0.2247224722472246,0.0459045904590458,0.0,0.0912091209120911,0.0143014301430142,0.0387038703870386,0.0,0.0,0.0,0.0,0.0,823.15,4.449999809265137
0.0954,0.0,0.0372,0.0,0.0,0.0,0.0,0.0,0.0,0.3623,0.0,0.2817000000000001,0.0499,0.0,0.0549,0.0,0.0302,0.0,0.0,0.0,0.0,0.0,813.15,4.480000019073486
0.0729,0.0,0.0222,0.0,0.0,0.0,0.0,0.0,0.0,0.3238,0.0,0.4034,0.0183,0.0,0.1075,0.0151,0.0247,0.0,0.0,0.0,0.0,0.0,823.15,4.420000076293945
0.0,0.0,0.037,0.0,0.0,0.0,0.0,0.0,0.0,0.5616,0.0,0.0833,0.0567,0.0,0.14,0.0,0.0834,0.0,0.0,0.0,0.0,0.0,868.15,4.519999980926514
0.0583,0.0,0.019,0.0,0.0,0.0,0.0,0.0,0.0,0.3691,0.0,0.3301,0.0391,0.0,0.1147,0.0,0.0264,0.0,0.0004,0.0,0.0,0.0,808.15,4.5
0.1301999999999999,0.0,0.0136,0.0,0.0,0.0,0.0,0.0,0.0,0.337,0.0,0.2608,0.0374,0.0,0.0926,0.0489,0.0336,0.0,0.0019,0.0,0.0,0.0,848.15,4.5
0.0,0.275,0.0,0.0,0.035,0.0,0.125,0.125,0.0,0.065,0.24,0.0,0.125,0.0,0.0,0.0,0.0,0.0,0.0,0.0,0.0,0.0,783.15,3.5799999237060547
0.0,0.3,0.0,0.0,0.035,0.0,0.145,0.145,0.0,0.065,0.16,0.02,0.13,0.0,0.0,0.0,0.0,0.0,0.0,0.0,0.0,0.0,763.15,3.2799999713897705
0.0,0.3,0.0,0.0,0.025,0.0,0.125,0.14,0.0,0.125,0.1,0.0,0.125,0.06,0.0,0.0,0.0,0.0,0.0,0.0,0.0,0.0,774.15,3.130000114440918
0.0,0.25,0.0,0.0,0.025,0.0,0.1,0.1,0.0,0.075,0.25,0.1,0.075,0.0,0.0,0.0,0.0,0.0,0.0,0.0,0.0,0.0,801.15,3.880000114440918
0.0,0.25,0.0,0.0,0.025,0.0,0.125,0.125,0.0,0.075,0.25,0.05,0.1,0.0,0.0,0.0,0.0,0.0,0.0,0.0,0.0,0.0,787.15,3.630000114440918
0.0,0.3,0.0,0.0,0.035,0.0,0.105,0.105,0.0,0.065,0.24,0.025,0.125,0.0,0.0,0.0,0.0,0.0,0.0,0.0,0.0,0.0,768.15,3.490000009536743
0.0,0.275,0.0,0.025,0.025,0.0,0.125,0.175,0.025,0.2,0.025,0.0,0.1,0.025,0.0,0.0,0.0,0.0,0.0,0.0,0.0,0.0,757.15,2.799999952316284
0.0,0.3,0.0,0.0,0.025,0.0,0.125,0.125,0.0,0.075,0.2,0.02,0.13,0.0,0.0,0.0,0.0,0.0,0.0,0.0,0.0,0.0,761.15,3.380000114440918
0.0,0.3,0.0,0.0,0.035,0.0,0.15,0.15,0.0,0.065,0.15,0.02,0.13,0.0,0.0,0.0,0.0,0.0,0.0,0.0,0.0,0.0,762.15,3.259999990463257
0.0,0.3,0.0,0.0,0.025,0.0,0.125,0.125,0.0,0.125,0.075,0.0,0.15,0.075,0.0,0.0,0.0,0.0,0.0,0.0,0.0,0.0,765.15,3.0899999141693115
0.0,0.3,0.0,0.0,0.025,0.0,0.0875,0.0875,0.0,0.075,0.25,0.05,0.125,0.0,0.0,0.0,0.0,0.0,0.0,0.0,0.0,0.0,758.15,3.5399999618530273
0.0,0.3,0.0,0.0,0.025,0.0,0.1,0.1,0.0,0.075,0.25,0.05,0.1,0.0,0.0,0.0,0.0,0.0,0.0,0.0,0.0,0.0,773.15,3.549999952316284
0.0,0.325,0.0,0.025,0.04,0.0,0.11,0.175,0.025,0.15,0.025,0.0,0.1,0.025,0.0,0.0,0.0,0.0,0.0,0.0,0.0,0.0,758.15,2.799999952316284
0.0,0.275,0.0,0.0,0.025,0.0,0.075,0.2,0.0,0.2,0.025,0.0,0.15,0.05,0.0,0.0,0.0,0.0,0.0,0.0,0.0,0.0,768.15,2.8399999141693115
0.0,0.325,0.0,0.0,0.025,0.0,0.125,0.175,0.025,0.15,0.05,0.0,0.1,0.025,0.0,0.0,0.0,0.0,0.0,0.0,0.0,0.0,775.15,2.890000104904175
0.0,0.3,0.0,0.0,0.025,0.0,0.125,0.175,0.0,0.175,0.05,0.0,0.125,0.025,0.0,0.0,0.0,0.0,0.0,0.0,0.0,0.0,774.15,2.9000000953674316
0.0,0.275,0.0,0.0,0.025,0.0,0.1,0.1,0.0,0.075,0.25,0.05,0.125,0.0,0.0,0.0,0.0,0.0,0.0,0.0,0.0,0.0,763.15,3.5799999237060547
0.0,0.3,0.0,0.0,0.025,0.0,0.125,0.125,0.0,0.15,0.1,0.0,0.1,0.075,0.0,0.0,0.0,0.0,0.0,0.0,0.0,0.0,792.15,3.1600000858306885
0.0,0.275,0.0,0.0,0.025,0.0,0.125,0.125,0.025,0.25,0.025,0.0,0.1,0.05,0.0,0.0,0.0,0.0,0.0,0.0,0.0,0.0,770.15,2.799999952316284
0.0,0.2625,0.0,0.0,0.0375,0.0,0.15,0.15,0.025,0.25,0.0,0.0,0.1,0.025,0.0,0.0,0.0,0.0,0.0,0.0,0.0,0.0,769.15,2.680000066757202
0.0,0.275,0.0,0.0,0.035,0.0,0.125,0.125,0.0,0.06,0.23,0.01,0.13,0.0,0.0,0.0,0.0,0.0,0.0,0.0,0.0,0.0,773.15,3.559999942779541
0.6769999999999999,0.0,0.0,0.0489999999999999,0.0489999999999999,0.0,0.0,0.1089999999999999,0.0759999999999999,0.0,0.0,0.0,0.0,0.0,0.0,0.0399999999999999,0.0,0.0,0.0,0.0,0.0,0.0,908.15,2.4609999656677246
0.6670000000000001,0.0,0.0,0.051,0.051,0.0,0.0,0.118,0.073,0.0,0.0,0.0,0.0,0.0,0.0,0.04,0.0,0.0,0.0,0.0,0.0,0.0,909.15,2.4649999141693115
0.655,0.0,0.0,0.06,0.06,0.0,0.0,0.12,0.07,0.0,0.0,0.0,0.0,0.0,0.0,0.035,0.0,0.0,0.0,0.0,0.0,0.0,907.15,2.4749999046325684
0.6769999999999999,0.0,0.0,0.0489999999999999,0.0489999999999999,0.0,0.0,0.089,0.0759999999999999,0.0,0.0,0.0,0.0,0.0,0.0,0.0599999999999999,0.0,0.0,0.0,0.0,0.0,0.0,898.15,2.4739999771118164
0.6769999999999999,0.0,0.0,0.0689999999999999,0.0489999999999999,0.0,0.0,0.1089999999999999,0.0559999999999999,0.0,0.0,0.0,0.0,0.0,0.0,0.0399999999999999,0.0,0.0,0.0,0.0,0.0,0.0,898.15,2.4679999351501465
0.6569999999999999,0.0,0.0,0.0489999999999999,0.0689999999999999,0.0,0.0,0.1089999999999999,0.0759999999999999,0.0,0.0,0.0,0.0,0.0,0.0,0.0399999999999999,0.0,0.0,0.0,0.0,0.0,0.0,920.15,2.4670000076293945
0.655,0.0,0.0,0.06,0.06,0.0,0.0,0.12,0.065,0.0,0.0,0.0,0.0,0.0,0.0,0.04,0.0,0.0,0.0,0.0,0.0,0.0,911.15,2.4790000915527344
0.6719999999999999,0.0,0.0,0.0389999999999999,0.0539999999999999,0.0,0.0,0.1089999999999999,0.0859999999999999,0.0,0.0,0.0,0.0,0.0,0.0,0.0399999999999999,0.0,0.0,0.0,0.0,0.0,0.0,918.15,2.4600000381469727
0.706,0.0,0.0,0.064,0.022,0.0,0.01,0.09,0.063,0.0,0.0,0.0,0.0,0.0,0.0,0.045,0.0,0.0,0.0,0.0,0.0,0.0,873.15,2.4670000076293945
0.697,0.0,0.0,0.0489999999999999,0.0489999999999999,0.0,0.0,0.1089999999999999,0.0759999999999999,0.0,0.0,0.0,0.0,0.0,0.0,0.0199999999999999,0.0,0.0,0.0,0.0,0.0,0.0,899.15,2.433000087738037
0.717,0.0,0.0,0.0489999999999999,0.0489999999999999,0.0,0.0,0.1089999999999999,0.0759999999999999,0.0,0.0,0.0,0.0,0.0,0.0,0.0,0.0,0.0,0.0,0.0,0.0,0.0,891.15,2.4030001163482666
0.6769999999999999,0.0,0.0,0.0489999999999999,0.0489999999999999,0.0,0.0199999999999999,0.089,0.0759999999999999,0.0,0.0,0.0,0.0,0.0,0.0,0.0399999999999999,0.0,0.0,0.0,0.0,0.0,0.0,891.15,2.4769999980926514
0.6549999999999999,0.0,0.0,0.0489999999999999,0.0599999999999999,0.0,0.0,0.1099999999999999,0.0689999999999999,0.0,0.0,0.0,0.0119999999999999,0.0,0.0,0.0449999999999999,0.0,0.0,0.0,0.0,0.0,0.0,878.15,2.484999895095825
0.653,0.0,0.035,0.101,0.086,0.0,0.0,0.0,0.0,0.0,0.0,0.0,0.125,0.0,0.0,0.0,0.0,0.0,0.0,0.0,0.0,0.0,773.15,2.5199999809265137
0.684,0.0,0.0,0.033,0.03,0.0,0.061,0.08,0.072,0.0,0.0,0.0,0.0,0.0,0.0,0.04,0.0,0.0,0.0,0.0,0.0,0.0,910.15,2.502000093460083
0.6449999999999999,0.0,0.0099999999999999,0.0489999999999999,0.0599999999999999,0.0,0.0,0.1099999999999999,0.0689999999999999,0.0,0.0,0.0,0.0119999999999999,0.0,0.0,0.0449999999999999,0.0,0.0,0.0,0.0,0.0,0.0,890.15,2.5160000324249268
0.64,0.0,0.0,0.05,0.06,0.0,0.0,0.11,0.065,0.0,0.03,0.0,0.0,0.0,0.0,0.045,0.0,0.0,0.0,0.0,0.0,0.0,909.15,2.6050000190734863
0.6569999999999999,0.0,0.0199999999999999,0.0489999999999999,0.0489999999999999,0.0,0.0,0.1089999999999999,0.0759999999999999,0.0,0.0,0.0,0.0,0.0,0.0,0.0399999999999999,0.0,0.0,0.0,0.0,0.0,0.0,929.15,2.5250000953674316
0.6569999999999999,0.0,0.0299999999999999,0.0489999999999999,0.0389999999999999,0.0,0.0,0.1089999999999999,0.0759999999999999,0.0,0.0,0.0,0.0,0.0,0.0,0.0399999999999999,0.0,0.0,0.0,0.0,0.0,0.0,934.15,2.553999900817871
0.6769999999999999,0.0,0.0,0.0489999999999999,0.0489999999999999,0.0,0.0539999999999999,0.0549999999999999,0.0759999999999999,0.0,0.0,0.0,0.0,0.0,0.0,0.0399999999999999,0.0,0.0,0.0,0.0,0.0,0.0,906.15,2.486000061035156
0.6769999999999999,0.0,0.0,0.0489999999999999,0.0489999999999999,0.0,0.0539999999999999,0.0949999999999999,0.0759999999999999,0.0,0.0,0.0,0.0,0.0,0.0,0.0,0.0,0.0,0.0,0.0,0.0,0.0,884.15,2.4670000076293945
0.727,0.0,0.0,0.0489999999999999,0.0489999999999999,0.0,0.0,0.059,0.0759999999999999,0.0,0.0,0.0,0.0,0.0,0.0,0.0399999999999999,0.0,0.0,0.0,0.0,0.0,0.0,911.15,2.4119999408721924
0.6769999999999999,0.0,0.0,0.0489999999999999,0.0989999999999999,0.0,0.0,0.059,0.0759999999999999,0.0,0.0,0.0,0.0,0.0,0.0,0.0399999999999999,0.0,0.0,0.0,0.0,0.0,0.0,943.15,2.427999973297119
0.6769999999999999,0.0,0.0,0.0989999999999999,0.0489999999999999,0.0,0.0,0.059,0.0759999999999999,0.0,0.0,0.0,0.0,0.0,0.0,0.0399999999999999,0.0,0.0,0.0,0.0,0.0,0.0,873.15,2.450000047683716
0.6769999999999999,0.0,0.0,0.0489999999999999,0.0489999999999999,0.0,0.0,0.059,0.1259999999999999,0.0,0.0,0.0,0.0,0.0,0.0,0.0399999999999999,0.0,0.0,0.0,0.0,0.0,0.0,883.15,2.428999900817871
0.703,0.0,0.0,0.152,0.0,0.05,0.0,0.0,0.0,0.0,0.0,0.0,0.0,0.0,0.0,0.0,0.0,0.0,0.0,0.0,0.0,0.0,813.15,2.6459999084472656
0.6659999999999999,0.0,0.0,0.144,0.0,0.1,0.0,0.0,0.0,0.0,0.0,0.0,0.0,0.0,0.0,0.0,0.0,0.0,0.0,0.0,0.0,0.0,774.15,2.7730000019073486
0.629,0.0,0.0,0.136,0.0,0.15,0.0,0.0,0.0,0.0,0.0,0.0,0.0,0.0,0.0,0.0,0.0,0.0,0.0,0.0,0.0,0.0,774.15,2.9059998989105225
0.5920000000000001,0.0,0.0,0.128,0.0,0.2,0.0,0.0,0.0,0.0,0.0,0.0,0.0,0.0,0.0,0.0,0.0,0.0,0.0,0.0,0.0,0.0,774.15,2.9700000286102295
0.555,0.0,0.0,0.12,0.0,0.25,0.0,0.0,0.0,0.0,0.0,0.0,0.0,0.0,0.0,0.0,0.0,0.0,0.0,0.0,0.0,0.0,779.15,3.174999952316284
0.518,0.0,0.0,0.1119999999999999,0.0,0.3,0.0,0.0,0.0,0.0,0.0,0.0,0.0,0.0,0.0,0.0,0.0,0.0,0.0,0.0,0.0,0.0,787.15,3.1640000343322754
0.703,0.0,0.0,0.152,0.0,0.05,0.0,0.0,0.0,0.0,0.0,0.0,0.0,0.0,0.0,0.0,0.0,0.0,0.0,0.0,0.0,0.0,764.15,2.628999948501587
0.6659999999999999,0.0,0.0,0.144,0.0,0.1,0.0,0.0,0.0,0.0,0.0,0.0,0.0,0.0,0.0,0.0,0.0,0.0,0.0,0.0,0.0,0.0,768.15,2.799999952316284
0.629,0.0,0.0,0.136,0.0,0.15,0.0,0.0,0.0,0.0,0.0,0.0,0.0,0.0,0.0,0.0,0.0,0.0,0.0,0.0,0.0,0.0,763.15,2.8970000743865967
0.5920000000000001,0.0,0.0,0.128,0.0,0.2,0.0,0.0,0.0,0.0,0.0,0.0,0.0,0.0,0.0,0.0,0.0,0.0,0.0,0.0,0.0,0.0,743.15,2.9820001125335693
0.555,0.0,0.0,0.12,0.0,0.25,0.0,0.0,0.0,0.0,0.0,0.0,0.0,0.0,0.0,0.0,0.0,0.0,0.0,0.0,0.0,0.0,773.15,3.0439999103546143
0.69,0.0,0.0,0.16,0.0,0.05,0.0,0.0,0.0,0.0,0.0,0.0,0.0,0.0,0.0,0.0,0.0,0.0,0.0,0.0,0.0,0.0,764.15,2.674000024795532
0.64,0.0,0.0,0.16,0.0,0.1,0.0,0.0,0.0,0.0,0.0,0.0,0.0,0.0,0.0,0.0,0.0,0.0,0.0,0.0,0.0,0.0,761.15,2.805999994277954
0.59,0.0,0.0,0.16,0.0,0.15,0.0,0.0,0.0,0.0,0.0,0.0,0.0,0.0,0.0,0.0,0.0,0.0,0.0,0.0,0.0,0.0,767.15,2.9549999237060547
0.54,0.0,0.0,0.16,0.0,0.2,0.0,0.0,0.0,0.0,0.0,0.0,0.0,0.0,0.0,0.0,0.0,0.0,0.0,0.0,0.0,0.0,757.15,3.0999999046325684
0.49,0.0,0.0,0.16,0.0,0.25,0.0,0.0,0.0,0.0,0.0,0.0,0.0,0.0,0.0,0.0,0.0,0.0,0.0,0.0,0.0,0.0,773.15,3.180000066757202
0.44,0.0,0.0,0.16,0.0,0.3,0.0,0.0,0.0,0.0,0.0,0.0,0.0,0.0,0.0,0.0,0.0,0.0,0.0,0.0,0.0,0.0,860.15,3.305000066757202
0.69,0.0,0.0,0.16,0.0,0.05,0.0,0.0,0.0,0.0,0.0,0.0,0.0,0.0,0.0,0.0,0.0,0.0,0.0,0.0,0.0,0.0,783.15,2.7860000133514404
0.64,0.0,0.0,0.16,0.0,0.1,0.0,0.0,0.0,0.0,0.0,0.0,0.0,0.0,0.0,0.0,0.0,0.0,0.0,0.0,0.0,0.0,793.15,2.825999975204468
0.59,0.0,0.0,0.16,0.0,0.15,0.0,0.0,0.0,0.0,0.0,0.0,0.0,0.0,0.0,0.0,0.0,0.0,0.0,0.0,0.0,0.0,768.15,2.9059998989105225
0.54,0.0,0.0,0.16,0.0,0.2,0.0,0.0,0.0,0.0,0.0,0.0,0.0,0.0,0.0,0.0,0.0,0.0,0.0,0.0,0.0,0.0,768.15,3.01200008392334
0.49,0.0,0.0,0.16,0.0,0.25,0.0,0.0,0.0,0.0,0.0,0.0,0.0,0.0,0.0,0.0,0.0,0.0,0.0,0.0,0.0,0.0,763.15,3.063999891281128
0.0,0.0,0.0,0.0,0.0,0.0,0.0,0.0,0.25,0.0,0.0,0.0,0.0,0.0,0.0,0.0,0.25,0.0,0.0,0.0,0.0,0.0,895.15,3.799999952316284
0.0,0.0,0.0,0.0,0.0,0.0,0.0,0.0,0.0,0.6,0.0,0.3,0.0,0.0,0.0,0.0,0.0,0.0,0.0,0.1,0.0,0.0,788.15,4.209000110626221
0.0,0.0,0.0,0.0,0.0,0.0,0.0,0.0,0.0,0.5,0.0,0.4,0.0,0.0,0.0,0.0,0.0,0.0,0.0,0.1,0.0,0.0,772.15,4.5289998054504395
0.0,0.0,0.0,0.0,0.0,0.0,0.0,0.0,0.0,0.4,0.0,0.5,0.0,0.0,0.0,0.0,0.0,0.0,0.0,0.1,0.0,0.0,744.15,4.8420000076293945
0.0,0.0,0.0,0.0,0.0,0.0,0.0,0.0,0.0,0.3,0.0,0.6,0.0,0.0,0.0,0.0,0.0,0.0,0.0,0.1,0.0,0.0,722.15,5.1519999504089355
0.0,0.0,0.0,0.0,0.0,0.0,0.0,0.0,0.0,0.25,0.0,0.65,0.0,0.0,0.0,0.0,0.0,0.0,0.0,0.1,0.0,0.0,713.15,5.291999816894531
0.0,0.0,0.0,0.0,0.0,0.0,0.0,0.0,0.0,0.5,0.0,0.3,0.0,0.0,0.0,0.0,0.0,0.0,0.0,0.2,0.0,0.0,755.15,5.445000171661377
0.0,0.0,0.0,0.0,0.0,0.0,0.0,0.0,0.0,0.4,0.0,0.4,0.0,0.0,0.0,0.0,0.0,0.0,0.0,0.2,0.0,0.0,735.15,5.688000202178955
0.0,0.0,0.0,0.0,0.0,0.0,0.0,0.0,0.0,0.3,0.0,0.5,0.0,0.0,0.0,0.0,0.0,0.0,0.0,0.2,0.0,0.0,708.15,5.964000225067139
0.0,0.0,0.0,0.0,0.0,0.0,0.0,0.0,0.0,0.5,0.0,0.2,0.0,0.0,0.0,0.0,0.0,0.0,0.0,0.3,0.0,0.0,713.15,5.993000030517578
0.0,0.0,0.0,0.0,0.0,0.0,0.0,0.0,0.0,0.4,0.0,0.3,0.0,0.0,0.0,0.0,0.0,0.0,0.0,0.3,0.0,0.0,694.15,6.191999912261963
0.0,0.0,0.0,0.0,0.0,0.0,0.0,0.0,0.0,0.3,0.0,0.4,0.0,0.0,0.0,0.0,0.0,0.0,0.0,0.3,0.0,0.0,671.15,6.497000217437744
0.0,0.0,0.0,0.0,0.0,0.0,0.0,0.0,0.0,0.4,0.0,0.2,0.0,0.0,0.0,0.0,0.0,0.0,0.0,0.4,0.0,0.0,670.15,6.797999858856201
0.0,0.0,0.0,0.0,0.0,0.0,0.0,0.0,0.0,0.4,0.0,0.1,0.0,0.0,0.0,0.0,0.0,0.0,0.0,0.5,0.0,0.0,649.15,7.151000022888184
0.0,0.0,0.0,0.0,0.0,0.0,0.0,0.0,0.1,0.5,0.0,0.0,0.4,0.0,0.0,0.0,0.0,0.0,0.0,0.0,0.0,0.0,688.15,2.569999933242798
0.0,0.0,0.0,0.1,0.0,0.0,0.0,0.0,0.1,0.5,0.0,0.0,0.3,0.0,0.0,0.0,0.0,0.0,0.0,0.0,0.0,0.0,661.15,2.5999999046325684
0.0,0.0,0.0,0.2,0.0,0.0,0.0,0.0,0.1,0.5,0.0,0.0,0.2,0.0,0.0,0.0,0.0,0.0,0.0,0.0,0.0,0.0,668.15,2.515000104904175
0.0,0.0,0.0,0.3,0.0,0.0,0.0,0.0,0.1,0.5,0.0,0.0,0.1,0.0,0.0,0.0,0.0,0.0,0.0,0.0,0.0,0.0,638.15,2.5299999713897705
0.0,0.0,0.0,0.4,0.0,0.0,0.0,0.0,0.1,0.5,0.0,0.0,0.0,0.0,0.0,0.0,0.0,0.0,0.0,0.0,0.0,0.0,665.15,2.5199999809265137
0.0,0.0,0.0,0.0,0.0,0.0,0.0,0.0,0.0,0.0,0.0,0.0,0.0,0.0,0.0,0.0,0.0,0.0,0.0,0.0,0.7465253474652536,0.0,662.15,5.909999847412109
0.0,0.0,0.0,0.0,0.0,0.0,0.0,0.0,0.0,0.0,0.0,0.0,0.0,0.0,0.0,0.0,0.0,0.0,0.0,0.0,0.9189,0.0,523.15,5.760000228881836
0.0,0.0,0.0,0.0,0.0,0.0,0.0,0.0,0.0,0.0,0.0,0.0,0.0,0.0,0.0,0.0,0.0,0.0,0.0,0.0,0.8889,0.0,519.15,5.75
0.0,0.0,0.0,0.0,0.0,0.0,0.0,0.0,0.0,0.0,0.0,0.0,0.0,0.0,0.0,0.0,0.0,0.0,0.0,0.0,0.8571,0.0,513.15,5.809999942779541
0.0,0.0,0.0,0.0,0.0,0.0,0.0,0.0,0.0,0.0,0.0,0.0,0.0,0.0,0.0,0.0,0.0,0.0,0.0,0.0,0.8234999999999999,0.0,498.15,6.019999980926514
0.0,0.0,0.0,0.0,0.0,0.0,0.0,0.0,0.0,0.0,0.0,0.0,0.0,0.0,0.0,0.0,0.0,0.0,0.0,0.0,0.7879,0.0,483.15,6.119999885559082
0.0,0.0,0.0,0.0,0.0,0.0,0.0,0.0,0.0,0.0,0.0,0.0,0.0,0.0,0.0,0.0,0.0,0.0,0.0,0.0,0.75,0.0,468.15,6.239999771118164
0.0,0.0,0.0,0.0,0.0,0.0,0.0,0.0,0.0,0.0,0.0,0.0,0.0,0.0,0.0,0.0,0.0,0.0,0.0,0.0,0.7097,0.0,450.15,6.28000020980835
0.0,0.0,0.0,0.0,0.0,0.0,0.0,0.0,0.0,0.0,0.0,0.0,0.0,0.0,0.0,0.0,0.0,0.0,0.0,0.0,0.9474,0.0,537.15,5.699999809265137
0.0,0.0,0.0,0.0,0.0,0.0,0.0,0.0,0.0,0.0,0.0,0.0,0.0,0.0,0.0,0.0,0.0,0.0,0.0,0.0,0.9189,0.0,520.15,5.849999904632568
0.0,0.0,0.0,0.0,0.0,0.0,0.0,0.0,0.0,0.0,0.0,0.0,0.0,0.0,0.0,0.0,0.0,0.0,0.0,0.0,0.8889,0.0,507.15,5.949999809265137
0.0,0.0,0.0,0.0,0.0,0.0,0.0,0.0,0.0,0.0,0.0,0.0,0.0,0.0,0.0,0.0,0.0,0.0,0.0,0.0,0.8571000000000001,0.0,487.15,5.980000019073486
0.0,0.0,0.0,0.0,0.0,0.0,0.0,0.0,0.0,0.0,0.0,0.0,0.0,0.0,0.0,0.0,0.0,0.0,0.0,0.0,0.8234999999999999,0.0,486.15,6.039999961853027
0.0,0.0,0.0,0.0,0.0,0.0,0.0,0.0,0.0,0.0,0.0,0.0,0.0,0.0,0.0,0.0,0.0,0.0,0.0,0.0,0.7879,0.0,472.15,6.170000076293945
0.0,0.0,0.0,0.0,0.0,0.0,0.0,0.0,0.0,0.0,0.0,0.0,0.0,0.0,0.0,0.0,0.0,0.0,0.0,0.0,0.7499250074992502,0.0,456.15,6.28000020980835
0.0,0.0,0.0,0.0,0.0,0.0,0.0,0.0,0.0,0.0,0.0,0.0,0.0,0.0,0.0,0.0,0.0,0.0,0.0,0.0,0.7096290370962903,0.0,438.15,6.369999885559082
0.0,0.0,0.0,0.0,0.0,0.0,0.0,0.0,0.0,0.0,0.0,0.0,0.0,0.0,0.0,0.0,0.0,0.0,0.0,0.0,0.9189,0.0,524.15,5.679999828338623
0.0,0.0,0.0,0.0,0.0,0.0,0.0,0.0,0.0,0.0,0.0,0.0,0.0,0.0,0.0,0.0,0.0,0.0,0.0,0.0,0.8888111188881112,0.0,499.15,5.900000095367432
0.0,0.0,0.0,0.0,0.0,0.0,0.0,0.0,0.0,0.0,0.0,0.0,0.0,0.0,0.0,0.0,0.0,0.0,0.0,0.0,0.8571857185718572,0.0,483.15,6.070000171661377
0.0,0.0,0.0,0.0,0.0,0.0,0.0,0.0,0.0,0.0,0.0,0.0,0.0,0.0,0.0,0.0,0.0,0.0,0.0,0.0,0.8235823582358236,0.0,468.15,6.150000095367432
0.0,0.0,0.0,0.0,0.0,0.0,0.0,0.0,0.0,0.0,0.0,0.0,0.0,0.0,0.0,0.0,0.0,0.0,0.0,0.0,0.7878999999999999,0.0,462.15,6.25
0.0,0.0,0.0,0.0,0.0,0.0,0.0,0.0,0.0,0.0,0.0,0.0,0.0,0.0,0.0,0.0,0.0,0.0,0.0,0.0,0.75,0.0,445.15,6.369999885559082
0.0,0.0,0.0,0.0,0.0,0.0,0.0,0.0,0.0,0.0,0.0,0.0,0.0,0.0,0.0,0.0,0.0,0.0,0.0,0.0,0.7097,0.0,431.15,6.440000057220459
0.0,0.0,0.0,0.0,0.0,0.0,0.0,0.0,0.0,0.0,0.0,0.0,0.0,0.0,0.0,0.0,0.0,0.0,0.0,0.0,0.6666333366663334,0.0,414.15,6.420000076293945
0.0,0.0,0.0,0.0,0.0,0.0,0.0,0.0,0.0,0.0,0.0,0.0,0.0,0.0,0.0,0.0,0.0,0.0,0.0,0.0,0.8889,0.0,504.15,5.900000095367432
0.0,0.0,0.0,0.0,0.0,0.0,0.0,0.0,0.0,0.0,0.0,0.0,0.0,0.0,0.0,0.0,0.0,0.0,0.0,0.0,0.8571857185718573,0.0,484.15,6.130000114440918
0.0,0.0,0.0,0.0,0.0,0.0,0.0,0.0,0.0,0.0,0.0,0.0,0.0,0.0,0.0,0.0,0.0,0.0,0.0,0.0,0.8235823582358237,0.0,464.15,6.230000019073486
0.0,0.0,0.0,0.0,0.0,0.0,0.0,0.0,0.0,0.0,0.0,0.0,0.0,0.0,0.0,0.0,0.0,0.0,0.0,0.0,0.7878999999999999,0.0,454.15,6.150000095367432
0.0,0.0,0.0,0.0,0.0,0.0,0.0,0.0,0.0,0.0,0.0,0.0,0.0,0.0,0.0,0.0,0.0,0.0,0.0,0.0,0.7499250074992502,0.0,442.15,6.400000095367432
0.0,0.0,0.0,0.0,0.0,0.0,0.0,0.0,0.0,0.0,0.0,0.0,0.0,0.0,0.0,0.0,0.0,0.0,0.0,0.0,0.7097,0.0,424.15,6.519999980926514
0.0,0.0,0.0,0.0,0.0,0.0,0.0,0.0,0.0,0.0,0.0,0.0,0.0,0.0,0.0,0.0,0.0,0.0,0.0,0.0,0.6667000000000001,0.0,408.15,6.489999771118164
0.0,0.0,0.0,0.0,0.0,0.0,0.0,0.0,0.0,0.0,0.0,0.0,0.0,0.0,0.0,0.0,0.0,0.0,0.0,0.0,0.8571,0.0,481.15,6.070000171661377
0.0,0.0,0.0,0.0,0.0,0.0,0.0,0.0,0.0,0.0,0.0,0.0,0.0,0.0,0.0,0.0,0.0,0.0,0.0,0.0,0.8235823582358236,0.0,470.15,6.190000057220459
0.0,0.0,0.0,0.0,0.0,0.0,0.0,0.0,0.0,0.0,0.0,0.0,0.0,0.0,0.0,0.0,0.0,0.0,0.0,0.0,0.7878999999999999,0.0,446.15,6.369999885559082
0.0,0.0,0.0,0.0,0.0,0.0,0.0,0.0,0.0,0.0,0.0,0.0,0.0,0.0,0.0,0.0,0.0,0.0,0.0,0.0,0.75,0.0,428.15,6.409999847412109
0.0,0.0,0.0,0.0,0.0,0.0,0.0,0.0,0.0,0.0,0.0,0.0,0.0,0.0,0.0,0.0,0.0,0.0,0.0,0.0,0.7097,0.0,418.15,6.579999923706055
0.0,0.0,0.0,0.0,0.0,0.0,0.0,0.0,0.0,0.0,0.0,0.0,0.0,0.0,0.0,0.0,0.0,0.0,0.0,0.0,0.6667000000000001,0.0,401.15,6.679999828338623
0.0,0.0,0.0,0.0,0.0,0.0,0.0,0.0,0.0,0.0,0.0,0.0,0.0,0.0,0.0,0.0,0.0,0.0,0.0,0.0,0.6207,0.0,388.15,6.699999809265137
0.0,0.0,0.0,0.0,0.0,0.0,0.0,0.0,0.0,0.0,0.0,0.0,0.0,0.0,0.0,0.0,0.0,0.0,0.0,0.0,0.8234999999999999,0.0,464.15,6.269999980926514
0.0,0.0,0.0,0.0,0.0,0.0,0.0,0.0,0.0,0.0,0.0,0.0,0.0,0.0,0.0,0.0,0.0,0.0,0.0,0.0,0.7878999999999999,0.0,446.15,6.340000152587891
0.0,0.0,0.0,0.0,0.0,0.0,0.0,0.0,0.0,0.0,0.0,0.0,0.0,0.0,0.0,0.0,0.0,0.0,0.0,0.0,0.7499250074992502,0.0,425.15,6.260000228881836
0.0,0.0,0.0,0.0,0.0,0.0,0.0,0.0,0.0,0.0,0.0,0.0,0.0,0.0,0.0,0.0,0.0,0.0,0.0,0.0,0.7097,0.0,406.15,6.46999979019165
0.0,0.0,0.0,0.0,0.0,0.0,0.0,0.0,0.0,0.0,0.0,0.0,0.0,0.0,0.0,0.0,0.0,0.0,0.0,0.0,0.6666333366663334,0.0,397.15,6.699999809265137
0.0,0.0,0.0,0.0,0.0,0.0,0.0,0.0,0.0,0.0,0.0,0.0,0.0,0.0,0.0,0.0,0.0,0.0,0.0,0.0,0.6207,0.0,384.15,6.710000038146973
0.0,0.0,0.0,0.0,0.0,0.0,0.0,0.0,0.0,0.0,0.0,0.0,0.0,0.0,0.0,0.0,0.0,0.0,0.0,0.0,0.619,0.0,444.15,6.420000076293945
0.0,0.0,0.0,0.0,0.0,0.0,0.0,0.0,0.0,0.0,0.0,0.0,0.0,0.0,0.0,0.0,0.0,0.0,0.0,0.0,0.75,0.0,413.15,6.5
0.0,0.0,0.0,0.0,0.0,0.0,0.0,0.0,0.0,0.0,0.0,0.0,0.0,0.0,0.0,0.0,0.0,0.0,0.0,0.0,0.7097,0.0,402.15,6.510000228881836
0.0,0.0,0.0,0.0,0.0,0.0,0.0,0.0,0.0,0.0,0.0,0.0,0.0,0.0,0.0,0.0,0.0,0.0,0.0,0.0,0.6667000000000001,0.0,393.15,6.679999828338623
0.0,0.0,0.0,0.0,0.0,0.0,0.0,0.0,0.0,0.0,0.0,0.0,0.0,0.0,0.0,0.0,0.0,0.0,0.0,0.0,0.6207,0.0,385.15,6.739999771118164
0.0,0.0,0.0,0.0,0.0,0.0,0.0,0.0,0.0,0.0,0.0,0.0,0.0,0.0,0.0,0.0,0.0,0.0,0.0,0.0,0.7499250074992502,0.0,424.15,6.570000171661377
0.0,0.0,0.0,0.0,0.0,0.0,0.0,0.0,0.0,0.0,0.0,0.0,0.0,0.0,0.0,0.0,0.0,0.0,0.0,0.0,0.7097,0.0,404.15,6.670000076293945
0.0,0.0,0.0,0.0,0.0,0.0,0.0,0.0,0.0,0.0,0.0,0.0,0.0,0.0,0.0,0.0,0.0,0.0,0.0,0.0,0.6667000000000001,0.0,378.15,6.630000114440918
0.0,0.0,0.0,0.0,0.0,0.0,0.0,0.0,0.0,0.0,0.0,0.0,0.0,0.0,0.0,0.0,0.0,0.0,0.0,0.0,0.6207,0.0,383.15,6.639999866485596
0.0,0.0,0.0,0.0,0.0,0.0,0.0,0.0,0.0,0.0,0.0,0.0,0.0,0.0,0.0,0.0,0.0,0.0,0.0,0.0,0.7096290370962903,0.0,403.15,6.730000019073486
0.0,0.0,0.0,0.0,0.0,0.0,0.0,0.0,0.0,0.0,0.0,0.0,0.0,0.0,0.0,0.0,0.0,0.0,0.0,0.0,0.6666333366663334,0.0,384.15,6.71999979019165
0.0,0.0,0.0,0.0,0.0,0.0,0.0,0.0,0.0,0.0,0.0,0.0,0.0,0.0,0.0,0.0,0.0,0.0,0.0,0.0,0.6207,0.0,371.15,6.980000019073486
0.0,0.0,0.0,0.0,0.0,0.0,0.0,0.0,0.0,0.0,0.0,0.0,0.0,0.0,0.0,0.0,0.0,0.0,0.0,0.0,0.6667000000000001,0.0,393.15,6.849999904632568
0.0,0.0,0.0,0.0,0.0,0.0,0.0,0.0,0.0,0.0,0.0,0.0,0.0,0.0,0.0,0.0,0.0,0.0,0.0,0.0,0.6207,0.0,363.15,6.909999847412109
0.0,0.0,0.0,0.0,0.0,0.0,0.0,0.0,0.0,0.0,0.0,0.0,0.0,0.0,0.0,0.0,0.0,0.0,0.0,0.0,0.5714571457145715,0.0,356.15,7.190000057220459
0.0,0.0,0.0,0.0,0.0,0.0,0.0,0.0,0.0,0.0,0.0,0.0,0.0,0.0,0.0,0.0,0.0,0.0,0.0,0.0,0.6207,0.0,376.15,7.019999980926514
0.0,0.0,0.0,0.0,0.0,0.0,0.0,0.0,0.0,0.0,0.0,0.0,0.0,0.0,0.0,0.0,0.0,0.0,0.0,0.0,0.9474,0.0,550.15,5.510000228881836
0.0,0.0,0.0,0.0,0.0,0.0,0.0,0.0,0.0,0.0,0.0,0.0,0.0,0.0,0.0,0.0,0.0,0.0,0.0,0.0,0.8889,0.0,518.15,6.130000114440918
0.0,0.0,0.0,0.0,0.0,0.0,0.0,0.0,0.0,0.0,0.0,0.0,0.0,0.0,0.0,0.0,0.0,0.0,0.0,0.0,0.8234999999999999,0.0,477.15,6.400000095367432
0.0,0.0,0.0,0.0,0.0,0.0,0.0,0.0,0.0,0.0,0.0,0.0,0.0,0.0,0.0,0.0,0.0,0.0,0.0,0.0,0.9744,0.0,533.15,5.630000114440918
0.0,0.0,0.0,0.0,0.0,0.0,0.0,0.0,0.0,0.0,0.0,0.0,0.0,0.0,0.0,0.0,0.0,0.0,0.0,0.0,0.9474,0.0,533.15,5.679999828338623
0.0,0.0,0.0,0.0,0.0,0.0,0.0,0.0,0.0,0.0,0.0,0.0,0.0,0.0,0.0,0.0,0.0,0.0,0.0,0.0,0.5714571457145714,0.0,351.15,7.159999847412109
0.0,0.0,0.0,0.0,0.0,0.0,0.0,0.0,0.0,0.0,0.0,0.0,0.0,0.0,0.0,0.0,0.0,0.0,0.0,0.0,0.6153384661533847,0.0,358.15,7.199999809265137
0.0,0.47,0.0,0.225,0.0,0.0,0.305,0.0,0.0,0.0,0.0,0.0,0.0,0.0,0.0,0.0,0.0,0.0,0.0,0.0,0.0,0.0,669.15,2.5999999046325684
0.0,0.47,0.0,0.22,0.0,0.0,0.305,0.0,0.0,0.0,0.0,0.0,0.0,0.0,0.0,0.005,0.0,0.0,0.0,0.0,0.0,0.0,671.15,2.5959999561309814
0.0,0.47,0.0,0.215,0.0,0.0,0.305,0.0,0.0,0.0,0.0,0.0,0.0,0.0,0.0,0.01,0.0,0.0,0.0,0.0,0.0,0.0,672.15,2.6010000705718994
0.0,0.47,0.0,0.21,0.0,0.0,0.305,0.0,0.0,0.0,0.0,0.0,0.0,0.0,0.0,0.015,0.0,0.0,0.0,0.0,0.0,0.0,673.15,2.6059999465942383
0.0,0.47,0.0,0.205,0.0,0.0,0.305,0.0,0.0,0.0,0.0,0.0,0.0,0.0,0.0,0.02,0.0,0.0,0.0,0.0,0.0,0.0,685.15,2.6089999675750732
0.0,0.47,0.0,0.2,0.0,0.0,0.305,0.0,0.0,0.0,0.0,0.0,0.0,0.0,0.0,0.025,0.0,0.0,0.0,0.0,0.0,0.0,693.15,2.617000102996826
0.5338306020217373,0.0002199714037175,0.0011998440202773,0.0712907322048133,0.0573925389699339,0.0028996230490036,0.1784767980162579,0.0119984402027736,0.0212972313599232,0.013198284223051,0.0123983882095327,0.0009898713167288,0.0,0.007698999130113,0.0,0.0014998050253467,0.0,0.0009998700168978,0.0012998310219671,0.0,0.0,0.0,868.15,2.640000104904175
0.2,0.53,0.0,0.0,0.06,0.0,0.0,0.0,0.0,0.0,0.0,0.0,0.0,0.0,0.0,0.0,0.0,0.0,0.0,0.0,0.0,0.0,786.15,2.874000072479248
0.2,0.57,0.0,0.0,0.02,0.0,0.0,0.0,0.0,0.0,0.0,0.0,0.0,0.0,0.0,0.0,0.0,0.0,0.0,0.0,0.0,0.0,792.15,2.7019999027252197
0.2,0.55,0.0,0.0,0.04,0.0,0.0,0.0,0.0,0.0,0.0,0.0,0.0,0.0,0.0,0.0,0.0,0.0,0.0,0.0,0.0,0.0,788.15,2.744999885559082
0.2,0.53,0.0,0.0,0.06,0.0,0.0,0.0,0.0,0.0,0.0,0.0,0.0,0.0,0.0,0.0,0.0,0.0,0.0,0.0,0.0,0.0,786.15,2.7890000343322754
0.2,0.51,0.0,0.0,0.08,0.0,0.0,0.0,0.0,0.0,0.0,0.0,0.0,0.0,0.0,0.0,0.0,0.0,0.0,0.0,0.0,0.0,783.15,2.8450000286102295
0.2,0.49,0.0,0.0,0.1,0.0,0.0,0.0,0.0,0.0,0.0,0.0,0.0,0.0,0.0,0.0,0.0,0.0,0.0,0.0,0.0,0.0,789.15,2.927999973297119
0.0,0.0,0.0,0.0,0.0,0.0,0.0,0.0,0.0,0.5,0.1,0.0,0.0,0.0,0.0,0.0,0.0,0.0,0.0,0.4,0.0,0.0,692.15,6.53000020980835
0.0,0.0,0.0,0.0,0.0,0.0,0.0,0.0,0.0,0.5,0.15,0.0,0.0,0.0,0.0,0.0,0.0,0.0,0.0,0.35,0.0,0.0,700.15,6.480000019073486
0.0,0.0,0.0,0.0,0.0,0.0,0.0,0.0,0.0,0.5,0.2,0.0,0.0,0.0,0.0,0.0,0.0,0.0,0.0,0.3,0.0,0.0,693.15,6.429999828338623
0.0,0.0,0.0,0.0,0.0,0.0,0.0,0.0,0.0,0.5,0.225,0.0,0.0,0.0,0.0,0.0,0.0,0.0,0.0,0.275,0.0,0.0,698.15,6.360000133514404
0.0,0.0,0.0,0.0,0.0,0.0,0.0,0.0,0.0,0.5,0.25,0.0,0.0,0.0,0.0,0.0,0.0,0.0,0.0,0.25,0.0,0.0,709.15,6.179999828338623
0.0,0.0,0.0,0.0,0.0,0.0,0.0,0.0,0.0,0.5,0.3,0.0,0.0,0.0,0.0,0.0,0.0,0.0,0.0,0.2,0.0,0.0,723.15,5.789999961853027
0.0,0.0,0.0,0.0,0.0,0.0,0.0,0.0,0.0,0.0,0.0,0.15,0.0,0.0,0.0,0.05,0.05,0.0,0.0,0.0,0.75,0.0,640.15,2.575999975204468
0.0,0.5,0.0,0.0,0.0,0.0,0.2,0.0,0.0,0.0,0.0,0.0,0.0,0.0,0.0,0.0,0.0,0.0,0.0,0.0,0.0,0.0,793.15,3.450000047683716
0.0,0.5,0.0,0.0,0.0,0.0,0.0,0.0,0.0,0.0,0.0,0.0,0.0,0.0,0.0,0.0,0.0,0.0,0.0,0.0,0.0,0.0,790.15,3.690000057220459
0.0,0.5,0.0,0.0,0.0,0.0,0.0,0.0,0.0,0.0,0.0,0.0,0.0,0.0,0.0,0.0,0.0,0.0,0.0,0.0,0.0,0.0,786.15,4.110000133514404
0.0,0.5,0.0,0.0,0.0,0.0,0.0,0.0,0.0,0.0,0.0,0.0,0.0,0.0,0.0,0.0,0.0,0.0,0.0,0.0,0.0,0.0,779.15,4.210000038146973
0.0,0.0,0.0,0.0,0.0,0.0,0.0,0.0,0.0,0.0,0.0,0.1985198519851985,0.0,0.0,0.0,0.0,0.0,0.0,0.0,0.0,0.7444744474447444,0.0,590.15,5.519999980926514
0.0,0.0,0.0,0.0,0.0,0.0,0.0,0.0,0.0,0.0,0.0,0.1985,0.0,0.0,0.0,0.0,0.0,0.0,0.0,0.0,0.6948000000000001,0.0,590.15,5.519000053405762
0.0,0.0,0.0,0.0,0.0,0.0,0.0,0.0,0.0,0.0,0.0,0.1985,0.0,0.0,0.0,0.0,0.0,0.0,0.0,0.0,0.6452000000000001,0.0,586.15,5.452000141143799
0.0,0.0,0.0,0.0,0.0,0.0,0.0,0.0,0.0,0.0,0.0,0.1985198519851985,0.0,0.0,0.0,0.0,0.0,0.0,0.0,0.0,0.5955595559555955,0.0,586.15,5.440999984741211
0.0,0.0,0.0,0.0,0.0,0.0,0.0,0.0,0.0,0.0,0.0,0.1985198519851985,0.0,0.0,0.0,0.0,0.0,0.0,0.0,0.0,0.545954595459546,0.0,576.15,5.425000190734863
0.0,0.0,0.0,0.0,0.0,0.0,0.0,0.0,0.0,0.0,0.0,0.1985,0.0,0.0,0.0,0.0,0.0,0.0,0.0,0.0,0.4963,0.0,575.15,5.394000053405762
0.0,0.0,0.0,0.0,0.0,0.0,0.0,0.0,0.4,0.35,0.0,0.0,0.0,0.0,0.0,0.0,0.25,0.0,0.0,0.0,0.0,0.0,701.15,3.114000082015991
0.0,0.0,0.0,0.0,0.1,0.0,0.0,0.0,0.4,0.25,0.0,0.0,0.0,0.0,0.0,0.0,0.25,0.0,0.0,0.0,0.0,0.0,715.15,3.0910000801086426
0.0,0.0,0.0,0.0,0.0,0.0,0.0,0.0,0.0,0.7,0.0,0.0,0.3,0.0,0.0,0.0,0.0,0.0,0.0,0.0,0.0,0.0,744.15,2.3499999046325684
0.0,0.0,0.0,0.0,0.0,0.0,0.0,0.0,0.0,0.7,0.0,0.0,0.26,0.0,0.0,0.0,0.04,0.0,0.0,0.0,0.0,0.0,741.15,2.609999895095825
0.0,0.0,0.0,0.0,0.0,0.0,0.0,0.0,0.0,0.7,0.0,0.0,0.22,0.0,0.0,0.0,0.08,0.0,0.0,0.0,0.0,0.0,733.15,2.690000057220459
0.0,0.0,0.0,0.3,0.0,0.0,0.0,0.0,0.0,0.7,0.0,0.0,0.0,0.0,0.0,0.0,0.0,0.0,0.0,0.0,0.0,0.0,742.15,2.380000114440918
0.0,0.0,0.0,0.26,0.0,0.0,0.0,0.0,0.0,0.7,0.0,0.0,0.0,0.0,0.0,0.0,0.04,0.0,0.0,0.0,0.0,0.0,738.15,2.630000114440918
0.0,0.0,0.0,0.22,0.0,0.0,0.0,0.0,0.0,0.7,0.0,0.0,0.0,0.0,0.0,0.0,0.08,0.0,0.0,0.0,0.0,0.0,732.15,2.7799999713897705
0.0,0.0,0.0,0.0,0.0,0.0,0.0,0.0,0.0,0.0,0.0,0.0,0.0,0.0,0.0,0.0,0.0,0.0,0.0,0.2,0.0,0.0,746.15,5.800000190734863
0.0,0.0,0.0,0.0,0.0,0.0,0.0,0.0,0.0,0.0,0.0,0.0,0.0,0.0,0.0,0.0,0.0,0.0,0.0,0.1995999999999999,0.0,0.0,753.15,5.809999942779541
0.0,0.5,0.0,0.0,0.0,0.0,0.0,0.0,0.0,0.0,0.0,0.0,0.0,0.0,0.05,0.0,0.0,0.45,0.0,0.0,0.0,0.0,449.15,4.76200008392334
0.0,0.5,0.0,0.0,0.0,0.0,0.0,0.0,0.0,0.0,0.0,0.0,0.0,0.0,0.05,0.0,0.0,0.4,0.0,0.0,0.0,0.0,457.15,4.697999954223633
0.0,0.5,0.0,0.0,0.0,0.0,0.0,0.0,0.0,0.0,0.0,0.0,0.0,0.0,0.05,0.0,0.0,0.35,0.0,0.0,0.0,0.0,469.15,4.639999866485596
0.0,0.5,0.0,0.0,0.0,0.0,0.0,0.0,0.0,0.0,0.0,0.0,0.0,0.0,0.05,0.0,0.0,0.3,0.0,0.0,0.0,0.0,502.15,4.589000225067139
0.0,0.5,0.0,0.0,0.0,0.0,0.0,0.0,0.0,0.0,0.0,0.0,0.0,0.0,0.05,0.0,0.0,0.25,0.0,0.0,0.0,0.0,520.15,4.499000072479248
0.0,0.5,0.0,0.0,0.0,0.0,0.0,0.0,0.0,0.0,0.0,0.0,0.0,0.0,0.05,0.0,0.0,0.2,0.0,0.0,0.0,0.0,524.15,4.4029998779296875
0.0,0.0,0.0,0.0,0.0,0.0,0.0,0.0,0.0,0.25,0.0,0.0,0.0,0.0,0.0,0.25,0.0,0.5,0.0,0.0,0.0,0.0,740.15,4.980000019073486
0.0,0.0,0.0,0.0,0.0,0.0,0.0,0.0,0.0,0.25,0.0,0.0,0.0,0.0,0.0,0.3,0.0,0.45,0.0,0.0,0.0,0.0,704.15,5.079999923706055
0.0,0.0,0.0,0.0,0.0,0.0,0.0,0.0,0.0,0.25,0.0,0.0,0.0,0.0,0.0,0.35,0.0,0.4,0.0,0.0,0.0,0.0,702.15,5.130000114440918
0.0,0.0,0.0,0.0,0.0,0.0,0.0,0.0,0.0,0.25,0.0,0.0,0.0,0.0,0.0,0.375,0.0,0.375,0.0,0.0,0.0,0.0,716.15,5.28000020980835
0.0,0.0,0.0,0.0,0.0,0.0,0.0,0.0,0.0,0.0,0.0,0.0,0.3,0.2,0.0,0.0,0.0,0.0,0.0,0.3,0.0,0.0,692.15,4.940000057220459
0.0,0.0,0.0,0.0,0.0,0.0,0.0,0.0,0.0,0.0,0.0,0.0,0.35,0.2,0.0,0.0,0.0,0.0,0.0,0.3,0.0,0.0,702.15,4.920000076293945
0.0,0.0,0.0,0.0,0.0,0.0,0.0,0.0,0.0,0.0,0.0,0.0,0.4,0.2,0.0,0.0,0.0,0.0,0.0,0.3,0.0,0.0,709.15,4.820000171661377
0.0,0.0,0.0,0.0,0.0,0.0,0.0,0.0,0.0,0.0,0.0,0.0,0.45,0.2,0.0,0.0,0.0,0.0,0.0,0.3,0.0,0.0,711.15,4.670000076293945
0.0,0.0,0.0,0.0,0.0,0.0,0.0,0.0,0.0,0.0,0.0,0.0,0.5,0.2,0.0,0.0,0.0,0.0,0.0,0.3,0.0,0.0,714.15,4.369999885559082
0.0,0.0,0.0,0.0,0.0,0.0,0.0,0.0,0.0,0.0,0.0,0.0,0.0994900509949005,0.0,0.0,0.0,0.0,0.0,0.0,0.0,0.0,0.0,796.15,4.099999904632568
0.0,0.0,0.0,0.0994900509949005,0.0,0.0,0.0,0.0,0.0,0.0,0.0,0.0,0.0,0.0,0.0,0.0,0.0,0.0,0.0,0.0,0.0,0.0,812.15,3.99399995803833
0.0,0.0,0.0,0.0,0.0,0.0,0.0,0.0,0.0994900509949005,0.0,0.0,0.0,0.0,0.0,0.0,0.0,0.0,0.0,0.0,0.0,0.0,0.0,809.15,3.8459999561309814
0.0,0.25,0.0,0.0,0.0,0.0,0.0,0.0,0.0,0.0,0.0,0.55,0.0,0.0,0.0,0.0,0.0,0.0,0.0,0.2,0.0,0.0,729.15,5.632999897003174
0.0,0.25,0.0,0.0,0.0,0.0,0.0,0.0,0.0,0.0,0.0,0.5,0.0,0.0,0.0,0.0,0.0,0.0,0.0,0.2,0.0,0.0,679.15,5.630000114440918
0.0,0.25,0.0,0.0,0.0,0.0,0.0,0.0,0.0,0.0,0.0,0.45,0.0,0.0,0.0,0.0,0.0,0.0,0.0,0.2,0.0,0.0,660.15,5.63100004196167
0.0,0.25,0.0,0.0,0.0,0.0,0.0,0.0,0.0,0.0,0.0,0.4,0.0,0.0,0.0,0.0,0.0,0.0,0.0,0.2,0.0,0.0,643.15,5.638999938964844
0.0,0.25,0.0,0.0,0.0,0.0,0.0,0.0,0.0,0.0,0.0,0.35,0.0,0.0,0.0,0.0,0.0,0.0,0.0,0.2,0.0,0.0,630.15,5.638000011444092
0.0,0.0,0.0,0.0,0.0,0.0,0.0,0.0,0.0,0.4,0.0,0.0,0.0,0.0,0.0,0.0,0.0,0.0,0.0,0.4,0.0,0.0,701.15,5.159999847412109
0.0,0.0,0.0,0.0,0.0,0.0,0.0,0.0,0.0,0.4,0.0,0.0,0.1,0.0,0.0,0.0,0.0,0.0,0.0,0.3,0.0,0.0,678.15,4.630000114440918
0.0,0.0,0.0,0.0,0.0,0.0,0.0,0.0,0.0,0.4,0.0,0.0,0.2,0.0,0.0,0.0,0.0,0.0,0.0,0.2,0.0,0.0,673.15,4.110000133514404
0.0,0.0,0.0,0.0,0.0,0.0,0.0,0.0,0.0,0.4,0.0,0.0,0.3,0.0,0.0,0.0,0.0,0.0,0.0,0.1,0.0,0.0,660.15,3.5899999141693115
0.0,0.0,0.0,0.0,0.0,0.0,0.0,0.0,0.0,0.4,0.0,0.0,0.4,0.0,0.0,0.0,0.0,0.0,0.0,0.0,0.0,0.0,653.15,3.109999895095825
0.0,0.0,0.0,0.0,0.0,0.0,0.0,0.0,0.0,0.0,0.0,0.0,0.0,0.0,0.0,0.0,0.0,0.0,0.0,0.0,0.5,0.0,564.15,5.302999973297119
0.0,0.0,0.0,0.0,0.0,0.0,0.0,0.0,0.0,0.0,0.0,0.0,0.0,0.0,0.0,0.0,0.0,0.0,0.0,0.0,0.498,0.0,567.15,5.304999828338623
0.0,0.0,0.0,0.0,0.0,0.0,0.0,0.0,0.0,0.0,0.0,0.0,0.0,0.0,0.0,0.0,0.0,0.0,0.0,0.0,0.496,0.0,563.15,5.309999942779541
0.0,0.0,0.0,0.0,0.0,0.0,0.0,0.0,0.0,0.0,0.0,0.0,0.0,0.0,0.0,0.0,0.0,0.0,0.0,0.0,0.494,0.0,558.15,5.313000202178955
0.0,0.0,0.0,0.0,0.0,0.0,0.0,0.0,0.0,0.0,0.0,0.0,0.0,0.0,0.0,0.0,0.0,0.0,0.0,0.0,0.492,0.0,556.15,5.317999839782715
0.0,0.0,0.0,0.0,0.0,0.0,0.0,0.0,0.0,0.0,0.0,0.0,0.0,0.0,0.0,0.0,0.0,0.0,0.0,0.0,0.49,0.0,553.15,5.327000141143799
0.0,0.0,0.0,0.0,0.0,0.0,0.0,0.0,0.0,0.0,0.0,0.0,0.0,0.0,0.0,0.0,0.0,0.0,0.0,0.0,0.485,0.0,549.15,5.3429999351501465
0.0,0.0,0.0,0.0,0.0,0.0,0.0,0.0,0.0,0.0,0.0,0.0,0.0,0.0,0.0,0.0,0.0,0.0,0.0,0.0,0.48,0.0,547.15,5.3520002365112305
0.0,0.42,0.0,0.0,0.0,0.0,0.0,0.0,0.0,0.0,0.0,0.0,0.0,0.0,0.0,0.0,0.0,0.0,0.0,0.0,0.0,0.0,663.15,2.7799999713897705
0.0,0.3,0.0,0.0,0.0,0.0,0.0,0.0,0.0,0.0,0.0,0.0,0.0,0.0,0.0,0.0,0.0,0.0,0.0,0.0,0.0,0.0,568.15,2.7899999618530273
0.0,0.22,0.0,0.0,0.0,0.0,0.0,0.0,0.0,0.0,0.0,0.0,0.0,0.0,0.0,0.0,0.0,0.0,0.0,0.0,0.0,0.0,539.15,2.8399999141693115
0.0,0.18,0.0,0.0,0.0,0.0,0.0,0.0,0.0,0.0,0.0,0.0,0.0,0.0,0.0,0.0,0.0,0.0,0.0,0.0,0.0,0.0,514.15,2.9000000953674316
0.0,0.12,0.0,0.0,0.0,0.0,0.0,0.0,0.0,0.0,0.0,0.0,0.0,0.0,0.0,0.0,0.0,0.0,0.0,0.0,0.0,0.0,508.15,3.0
0.0,0.0,0.0,0.0,0.0,0.0,0.0,0.0,0.0,0.0,0.0,0.0,0.0,0.0,0.0,0.0,0.0,0.4,0.0,0.0,0.0,0.0,497.15,5.125
0.0,0.0,0.0,0.0,0.0,0.0,0.0,0.0,0.0,0.0,0.0,0.0,0.0,0.0,0.0,0.0,0.0,0.4,0.0,0.0,0.0,0.0,503.15,5.245999813079834
0.0,0.0,0.0,0.0,0.0,0.0,0.0,0.0,0.0,0.0,0.0,0.0,0.0,0.0,0.0,0.0,0.0,0.4,0.0,0.0,0.0,0.0,502.15,5.324999809265137
0.0,0.0,0.0,0.0,0.0,0.0,0.0,0.0,0.0,0.0,0.0,0.0,0.0,0.0,0.0,0.0,0.0,0.4,0.0,0.0,0.0,0.0,500.15,5.388000011444092
0.0,0.0,0.0,0.0,0.0,0.0,0.0,0.0,0.0,0.0,0.0,0.0,0.0,0.0,0.0,0.0,0.0,0.4,0.0,0.0,0.0,0.0,498.15,5.439000129699707
0.0,0.0,0.0,0.0,0.0,0.0,0.0,0.0,0.0,0.0,0.0,0.0,0.0,0.0,0.0,0.0,0.0,0.4,0.0,0.0,0.0,0.0,497.15,5.49399995803833
0.0,0.0,0.0,0.0,0.0,0.0,0.0,0.0,0.0,0.0,0.0,0.0,0.0,0.0,0.0,0.0,0.0,0.0,0.0,0.0,0.85,0.0,560.15,5.9029998779296875
0.0,0.0,0.0,0.0,0.0,0.0,0.0,0.0,0.0,0.0,0.0,0.0,0.0,0.0,0.0,0.0,0.0,0.0,0.0,0.0,0.7,0.0,549.15,6.131999969482422
0.0,0.0,0.0,0.0,0.0,0.0,0.0,0.0,0.0,0.0,0.0,0.0,0.0,0.0,0.0,0.0,0.0,0.0,0.0,0.0,0.55,0.0,546.15,6.359000205993652
0.0,0.0,0.0,0.0,0.0,0.0,0.0,0.0,0.0,0.0,0.0,0.0,0.0,0.0,0.0,0.0,0.0,0.0,0.0,0.0,0.4,0.0,544.15,6.5929999351501465
0.28,0.0,0.0,0.0,0.0,0.0,0.0,0.0,0.0,0.0,0.0,0.0,0.4,0.0,0.0,0.0,0.32,0.0,0.0,0.0,0.0,0.0,833.15,3.7720000743865967
0.2772,0.0,0.0,0.0,0.0,0.0,0.0,0.0,0.0,0.0,0.0,0.0,0.3960000000000001,0.0,0.0,0.0,0.3169,0.0,0.0,0.0,0.0,0.0,817.15,3.7709999084472656
0.0,0.6,0.0,0.0,0.0,0.0,0.0,0.0,0.0,0.0,0.0,0.0,0.0,0.0,0.0,0.03,0.0,0.0,0.0,0.07,0.0,0.0,623.15,2.9660000801086426
0.0,0.0,0.0,0.0,0.0,0.0,0.0,0.0,0.0,0.08,0.0,0.0,0.0,0.0,0.0,0.0,0.0,0.4,0.0,0.1,0.0,0.0,641.15,6.070000171661377
0.0,0.0,0.0,0.0,0.0,0.0,0.0,0.0,0.0,0.08,0.0,0.0,0.0,0.0,0.0,0.0,0.0,0.4,0.0,0.15,0.0,0.0,635.15,6.289999961853027
0.0,0.0,0.0,0.0,0.0,0.0,0.0,0.0,0.0,0.08,0.0,0.0,0.0,0.0,0.0,0.0,0.0,0.4,0.0,0.2,0.0,0.0,615.15,6.610000133514404
0.0,0.0,0.0,0.0,0.0,0.0,0.0,0.0,0.0,0.08,0.0,0.0,0.0,0.0,0.0,0.0,0.0,0.4,0.0,0.3,0.0,0.0,596.15,6.760000228881836
0.0,0.0,0.0,0.0,0.0,0.0,0.0,0.0,0.0,0.08,0.0,0.0,0.0,0.0,0.0,0.0,0.0,0.4,0.0,0.35,0.0,0.0,575.15,6.769999980926514
0.0,0.0,0.0,0.0,0.0,0.0,0.0,0.0,0.0,0.5506449355064493,0.0724927507249275,0.0,0.2898710128987101,0.0,0.0,0.028997100289971,0.057994200579942,0.0,0.0,0.0,0.0,0.0,745.15,2.950000047683716
0.0,0.0,0.0,0.0,0.0,0.0,0.0,0.0,0.0,0.4614999999999999,0.1282,0.0,0.2564,0.0,0.0,0.0513,0.1026,0.0,0.0,0.0,0.0,0.0,747.15,3.299999952316284
0.0,0.0,0.0,0.0,0.0,0.0,0.0,0.0,0.0,0.3908,0.1724,0.0,0.2299,0.0,0.0,0.069,0.1379,0.0,0.0,0.0,0.0,0.0,748.15,3.609999895095825
0.0,0.0,0.0,0.0,0.0,0.0,0.0,0.0,0.0,0.3333333333333333,0.2083208320832083,0.0,0.2083208320832083,0.0,0.0,0.0833083308330833,0.1667166716671667,0.0,0.0,0.0,0.0,0.0,760.15,3.7300000190734863
0.0,0.0,0.0,0.0,0.0,0.0,0.0,0.0,0.0,0.0,0.0,0.0,0.0,0.0,0.0,0.1,0.0,0.05,0.0,0.0,0.85,0.0,640.15,5.190000057220459
0.0,0.0,0.0,0.0,0.0,0.0,0.0,0.0,0.0,0.0,0.0,0.0,0.0,0.0,0.0,0.1,0.0,0.1,0.0,0.0,0.8,0.0,630.15,5.429999828338623
0.0,0.0,0.0,0.0,0.0,0.0,0.0,0.0,0.0,0.0,0.0,0.0,0.0,0.0,0.0,0.1,0.0,0.15,0.0,0.0,0.75,0.0,611.15,5.619999885559082
0.0,0.0,0.0,0.0,0.0,0.0,0.0,0.0,0.0,0.0,0.0,0.0,0.0,0.0,0.0,0.1,0.0,0.2,0.0,0.0,0.7,0.0,600.15,5.860000133514404
0.0,0.0,0.0,0.0,0.0,0.0,0.0,0.0,0.0,0.0,0.0,0.0,0.0,0.0,0.0,0.1,0.0,0.25,0.0,0.0,0.65,0.0,590.15,5.929999828338623
0.0,0.45,0.0,0.45,0.0,0.0,0.0,0.0,0.0,0.0,0.0,0.0,0.0,0.0,0.0,0.0,0.0,0.0,0.0,0.0,0.0,0.0,576.15,2.809999942779541
0.0,0.4,0.0,0.4,0.0,0.0,0.0,0.0,0.0,0.0,0.0,0.0,0.0,0.0,0.0,0.0,0.0,0.0,0.0,0.0,0.0,0.0,599.15,3.130000114440918
0.0,0.35,0.0,0.35,0.0,0.0,0.0,0.0,0.0,0.0,0.0,0.0,0.0,0.0,0.0,0.0,0.0,0.0,0.0,0.0,0.0,0.0,617.15,3.450000047683716
0.0,0.3,0.0,0.3,0.0,0.0,0.0,0.0,0.0,0.0,0.0,0.0,0.0,0.0,0.0,0.0,0.0,0.0,0.0,0.0,0.0,0.0,639.15,3.799999952316284
0.0,0.25,0.0,0.25,0.0,0.0,0.0,0.0,0.0,0.0,0.0,0.0,0.0,0.0,0.0,0.0,0.0,0.0,0.0,0.0,0.0,0.0,667.15,4.159999847412109
0.0,0.2,0.0,0.2,0.0,0.0,0.0,0.0,0.0,0.0,0.0,0.0,0.0,0.0,0.0,0.0,0.0,0.0,0.0,0.0,0.0,0.0,678.15,4.53000020980835
0.4413999999999999,0.0,0.0,0.0267999999999999,0.0262999999999999,0.0,0.2283999999999999,0.2297999999999999,0.0,0.0472999999999999,0.0,0.0,0.0,0.0,0.0,0.0,0.0,0.0,0.0,0.0,0.0,0.0,963.15,2.759999990463257
0.4936999999999999,0.0,0.0,0.0494999999999999,0.0544999999999999,0.0,0.1808999999999999,0.1735,0.0,0.0478999999999999,0.0,0.0,0.0,0.0,0.0,0.0,0.0,0.0,0.0,0.0,0.0,0.0,946.15,2.6500000953674316
0.5271527152715271,0.0,0.0,0.0858085808580858,0.0889088908890889,0.0,0.1292129212921292,0.118011801180118,0.0,0.0509050905090509,0.0,0.0,0.0,0.0,0.0,0.0,0.0,0.0,0.0,0.0,0.0,0.0,928.15,2.609999895095825
0.5707,0.0,0.0,0.1243,0.1247,0.0,0.0664,0.0625,0.0,0.0513999999999999,0.0,0.0,0.0,0.0,0.0,0.0,0.0,0.0,0.0,0.0,0.0,0.0,916.15,2.509999990463257
0.5903,0.0,0.0,0.1844,0.1612,0.0,0.0,0.0,0.0,0.0641,0.0,0.0,0.0,0.0,0.0,0.0,0.0,0.0,0.0,0.0,0.0,0.0,886.15,2.4600000381469727
0.0,0.0,0.0,0.0,0.0,0.0,0.0,0.0,0.0,0.0,0.0,0.05,0.0,0.0,0.0,0.0,0.0,0.0,0.45,0.0,0.0,0.0,686.15,4.701000213623047
0.0,0.0,0.0,0.0,0.0,0.0,0.0,0.0,0.0,0.0,0.0,0.05,0.0,0.0,0.0,0.0,0.0,0.0,0.45,0.0,0.0,0.0,696.15,4.699999809265137
0.0,0.0,0.0,0.0,0.0,0.0,0.0,0.0,0.0,0.0,0.0,0.05,0.0,0.0,0.0,0.0,0.0,0.0,0.45,0.0,0.0,0.0,692.15,4.699999809265137
0.0,0.0,0.0,0.0,0.0,0.0,0.0,0.0,0.0,0.0,0.0,0.05,0.0,0.0,0.0,0.0,0.0,0.0,0.45,0.0,0.0,0.0,664.15,4.701000213623047
0.0,0.0,0.0,0.0,0.0,0.0,0.0,0.0,0.0,0.0,0.0,0.05,0.0,0.0,0.0,0.0,0.0,0.0,0.45,0.0,0.0,0.0,654.15,4.702000141143799
0.0,0.3,0.0,0.06,0.03,0.0,0.0,0.0,0.0,0.0,0.0,0.6,0.01,0.0,0.0,0.0,0.0,0.0,0.0,0.0,0.0,0.0,663.15,3.359999895095825
0.0,0.35,0.0,0.06,0.03,0.0,0.0,0.0,0.0,0.0,0.0,0.55,0.01,0.0,0.0,0.0,0.0,0.0,0.0,0.0,0.0,0.0,647.15,3.2100000381469727
0.0,0.4,0.0,0.06,0.03,0.0,0.0,0.0,0.0,0.0,0.0,0.5,0.01,0.0,0.0,0.0,0.0,0.0,0.0,0.0,0.0,0.0,642.15,3.0899999141693115
0.0,0.45,0.0,0.06,0.03,0.0,0.0,0.0,0.0,0.0,0.0,0.45,0.01,0.0,0.0,0.0,0.0,0.0,0.0,0.0,0.0,0.0,639.15,3.0199999809265137
0.0,0.5,0.0,0.06,0.03,0.0,0.0,0.0,0.0,0.0,0.0,0.4,0.01,0.0,0.0,0.0,0.0,0.0,0.0,0.0,0.0,0.0,641.15,2.890000104904175
0.0,0.3,0.0,0.06,0.03,0.0,0.0,0.0,0.0,0.1,0.0,0.5,0.01,0.0,0.0,0.0,0.0,0.0,0.0,0.0,0.0,0.0,713.15,3.1600000858306885
0.0,0.35,0.0,0.06,0.03,0.0,0.0,0.0,0.0,0.1,0.0,0.45,0.01,0.0,0.0,0.0,0.0,0.0,0.0,0.0,0.0,0.0,715.15,3.0899999141693115
0.0,0.4,0.0,0.06,0.03,0.0,0.0,0.0,0.0,0.1,0.0,0.4,0.01,0.0,0.0,0.0,0.0,0.0,0.0,0.0,0.0,0.0,718.15,2.930000066757202
0.0,0.45,0.0,0.06,0.03,0.0,0.0,0.0,0.0,0.1,0.0,0.35,0.01,0.0,0.0,0.0,0.0,0.0,0.0,0.0,0.0,0.0,700.15,2.8499999046325684
0.0,0.5,0.0,0.06,0.03,0.0,0.0,0.0,0.0,0.1,0.0,0.3,0.01,0.0,0.0,0.0,0.0,0.0,0.0,0.0,0.0,0.0,699.15,2.75
0.0,0.3,0.0,0.06,0.03,0.0,0.0,0.0,0.0,0.2,0.0,0.4,0.01,0.0,0.0,0.0,0.0,0.0,0.0,0.0,0.0,0.0,730.15,2.9100000858306885
0.0,0.35,0.0,0.06,0.03,0.0,0.0,0.0,0.0,0.2,0.0,0.35,0.01,0.0,0.0,0.0,0.0,0.0,0.0,0.0,0.0,0.0,740.15,2.859999895095825
0.0,0.4,0.0,0.06,0.03,0.0,0.0,0.0,0.0,0.2,0.0,0.3,0.01,0.0,0.0,0.0,0.0,0.0,0.0,0.0,0.0,0.0,757.15,2.809999942779541
0.0,0.45,0.0,0.06,0.03,0.0,0.0,0.0,0.0,0.2,0.0,0.25,0.01,0.0,0.0,0.0,0.0,0.0,0.0,0.0,0.0,0.0,766.15,2.759999990463257
0.0,0.5,0.0,0.06,0.03,0.0,0.0,0.0,0.0,0.2,0.0,0.2,0.01,0.0,0.0,0.0,0.0,0.0,0.0,0.0,0.0,0.0,754.15,2.6700000762939453
0.0,0.3,0.0,0.06,0.03,0.0,0.0,0.0,0.0,0.3,0.0,0.3,0.01,0.0,0.0,0.0,0.0,0.0,0.0,0.0,0.0,0.0,737.15,2.7300000190734863
0.0,0.35,0.0,0.06,0.03,0.0,0.0,0.0,0.0,0.3,0.0,0.25,0.01,0.0,0.0,0.0,0.0,0.0,0.0,0.0,0.0,0.0,753.15,2.7300000190734863
0.0,0.4,0.0,0.06,0.03,0.0,0.0,0.0,0.0,0.3,0.0,0.2,0.01,0.0,0.0,0.0,0.0,0.0,0.0,0.0,0.0,0.0,777.15,2.700000047683716
0.0,0.45,0.0,0.06,0.03,0.0,0.0,0.0,0.0,0.3,0.0,0.15,0.01,0.0,0.0,0.0,0.0,0.0,0.0,0.0,0.0,0.0,799.15,2.690000057220459
0.0526052605260526,0.0,0.0,0.0,0.0,0.0,0.0,0.0,0.0,0.2368236823682368,0.4737473747374737,0.0,0.0,0.0,0.0,0.0,0.0,0.0,0.0,0.2368236823682368,0.0,0.0,686.15,6.103000164031982
0.0810999999999999,0.0,0.0,0.0,0.0,0.0,0.0,0.0,0.0,0.2297,0.4595,0.0,0.0,0.0,0.0,0.0,0.0,0.0,0.0,0.2297,0.0,0.0,703.15,5.88700008392334
0.1111111111111111,0.0,0.0,0.0,0.0,0.0,0.0,0.0,0.0,0.2222222222222222,0.4444444444444444,0.0,0.0,0.0,0.0,0.0,0.0,0.0,0.0,0.2222222222222222,0.0,0.0,714.15,5.859000205993652
0.1111111111111111,0.0,0.0,0.0,0.0,0.0,0.0,0.0,0.0,0.2222222222222222,0.4444444444444444,0.0,0.0,0.0,0.0,0.0,0.0,0.0,0.0,0.2222222222222222,0.0,0.0,714.15,5.859000205993652
0.1111111111111111,0.0,0.0,0.0,0.0,0.0,0.0,0.0,0.0,0.2222222222222222,0.4444444444444444,0.0,0.0,0.0,0.0,0.0,0.0,0.0,0.0,0.2222222222222222,0.0,0.0,714.15,5.859000205993652
0.1764823517648235,0.0,0.0,0.0,0.0,0.0,0.0,0.0,0.0,0.2058794120587941,0.4117588241175883,0.0,0.0,0.0,0.0,0.0,0.0,0.0,0.0,0.2058794120587941,0.0,0.0,748.15,5.591000080108643
0.25,0.0,0.0,0.0,0.0,0.0,0.0,0.0,0.0,0.1875,0.375,0.0,0.0,0.0,0.0,0.0,0.0,0.0,0.0,0.1875,0.0,0.0,803.15,5.195000171661377
0.3333,0.0,0.0,0.0,0.0,0.0,0.0,0.0,0.0,0.1667,0.3333,0.0,0.0,0.0,0.0,0.0,0.0,0.0,0.0,0.1667,0.0,0.0,836.15,4.929999828338623
0.0,0.0,0.0,0.0,0.0,0.0,0.0,0.0,0.0,0.6667000000000001,0.0,0.0,0.3333,0.0,0.0,0.0,0.0,0.0,0.0,0.0,0.0,0.0,760.15,2.2909998893737793
0.0,0.0,0.0,0.1666833316668333,0.0,0.0,0.0,0.0,0.0,0.6666333366663334,0.0,0.0,0.1666833316668333,0.0,0.0,0.0,0.0,0.0,0.0,0.0,0.0,0.0,716.15,2.3299999237060547
0.0,0.0,0.0,0.0,0.0,0.0,0.0,0.0,0.1666833316668333,0.6666333366663334,0.0,0.0,0.1666833316668333,0.0,0.0,0.0,0.0,0.0,0.0,0.0,0.0,0.0,686.15,2.2799999713897705
