Repository: dorukdogular/vitreos

# Data

## Source

Glass property data is sourced from the [SciGlass database](https://github.com/epam/SciGlass) (EPAM Systems), made available under the [Open Database License (ODbL)](https://opendatacommons.org/licenses/odbl/1-0/). Accessed via the [glasspy](https://github.com/drcassar/glasspy) Python library.

## Files tracked in git

| File | Description |
|---|---|
| `clean.csv` | Deduplicated glass-forming ability dataset (11858 rows) |
| `tg_dataset.csv` | 76377 glasses with Tg (K) and 22 oxide mol% features |
| `tg_density_dataset.csv` | 31173 glasses with both Tg (K) and density (g/cm³) |

File: data/tg_density_dataset.csv (part 73 of 109)
SiO2,P2O5,ZrO2,Na2O,Al2O3,Fe2O3,CaO,MgO,K2O,B2O3,BaO,ZnO,Li2O,SrO,La2O3,TiO2,Nb2O5,PbO,Sb2O3,Bi2O3,TeO2,Se,Tg,density
0.0,0.0,0.0,0.0,0.0,0.0,0.0,0.0,0.0,0.0,0.0,0.0,0.0,0.0,0.0,0.0,0.0,0.5,0.0,0.0,0.0,0.0,519.15,5.079999923706055
0.0,0.0,0.0,0.0,0.0,0.0,0.0,0.0,0.0,0.0,0.0,0.0,0.0,0.0,0.0,0.0,0.0,0.45,0.0,0.0,0.0,0.0,521.15,4.989999771118164
0.0,0.0,0.0,0.0,0.0,0.0,0.0,0.0,0.0,0.0,0.0,0.0,0.0,0.0,0.0,0.0,0.0,0.4,0.0,0.0,0.0,0.0,523.15,4.820000171661377
0.0,0.0,0.0,0.0,0.0,0.0,0.0,0.0,0.0,0.0,0.0,0.0,0.0,0.0,0.0,0.0,0.0,0.35,0.0,0.0,0.0,0.0,527.15,4.5980000495910645
0.0,0.0,0.0,0.0,0.0,0.0,0.0,0.0,0.0,0.0,0.0,0.0,0.0,0.0,0.0,0.0,0.0,0.3,0.0,0.0,0.0,0.0,528.15,4.440000057220459
0.0,0.0,0.0,0.0,0.0,0.0,0.0,0.0,0.0,0.0,0.0,0.0,0.0,0.0,0.0,0.0,0.0,0.25,0.0,0.0,0.0,0.0,529.15,4.230000019073486
0.0,0.6,0.0,0.0,0.0,0.4,0.0,0.0,0.0,0.0,0.0,0.0,0.0,0.0,0.0,0.0,0.0,0.0,0.0,0.0,0.0,0.0,778.15,2.9800000190734863
0.0,0.585,0.0,0.0,0.0,0.4,0.0,0.0,0.0,0.015,0.0,0.0,0.0,0.0,0.0,0.0,0.0,0.0,0.0,0.0,0.0,0.0,782.15,2.9600000381469727
0.0,0.6,0.0,0.0,0.0,0.36,0.0,0.0,0.0,0.04,0.0,0.0,0.0,0.0,0.0,0.0,0.0,0.0,0.0,0.0,0.0,0.0,784.15,3.009999990463257
0.0,0.546,0.0,0.0,0.0,0.4,0.0,0.0,0.0,0.054,0.0,0.0,0.0,0.0,0.0,0.0,0.0,0.0,0.0,0.0,0.0,0.0,774.15,2.9700000286102295
0.0,0.6,0.0,0.0,0.0,0.32,0.0,0.0,0.0,0.08,0.0,0.0,0.0,0.0,0.0,0.0,0.0,0.0,0.0,0.0,0.0,0.0,777.15,2.9000000953674316
0.0,0.6,0.0,0.0,0.0,0.28,0.0,0.0,0.0,0.12,0.0,0.0,0.0,0.0,0.0,0.0,0.0,0.0,0.0,0.0,0.0,0.0,794.15,2.890000104904175
0.0,0.5555444455554445,0.0,0.0,0.0,0.3097690230976902,0.0,0.0,0.0,0.1346865313468653,0.0,0.0,0.0,0.0,0.0,0.0,0.0,0.0,0.0,0.0,0.0,0.0,797.15,2.809999942779541
0.0,0.6,0.0,0.0,0.0,0.24,0.0,0.0,0.0,0.16,0.0,0.0,0.0,0.0,0.0,0.0,0.0,0.0,0.0,0.0,0.0,0.0,785.15,2.809999942779541
0.0,0.6,0.0,0.0,0.0,0.22,0.0,0.0,0.0,0.18,0.0,0.0,0.0,0.0,0.0,0.0,0.0,0.0,0.0,0.0,0.0,0.0,788.15,2.890000104904175
0.0,0.5706,0.0,0.0,0.008,0.2072,0.0,0.0,0.0,0.2142,0.0,0.0,0.0,0.0,0.0,0.0,0.0,0.0,0.0,0.0,0.0,0.0,784.15,2.7799999713897705
0.0,0.6313368663133686,0.0,0.0,0.002999700029997,0.3486651334866513,0.0,0.0,0.0,0.016998300169983,0.0,0.0,0.0,0.0,0.0,0.0,0.0,0.0,0.0,0.0,0.0,0.0,772.15,3.059999942779541
0.0,0.54,0.0,0.0,0.0,0.36,0.0,0.0,0.0,0.1,0.0,0.0,0.0,0.0,0.0,0.0,0.0,0.0,0.0,0.0,0.0,0.0,782.15,2.930000066757202
0.0,0.0,0.0,0.0,0.0,0.0,0.2,0.0,0.0,0.6,0.0,0.2,0.0,0.0,0.0,0.0,0.0,0.0,0.0,0.0,0.0,0.0,874.15,2.803999900817871
0.0,0.0,0.0,0.0,0.0,0.0,0.3,0.0,0.0,0.6,0.0,0.1,0.0,0.0,0.0,0.0,0.0,0.0,0.0,0.0,0.0,0.0,875.15,2.671999931335449
0.0,0.0,0.0,0.0,0.0,0.0,0.22,0.0,0.0,0.58,0.0,0.2,0.0,0.0,0.0,0.0,0.0,0.0,0.0,0.0,0.0,0.0,870.15,2.828000068664551
0.0,0.0,0.0,0.0,0.0,0.0,0.3,0.0,0.0,0.58,0.0,0.12,0.0,0.0,0.0,0.0,0.0,0.0,0.0,0.0,0.0,0.0,873.15,2.7170000076293945
0.0,0.0,0.0,0.0,0.0,0.0,0.24,0.0,0.0,0.56,0.0,0.2,0.0,0.0,0.0,0.0,0.0,0.0,0.0,0.0,0.0,0.0,870.15,2.8489999771118164
0.0,0.0,0.0,0.0,0.0,0.0,0.3,0.0,0.0,0.56,0.0,0.14,0.0,0.0,0.0,0.0,0.0,0.0,0.0,0.0,0.0,0.0,867.15,2.788000106811523
0.0,0.0,0.0,0.0,0.0,0.0,0.26,0.0,0.0,0.54,0.0,0.2,0.0,0.0,0.0,0.0,0.0,0.0,0.0,0.0,0.0,0.0,863.15,2.9179999828338623
0.0,0.0,0.0,0.0,0.0,0.0,0.3,0.0,0.0,0.54,0.0,0.16,0.0,0.0,0.0,0.0,0.0,0.0,0.0,0.0,0.0,0.0,864.15,2.825999975204468
0.0,0.0,0.0,0.0,0.0,0.0,0.28,0.0,0.0,0.52,0.0,0.2,0.0,0.0,0.0,0.0,0.0,0.0,0.0,0.0,0.0,0.0,859.15,2.8959999084472656
0.0,0.0,0.0,0.0,0.0,0.0,0.3,0.0,0.0,0.52,0.0,0.18,0.0,0.0,0.0,0.0,0.0,0.0,0.0,0.0,0.0,0.0,838.15,3.069999933242798
0.0,0.0,0.0,0.0,0.0,0.0,0.1,0.0,0.0,0.5,0.0,0.4,0.0,0.0,0.0,0.0,0.0,0.0,0.0,0.0,0.0,0.0,856.15,3.197999954223633
0.0,0.0,0.0,0.0,0.0,0.0,0.2,0.0,0.0,0.5,0.0,0.3,0.0,0.0,0.0,0.0,0.0,0.0,0.0,0.0,0.0,0.0,852.15,3.0999999046325684
0.0,0.0,0.0,0.0,0.0,0.0,0.22,0.0,0.0,0.5,0.0,0.28,0.0,0.0,0.0,0.0,0.0,0.0,0.0,0.0,0.0,0.0,838.15,3.069999933242798
0.0,0.0,0.0,0.0,0.0,0.0,0.24,0.0,0.0,0.5,0.0,0.26,0.0,0.0,0.0,0.0,0.0,0.0,0.0,0.0,0.0,0.0,843.15,3.071000099182129
0.0,0.0,0.0,0.0,0.0,0.0,0.28,0.0,0.0,0.5,0.0,0.22,0.0,0.0,0.0,0.0,0.0,0.0,0.0,0.0,0.0,0.0,852.15,3.007999897003174
0.0,0.0,0.0,0.0,0.0,0.0,0.3,0.0,0.0,0.5,0.0,0.2,0.0,0.0,0.0,0.0,0.0,0.0,0.0,0.0,0.0,0.0,850.15,3.062999963760376
0.0,0.0,0.0,0.0,0.0,0.0,0.32,0.0,0.0,0.5,0.0,0.18,0.0,0.0,0.0,0.0,0.0,0.0,0.0,0.0,0.0,0.0,857.15,2.9570000171661377
0.0,0.0,0.0,0.0,0.0,0.0,0.34,0.0,0.0,0.5,0.0,0.16,0.0,0.0,0.0,0.0,0.0,0.0,0.0,0.0,0.0,0.0,852.15,2.9570000171661377
0.0,0.0,0.0,0.0,0.0,0.0,0.36,0.0,0.0,0.5,0.0,0.14,0.0,0.0,0.0,0.0,0.0,0.0,0.0,0.0,0.0,0.0,854.15,2.867000102996826
0.0,0.0,0.0,0.0,0.0,0.0,0.38,0.0,0.0,0.5,0.0,0.12,0.0,0.0,0.0,0.0,0.0,0.0,0.0,0.0,0.0,0.0,848.15,2.819000005722046
0.0,0.0,0.0,0.0,0.0,0.0,0.4,0.0,0.0,0.5,0.0,0.1,0.0,0.0,0.0,0.0,0.0,0.0,0.0,0.0,0.0,0.0,870.15,2.819999933242798
0.0,0.0,0.0,0.0,0.0,0.0,0.3,0.0,0.0,0.48,0.0,0.22,0.0,0.0,0.0,0.0,0.0,0.0,0.0,0.0,0.0,0.0,848.15,3.0220000743865967
0.0,0.0,0.0,0.0,0.0,0.0,0.32,0.0,0.0,0.48,0.0,0.2,0.0,0.0,0.0,0.0,0.0,0.0,0.0,0.0,0.0,0.0,849.15,2.997999906539917
0.0,0.0,0.0,0.0,0.0,0.0,0.3,0.0,0.0,0.46,0.0,0.24,0.0,0.0,0.0,0.0,0.0,0.0,0.0,0.0,0.0,0.0,835.15,3.0820000171661377
0.0,0.0,0.0,0.0,0.0,0.0,0.34,0.0,0.0,0.46,0.0,0.2,0.0,0.0,0.0,0.0,0.0,0.0,0.0,0.0,0.0,0.0,833.15,3.055999994277954
0.0,0.0,0.0,0.0,0.0,0.0,0.3,0.0,0.0,0.44,0.0,0.26,0.0,0.0,0.0,0.0,0.0,0.0,0.0,0.0,0.0,0.0,830.15,3.1470000743865967
0.0,0.0,0.0,0.0,0.0,0.0,0.36,0.0,0.0,0.44,0.0,0.2,0.0,0.0,0.0,0.0,0.0,0.0,0.0,0.0,0.0,0.0,829.15,3.0739998817443848
0.0,0.0,0.0,0.0,0.0,0.0,0.3,0.0,0.0,0.42,0.0,0.28,0.0,0.0,0.0,0.0,0.0,0.0,0.0,0.0,0.0,0.0,825.15,3.180999994277954
0.0,0.0,0.0,0.0,0.0,0.0,0.38,0.0,0.0,0.42,0.0,0.2,0.0,0.0,0.0,0.0,0.0,0.0,0.0,0.0,0.0,0.0,813.15,3.0969998836517334
0.0,0.0,0.0,0.0,0.0,0.0,0.1,0.0,0.0,0.4,0.0,0.5,0.0,0.0,0.0,0.0,0.0,0.0,0.0,0.0,0.0,0.0,811.15,3.5369999408721924
0.0,0.0,0.0,0.0,0.0,0.0,0.2,0.0,0.0,0.4,0.0,0.4,0.0,0.0,0.0,0.0,0.0,0.0,0.0,0.0,0.0,0.0,804.15,3.4000000953674316
0.0,0.0,0.0,0.0,0.0,0.0,0.3,0.0,0.0,0.4,0.0,0.3,0.0,0.0,0.0,0.0,0.0,0.0,0.0,0.0,0.0,0.0,823.15,3.247999906539917
0.0,0.0,0.0,0.0,0.0,0.0,0.4,0.0,0.0,0.4,0.0,0.2,0.0,0.0,0.0,0.0,0.0,0.0,0.0,0.0,0.0,0.0,809.15,3.1040000915527344
0.0,0.0,0.0,0.0,0.0,0.0,0.2,0.0,0.0,0.3,0.0,0.5,0.0,0.0,0.0,0.0,0.0,0.0,0.0,0.0,0.0,0.0,778.15,3.61299991607666
0.0,0.0,0.0,0.0,0.0,0.0,0.3,0.0,0.0,0.3,0.0,0.4,0.0,0.0,0.0,0.0,0.0,0.0,0.0,0.0,0.0,0.0,779.15,3.4709999561309814
0.0,0.0,0.0,0.0,0.0,0.0,0.0,0.0,0.0,0.7,0.0,0.1,0.0,0.2,0.0,0.0,0.0,0.0,0.0,0.0,0.0,0.0,870.15,2.8980000019073486
0.0,0.0,0.0,0.0,0.0,0.0,0.0,0.0,0.0,0.6,0.0,0.3,0.0,0.1,0.0,0.0,0.0,0.0,0.0,0.0,0.0,0.0,849.15,3.0840001106262207
0.0,0.0,0.0,0.0,0.0,0.0,0.0,0.0,0.0,0.6,0.0,0.2,0.0,0.2,0.0,0.0,0.0,0.0,0.0,0.0,0.0,0.0,854.15,3.11899995803833
0.0,0.0,0.0,0.0,0.0,0.0,0.0,0.0,0.0,0.6,0.0,0.1,0.0,0.3,0.0,0.0,0.0,0.0,0.0,0.0,0.0,0.0,864.15,3.2179999351501465
0.0,0.0,0.0,0.0,0.0,0.0,0.0,0.0,0.0,0.5,0.0,0.4,0.0,0.1,0.0,0.0,0.0,0.0,0.0,0.0,0.0,0.0,834.15,3.365999937057495
0.0,0.0,0.0,0.0,0.0,0.0,0.0,0.0,0.0,0.5,0.0,0.3,0.0,0.2,0.0,0.0,0.0,0.0,0.0,0.0,0.0,0.0,831.15,3.4519999027252197
0.0,0.0,0.0,0.0,0.0,0.0,0.0,0.0,0.0,0.5,0.0,0.2,0.0,0.3,0.0,0.0,0.0,0.0,0.0,0.0,0.0,0.0,835.15,3.4649999141693115
0.0,0.0,0.0,0.0,0.0,0.0,0.0,0.0,0.0,0.4,0.0,0.5,0.0,0.1,0.0,0.0,0.0,0.0,0.0,0.0,0.0,0.0,801.15,3.7260000705718994
0.0,0.0,0.0,0.0,0.0,0.0,0.0,0.0,0.0,0.4,0.0,0.4,0.0,0.2,0.0,0.0,0.0,0.0,0.0,0.0,0.0,0.0,799.15,3.7039999961853023
0.0,0.0,0.0,0.0,0.0,0.0,0.0,0.0,0.0,0.4,0.0,0.3,0.0,0.3,0.0,0.0,0.0,0.0,0.0,0.0,0.0,0.0,794.15,3.746999979019165
0.0,0.0,0.0,0.0,0.0,0.0,0.0,0.0,0.0,0.4,0.0,0.2,0.0,0.4,0.0,0.0,0.0,0.0,0.0,0.0,0.0,0.0,801.15,3.586999893188477
0.0,0.0,0.0,0.0,0.0,0.0,0.0,0.0,0.0,0.4,0.0,0.1,0.0,0.5,0.0,0.0,0.0,0.0,0.0,0.0,0.0,0.0,805.15,3.6489999294281006
0.0,0.0,0.0,0.0,0.0,0.0,0.0,0.0,0.0,0.3,0.0,0.4,0.0,0.3,0.0,0.0,0.0,0.0,0.0,0.0,0.0,0.0,742.15,3.9059998989105225
0.0,0.0,0.0,0.0,0.0,0.0,0.0,0.0,0.0,0.3,0.0,0.3,0.0,0.4,0.0,0.0,0.0,0.0,0.0,0.0,0.0,0.0,783.15,3.809000015258789
0.0,0.0,0.0,0.0,0.0,0.0,0.0,0.0,0.0,0.7,0.2,0.1,0.0,0.0,0.0,0.0,0.0,0.0,0.0,0.0,0.0,0.0,833.15,3.0980000495910645
0.0,0.0,0.0,0.0,0.0,0.0,0.0,0.0,0.0,0.6,0.1,0.3,0.0,0.0,0.0,0.0,0.0,0.0,0.0,0.0,0.0,0.0,836.15,3.1710000038146973
0.0,0.0,0.0,0.0,0.0,0.0,0.0,0.0,0.0,0.6,0.2,0.2,0.0,0.0,0.0,0.0,0.0,0.0,0.0,0.0,0.0,0.0,828.15,3.384000062942505
0.0,0.0,0.0,0.0,0.0,0.0,0.0,0.0,0.0,0.6,0.3,0.1,0.0,0.0,0.0,0.0,0.0,0.0,0.0,0.0,0.0,0.0,824.15,3.50600004196167
0.0,0.0,0.0,0.0,0.0,0.0,0.0,0.0,0.0,0.5,0.1,0.4,0.0,0.0,0.0,0.0,0.0,0.0,0.0,0.0,0.0,0.0,812.15,3.5329999923706055
0.0,0.0,0.0,0.0,0.0,0.0,0.0,0.0,0.0,0.5,0.2,0.3,0.0,0.0,0.0,0.0,0.0,0.0,0.0,0.0,0.0,0.0,806.15,3.6579999923706055
0.0,0.0,0.0,0.0,0.0,0.0,0.0,0.0,0.0,0.5,0.3,0.2,0.0,0.0,0.0,0.0,0.0,0.0,0.0,0.0,0.0,0.0,797.15,3.763999938964844
0.0,0.0,0.0,0.0,0.0,0.0,0.0,0.0,0.0,0.5,0.4,0.1,0.0,0.0,0.0,0.0,0.0,0.0,0.0,0.0,0.0,0.0,796.15,3.8329999446868896
0.0,0.0,0.0,0.0,0.0,0.0,0.0,0.0,0.0,0.4,0.1,0.5,0.0,0.0,0.0,0.0,0.0,0.0,0.0,0.0,0.0,0.0,790.15,3.7890000343322754
0.0,0.0,0.0,0.0,0.0,0.0,0.0,0.0,0.0,0.4,0.2,0.4,0.0,0.0,0.0,0.0,0.0,0.0,0.0,0.0,0.0,0.0,775.15,3.92300009727478
0.0,0.0,0.0,0.0,0.0,0.0,0.0,0.0,0.0,0.4,0.3,0.3,0.0,0.0,0.0,0.0,0.0,0.0,0.0,0.0,0.0,0.0,762.15,4.051000118255615
0.0,0.0,0.0,0.0,0.0,0.0,0.0,0.0,0.0,0.4,0.4,0.2,0.0,0.0,0.0,0.0,0.0,0.0,0.0,0.0,0.0,0.0,758.15,4.01800012588501
0.0,0.0,0.0,0.0,0.0,0.0,0.0,0.0,0.0,0.4,0.5,0.1,0.0,0.0,0.0,0.0,0.0,0.0,0.0,0.0,0.0,0.0,761.15,4.091000080108643
0.0,0.0,0.0,0.0,0.0,0.0,0.0,0.0,0.0,0.3,0.4,0.3,0.0,0.0,0.0,0.0,0.0,0.0,0.0,0.0,0.0,0.0,749.15,4.377999782562256
0.0,0.0,0.0,0.0,0.0,0.0,0.0,0.0,0.0,0.5,0.0,0.4,0.0,0.0,0.0,0.0,0.0,0.0,0.0,0.0,0.0,0.0,839.15,3.2669999599456787
0.0,0.0,0.0,0.0,0.0,0.0,0.0,0.0,0.0,0.5,0.0,0.3,0.0,0.0,0.0,0.0,0.0,0.0,0.0,0.0,0.0,0.0,837.15,3.236999988555908
0.0,0.0,0.0,0.0,0.0,0.0,0.0,0.0,0.0,0.5,0.0,0.2,0.0,0.0,0.0,0.0,0.0,0.0,0.0,0.0,0.0,0.0,825.15,3.1730000972747803
0.0,0.0,0.0,0.0,0.0,0.0,0.0,0.0,0.0,0.5,0.0,0.1,0.0,0.0,0.0,0.0,0.0,0.0,0.0,0.0,0.0,0.0,825.15,3.131999969482422
0.0,0.0,0.0,0.0,0.0,0.0,0.0,0.0,0.0,0.4,0.0,0.5,0.0,0.0,0.0,0.0,0.0,0.0,0.0,0.0,0.0,0.0,804.15,3.572999954223633
0.0,0.0,0.0,0.0,0.0,0.0,0.0,0.0,0.0,0.4,0.0,0.4,0.0,0.0,0.0,0.0,0.0,0.0,0.0,0.0,0.0,0.0,798.15,3.5169999599456787
0.0,0.0,0.0,0.0,0.0,0.0,0.0,0.0,0.0,0.4,0.0,0.3,0.0,0.0,0.0,0.0,0.0,0.0,0.0,0.0,0.0,0.0,792.15,3.49399995803833
0.0,0.0,0.0,0.0,0.0,0.0,0.0,0.0,0.0,0.4,0.0,0.2,0.0,0.0,0.0,0.0,0.0,0.0,0.0,0.0,0.0,0.0,791.15,3.4679999351501465
0.0,0.0,0.0,0.0,0.0,0.0,0.0,0.0,0.0,0.4,0.0,0.1,0.0,0.0,0.0,0.0,0.0,0.0,0.0,0.0,0.0,0.0,789.15,3.361999988555908
0.0,0.0,0.0,0.0,0.0,0.1,0.0,0.0,0.0,0.6,0.0,0.3,0.0,0.0,0.0,0.0,0.0,0.0,0.0,0.0,0.0,0.0,815.15,3.5190000534057617
0.0,0.0,0.0,0.0,0.0,0.2,0.0,0.0,0.0,0.6,0.0,0.2,0.0,0.0,0.0,0.0,0.0,0.0,0.0,0.0,0.0,0.0,817.15,3.5480000972747803
0.0,0.0,0.0,0.0,0.0,0.0,0.0,0.0,0.0,0.4,0.0,0.5,0.0,0.0,0.0,0.0,0.0,0.0,0.0,0.0,0.0,0.0,817.15,3.70199990272522
0.0,0.0,0.0,0.0,0.0,0.0,0.0,0.0,0.0,0.7,0.0,0.1,0.0,0.0,0.0,0.0,0.0,0.0,0.0,0.0,0.0,0.0,829.15,3.377000093460083
0.0,0.0,0.0,0.0,0.0,0.0,0.0,0.0,0.0,0.6,0.0,0.3,0.0,0.0,0.0,0.0,0.0,0.0,0.0,0.0,0.0,0.0,817.15,3.3580000400543213
0.0,0.0,0.0,0.0,0.0,0.0,0.0,0.0,0.0,0.6,0.0,0.2,0.0,0.0,0.0,0.0,0.0,0.0,0.0,0.0,0.0,0.0,810.15,3.700000047683716
0.0,0.0,0.0,0.0,0.0,0.0,0.0,0.0,0.0,0.5,0.0,0.4,0.0,0.0,0.0,0.0,0.0,0.0,0.0,0.0,0.0,0.0,799.15,3.674999952316284
0.0,0.0,0.0,0.0,0.0,0.0,0.0,0.0,0.0,0.5,0.0,0.4,0.0,0.0,0.0,0.0,0.0,0.0,0.0,0.0,0.0,0.0,788.15,3.38100004196167
0.0,0.0,0.0,0.0,0.0,0.0,0.0,0.0,0.0,0.5,0.0,0.3,0.0,0.0,0.0,0.0,0.0,0.0,0.0,0.0,0.0,0.0,768.15,3.390000104904175
0.0,0.0,0.0,0.0,0.0,0.0,0.0,0.0,0.0,0.4,0.0,0.5,0.0,0.0,0.0,0.0,0.0,0.0,0.0,0.0,0.0,0.0,764.15,3.690000057220459
0.0,0.0,0.0,0.0,0.0,0.0,0.0,0.0,0.0,0.4,0.0,0.4,0.0,0.0,0.0,0.0,0.0,0.0,0.0,0.0,0.0,0.0,748.15,3.686000108718872
0.0,0.0,0.0,0.0,0.0,0.0,0.0,0.0,0.0,0.7,0.0,0.0,0.0,0.0,0.0,0.0,0.0,0.0,0.0,0.0,0.0,0.0,895.15,3.947000026702881
0.0,0.0,0.0,0.0,0.0,0.0,0.0,0.0,0.0,0.6,0.0,0.0,0.0,0.0,0.0,0.0,0.0,0.0,0.0,0.0,0.0,0.0,856.15,3.753000020980835
0.0,0.0,0.0,0.0,0.0,0.0,0.0,0.0,0.0,0.6,0.0,0.0,0.0,0.0,0.0,0.0,0.0,0.0,0.0,0.0,0.0,0.0,861.15,4.203999996185303
0.0,0.0,0.0,0.0,0.0,0.0,0.0,0.0,0.0,0.7,0.0,0.0,0.0,0.0,0.2,0.0,0.0,0.0,0.0,0.0,0.0,0.0,884.15,4.145999908447266
0.0,0.0,0.0,0.0,0.0,0.0,0.0,0.0,0.0,0.6,0.0,0.0,0.0,0.0,0.1,0.0,0.0,0.0,0.0,0.0,0.0,0.0,876.15,3.736000061035156
0.0,0.0,0.0,0.0,0.0,0.0,0.0,0.0,0.0,0.6,0.0,0.0,0.0,0.0,0.2,0.0,0.0,0.0,0.0,0.0,0.0,0.0,856.15,4.105999946594238
0.0,0.0,0.0,0.0,0.0,0.0,0.0,0.0,0.0,0.7,0.0,0.0,0.0,0.0,0.0,0.0,0.0,0.0,0.0,0.0,0.0,0.0,913.15,3.9790000915527344
0.0,0.0,0.0,0.0,0.0,0.0,0.0,0.0,0.0,0.6,0.0,0.0,0.0,0.0,0.0,0.0,0.0,0.0,0.0,0.0,0.0,0.0,871.15,3.572999954223633
0.0,0.0,0.0,0.0,0.0,0.0,0.0,0.0,0.0,0.6,0.0,0.0,0.0,0.0,0.0,0.0,0.0,0.0,0.0,0.0,0.0,0.0,888.15,4.1539998054504395
0.0,0.0,0.0,0.0,0.0,0.0,0.0,0.0,0.0,0.5,0.0,0.0,0.0,0.0,0.0,0.0,0.0,0.0,0.0,0.0,0.0,0.0,842.15,3.838000059127808
0.0,0.0,0.0,0.0,0.0,0.0,0.0,0.0,0.0,0.5,0.0,0.0,0.0,0.0,0.0,0.0,0.0,0.0,0.0,0.0,0.0,0.0,866.15,4.4679999351501465
0.0,0.0,0.0,0.0,0.0,0.0,0.0,0.0,0.0,0.4,0.0,0.0,0.0,0.0,0.0,0.0,0.0,0.0,0.0,0.0,0.0,0.0,812.15,4.168000221252441
0.0,0.0,0.0,0.0,0.0,0.0,0.0,0.0,0.0,0.3,0.0,0.0,0.0,0.0,0.0,0.0,0.0,0.0,0.0,0.0,0.0,0.0,806.15,4.425000190734863
0.0,0.0,0.0,0.0,0.0,0.0,0.0,0.0,0.0,0.7,0.0,0.0,0.0,0.0,0.2,0.0,0.0,0.0,0.0,0.0,0.0,0.0,903.15,3.9089999198913574
0.0,0.0,0.0,0.0,0.0,0.0,0.0,0.0,0.0,0.6,0.0,0.0,0.0,0.0,0.1,0.0,0.0,0.0,0.0,0.0,0.0,0.0,871.15,3.5260000228881836
0.0,0.0,0.0,0.0,0.0,0.0,0.0,0.0,0.0,0.6,0.0,0.0,0.0,0.0,0.2,0.0,0.0,0.0,0.0,0.0,0.0,0.0,877.15,4.144000053405762
0.0,0.0,0.0,0.0,0.0,0.0,0.0,0.0,0.0,0.5,0.0,0.0,0.0,0.0,0.1,0.0,0.0,0.0,0.0,0.0,0.0,0.0,832.15,3.743000030517578
0.0,0.0,0.0,0.0,0.0,0.0,0.0,0.0,0.0,0.4,0.0,0.0,0.0,0.0,0.1,0.0,0.0,0.0,0.0,0.0,0.0,0.0,809.15,4.067999839782715
0.0,0.0,0.0,0.0,0.0,0.0,0.0,0.0,0.0,0.3,0.0,0.0,0.0,0.0,0.1,0.0,0.0,0.0,0.0,0.0,0.0,0.0,801.15,4.296999931335449
0.0,0.0,0.0,0.0,0.0,0.1,0.0,0.0,0.0,0.7,0.0,0.0,0.0,0.0,0.0,0.0,0.0,0.0,0.0,0.0,0.0,0.0,880.15,3.992000102996826
0.0,0.0,0.0,0.0,0.0,0.3,0.0,0.0,0.0,0.6,0.0,0.0,0.0,0.0,0.0,0.0,0.0,0.0,0.0,0.0,0.0,0.0,851.15,3.888000011444092
0.0,0.0,0.0,0.0,0.0,0.2,0.0,0.0,0.0,0.6,0.0,0.0,0.0,0.0,0.0,0.0,0.0,0.0,0.0,0.0,0.0,0.0,863.15,4.269999980926514
0.0,0.0,0.0,0.0,0.0,0.3,0.0,0.0,0.0,0.5,0.0,0.0,0.0,0.0,0.0,0.0,0.0,0.0,0.0,0.0,0.0,0.0,854.15,4.798999786376953
0.0,0.0,0.0,0.0,0.0,0.1,0.0,0.0,0.0,0.7,0.0,0.0,0.0,0.0,0.2,0.0,0.0,0.0,0.0,0.0,0.0,0.0,884.15,3.9210000038146977
0.0,0.0,0.0,0.0,0.0,0.0,0.0,0.0,0.0,0.7,0.0,0.0,0.0,0.0,0.0,0.0,0.0,0.0,0.0,0.0,0.0,0.0,928.15,4.14300012588501
0.0,0.0,0.0,0.0,0.0,0.0,0.0,0.0,0.0,0.6,0.0,0.0,0.0,0.0,0.0,0.0,0.0,0.0,0.0,0.0,0.0,0.0,931.15,4.511000156402588
0.0,0.0,0.0,0.0,0.0,0.0,0.0,0.0,0.0,0.5,0.0,0.0,0.0,0.0,0.0,0.0,0.0,0.0,0.0,0.0,0.0,0.0,921.15,4.809000015258789
0.0,0.0,0.0,0.0,0.0,0.0,0.0,0.0,0.0,0.7,0.0,0.0,0.0,0.0,0.2,0.0,0.0,0.0,0.0,0.0,0.0,0.0,923.15,3.9210000038146977
0.0,0.0,0.0,0.0,0.0,0.0,0.0,0.0,0.0,0.6,0.0,0.0,0.0,0.0,0.1,0.0,0.0,0.0,0.0,0.0,0.0,0.0,920.15,3.9790000915527344
0.0,0.0,0.0,0.0,0.0,0.0,0.0,0.0,0.0,0.6,0.0,0.0,0.0,0.0,0.2,0.0,0.0,0.0,0.0,0.0,0.0,0.0,929.15,4.223999977111816
0.0,0.0,0.0,0.0,0.0,0.0,0.0,0.0,0.0,0.7,0.0,0.1,0.0,0.0,0.0,0.0,0.0,0.0,0.0,0.0,0.0,0.0,891.15,3.938999891281128
0.0,0.0,0.0,0.0,0.0,0.0,0.0,0.0,0.0,0.6,0.0,0.3,0.0,0.0,0.0,0.0,0.0,0.0,0.0,0.0,0.0,0.0,844.15,3.9809999465942383
0.0,0.0,0.0,0.0,0.0,0.0,0.0,0.0,0.0,0.6,0.0,0.2,0.0,0.0,0.0,0.0,0.0,0.0,0.0,0.0,0.0,0.0,869.15,3.973999977111816
0.0,0.0,0.0,0.0,0.0,0.0,0.0,0.0,0.0,0.5,0.0,0.4,0.0,0.0,0.0,0.0,0.0,0.0,0.0,0.0,0.0,0.0,836.15,4.0320000648498535
0.0,0.0,0.0,0.0,0.0,0.0,0.0,0.0,0.0,0.4,0.0,0.5,0.0,0.0,0.0,0.0,0.0,0.0,0.0,0.0,0.0,0.0,812.15,4.531000137329102
0.0,0.0,0.0,0.0,0.0,0.0,0.0,0.0,0.0,0.7,0.0,0.1,0.0,0.0,0.2,0.0,0.0,0.0,0.0,0.0,0.0,0.0,895.15,3.839999914169311
0.0,0.0,0.0,0.0,0.0,0.0,0.0,0.0,0.0,0.6,0.0,0.3,0.0,0.0,0.1,0.0,0.0,0.0,0.0,0.0,0.0,0.0,875.15,3.7049999237060542
0.0,0.0,0.0,0.0,0.0,0.0,0.0,0.0,0.0,0.6,0.0,0.2,0.0,0.0,0.2,0.0,0.0,0.0,0.0,0.0,0.0,0.0,871.15,4.131999969482422
0.0,0.0,0.0,0.0,0.0,0.0,0.0,0.0,0.0,0.5,0.0,0.4,0.0,0.0,0.1,0.0,0.0,0.0,0.0,0.0,0.0,0.0,823.15,4.034999847412109
0.0,0.0,0.0,0.0,0.0,0.0,0.0,0.0,0.0,0.4,0.0,0.5,0.0,0.0,0.1,0.0,0.0,0.0,0.0,0.0,0.0,0.0,807.15,4.320000171661377
0.462,0.026,0.0,0.243,0.0,0.0,0.2689999999999999,0.0,0.0,0.0,0.0,0.0,0.0,0.0,0.0,0.0,0.0,0.0,0.0,0.0,0.0,0.0,794.15,2.7190001010894775
0.444,0.025,0.0,0.234,0.0,0.0,0.259,0.0,0.0,0.0,0.0,0.038,0.0,0.0,0.0,0.0,0.0,0.0,0.0,0.0,0.0,0.0,766.15,2.815000057220459
0.425,0.024,0.0,0.225,0.0,0.0,0.248,0.0,0.0,0.0,0.0,0.078,0.0,0.0,0.0,0.0,0.0,0.0,0.0,0.0,0.0,0.0,756.15,2.9000000953674316
0.3879999999999999,0.022,0.0,0.205,0.0,0.0,0.226,0.0,0.0,0.0,0.0,0.159,0.0,0.0,0.0,0.0,0.0,0.0,0.0,0.0,0.0,0.0,763.15,3.075000047683716
0.437,0.05,0.0,0.244,0.0,0.0,0.2689999999999999,0.0,0.0,0.0,0.0,0.0,0.0,0.0,0.0,0.0,0.0,0.0,0.0,0.0,0.0,0.0,789.15,2.7209999561309814
0.421,0.047,0.0,0.2339999999999999,0.0,0.0,0.259,0.0,0.0,0.0,0.0,0.039,0.0,0.0,0.0,0.0,0.0,0.0,0.0,0.0,0.0,0.0,771.15,2.808000087738037
0.0,0.0,0.0,0.0,0.0,0.0,0.0,0.0,0.0,0.0,0.0,0.0,0.0,0.0,0.0,0.0,0.0,0.0,0.0,0.0,0.0,0.575,512.15,4.452000141143799
0.0,0.0,0.0,0.0,0.0,0.0,0.0,0.0,0.0,0.0,0.0,0.0,0.0,0.0,0.0,0.0,0.0,0.0,0.0,0.0,0.0,0.6,516.15,4.4679999351501465
0.0,0.0,0.0,0.0,0.0,0.0,0.0,0.0,0.0,0.0,0.0,0.0,0.0,0.0,0.0,0.0,0.0,0.0,0.0,0.0,0.0,0.625,520.15,4.492000102996826
0.0,0.0,0.0,0.0,0.0,0.0,0.0,0.0,0.0,0.0,0.0,0.0,0.0,0.0,0.0,0.0,0.0,0.0,0.0,0.0,0.0,0.65,524.15,4.431000232696533
0.0,0.0,0.0,0.0,0.0,0.0,0.0,0.0,0.0,0.0,0.0,0.0,0.0,0.0,0.0,0.0,0.0,0.0,0.0,0.0,0.0,0.7,518.15,4.4120001792907715
0.1,0.6,0.0,0.0,0.0,0.0,0.2,0.0,0.1,0.0,0.0,0.0,0.0,0.0,0.0,0.0,0.0,0.0,0.0,0.0,0.0,0.0,670.15,2.509999990463257
0.1,0.6,0.0,0.0,0.0,0.0,0.15,0.05,0.1,0.0,0.0,0.0,0.0,0.0,0.0,0.0,0.0,0.0,0.0,0.0,0.0,0.0,677.15,2.5399999618530273
0.1,0.6,0.0,0.0,0.0,0.0,0.1,0.1,0.1,0.0,0.0,0.0,0.0,0.0,0.0,0.0,0.0,0.0,0.0,0.0,0.0,0.0,673.15,2.559999942779541
0.1,0.6,0.0,0.0,0.0,0.0,0.05,0.15,0.1,0.0,0.0,0.0,0.0,0.0,0.0,0.0,0.0,0.0,0.0,0.0,0.0,0.0,686.15,2.5199999809265137
0.1,0.6,0.0,0.0,0.0,0.0,0.0,0.2,0.1,0.0,0.0,0.0,0.0,0.0,0.0,0.0,0.0,0.0,0.0,0.0,0.0,0.0,716.15,2.5199999809265137
0.0,0.0,0.0,0.0,0.0,0.0,0.0,0.0,0.0,0.3278,0.0,0.2804,0.0,0.0,0.0,0.0,0.0,0.0,0.0,0.3918,0.0,0.0,654.15,6.849999904632568
0.0,0.0,0.0,0.0,0.0,0.0,0.0,0.0,0.0,0.4744,0.0,0.2319,0.0,0.0,0.0,0.0,0.0,0.0,0.0,0.2937,0.0,0.0,715.15,5.989999771118164
0.0,0.0,0.0,0.0,0.0,0.0,0.0,0.0,0.0,0.5778,0.0,0.1977,0.0,0.0,0.0,0.0,0.0,0.0,0.0,0.2245,0.0,0.0,733.15,5.269999980926514
0.0,0.0,0.0,0.0,0.0,0.0,0.0,0.0,0.0,0.4149,0.0,0.3549,0.0,0.0,0.0,0.0,0.0,0.0,0.0,0.2302,0.0,0.0,703.15,5.639999866485596
0.0,0.0,0.0,0.0,0.0,0.0,0.0,0.0,0.0,0.2433,0.0,0.5204,0.0,0.0,0.0,0.0,0.0,0.0,0.0,0.2362999999999999,0.0,0.0,674.15,6.400000095367432
0.0,0.0,0.0,0.0,0.0,0.0,0.0,0.0,0.0,0.2792999999999999,0.0,0.4180999999999999,0.0,0.0,0.0,0.0,0.0,0.0,0.0,0.3026,0.0,0.0,652.15,6.610000133514404
0.0,0.0,0.0,0.0,0.0,0.0,0.0,0.0,0.0,0.3917,0.0,0.3350999999999999,0.0,0.0,0.0,0.0,0.0,0.0,0.0,0.2732,0.0,0.0,692.15,6.139999866485596
0.0,0.0,0.0,0.0,0.0,0.0,0.0,0.0,0.0,0.2298229822982298,0.0,0.1966196619661966,0.0,0.0,0.0,0.0,0.0,0.5735573557355735,0.0,0.0,0.0,0.0,573.15,6.769999980926514
0.0,0.0,0.0,0.0,0.0,0.0,0.0,0.0,0.0,0.3595640435956405,0.0,0.1757824217578242,0.0,0.0,0.0,0.0,0.0,0.4646535346465353,0.0,0.0,0.0,0.0,623.15,6.010000228881836
0.0,0.0,0.0,0.0,0.0,0.0,0.0,0.0,0.0,0.4644,0.0,0.1589,0.0,0.0,0.0,0.0,0.0,0.3767,0.0,0.0,0.0,0.0,573.15,5.190000057220459
0.0,0.0,0.0,0.0,0.0,0.0,0.0,0.0,0.0,0.3318,0.0,0.2838,0.0,0.0,0.0,0.0,0.0,0.3843999999999999,0.0,0.0,0.0,0.0,643.15,5.769999980926514
0.0,0.0,0.0,0.0,0.0,0.0,0.0,0.0,0.0,0.1935806419358064,0.0,0.4139586041395861,0.0,0.0,0.0,0.0,0.0,0.3924607539246075,0.0,0.0,0.0,0.0,588.15,6.159999847412109
0.0,0.0,0.0,0.0,0.0,0.0,0.0,0.0,0.0,0.2101789821017898,0.0,0.3145685431456854,0.0,0.0,0.0,0.0,0.0,0.4752524747525247,0.0,0.0,0.0,0.0,578.15,6.570000171661377
0.0,0.0,0.0,0.0,0.0,0.0,0.0,0.0,0.0,0.302030203020302,0.0,0.2583258325832583,0.0,0.0,0.0,0.0,0.0,0.4396439643964396,0.0,0.0,0.0,0.0,616.15,6.019999980926514
0.6678999999999999,0.0,0.0,0.0,0.1225999999999999,0.0,0.1055999999999999,0.0,0.0,0.1038999999999999,0.0,0.0,0.0,0.0,0.0,0.0,0.0,0.0,0.0,0.0,0.0,0.0,1013.15,2.430000066757202
0.0,0.2989,0.0,0.0996,0.0,0.0,0.0,0.0,0.0,0.0,0.0,0.0,0.0,0.0,0.0,0.0,0.0,0.0,0.0,0.0,0.5978,0.0,638.15,3.9200000762939458
0.0,0.2968,0.0,0.0989,0.0,0.0,0.0,0.0,0.0,0.0,0.0,0.0,0.0,0.0,0.0,0.0,0.0,0.0,0.0,0.0,0.5935,0.0,641.15,4.050000190734863
0.0,0.2947,0.0,0.0982,0.0,0.0,0.0,0.0,0.0,0.0,0.0,0.0,0.0,0.0,0.0,0.0,0.0,0.0,0.0,0.0,0.5894,0.0,635.15,4.159999847412109
0.0,0.0,0.0,0.0,0.0,0.0,0.0,0.0,0.0,0.59,0.0,0.0,0.3,0.0,0.0,0.0,0.0,0.0,0.0,0.0,0.0,0.0,758.15,2.930000066757202
0.0,0.0,0.0,0.0,0.0,0.0,0.0,0.0,0.1,0.59,0.0,0.0,0.2,0.0,0.0,0.0,0.0,0.0,0.0,0.0,0.0,0.0,728.15,2.549999952316284
0.0,0.0,0.0,0.0,0.0,0.0,0.0,0.0,0.15,0.59,0.0,0.0,0.15,0.0,0.0,0.0,0.0,0.0,0.0,0.0,0.0,0.0,720.15,2.5999999046325684
0.0,0.0,0.0,0.0,0.0,0.0,0.0,0.0,0.2,0.59,0.0,0.0,0.1,0.0,0.0,0.0,0.0,0.0,0.0,0.0,0.0,0.0,726.15,2.5799999237060547
0.0,0.0,0.0,0.0,0.0,0.0,0.0,0.0,0.3,0.59,0.0,0.0,0.0,0.0,0.0,0.0,0.0,0.0,0.0,0.0,0.0,0.0,739.15,2.869999885559082
0.0,0.0,0.0,0.0,0.0,0.01,0.0,0.0,0.0,0.59,0.0,0.0,0.3,0.0,0.0,0.0,0.0,0.0,0.0,0.0,0.0,0.0,718.15,2.940000057220459
0.0,0.0,0.0,0.0,0.0,0.01,0.0,0.0,0.1,0.59,0.0,0.0,0.2,0.0,0.0,0.0,0.0,0.0,0.0,0.0,0.0,0.0,768.15,2.5999999046325684
0.0,0.0,0.0,0.0,0.0,0.01,0.0,0.0,0.15,0.59,0.0,0.0,0.15,0.0,0.0,0.0,0.0,0.0,0.0,0.0,0.0,0.0,718.15,2.5899999141693115
0.0,0.0,0.0,0.0,0.0,0.01,0.0,0.0,0.2,0.59,0.0,0.0,0.1,0.0,0.0,0.0,0.0,0.0,0.0,0.0,0.0,0.0,726.15,2.609999895095825
0.0,0.0,0.0,0.0,0.0,0.01,0.0,0.0,0.3,0.59,0.0,0.0,0.0,0.0,0.0,0.0,0.0,0.0,0.0,0.0,0.0,0.0,739.15,2.799999952316284
0.0,0.0,0.0,0.0,0.0,0.0,0.0,0.0,0.0,0.59,0.0,0.1,0.3,0.0,0.0,0.0,0.0,0.0,0.0,0.0,0.0,0.0,733.15,2.9000000953674316
0.0,0.0,0.0,0.0,0.0,0.0,0.0,0.0,0.1,0.59,0.0,0.1,0.2,0.0,0.0,0.0,0.0,0.0,0.0,0.0,0.0,0.0,725.15,2.819999933242798
0.0,0.0,0.0,0.0,0.0,0.0,0.0,0.0,0.15,0.59,0.0,0.1,0.15,0.0,0.0,0.0,0.0,0.0,0.0,0.0,0.0,0.0,737.15,2.7899999618530273
0.0,0.0,0.0,0.0,0.0,0.0,0.0,0.0,0.2,0.59,0.0,0.1,0.1,0.0,0.0,0.0,0.0,0.0,0.0,0.0,0.0,0.0,734.15,2.9200000762939453
0.0,0.0,0.0,0.0,0.0,0.0,0.0,0.0,0.3,0.59,0.0,0.1,0.0,0.0,0.0,0.0,0.0,0.0,0.0,0.0,0.0,0.0,764.15,2.4600000381469727
0.0,0.0,0.0,0.0,0.0,0.01,0.0,0.0,0.0,0.59,0.0,0.1,0.3,0.0,0.0,0.0,0.0,0.0,0.0,0.0,0.0,0.0,736.15,2.380000114440918
0.0,0.0,0.0,0.0,0.0,0.01,0.0,0.0,0.1,0.59,0.0,0.1,0.2,0.0,0.0,0.0,0.0,0.0,0.0,0.0,0.0,0.0,722.15,2.4000000953674316
0.0,0.0,0.0,0.0,0.0,0.01,0.0,0.0,0.15,0.59,0.0,0.1,0.15,0.0,0.0,0.0,0.0,0.0,0.0,0.0,0.0,0.0,745.15,2.430000066757202
0.0,0.0,0.0,0.0,0.0,0.01,0.0,0.0,0.2,0.59,0.0,0.1,0.1,0.0,0.0,0.0,0.0,0.0,0.0,0.0,0.0,0.0,736.15,2.4100000858306885
0.0,0.0,0.0,0.0,0.0,0.01,0.0,0.0,0.3,0.59,0.0,0.1,0.0,0.0,0.0,0.0,0.0,0.0,0.0,0.0,0.0,0.0,762.15,2.609999895095825
0.0,0.0,0.0,0.0,0.0,0.0,0.0,0.0,0.0,0.0,0.0,0.0,0.0,0.0,0.0,0.0,0.0,0.0,0.0,0.0,0.0,0.55,635.15,4.400000095367432
0.0,0.0,0.0,0.0,0.0,0.0,0.0,0.0,0.0,0.0,0.0,0.0,0.0,0.0,0.0,0.0,0.0,0.0,0.0,0.0,0.0,0.495,597.15,4.519999980926514
0.0,0.0,0.0,0.0,0.0,0.0,0.0,0.0,0.0,0.0,0.0,0.0,0.0,0.0,0.0,0.0,0.0,0.0,0.0,0.0,0.0,0.4675,570.15,4.619999885559082
0.0,0.0,0.0,0.0,0.0,0.0,0.0,0.0,0.0,0.0,0.0,0.0,0.0,0.0,0.0,0.0,0.0,0.0,0.0,0.0,0.0,0.44,532.15,4.710000038146973
0.0,0.0,0.0,0.0,0.0,0.0,0.0,0.0,0.0,0.0,0.0,0.0,0.0,0.0,0.0,0.0,0.0,0.0,0.0,0.0,0.0,0.4125,505.15,4.809999942779541
0.0,0.0,0.0,0.0,0.0,0.0,0.0,0.0,0.0,0.0,0.0,0.0,0.0,0.0,0.0,0.0,0.0,0.0,0.0,0.0,0.0,0.495,592.15,4.289999961853027
0.0,0.0,0.0,0.0,0.0,0.0,0.0,0.0,0.0,0.0,0.0,0.0,0.0,0.0,0.0,0.0,0.0,0.0,0.0,0.0,0.0,0.4675,552.15,4.239999771118164
0.0,0.0,0.0,0.0,0.0,0.0,0.0,0.0,0.0,0.0,0.0,0.0,0.0,0.0,0.0,0.0,0.0,0.0,0.0,0.0,0.0,0.44,520.15,4.210000038146973
0.0,0.0,0.0,0.0,0.0,0.0,0.0,0.0,0.0,0.0,0.0,0.0,0.0,0.0,0.0,0.0,0.0,0.0,0.0,0.0,0.0,0.4125,477.15,4.21999979019165
0.0,0.5,0.0,0.4,0.0,0.0,0.0,0.0,0.0,0.0,0.0,0.0,0.0,0.0,0.0,0.0,0.0,0.0,0.0,0.1,0.0,0.0,589.15,3.2699999809265137
0.0,0.5,0.0,0.32,0.0,0.0,0.0,0.0,0.0,0.0,0.0,0.0,0.0,0.0,0.0,0.0,0.0,0.0,0.0,0.1,0.0,0.0,602.15,3.390000104904175
0.0,0.5,0.0,0.24,0.0,0.0,0.0,0.0,0.0,0.0,0.0,0.0,0.0,0.0,0.0,0.0,0.0,0.0,0.0,0.1,0.0,0.0,610.15,3.509999990463257
0.0,0.5,0.0,0.16,0.0,0.0,0.0,0.0,0.0,0.0,0.0,0.0,0.0,0.0,0.0,0.0,0.0,0.0,0.0,0.1,0.0,0.0,625.15,3.7100000381469727
0.0,0.5,0.0,0.08,0.0,0.0,0.0,0.0,0.0,0.0,0.0,0.0,0.0,0.0,0.0,0.0,0.0,0.0,0.0,0.1,0.0,0.0,651.15,3.839999914169311
0.0,0.5,0.0,0.0,0.0,0.0,0.0,0.0,0.0,0.0,0.0,0.0,0.0,0.0,0.0,0.0,0.0,0.0,0.0,0.1,0.0,0.0,686.15,3.930000066757202
0.0,0.0,0.0,0.0,0.0,0.0,0.0,0.0,0.0,0.25,0.0,0.0,0.0,0.0,0.0,0.25,0.0,0.5,0.0,0.0,0.0,0.0,740.15,4.989999771118164
0.1,0.0,0.0,0.0,0.0,0.0,0.0,0.0,0.2,0.4,0.3,0.0,0.0,0.0,0.0,0.0,0.0,0.0,0.0,0.0,0.0,0.0,831.15,3.4600000381469727
0.0809,0.0,0.0,0.0,0.0,0.0,0.0,0.0,0.1607999999999999,0.3227,0.2418,0.0,0.0,0.0,0.0,0.1938,0.0,0.0,0.0,0.0,0.0,0.0,824.15,3.5
0.0,0.0,0.0,0.0,0.0,0.0,0.0,0.0,0.0,0.0,0.0,0.0,0.0,0.0,0.0,0.0,0.0,0.0,0.0,0.0,0.0,0.8,323.15,4.552000045776367
0.0,0.0,0.0,0.0,0.0,0.0,0.0,0.0,0.0,0.0,0.0,0.0,0.0,0.0,0.0,0.0,0.0,0.0,0.0,0.0,0.0,0.6,324.15,4.822999954223633
0.0,0.0,0.0,0.0,0.0,0.0,0.0,0.0,0.0,0.0,0.0,0.0,0.0,0.0,0.0,0.0,0.0,0.0,0.0,0.0,0.0,0.4,325.15,5.052000045776367
0.0,0.0,0.0,0.0,0.0,0.0,0.0,0.0,0.0,0.0,0.0,0.0,0.0,0.0,0.0,0.0,0.0,0.0,0.0,0.0,0.0,0.2,320.15,5.197000026702881
0.0,0.0,0.0,0.0,0.0,0.0,0.0,0.0,0.0,0.0,0.0,0.0,0.0,0.0,0.0,0.0,0.0,0.0,0.0,0.0,0.0,0.3,329.15,5.073999881744385
0.4751999999999999,0.0,0.0,0.0,0.0124999999999999,0.0,0.2251,0.2501,0.0,0.0167999999999999,0.0,0.0,0.0,0.0,0.0124999999999999,0.0,0.0,0.0,0.0,0.0,0.0,0.0,1029.15,2.9700000286102295
0.4742474247424742,0.0,0.0,0.0,0.0125012501250125,0.0,0.2246224622462246,0.2496249624962496,0.0,0.0168016801680168,0.0,0.0,0.0,0.0,0.0125012501250125,0.0,0.0,0.0,0.0,0.0,0.0,0.0,1029.15,2.9800000190734863
0.4736999999999999,0.0,0.0,0.0,0.0125,0.0,0.1994,0.2493,0.0,0.0175,0.0249,0.0,0.0,0.0,0.0125,0.0,0.0,0.0,0.0,0.0,0.0,0.0,1028.15,3.059999942779541
0.4733526647335266,0.0,0.0,0.0,0.0124987501249875,0.0,0.1868813118688131,0.2491750824917508,0.0,0.0178982101789821,0.0373962603739626,0.0,0.0,0.0,0.0124987501249875,0.0,0.0,0.0,0.0,0.0,0.0,0.0,1029.15,3.0999999046325684
0.4731526847315269,0.0,0.0,0.0,0.0124987501249875,0.0,0.1742825717428257,0.248975102489751,0.0,0.0181981801819818,0.0497950204979502,0.0,0.0,0.0,0.0124987501249875,0.0,0.0,0.0,0.0,0.0,0.0,0.0,1031.15,3.140000104904175
0.0,0.5,0.0,0.0,0.0,0.0,0.0,0.0,0.0,0.0,0.0,0.0,0.0,0.0,0.0,0.0,0.0,0.5,0.0,0.0,0.0,0.0,595.15,4.729000091552734
0.0,0.4503999999999999,0.0,0.0,0.0,0.0,0.0,0.0,0.0,0.0,0.0,0.0,0.0,0.0,0.0,0.0,0.0,0.4915,0.0,0.0,0.0581,0.0,589.15,4.801000118255615
0.0,0.4254,0.0,0.0,0.0,0.0,0.0,0.0,0.0,0.0,0.0,0.0,0.0,0.0,0.0,0.0,0.0,0.4650999999999999,0.0,0.0,0.1094999999999999,0.0,596.15,4.870999813079834
0.0,0.3779,0.0,0.0,0.0,0.0,0.0,0.0,0.0,0.0,0.0,0.0,0.0,0.0,0.0,0.0,0.0,0.4382,0.0,0.0,0.1839,0.0,625.15,4.923999786376953
0.0,0.3495999999999999,0.0,0.0,0.0,0.0,0.0,0.0,0.0,0.0,0.0,0.0,0.0,0.0,0.0,0.0,0.0,0.3883999999999999,0.0,0.0,0.2619999999999999,0.0,624.15,4.991000175476074
0.0,0.3122,0.0,0.0,0.0,0.0,0.0,0.0,0.0,0.0,0.0,0.0,0.0,0.0,0.0,0.0,0.0,0.3427,0.0,0.0,0.3450999999999999,0.0,633.15,5.068999767303467
0.0,0.2751724827517248,0.0,0.0,0.0,0.0,0.0,0.0,0.0,0.0,0.0,0.0,0.0,0.0,0.0,0.0,0.0,0.2871712828717128,0.0,0.0,0.4376562343765624,0.0,635.15,5.1579999923706055
0.0,0.2205,0.0,0.0,0.0,0.0,0.0,0.0,0.0,0.0,0.0,0.0,0.0,0.0,0.0,0.0,0.0,0.2327,0.0,0.0,0.5468,0.0,629.15,5.251999855041504
0.0,0.1557,0.0,0.0,0.0,0.0,0.0,0.0,0.0,0.0,0.0,0.0,0.0,0.0,0.0,0.0,0.0,0.1694999999999999,0.0,0.0,0.6748000000000001,0.0,628.15,5.357999801635742
0.0,0.0822,0.0,0.0,0.0,0.0,0.0,0.0,0.0,0.0,0.0,0.0,0.0,0.0,0.0,0.0,0.0,0.0931,0.0,0.0,0.8247,0.0,610.15,5.485000133514404
0.0,0.044,0.0,0.0,0.0,0.0,0.0,0.0,0.0,0.0,0.0,0.0,0.0,0.0,0.0,0.0,0.0,0.0467999999999999,0.0,0.0,0.9092,0.0,595.15,5.538000106811523
0.5197,0.0,0.0,0.1616,0.0,0.0,0.3152,0.0,0.0,0.0,0.0,0.0,0.0,0.0,0.0,0.0,0.0,0.0,0.0,0.0,0.0,0.0,873.15,2.7899999618530273
0.0,0.0,0.0,0.0,0.0,0.0,0.0,0.0,0.0,0.0,0.0,0.0,0.0,0.0,0.0,0.0,0.0,0.0,0.0,0.0,0.0,0.85,406.15,4.390999794006348
0.0,0.0,0.0,0.0,0.0,0.0,0.0,0.0,0.0,0.0,0.0,0.0,0.0,0.0,0.0,0.0,0.0,0.0,0.0,0.0,0.0,0.75,418.15,4.474999904632568
0.0,0.0,0.0,0.0,0.0,0.0,0.0,0.0,0.0,0.0,0.0,0.0,0.0,0.0,0.0,0.0,0.0,0.0,0.0,0.0,0.0,0.65,452.15,4.538000106811523
0.0,0.0,0.0,0.0,0.0,0.0,0.0,0.0,0.0,0.0,0.0,0.0,0.0,0.0,0.0,0.0,0.0,0.0,0.0,0.0,0.0,0.75,452.15,4.427000045776367
0.0,0.0,0.0,0.0,0.0,0.0,0.0,0.0,0.0,0.0,0.0,0.0,0.0,0.0,0.0,0.0,0.0,0.0,0.0,0.0,0.0,0.67,483.15,4.48799991607666
0.0,0.0,0.0,0.0,0.0,0.0,0.0,0.0,0.0,0.0,0.0,0.0,0.0,0.0,0.0,0.0,0.0,0.0,0.0,0.0,0.0,0.645,509.15,4.494999885559082
0.0,0.0,0.0,0.0,0.0,0.0,0.0,0.0,0.0,0.0,0.0,0.0,0.0,0.0,0.0,0.0,0.0,0.0,0.0,0.0,0.0,0.57,477.15,4.498000144958496
0.0,0.0,0.0,0.0,0.0,0.0,0.0,0.0,0.0,0.0,0.0,0.0,0.0,0.0,0.0,0.0,0.0,0.0,0.0,0.0,0.0,0.625,520.15,4.493000030517578
0.0,0.0,0.0,0.0,0.0,0.0,0.0,0.0,0.0,0.0,0.0,0.0,0.0,0.0,0.0,0.0,0.0,0.0,0.0,0.0,0.0,0.6,553.15,4.447999954223633
0.0,0.0,0.0,0.0,0.0,0.0,0.0,0.0,0.0,0.0,0.0,0.0,0.0,0.0,0.0,0.0,0.0,0.0,0.0,0.0,0.0,0.59,566.15,4.434000015258789
0.0,0.0,0.0,0.0,0.0,0.0,0.0,0.0,0.0,0.0,0.0,0.0,0.0,0.0,0.0,0.0,0.0,0.0,0.0,0.0,0.0,0.58,596.15,4.434999942779541
0.0,0.0,0.0,0.0,0.0,0.0,0.0,0.0,0.0,0.0,0.0,0.0,0.0,0.0,0.0,0.0,0.0,0.0,0.0,0.0,0.0,0.51,558.15,4.383999824523926
0.0,0.0,0.0,0.0,0.0,0.0,0.0,0.0,0.0,0.0,0.0,0.0,0.0,0.0,0.0,0.0,0.0,0.0,0.0,0.0,0.0,0.54,608.15,4.448999881744385
0.0,0.0,0.0,0.0,0.0,0.0,0.0,0.0,0.0,0.0,0.0,0.0,0.0,0.0,0.0,0.0,0.0,0.0,0.0,0.0,0.0,0.52,626.15,4.436999797821045
0.0,0.0,0.0,0.0,0.0,0.0,0.0,0.0,0.0,0.0,0.0,0.0,0.0,0.0,0.0,0.0,0.0,0.0,0.0,0.0,0.0,0.55,656.15,4.431000232696533
0.0,0.0,0.0,0.0,0.0,0.0,0.0,0.0,0.0,0.0,0.0,0.0,0.0,0.0,0.0,0.0,0.0,0.0,0.0,0.0,0.0,0.5,677.15,4.440999984741211
0.0,0.0,0.0,0.0,0.0,0.0,0.0,0.0,0.0,0.0,0.0,0.0,0.0,0.0,0.0,0.0,0.0,0.0,0.0,0.0,0.0,0.47,678.15,4.452000141143799
0.0,0.0,0.0,0.0,0.0,0.0,0.0,0.0,0.0,0.0,0.0,0.0,0.0,0.0,0.0,0.0,0.0,0.0,0.0,0.0,0.0,0.8,427.15,4.369999885559082
0.0,0.0,0.0,0.0,0.0,0.0,0.0,0.0,0.0,0.0,0.0,0.0,0.0,0.0,0.0,0.0,0.0,0.0,0.0,0.0,0.0,0.6,451.15,4.619999885559082
0.0,0.0,0.0,0.0,0.0,0.0,0.0,0.0,0.0,0.0,0.0,0.0,0.0,0.0,0.0,0.0,0.0,0.0,0.0,0.0,0.0,0.7,432.15,4.46999979019165
0.0,0.0,0.0,0.0,0.0,0.0,0.0,0.0,0.0,0.0,0.0,0.0,0.0,0.0,0.0,0.0,0.0,0.0,0.0,0.0,0.0,0.6,483.15,4.510000228881836
0.0,0.0,0.0,0.0,0.0,0.0,0.0,0.0,0.0,0.0,0.0,0.0,0.0,0.0,0.0,0.0,0.0,0.0,0.0,0.0,0.0,0.5,495.15,4.489999771118164
0.0,0.0,0.0,0.0,0.0,0.0,0.0,0.0,0.0,0.0,0.0,0.0,0.0,0.0,0.0,0.0,0.0,0.0,0.0,0.0,0.0,0.7,482.15,4.409999847412109
0.0,0.0,0.0,0.0,0.0,0.0,0.0,0.0,0.0,0.0,0.0,0.0,0.0,0.0,0.0,0.0,0.0,0.0,0.0,0.0,0.0,0.6,618.15,4.360000133514404
0.0,0.0,0.0,0.0,0.0,0.0,0.0,0.0,0.0,0.0,0.0,0.0,0.0,0.0,0.0,0.0,0.0,0.0,0.0,0.0,0.0,0.55,624.15,4.420000076293945
0.0,0.0,0.0,0.0,0.0,0.0,0.0,0.0,0.0,0.0,0.0,0.0,0.0,0.0,0.0,0.0,0.0,0.0,0.0,0.0,0.0,0.5,634.15,4.46999979019165
0.0,0.0,0.0,0.0,0.0,0.0,0.0,0.0,0.0,0.0,0.0,0.0,0.0,0.0,0.0,0.0,0.0,0.0,0.0,0.0,0.0,0.55,641.15,4.409999847412109
0.0,0.0,0.0,0.0,0.0,0.0,0.25,0.0,0.0,0.7,0.0,0.0,0.0,0.0,0.0,0.0,0.0,0.0,0.0,0.05,0.0,0.0,845.15,3.1040000915527344
0.0,0.0,0.0,0.0,0.0,0.0,0.3,0.0,0.0,0.6,0.0,0.0,0.0,0.0,0.0,0.0,0.0,0.0,0.0,0.1,0.0,0.0,809.15,3.864000082015991
0.0,0.0,0.0,0.0,0.0,0.0,0.2,0.0,0.0,0.7,0.0,0.0,0.0,0.0,0.0,0.0,0.0,0.0,0.0,0.1,0.0,0.0,799.15,3.621999979019165
0.0,0.0,0.0,0.0,0.0,0.0,0.25,0.0,0.0,0.55,0.0,0.0,0.0,0.0,0.0,0.0,0.0,0.0,0.0,0.2,0.0,0.0,751.15,4.822999954223633
0.0,0.0,0.0,0.0,0.0,0.0,0.2,0.0,0.0,0.6,0.0,0.0,0.0,0.0,0.0,0.0,0.0,0.0,0.0,0.2,0.0,0.0,748.15,4.817999839782715
0.0,0.0,0.0,0.0,0.0,0.0,0.1,0.0,0.0,0.7,0.0,0.0,0.0,0.0,0.0,0.0,0.0,0.0,0.0,0.2,0.0,0.0,740.15,4.9670000076293945
0.0,0.0,0.0,0.0,0.0,0.0,0.275,0.0,0.0,0.5,0.0,0.0,0.0,0.0,0.0,0.0,0.0,0.0,0.0,0.225,0.0,0.0,723.15,5.249000072479248
0.0,0.0,0.0,0.0,0.0,0.0,0.25,0.0,0.0,0.5,0.0,0.0,0.0,0.0,0.0,0.0,0.0,0.0,0.0,0.25,0.0,0.0,726.15,5.354000091552734
0.0,0.0,0.0,0.0,0.0,0.0,0.25,0.0,0.0,0.45,0.0,0.0,0.0,0.0,0.0,0.0,0.0,0.0,0.0,0.3,0.0,0.0,683.15,5.578000068664551
0.0,0.0,0.0,0.0,0.0,0.0,0.1,0.0,0.0,0.6,0.0,0.0,0.0,0.0,0.0,0.0,0.0,0.0,0.0,0.3,0.0,0.0,715.15,5.624000072479248
0.0,0.0,0.0,0.0,0.0,0.0,0.203,0.0,0.0,0.486,0.0,0.0,0.0,0.0,0.0,0.0,0.0,0.0,0.0,0.311,0.0,0.0,682.15,5.88100004196167
0.0,0.0,0.0,0.0,0.0,0.0,0.15,0.0,0.0,0.5,0.0,0.0,0.0,0.0,0.0,0.0,0.0,0.0,0.0,0.35,0.0,0.0,691.15,6.053999900817871
0.0,0.0,0.0,0.0,0.0,0.0,0.2,0.0,0.0,0.4,0.0,0.0,0.0,0.0,0.0,0.0,0.0,0.0,0.0,0.4,0.0,0.0,648.15,6.504000186920166
0.0,0.0,0.0,0.0,0.0,0.0,0.1,0.0,0.0,0.5,0.0,0.0,0.0,0.0,0.0,0.0,0.0,0.0,0.0,0.4,0.0,0.0,685.15,6.389999866485596
0.0,0.0,0.0,0.0,0.0,0.0,0.1,0.0,0.0,0.4,0.0,0.0,0.0,0.0,0.0,0.0,0.0,0.0,0.0,0.5,0.0,0.0,641.15,6.993000030517578
0.0,0.0,0.0,0.0,0.0,0.0,0.0,0.0,0.0,0.65,0.0,0.0,0.0,0.3,0.0,0.0,0.0,0.0,0.0,0.05,0.0,0.0,836.15,3.572000026702881
0.0,0.0,0.0,0.0,0.0,0.0,0.0,0.0,0.0,0.55,0.0,0.0,0.0,0.3,0.0,0.0,0.0,0.0,0.0,0.15,0.0,0.0,763.15,4.7820000648498535
0.0,0.0,0.0,0.0,0.0,0.0,0.0,0.0,0.0,0.6,0.0,0.0,0.0,0.25,0.0,0.0,0.0,0.0,0.0,0.15,0.0,0.0,763.15,4.60099983215332
0.0,0.0,0.0,0.0,0.0,0.0,0.0,0.0,0.0,0.65,0.0,0.0,0.0,0.2,0.0,0.0,0.0,0.0,0.0,0.15,0.0,0.0,763.15,4.442999839782715
0.0,0.0,0.0,0.0,0.0,0.0,0.0,0.0,0.0,0.7,0.0,0.0,0.0,0.15,0.0,0.0,0.0,0.0,0.0,0.15,0.0,0.0,758.15,4.519000053405762
0.0,0.0,0.0,0.0,0.0,0.0,0.0,0.0,0.0,0.75,0.0,0.0,0.0,0.1,0.0,0.0,0.0,0.0,0.0,0.15,0.0,0.0,755.15,4.051000118255615
0.0,0.0,0.0,0.0,0.0,0.0,0.0,0.0,0.0,0.55,0.0,0.0,0.0,0.25,0.0,0.0,0.0,0.0,0.0,0.2,0.0,0.0,738.15,5.453999996185303
0.0,0.0,0.0,0.0,0.0,0.0,0.0,0.0,0.0,0.45,0.0,0.0,0.0,0.3,0.0,0.0,0.0,0.0,0.0,0.25,0.0,0.0,703.15,5.534999847412109
0.0,0.0,0.0,0.0,0.0,0.0,0.0,0.0,0.0,0.55,0.0,0.0,0.0,0.2,0.0,0.0,0.0,0.0,0.0,0.25,0.0,0.0,716.15,5.434999942779541
0.0,0.0,0.0,0.0,0.0,0.0,0.0,0.0,0.0,0.65,0.0,0.0,0.0,0.1,0.0,0.0,0.0,0.0,0.0,0.25,0.0,0.0,715.15,5.139999866485596
0.0,0.0,0.0,0.0,0.0,0.0,0.0,0.0,0.0,0.55,0.0,0.0,0.0,0.15,0.0,0.0,0.0,0.0,0.0,0.3,0.0,0.0,699.15,5.668000221252441
0.0,0.0,0.0,0.0,0.0,0.0,0.0,0.0,0.0,0.6,0.0,0.0,0.0,0.1,0.0,0.0,0.0,0.0,0.0,0.3,0.0,0.0,696.15,5.699999809265137
0.0,0.0,0.0,0.0,0.0,0.0,0.0,0.0,0.0,0.45,0.0,0.0,0.0,0.2,0.0,0.0,0.0,0.0,0.0,0.35,0.0,0.0,666.15,6.244999885559082
0.0,0.0,0.0,0.0,0.0,0.0,0.0,0.0,0.0,0.55,0.0,0.0,0.0,0.1,0.0,0.0,0.0,0.0,0.0,0.35,0.0,0.0,681.15,6.0269999504089355
0.0,0.0,0.0,0.0,0.0,0.0,0.0,0.0,0.0,0.55,0.0,0.0,0.0,0.05,0.0,0.0,0.0,0.0,0.0,0.4,0.0,0.0,695.15,6.21999979019165
0.0,0.0,0.0,0.0,0.0,0.0,0.0,0.0,0.0,0.45,0.0,0.0,0.0,0.1,0.0,0.0,0.0,0.0,0.0,0.45,0.0,0.0,649.15,6.676000118255615
0.0,0.0,0.0,0.0,0.0,0.0,0.0,0.0,0.0,0.4,0.0,0.0,0.0,0.1,0.0,0.0,0.0,0.0,0.0,0.5,0.0,0.0,623.15,7.000999927520752
0.0,0.0,0.0,0.0,0.0,0.0,0.0,0.0,0.0,0.35,0.0,0.0,0.0,0.1,0.0,0.0,0.0,0.0,0.0,0.55,0.0,0.0,611.15,7.381999969482422
0.0,0.0,0.0,0.0,0.0,0.0,0.0,0.0,0.0,0.3,0.0,0.0,0.0,0.1,0.0,0.0,0.0,0.0,0.0,0.6,0.0,0.0,603.15,7.590000152587891
0.0,0.0,0.0,0.0,0.0,0.0,0.0,0.0,0.0,0.4,0.0,0.0,0.0,0.0,0.0,0.0,0.0,0.0,0.0,0.6,0.0,0.0,609.15,7.119999885559082
0.0,0.0,0.0,0.0,0.0,0.0,0.0,0.0,0.0,0.3999999999999999,0.0,0.0,0.0,0.0,0.0,0.0,0.0,0.0,0.0,0.5999,0.0,0.0,610.15,7.085999965667725
0.0,0.0,0.0,0.0,0.0,0.0,0.0,0.0,0.0,0.3998,0.0,0.0,0.0,0.0,0.0,0.0,0.0,0.0,0.0,0.5997000000000001,0.0,0.0,610.15,7.073999881744385
0.0,0.0,0.0,0.0,0.0,0.0,0.0,0.0,0.0,0.3996,0.0,0.0,0.0,0.0,0.0,0.0,0.0,0.0,0.0,0.5993999999999999,0.0,0.0,611.15,7.058000087738037
0.0,0.0,0.0,0.0,0.0,0.0,0.0,0.0,0.0,0.3991999999999999,0.0,0.0,0.0,0.0,0.0,0.0,0.0,0.0,0.0,0.5987999999999999,0.0,0.0,612.15,7.048999786376953
0.0,0.0,0.0,0.0,0.0,0.0,0.0,0.0,0.0,0.3809999999999999,0.0,0.0,0.0,0.0,0.0,0.0,0.0,0.0,0.0,0.5713999999999999,0.0,0.0,614.15,7.020999908447266
0.0,0.0,0.0,0.0,0.0,0.0,0.0,0.0,0.0,0.3496650334966503,0.0,0.0,0.0,0.0,0.0,0.0,0.0,0.0,0.0,0.6493350664933507,0.0,0.0,618.15,7.111999988555908
0.0,0.0,0.0,0.0,0.0,0.0,0.0,0.0,0.0,0.2996999999999999,0.0,0.0,0.0,0.0,0.0,0.0,0.0,0.0,0.0,0.6993,0.0,0.0,613.15,7.201000213623047
0.0,0.0,0.0,0.0,0.0,0.0,0.0,0.0,0.0,0.2497750224977502,0.0,0.0,0.0,0.0,0.0,0.0,0.0,0.0,0.0,0.7492250774922508,0.0,0.0,608.15,7.28000020980835
0.0,0.0,0.0,0.0,0.0,0.0,0.0,0.0,0.0,0.1998,0.0,0.0,0.0,0.0,0.0,0.0,0.0,0.0,0.0,0.7992,0.0,0.0,603.15,7.329999923706055
0.4705999999999999,0.0,0.0,0.0,0.0,0.0,0.0,0.0,0.2352999999999999,0.0,0.0,0.0,0.0,0.0,0.0,0.1764999999999999,0.0,0.0,0.0,0.1175999999999999,0.0,0.0,752.15,3.359999895095825
0.3889,0.0,0.0,0.0,0.0,0.0,0.0,0.0,0.1944,0.0,0.0,0.0,0.0,0.0,0.0,0.25,0.0,0.0,0.0,0.1667,0.0,0.0,735.15,3.819999933242798
0.3158,0.0,0.0,0.0,0.0,0.0,0.0,0.0,0.1579,0.0,0.0,0.0,0.0,0.0,0.0,0.3158,0.0,0.0,0.0,0.2105,0.0,0.0,718.15,4.460000038146973
0.2820717928207179,0.0,0.0,0.0,0.0,0.0,0.0,0.0,0.140985901409859,0.0,0.0,0.0,0.0,0.0,0.0,0.3461653834616537,0.0,0.0,0.0,0.2307769223077692,0.0,0.0,723.15,4.699999809265137
0.25,0.0,0.0,0.0,0.0,0.0,0.0,0.0,0.125,0.0,0.0,0.0,0.0,0.0,0.0,0.375,0.0,0.0,0.0,0.25,0.0,0.0,725.15,4.920000076293945
0.0,0.0,0.0,0.0,0.0,0.0,0.0,0.0,0.0,0.75,0.0,0.0,0.0,0.0,0.25,0.0,0.0,0.0,0.0,0.0,0.0,0.0,952.15,3.759999990463257
0.0,0.0,0.0,0.0,0.0,0.0,0.0,0.0,0.0,0.6667000000000001,0.0,0.0,0.0,0.0,0.3333,0.0,0.0,0.0,0.0,0.0,0.0,0.0,957.15,3.930000066757202
0.0,0.0,0.0,0.0,0.0,0.0,0.0,0.0,0.0,0.6383,0.0,0.0,0.0,0.0,0.3617,0.0,0.0,0.0,0.0,0.0,0.0,0.0,971.15,4.059999942779541
0.0,0.0,0.0,0.0,0.0,0.0,0.0,0.0,0.0,0.7142999999999999,0.0,0.0,0.0,0.0,0.2142999999999999,0.0,0.0,0.0,0.0,0.0,0.0,0.0,964.15,4.039999961853027
0.0,0.0,0.0,0.0,0.0,0.0,0.0,0.0,0.0,0.6521347865213479,0.0,0.0,0.0,0.0,0.1521847815218478,0.0,0.0,0.0,0.0,0.0,0.0,0.0,983.15,4.320000171661377
0.0,0.0,0.0,0.0,0.0,0.0,0.0,0.0,0.0,0.6,0.0,0.0,0.0,0.0,0.18,0.0,0.0,0.0,0.0,0.0,0.0,0.0,1007.15,4.400000095367432
0.0,0.0,0.0,0.0,0.0,0.0,0.0,0.0,0.0,0.5,0.5,0.0,0.0,0.0,0.0,0.0,0.0,0.0,0.0,0.0,0.0,0.0,793.15,3.950000047683716
0.0,0.5869176075282257,0.0,0.0,0.1751052531575947,0.0,0.0,0.0,0.0632018960568817,0.0,0.077602328069842,0.0,0.0,0.0,0.0,0.0,0.0,0.0592017760532815,0.0,0.0,0.0,0.0,818.15,2.940000057220459
0.0,0.5867234689387575,0.0,0.0,0.1750070002800111,0.0,0.0,0.0,0.063102524100964,0.0,0.0776031041241649,0.0,0.0,0.0,0.0,0.0,0.0,0.0592023680947237,0.0,0.0,0.0,0.0,816.15,2.9200000762939453
0.0,0.5862644890938002,0.0,0.0,0.1749192411165228,0.0,0.0,0.0,0.063106941763594,0.0,0.0775085259378531,0.0,0.0,0.0,0.0,0.0,0.0,0.0592065127163988,0.0,0.0,0.0,0.0,817.15,2.9600000381469727
0.0,0.5853058530585307,0.0,0.0,0.1746017460174602,0.0,0.0,0.0,0.0630006300063,0.0,0.07740077400774,0.0,0.0,0.0,0.0,0.0,0.0,0.05910059100591,0.0,0.0,0.0,0.0,818.15,2.9800000190734863
0.0,0.5835474807267347,0.0,0.0,0.1740843324100831,0.0,0.0,0.0,0.0627943485086342,0.0,0.0771930526252637,0.0,0.0,0.0,0.0,0.0,0.0,0.058894699477047,0.0,0.0,0.0,0.0,819.15,2.990000009536743
0.0,0.5801218255833726,0.0,0.0,0.1730363376309025,0.0,0.0,0.0,0.062413106752418,0.0,0.0767161103831804,0.0,0.0,0.0,0.0,0.0,0.0,0.0585122875803918,0.0,0.0,0.0,0.0,817.15,3.009999990463257
0.0,0.6105572609917306,0.0,0.0,0.1792874498785085,0.0,0.0,0.0,0.0647954643174977,0.0,0.0794944353895227,0.0,0.0,0.0,0.0,0.0,0.0,0.0606957512974091,0.0,0.0,0.0,0.0,818.15,2.940000057220459
0.0,0.6046576739628227,0.0,0.0,0.1803873728838981,0.0,0.0,0.0,0.0650954433189676,0.0,0.0799944003919725,0.0,0.0,0.0,0.0,0.0,0.0,0.060995730298879,0.0,0.0,0.0,0.0,820.15,2.9700000286102295
0.0,0.6002519798416126,0.0,0.0,0.1790856731461483,0.0,0.0,0.0,0.0645948324134069,0.0,0.0793936485081193,0.0,0.0,0.0,0.0,0.0,0.0,0.0605951523878089,0.0,0.0,0.0,0.0,820.15,2.990000009536743
0.0,0.5910059100591006,0.0,0.0,0.1763017630176301,0.0,0.0,0.0,0.06360063600636,0.0,0.07820078200782,0.0,0.0,0.0,0.0,0.0,0.0,0.05970059700597,0.0,0.0,0.0,0.0,821.15,3.0199999809265137
0.0,0.5710000000000001,0.0,0.0,0.1703,0.0,0.0,0.0,0.0615,0.0,0.0755,0.0,0.0,0.0,0.0,0.0,0.0,0.0576,0.0,0.0,0.0,0.0,820.15,3.109999895095825
