Repository: dorukdogular/vitreos

# Data

## Source

Glass property data is sourced from the [SciGlass database](https://github.com/epam/SciGlass) (EPAM Systems), made available under the [Open Database License (ODbL)](https://opendatacommons.org/licenses/odbl/1-0/). Accessed via the [glasspy](https://github.com/drcassar/glasspy) Python library.

## Files tracked in git

| File | Description |
|---|---|
| `clean.csv` | Deduplicated glass-forming ability dataset (11858 rows) |
| `tg_dataset.csv` | 76377 glasses with Tg (K) and 22 oxide mol% features |
| `tg_density_dataset.csv` | 31173 glasses with both Tg (K) and density (g/cm³) |

File: data/tg_density_dataset.csv (part 74 of 109)
SiO2,P2O5,ZrO2,Na2O,Al2O3,Fe2O3,CaO,MgO,K2O,B2O3,BaO,ZnO,Li2O,SrO,La2O3,TiO2,Nb2O5,PbO,Sb2O3,Bi2O3,TeO2,Se,Tg,density
0.0,0.6088060880608805,0.0,0.0,0.1566015660156601,0.0,0.0,0.0,0.06550065500655,0.0,0.08060080600806,0.0,0.0,0.0,0.0,0.0,0.0,0.06180061800618,0.0,0.0,0.0,0.0,817.15,3.009999990463257
0.0,0.6087391260873912,0.0,0.0,0.1317868213178682,0.0,0.0,0.0,0.0653934606539346,0.0,0.0804919508049195,0.0,0.0,0.0,0.0,0.0,0.0,0.0617938206179382,0.0,0.0,0.0,0.0,810.15,3.0299999713897705
0.0,0.6085425979818587,0.0,0.0,0.081905733401338,0.0,0.0,0.0,0.0655045853209724,0.0,0.0805056353944776,0.0,0.0,0.0,0.0,0.0,0.0,0.0617043193023511,0.0,0.0,0.0,0.0,802.15,3.2699999809265137
0.0,0.608530426521326,0.0,0.0,0.0469023451172558,0.0,0.0,0.0,0.0654032701635081,0.0,0.08050402520126,0.0,0.0,0.0,0.0,0.0,0.0,0.0618030901545077,0.0,0.0,0.0,0.0,800.15,3.319999933242798
0.4093409340934094,0.0,0.0,0.0,0.1206120612061206,0.0,0.0,0.0,0.0,0.3532353235323532,0.0,0.0,0.0,0.0791079107910791,0.0377037703770377,0.0,0.0,0.0,0.0,0.0,0.0,0.0,830.15,2.6700000762939453
0.4173582641735827,0.0,0.0,0.0,0.122987701229877,0.0,0.0,0.0,0.0,0.3001699830016998,0.0,0.0,0.0,0.120987901209879,0.0384961503849615,0.0,0.0,0.0,0.0,0.0,0.0,0.0,858.15,2.9200000762939453
0.4257574242575741,0.0,0.0,0.0,0.1253874612538746,0.0,0.0,0.0,0.0,0.2449755024497549,0.0,0.0,0.0,0.1645835416458353,0.0392960703929607,0.0,0.0,0.0,0.0,0.0,0.0,0.0,889.15,3.009999990463257
0.4345,0.0,0.0,0.0,0.128,0.0,0.0,0.0,0.0,0.1875,0.0,0.0,0.0,0.2098999999999999,0.0401,0.0,0.0,0.0,0.0,0.0,0.0,0.0,920.15,3.109999895095825
0.4436,0.0,0.0,0.0,0.1307,0.0,0.0,0.0,0.0,0.1276,0.0,0.0,0.0,0.2572,0.0409,0.0,0.0,0.0,0.0,0.0,0.0,0.0,932.15,3.319999933242798
0.4,0.0,0.0,0.0,0.0,0.0,0.0,0.0,0.0,0.0,0.4,0.0,0.0,0.0,0.0,0.2,0.0,0.0,0.0,0.0,0.0,0.0,1003.15,4.294000148773193
0.0,0.0,0.0,0.0,0.0,0.0,0.0,0.0,0.0,0.0,0.0,0.0,0.0,0.0,0.0,0.0,0.0,0.0,0.0,0.0,0.0,0.6,443.15,3.200000047683716
0.0,0.0,0.0,0.0,0.0,0.0,0.0,0.0,0.0,0.0,0.0,0.0,0.0,0.0,0.0,0.0,0.0,0.0,0.0,0.0,0.0,0.5783999999999999,443.15,3.299999952316284
0.0,0.0,0.0,0.0,0.0,0.0,0.0,0.0,0.0,0.0,0.0,0.0,0.0,0.0,0.0,0.0,0.0,0.0,0.0,0.0,0.0,0.5577,433.15,3.4600000381469727
0.0,0.0,0.0,0.0,0.0,0.0,0.0,0.0,0.0,0.0,0.0,0.0,0.0,0.0,0.0,0.0,0.0,0.0,0.0,0.0,0.0,0.5185,423.15,3.700000047683716
0.0,0.0,0.0,0.0,0.0,0.0,0.0,0.0,0.0,0.0,0.0,0.0,0.0,0.0,0.0,0.0,0.0,0.0,0.0,0.0,0.0,0.4821482148214822,418.15,3.9600000381469727
0.0,0.0,0.0,0.0,0.0,0.0,0.0,0.0,0.0,0.0,0.0,0.0,0.0,0.0,0.0,0.0,0.0,0.0,0.0,0.0,0.0,0.4483,413.15,4.21999979019165
0.0,0.0,0.0,0.0,0.0,0.0,0.0,0.0,0.0,0.0,0.0,0.0,0.0,0.0,0.0,0.0,0.0,0.0,0.0,0.0,0.0,0.4167,413.15,4.5
0.0,0.0,0.0,0.0,0.0,0.0,0.0,0.0,0.0,0.0,0.0,0.0,0.0,0.0,0.0,0.0,0.0,0.0,0.0,0.0,0.0,0.3871,413.15,4.789999961853027
0.0,0.0,0.0,0.0,0.0,0.0,0.0,0.0,0.0,0.0,0.0,0.0,0.0,0.0,0.0,0.0,0.0,0.0,0.0,0.0,0.0,0.373,408.15,4.880000114440918
0.0,0.0,0.0,0.0,0.0,0.0,0.0,0.0,0.0,0.0,0.0,0.0,0.0,0.0,0.0,0.0,0.0,0.0,0.0,0.0,0.0,0.3593640635936406,403.15,5.050000190734863
0.0,0.0,0.0,0.0,0.0,0.0,0.0,0.0,0.0,0.0,0.0,0.0,0.0,0.0,0.0,0.0,0.0,0.0,0.0,0.0,0.0,0.3461653834616538,398.15,5.179999828338623
0.0,0.0,0.0,0.0,0.0,0.0,0.0,0.0,0.0,0.0,0.0,0.0,0.0,0.0,0.0,0.0,0.0,0.0,0.0,0.0,0.0,0.3333333333333333,398.15,5.340000152587891
0.0,0.0,0.0,0.0,0.0,0.0,0.0,0.0,0.0,0.0,0.0,0.0,0.0,0.0,0.0,0.0,0.0,0.0,0.0,0.0,0.0,0.3209,393.15,5.420000076293945
0.0,0.0,0.0,0.0,0.0,0.0,0.0,0.0,0.0,0.0,0.0,0.0,0.0,0.0,0.0,0.0,0.0,0.0,0.0,0.0,0.0,0.3088,398.15,5.579999923706055
0.0,0.0,0.0,0.0,0.0,0.0,0.0,0.0,0.0,0.0,0.0,0.0,0.0,0.0,0.0,0.0,0.0,0.0,0.0,0.0,0.0,0.297070292970703,388.15,5.71999979019165
0.0,0.0,0.0,0.0,0.0,0.0,0.0,0.0,0.0,0.0,0.0,0.0,0.0,0.0,0.0,0.0,0.0,0.0,0.0,0.0,0.0,0.2857,388.15,5.849999904632568
0.0,0.0,0.0,0.0,0.0,0.0,0.0,0.0,0.15,0.62,0.0,0.0,0.15,0.0,0.0,0.0,0.0,0.0,0.0,0.03,0.0,0.0,638.15,2.680000066757202
0.0,0.0,0.0,0.0,0.0,0.0,0.0,0.0,0.15,0.6,0.0,0.0,0.15,0.0,0.0,0.0,0.0,0.0,0.0,0.05,0.0,0.0,643.15,2.890000104904175
0.0,0.0,0.0,0.0,0.0,0.0,0.0,0.0,0.15,0.58,0.0,0.0,0.15,0.0,0.0,0.0,0.0,0.0,0.0,0.07,0.0,0.0,645.15,3.0799999237060547
0.0,0.0,0.0,0.0,0.0,0.0,0.0,0.0,0.15,0.55,0.0,0.0,0.15,0.0,0.0,0.0,0.0,0.0,0.0,0.1,0.0,0.0,648.15,3.359999895095825
0.0,0.0,0.0,0.0,0.0,0.0,0.0,0.0,0.15,0.53,0.0,0.0,0.15,0.0,0.0,0.0,0.0,0.0,0.0,0.12,0.0,0.0,659.15,3.4700000286102295
0.0,0.0,0.0,0.0,0.0,0.0,0.0,0.0,0.15,0.5,0.0,0.0,0.15,0.0,0.0,0.0,0.0,0.0,0.0,0.15,0.0,0.0,663.15,3.700000047683716
0.0,0.0,0.0,0.0,0.0,0.0,0.0,0.0,0.0,0.4,0.0,0.5,0.0,0.0,0.0,0.0,0.0,0.0,0.0,0.0,0.0,0.0,787.15,3.486999988555908
0.0,0.0,0.0,0.0,0.0,0.0,0.0,0.0,0.0,0.3,0.0,0.5,0.0,0.0,0.0,0.0,0.0,0.0,0.0,0.0,0.0,0.0,729.15,3.7060000896453857
0.0,0.0,0.0,0.0,0.0,0.0,0.0,0.0,0.0,0.2,0.0,0.5,0.0,0.0,0.0,0.0,0.0,0.0,0.0,0.0,0.0,0.0,683.15,3.8010001182556152
0.4613461346134613,0.026002600260026,0.0,0.2435243524352435,0.0,0.0,0.2691269126912691,0.0,0.0,0.0,0.0,0.0,0.0,0.0,0.0,0.0,0.0,0.0,0.0,0.0,0.0,0.0,784.15,2.7100000381469727
0.4516548345165483,0.025997400259974,0.0,0.2337766223377662,0.0,0.0,0.137986201379862,0.1081891810818918,0.0423957604239576,0.0,0.0,0.0,0.0,0.0,0.0,0.0,0.0,0.0,0.0,0.0,0.0,0.0,722.15,2.619999885559082
0.4392,0.0252,0.0,0.1637,0.0,0.0,0.1916,0.1510999999999999,0.0292,0.0,0.0,0.0,0.0,0.0,0.0,0.0,0.0,0.0,0.0,0.0,0.0,0.0,789.15,2.609999895095825
0.4273572642735726,0.0245975402459754,0.0,0.0965903409659034,0.0,0.0,0.2424757524247575,0.1916808319168083,0.0172982701729827,0.0,0.0,0.0,0.0,0.0,0.0,0.0,0.0,0.0,0.0,0.0,0.0,0.0,800.15,2.680000066757202
0.5337533753375338,0.0257025702570257,0.0,0.1669166916691669,0.0,0.0,0.1367136713671367,0.1072107210721072,0.0297029702970297,0.0,0.0,0.0,0.0,0.0,0.0,0.0,0.0,0.0,0.0,0.0,0.0,0.0,803.15,2.609999895095825
0.5192,0.0249999999999999,0.0,0.0983999999999999,0.0,0.0,0.1899999999999999,0.1498,0.0175999999999999,0.0,0.0,0.0,0.0,0.0,0.0,0.0,0.0,0.0,0.0,0.0,0.0,0.0,804.15,2.700000047683716
0.5451454854514548,0.0253974602539746,0.0,0.1163883611638836,0.0,0.0,0.1607839216078392,0.1267873212678732,0.0254974502549744,0.0,0.0,0.0,0.0,0.0,0.0,0.0,0.0,0.0,0.0,0.0,0.0,0.0,821.15,2.630000114440918
0.5629437056294371,0.0252974702529747,0.0,0.1062893710628937,0.0,0.0,0.1600839916008399,0.1262873712628737,0.0190980901909809,0.0,0.0,0.0,0.0,0.0,0.0,0.0,0.0,0.0,0.0,0.0,0.0,0.0,830.15,2.619999885559082
0.6132,0.0255,0.0,0.1002,0.0,0.0,0.1355,0.1076999999999999,0.0179,0.0,0.0,0.0,0.0,0.0,0.0,0.0,0.0,0.0,0.0,0.0,0.0,0.0,837.15,2.7100000381469727
0.6837316268373163,0.0256974302569743,0.0,0.0812918708129187,0.0,0.0,0.1092890710928907,0.0857914208579142,0.0141985801419858,0.0,0.0,0.0,0.0,0.0,0.0,0.0,0.0,0.0,0.0,0.0,0.0,0.0,838.15,2.4800000190734863
0.0,0.5,0.0,0.5,0.0,0.0,0.0,0.0,0.0,0.0,0.0,0.0,0.0,0.0,0.0,0.0,0.0,0.0,0.0,0.0,0.0,0.0,561.15,2.490000009536743
0.0,0.5,0.0,0.475,0.0,0.0,0.0,0.0,0.0,0.0,0.0,0.0,0.0,0.0,0.0,0.025,0.0,0.0,0.0,0.0,0.0,0.0,567.15,2.5199999809265137
0.0,0.5,0.0,0.45,0.0,0.0,0.0,0.0,0.0,0.0,0.0,0.0,0.0,0.0,0.0,0.05,0.0,0.0,0.0,0.0,0.0,0.0,580.15,2.5299999713897705
0.0,0.5,0.0,0.425,0.0,0.0,0.0,0.0,0.0,0.0,0.0,0.0,0.0,0.0,0.0,0.075,0.0,0.0,0.0,0.0,0.0,0.0,585.15,2.5399999618530273
0.0,0.5,0.0,0.4,0.0,0.0,0.0,0.0,0.0,0.0,0.0,0.0,0.0,0.0,0.0,0.1,0.0,0.0,0.0,0.0,0.0,0.0,599.15,2.569999933242798
0.0,0.45,0.0,0.45,0.0,0.0,0.0,0.0,0.0,0.0,0.0,0.0,0.0,0.0,0.0,0.1,0.0,0.0,0.0,0.0,0.0,0.0,603.15,2.569999933242798
0.0,0.4,0.0,0.45,0.0,0.0,0.0,0.0,0.0,0.0,0.0,0.0,0.0,0.0,0.0,0.15,0.0,0.0,0.0,0.0,0.0,0.0,661.15,2.630000114440918
0.0,0.35,0.0,0.45,0.0,0.0,0.0,0.0,0.0,0.0,0.0,0.0,0.0,0.0,0.0,0.2,0.0,0.0,0.0,0.0,0.0,0.0,734.15,2.7100000381469727
0.0,0.3329999999999999,0.0,0.0,0.0,0.0,0.0,0.0,0.0,0.0,0.0,0.0,0.0,0.0,0.0,0.0,0.0,0.0,0.0,0.0,0.0,0.0,543.15,3.759999990463257
0.0,0.3328,0.0,0.0,0.0,0.0,0.0,0.0,0.0,0.0,0.0,0.0,0.0,0.0,0.0,0.0,0.0,0.0,0.0,0.0,0.0,0.0,547.15,3.7799999713897705
0.0,0.3297,0.0,0.0,0.0,0.0,0.0,0.0,0.0,0.0,0.0,0.0,0.0,0.0,0.0,0.0,0.0,0.0,0.0,0.0,0.0,0.0,558.15,3.7699999809265137
0.0,0.3263,0.0,0.0,0.0,0.0,0.0,0.0,0.0,0.0,0.0,0.0,0.0,0.0,0.0,0.0,0.0,0.0,0.0,0.0,0.0,0.0,585.15,3.809999942779541
0.0,0.0,0.0,0.0,0.0,0.0,0.0,0.0,0.0,0.0,0.0,0.3,0.1,0.0,0.0,0.0,0.0,0.0,0.0,0.4,0.0,0.0,773.15,5.429999828338623
0.0,0.0,0.0,0.0,0.0,0.03,0.0,0.0,0.0,0.0,0.0,0.3,0.1,0.0,0.0,0.0,0.0,0.0,0.0,0.37,0.0,0.0,808.15,5.309999942779541
0.0,0.0,0.0,0.0,0.0,0.06,0.0,0.0,0.0,0.0,0.0,0.3,0.1,0.0,0.0,0.0,0.0,0.0,0.0,0.34,0.0,0.0,824.15,5.28000020980835
0.0,0.0,0.0,0.0,0.0,0.09,0.0,0.0,0.0,0.0,0.0,0.3,0.1,0.0,0.0,0.0,0.0,0.0,0.0,0.31,0.0,0.0,852.15,5.159999847412109
0.0,0.0,0.0,0.0,0.0,0.0,0.0,0.0,0.0,0.45,0.1,0.3,0.15,0.0,0.0,0.0,0.0,0.0,0.0,0.0,0.0,0.0,760.15,2.690000057220459
0.0,0.0,0.0,0.0,0.0,0.0,0.0,0.0,0.0,0.4,0.1,0.3,0.15,0.0,0.0,0.0,0.0,0.0,0.0,0.0,0.0,0.0,765.15,2.75
0.0,0.0,0.0,0.0,0.0,0.0,0.0,0.0,0.0,0.35,0.1,0.3,0.15,0.0,0.0,0.0,0.0,0.0,0.0,0.0,0.0,0.0,777.15,2.9800000190734863
0.0,0.0,0.0,0.0,0.0,0.0,0.0,0.0,0.0,0.3,0.1,0.3,0.15,0.0,0.0,0.0,0.0,0.0,0.0,0.0,0.0,0.0,793.15,3.2100000381469727
0.4744,0.0,0.0,0.0,0.0125,0.0,0.1748,0.2246999999999999,0.0,0.0179,0.0,0.0,0.0,0.0749,0.0125,0.0,0.0,0.0,0.0,0.0,0.0,0.0,828.15,3.1070001125335693
0.4735999999999999,0.0,0.0,0.0,0.0124999999999999,0.0,0.1744999999999999,0.2242999999999999,0.0,0.0180999999999999,0.0,0.0,0.0,0.0747999999999999,0.0124999999999999,0.0,0.0,0.0,0.0,0.0013,0.0,0.0,808.15,3.128000020980835
0.472047204720472,0.0,0.0,0.0,0.0124012401240124,0.0,0.1739173917391739,0.2236223622362236,0.0,0.0184018401840184,0.0,0.0,0.0,0.0745074507450745,0.0124012401240124,0.0,0.0,0.0,0.0,0.0041004100410041,0.0,0.0,793.15,3.1670000553131104
0.4704,0.0,0.0,0.0,0.0124,0.0,0.1732999999999999,0.2228,0.0,0.0187,0.0,0.0,0.0,0.0742999999999999,0.0124,0.0,0.0,0.0,0.0,0.0069999999999999,0.0,0.0,793.15,3.2079999446868896
0.1286128612861286,0.0,0.0163016301630163,0.0,0.0,0.0,0.0,0.0,0.0,0.3042304230423042,0.0,0.188018801880188,0.0207020702070207,0.0,0.1651165116511651,0.0,0.0,0.0,0.0,0.0,0.0,0.0,885.15,5.239999771118164
0.1265126512651265,0.0,0.0321032103210321,0.0,0.0,0.0,0.0,0.0,0.0,0.3013301330133013,0.0,0.1849184918491849,0.0254025402540254,0.0,0.1549154915491549,0.0,0.0,0.0,0.0,0.0,0.0,0.0,887.15,5.239999771118164
0.1278,0.0,0.0311,0.0,0.0,0.0,0.0,0.0,0.0,0.3011,0.0,0.185,0.0247,0.0,0.1631,0.0,0.0,0.0,0.0,0.0,0.0,0.0,885.15,5.070000171661377
0.1393,0.0,0.0375999999999999,0.0,0.0,0.0,0.0,0.0,0.0,0.2898,0.0,0.1982999999999999,0.025,0.0,0.1532,0.0,0.0,0.0,0.0,0.0,0.0,0.0,884.15,5.210000038146973
0.1265746850629873,0.0,0.031493701259748,0.0,0.0,0.0,0.0,0.0,0.0,0.3020395920815836,0.0,0.1850629874025195,0.0249950009998,0.0,0.1789642071585682,0.0,0.0,0.0,0.0,0.0,0.0,0.0,888.15,5.099999904632568
0.1846999999999999,0.0,0.0455999999999999,0.0,0.0,0.0,0.0,0.0,0.0,0.2613999999999999,0.0,0.1799999999999999,0.0197999999999999,0.0,0.1581,0.0,0.0,0.0,0.0,0.0,0.0,0.0,899.15,5.170000076293945
0.1716656668666267,0.0,0.0545890821835632,0.0,0.0,0.0,0.0,0.0,0.0,0.2769446110777844,0.0,0.1652669466106779,0.01999600079984,0.0,0.1596680663867226,0.0,0.0,0.0,0.0,0.0,0.0,0.0,901.15,5.170000076293945
0.1716,0.0,0.0467999999999999,0.0,0.0,0.0,0.0,0.0,0.0,0.2744,0.0,0.1657999999999999,0.0203,0.0,0.1606,0.0,0.0,0.0,0.0,0.0,0.0,0.0,903.15,5.21999979019165
0.1701170117011701,0.0,0.0464046404640464,0.0,0.0,0.0,0.0,0.0,0.0,0.2634263426342634,0.0,0.181018101810181,0.0201020102010201,0.0,0.1596159615961596,0.0,0.0,0.0,0.0,0.0,0.0,0.0,898.15,5.210000038146973
0.1689168916891689,0.0,0.0460046004600459,0.0,0.0,0.0,0.0,0.0,0.0,0.2722272227222722,0.0,0.1815181518151815,0.02000200020002,0.0,0.163116311631163,0.0,0.0,0.0,0.0,0.0,0.0,0.0,894.15,5.170000076293945
0.1384999999999999,0.0,0.0324999999999999,0.0,0.0,0.0,0.0,0.0,0.0,0.3143999999999999,0.0,0.1628999999999999,0.0360999999999999,0.0,0.1674999999999999,0.0,0.0,0.0,0.0,0.0,0.0,0.0,883.15,5.179999828338623
0.1598,0.0,0.0484,0.0,0.0,0.0,0.0,0.0,0.0,0.2887,0.0,0.1272,0.0552,0.0,0.1685,0.0,0.0,0.0,0.0,0.0,0.0,0.0,873.15,5.119999885559082
0.1245875412458754,0.0,0.0321967803219678,0.0,0.0,0.0,0.0,0.0,0.0,0.3035696430356964,0.0,0.183981601839816,0.0245975402459754,0.0,0.1540845915408459,0.0,0.0,0.0,0.0,0.0,0.0,0.0,884.15,5.010000228881836
0.1346,0.0,0.0322,0.0,0.0,0.0,0.0,0.0,0.0,0.3046999999999999,0.0,0.1856999999999999,0.0203999999999999,0.0,0.1742999999999999,0.0,0.0,0.0,0.0,0.0,0.0,0.0,883.15,5.190000057220459
0.1412,0.0,0.0313,0.0,0.0,0.0,0.0,0.0,0.0,0.2926000000000001,0.0,0.1858,0.0207,0.0,0.1629,0.0,0.0,0.0,0.0,0.0,0.0,0.0,883.15,5.239999771118164
0.164983501649835,0.0,0.0324967503249675,0.0,0.0,0.0,0.0,0.0,0.0,0.2549745025497451,0.0,0.0982901709829017,0.090990900909909,0.0,0.1565843415658434,0.0,0.0,0.0,0.0,0.0,0.0,0.0,878.15,5.360000133514404
0.1379137913791379,0.0,0.0747074707470746,0.0,0.0,0.0,0.0,0.0,0.0,0.3417341734173417,0.0,0.1018101810181018,0.0514051405140514,0.0,0.1771177117711771,0.0,0.0115011501150114,0.0,0.0,0.0,0.0,0.0,886.15,5.070000171661377
0.1575157515751575,0.0,0.0332033203320332,0.0,0.0,0.0,0.0,0.0,0.0,0.3145314531453146,0.0,0.1892189218921892,0.0236023602360236,0.0,0.1691169116911691,0.0,0.0,0.0,0.0,0.0,0.0,0.0,886.15,4.960000038146973
0.1574842515748425,0.0,0.0481951804819518,0.0,0.0,0.0,0.0,0.0,0.0,0.3043695630436956,0.0,0.1874812518748125,0.0235976402359764,0.0,0.1673832616738326,0.0,0.0,0.0,0.0,0.0,0.0,0.0,885.15,5.0
0.1567686462707458,0.0,0.0483903219356128,0.0,0.0,0.0,0.0,0.0,0.0,0.3124375124975005,0.0,0.1872625474905019,0.0231953609278144,0.0,0.1675664867026595,0.0,0.0,0.0,0.0,0.0,0.0,0.0,886.15,4.920000076293945
0.1584841515848415,0.0,0.0334966503349665,0.0,0.0,0.0,0.0,0.0,0.0,0.3144685531446855,0.0,0.1886811318868113,0.0237976202379762,0.0,0.1688831116888311,0.0,0.0,0.0,0.0,0.0,0.0,0.0,886.15,4.940000057220459
0.1543999999999999,0.0,0.0331,0.0,0.0,0.0,0.0,0.0,0.0,0.3089,0.0,0.2176,0.0093999999999999,0.0,0.1657,0.0,0.0,0.0,0.0,0.0,0.0,0.0,896.15,5.0
0.1576157615761576,0.0,0.0333033303330333,0.0,0.0,0.0,0.0,0.0,0.0,0.3146314631463147,0.0,0.1893189318931893,0.0236023602360236,0.0,0.1609160916091609,0.0,0.0,0.0,0.0,0.0,0.0,0.0,885.15,4.980000019073486
0.1567843215678432,0.0,0.0330966903309669,0.0,0.0,0.0,0.0,0.0,0.0,0.314968503149685,0.0,0.18998100189981,0.0234976502349765,0.0,0.1531846815318468,0.0,0.0,0.0,0.0,0.0,0.0,0.0,885.15,4.96999979019165
0.1581841815818418,0.0,0.0333966603339666,0.0,0.0,0.0,0.0,0.0,0.0,0.3137686231376863,0.0,0.18998100189981,0.0236976302369763,0.0,0.1605839416058394,0.0,0.0,0.0,0.0,0.0,0.0,0.0,884.15,4.989999771118164
0.1563156315631563,0.0,0.0489048904890489,0.0,0.0,0.0,0.0,0.0,0.0,0.3121312131213121,0.0,0.1877187718771877,0.0235023502350235,0.0,0.1519151915191519,0.0,0.0,0.0,0.0,0.0,0.0,0.0,886.15,4.960000038146973
0.158,0.0,0.0327,0.0,0.0,0.0,0.0,0.0,0.0,0.314,0.0,0.1891,0.0241,0.0,0.1452,0.0,0.0,0.0,0.0,0.0,0.0,0.0,884.15,5.019999980926514
0.1574,0.0,0.0332,0.0,0.0,0.0,0.0,0.0,0.0,0.3121,0.0,0.189,0.0236,0.0,0.1685,0.0,0.0,0.0,0.0,0.0,0.0035,0.0,882.15,4.96999979019165
0.1870812918708129,0.0,0.0330966903309669,0.0,0.0,0.0,0.0,0.0,0.0,0.2926707329267073,0.0,0.1864813518648135,0.0234976502349765,0.0,0.1582841715828417,0.0,0.0,0.0,0.0,0.0,0.0,0.0,886.15,4.96999979019165
0.1870812918708129,0.0,0.0330966903309669,0.0,0.0,0.0,0.0,0.0,0.0,0.2926707329267073,0.0,0.1864813518648135,0.0234976502349765,0.0,0.1504849515048495,0.0,0.0,0.0,0.0,0.0,0.0,0.0,889.15,4.989999771118164
0.1274127412741274,0.0,0.0495049504950495,0.0,0.0,0.0,0.0,0.0,0.0,0.3318331833183318,0.0,0.1916191619161916,0.0237023702370237,0.0,0.1544154415441544,0.0,0.0,0.0,0.0,0.0,0.0,0.0,883.15,4.980000019073486
0.1558844115588441,0.0,0.0487951204879512,0.0,0.0,0.0,0.0,0.0,0.0,0.3112688731126887,0.0,0.188981101889811,0.0233976602339766,0.0,0.1518848115188481,0.0,0.0,0.0,0.0,0.0,0.0,0.0,888.15,4.96999979019165
0.127,0.0,0.0493,0.0,0.0,0.0,0.0,0.0,0.0,0.3328,0.0,0.1909,0.0236,0.0,0.1544,0.0,0.0,0.0,0.0,0.0,0.0,0.0,884.15,4.989999771118164
0.0821,0.0,0.0492,0.0,0.0,0.0,0.0,0.0,0.0,0.3807999999999999,0.0,0.1819,0.0425,0.0,0.1389,0.0,0.0,0.0,0.0,0.0,0.0,0.0,869.15,4.960000038146973
0.0980901909809019,0.0,0.048995100489951,0.0,0.0,0.0,0.0,0.0,0.0,0.3769623037696231,0.0,0.187981201879812,0.0281971802819718,0.0,0.1334866513348665,0.0,0.0,0.0,0.0,0.0,0.0,0.0,881.15,4.940000057220459
0.4728472847284728,0.054005400540054,0.0,0.0,0.209020902090209,0.0,0.0,0.1621162116211621,0.0,0.102010201020102,0.0,0.0,0.0,0.0,0.0,0.0,0.0,0.0,0.0,0.0,0.0,0.0,1010.15,2.4690001010894775
0.3605,0.0549,0.0,0.0,0.2123999999999999,0.0,0.0,0.1648,0.0,0.2073999999999999,0.0,0.0,0.0,0.0,0.0,0.0,0.0,0.0,0.0,0.0,0.0,0.0,968.15,2.431999921798706
0.2443,0.0558,0.0,0.0,0.216,0.0,0.0,0.1676,0.0,0.3162999999999999,0.0,0.0,0.0,0.0,0.0,0.0,0.0,0.0,0.0,0.0,0.0,0.0,948.15,2.4000000953674316
0.1242124212421242,0.0568056805680568,0.0,0.0,0.2196219621962196,0.0,0.0,0.1704170417041703,0.0,0.4289428942894289,0.0,0.0,0.0,0.0,0.0,0.0,0.0,0.0,0.0,0.0,0.0,0.0,922.15,2.4119999408721924
0.4987999999999999,0.0642999999999999,0.0,0.0,0.1708999999999999,0.0,0.0,0.1192999999999999,0.0,0.1000999999999999,0.0,0.0,0.0465999999999999,0.0,0.0,0.0,0.0,0.0,0.0,0.0,0.0,0.0,901.15,2.4110000133514404
0.4246,0.0842,0.0,0.0,0.217,0.0,0.0,0.1682999999999999,0.0,0.1059,0.0,0.0,0.0,0.0,0.0,0.0,0.0,0.0,0.0,0.0,0.0,0.0,995.15,2.438999891281128
0.415958404159584,0.088991100889911,0.0,0.0,0.1750824917508249,0.0,0.0967903209679032,0.1718828117188281,0.0,0.0512948705129487,0.0,0.0,0.0,0.0,0.0,0.0,0.0,0.0,0.0,0.0,0.0,0.0,973.15,2.5799999237060547
0.2935,0.1207,0.0,0.0,0.1729,0.0,0.0,0.3621999999999999,0.0,0.0507,0.0,0.0,0.0,0.0,0.0,0.0,0.0,0.0,0.0,0.0,0.0,0.0,976.15,2.635999917984009
0.1762,0.1556,0.0115,0.0,0.1384,0.0,0.0,0.4675999999999999,0.0,0.0507,0.0,0.0,0.0,0.0,0.0,0.0,0.0,0.0,0.0,0.0,0.0,0.0,963.15,2.752000093460083
0.1168999999999999,0.1737,0.0,0.0,0.1378,0.0,0.0,0.5211,0.0,0.0504999999999999,0.0,0.0,0.0,0.0,0.0,0.0,0.0,0.0,0.0,0.0,0.0,0.0,961.15,2.759000062942505
0.0,0.5,0.0,0.45,0.0,0.0,0.05,0.0,0.0,0.0,0.0,0.0,0.0,0.0,0.0,0.0,0.0,0.0,0.0,0.0,0.0,0.0,569.15,2.509999990463257
0.0,0.5,0.0,0.4,0.0,0.0,0.1,0.0,0.0,0.0,0.0,0.0,0.0,0.0,0.0,0.0,0.0,0.0,0.0,0.0,0.0,0.0,578.15,2.5899999141693115
0.0,0.5,0.0,0.35,0.0,0.0,0.15,0.0,0.0,0.0,0.0,0.0,0.0,0.0,0.0,0.0,0.0,0.0,0.0,0.0,0.0,0.0,591.15,2.5199999809265137
0.0,0.5,0.0,0.3,0.0,0.0,0.2,0.0,0.0,0.0,0.0,0.0,0.0,0.0,0.0,0.0,0.0,0.0,0.0,0.0,0.0,0.0,611.15,2.5199999809265137
0.0,0.5,0.0,0.225,0.0,0.0,0.05,0.0,0.225,0.0,0.0,0.0,0.0,0.0,0.0,0.0,0.0,0.0,0.0,0.0,0.0,0.0,512.15,2.4700000286102295
0.0,0.5,0.0,0.2,0.0,0.0,0.1,0.0,0.2,0.0,0.0,0.0,0.0,0.0,0.0,0.0,0.0,0.0,0.0,0.0,0.0,0.0,536.15,2.5
0.0,0.5,0.0,0.175,0.0,0.0,0.15,0.0,0.175,0.0,0.0,0.0,0.0,0.0,0.0,0.0,0.0,0.0,0.0,0.0,0.0,0.0,551.15,2.490000009536743
0.0,0.5,0.0,0.15,0.0,0.0,0.2,0.0,0.15,0.0,0.0,0.0,0.0,0.0,0.0,0.0,0.0,0.0,0.0,0.0,0.0,0.0,573.15,2.4800000190734863
0.7,0.0,0.0,0.15,0.0,0.0,0.15,0.0,0.0,0.0,0.0,0.0,0.0,0.0,0.0,0.0,0.0,0.0,0.0,0.0,0.0,0.0,829.15,2.5320000648498535
0.605,0.0,0.0,0.105,0.0,0.0,0.0,0.0,0.0,0.185,0.0,0.0,0.105,0.0,0.0,0.0,0.0,0.0,0.0,0.0,0.0,0.0,771.15,2.4609999656677246
0.655,0.0,0.0,0.083,0.03,0.0,0.06,0.034,0.063,0.0,0.0,0.0,0.0,0.0,0.0,0.0,0.0,0.0,0.0,0.0,0.0,0.0,775.15,2.9670000076293945
0.0,0.5,0.0,0.0,0.0,0.0,0.0,0.0,0.0,0.0,0.0,0.0,0.0,0.0,0.0,0.0,0.0,0.0,0.0,0.0,0.0,0.0,519.15,3.506999969482422
0.0,0.45,0.0,0.0,0.0,0.0,0.0,0.0,0.0,0.0,0.0,0.0,0.0,0.0,0.0,0.0,0.0,0.0,0.0,0.0,0.0,0.0,507.15,3.63100004196167
0.0,0.4,0.0,0.0,0.0,0.0,0.0,0.0,0.0,0.0,0.0,0.0,0.0,0.0,0.0,0.0,0.0,0.0,0.0,0.0,0.0,0.0,514.15,3.763000011444092
0.0,0.35,0.0,0.0,0.0,0.0,0.0,0.0,0.0,0.0,0.0,0.0,0.0,0.0,0.0,0.0,0.0,0.0,0.0,0.0,0.0,0.0,529.15,3.9040000438690186
0.0,0.3,0.0,0.0,0.0,0.0,0.0,0.0,0.0,0.0,0.0,0.0,0.0,0.0,0.0,0.0,0.0,0.0,0.0,0.0,0.0,0.0,538.15,4.117000102996826
0.0,0.5,0.0,0.0,0.0,0.0,0.0,0.0,0.0,0.0,0.0,0.5,0.0,0.0,0.0,0.0,0.0,0.0,0.0,0.0,0.0,0.0,717.15,2.8399999141693115
0.0,0.45,0.0,0.0,0.0,0.0,0.0,0.0,0.0,0.0,0.0,0.45,0.0,0.0,0.0,0.0,0.0,0.0,0.0,0.0,0.1,0.0,678.15,3.119999885559082
0.0,0.4,0.0,0.0,0.0,0.0,0.0,0.0,0.0,0.0,0.0,0.4,0.0,0.0,0.0,0.0,0.0,0.0,0.0,0.0,0.2,0.0,657.15,3.4200000762939453
0.0,0.35,0.0,0.0,0.0,0.0,0.0,0.0,0.0,0.0,0.0,0.35,0.0,0.0,0.0,0.0,0.0,0.0,0.0,0.0,0.3,0.0,651.15,3.680000066757202
0.0,0.3,0.0,0.0,0.0,0.0,0.0,0.0,0.0,0.0,0.0,0.3,0.0,0.0,0.0,0.0,0.0,0.0,0.0,0.0,0.4,0.0,672.15,3.940000057220459
0.0,0.25,0.0,0.0,0.0,0.0,0.0,0.0,0.0,0.0,0.0,0.25,0.0,0.0,0.0,0.0,0.0,0.0,0.0,0.0,0.5,0.0,668.15,4.260000228881836
0.0,0.2,0.0,0.0,0.0,0.0,0.0,0.0,0.0,0.0,0.0,0.2,0.0,0.0,0.0,0.0,0.0,0.0,0.0,0.0,0.6,0.0,659.15,4.5
0.0,0.4,0.0,0.0,0.0,0.0,0.0,0.0,0.0,0.0,0.0,0.5,0.0,0.0,0.0,0.0,0.0,0.0,0.0,0.0,0.1,0.0,671.15,3.3399999141693115
0.0,0.3,0.0,0.0,0.0,0.0,0.0,0.0,0.0,0.0,0.0,0.5,0.0,0.0,0.0,0.0,0.0,0.0,0.0,0.0,0.2,0.0,686.15,3.859999895095825
0.0,0.2,0.0,0.0,0.0,0.0,0.0,0.0,0.0,0.0,0.0,0.5,0.0,0.0,0.0,0.0,0.0,0.0,0.0,0.0,0.3,0.0,691.15,4.380000114440918
0.0,0.1,0.0,0.0,0.0,0.0,0.0,0.0,0.0,0.0,0.0,0.5,0.0,0.0,0.0,0.0,0.0,0.0,0.0,0.0,0.4,0.0,691.15,4.849999904632568
0.0,0.2,0.0,0.0,0.0,0.0,0.0,0.0,0.0,0.0,0.0,0.5,0.0,0.0,0.0,0.0,0.0,0.0,0.0,0.0,0.3,0.0,691.15,4.360000133514404
0.74,0.0,0.0,0.16,0.0,0.0,0.1,0.0,0.0,0.0,0.0,0.0,0.0,0.0,0.0,0.0,0.0,0.0,0.0,0.0,0.0,0.0,803.15,2.490000009536743
0.74,0.0,0.0,0.16,0.0,0.0,0.0,0.0,0.0,0.1,0.0,0.0,0.0,0.0,0.0,0.0,0.0,0.0,0.0,0.0,0.0,0.0,826.15,2.450000047683716
0.74,0.0,0.0,0.043,0.01,0.0,0.0,0.0,0.0,0.207,0.0,0.0,0.0,0.0,0.0,0.0,0.0,0.0,0.0,0.0,0.0,0.0,715.15,2.180000066757202
0.83,0.0,0.0,0.04,0.01,0.0,0.0,0.0,0.0,0.12,0.0,0.0,0.0,0.0,0.0,0.0,0.0,0.0,0.0,0.0,0.0,0.0,803.15,2.2200000286102295
0.0,0.04,0.0,0.0,0.0,0.0,0.0,0.0,0.0,0.0,0.0,0.0,0.0,0.04,0.0,0.0,0.0,0.0,0.0,0.0,0.0,0.0,683.15,3.4800000190734863
0.0,0.0909,0.0,0.0,0.0,0.0,0.0,0.0,0.0,0.0,0.0,0.0,0.0,0.0909,0.0,0.0,0.0,0.0,0.0,0.0,0.0,0.0,713.15,3.430000066757202
0.0,0.1724172417241724,0.0,0.0,0.0,0.0,0.0,0.0,0.0,0.0,0.0,0.0,0.0,0.1724172417241724,0.0,0.0,0.0,0.0,0.0,0.0,0.0,0.0,733.15,3.5199999809265137
0.0,0.5,0.0,0.1,0.0,0.0,0.0,0.0,0.0,0.0,0.0,0.0,0.0,0.4,0.0,0.0,0.0,0.0,0.0,0.0,0.0,0.0,703.15,3.069999933242798
0.0,0.5,0.0,0.0,0.0,0.0,0.0,0.0,0.0,0.0,0.0,0.0,0.0,0.5,0.0,0.0,0.0,0.0,0.0,0.0,0.0,0.0,758.15,3.180000066757202
0.0,0.5,0.0,0.0,0.0,0.0,0.0,0.0,0.0,0.0,0.0,0.0,0.0,0.0,0.0,0.0,0.0,0.0,0.0,0.0,0.0,0.0,742.15,2.9200000762939453
0.0,0.0,0.0,0.0,0.0,0.0,0.0,0.0,0.1,0.0,0.0,0.0,0.0,0.0,0.0,0.0,0.1,0.0,0.0,0.0,0.8,0.0,607.15,4.984000205993652
0.0,0.0,0.0,0.0,0.0,0.0,0.0,0.0,0.1,0.0,0.0,0.0,0.0,0.0,0.0,0.0,0.1,0.0,0.0,0.0,0.7,0.0,630.15,4.874000072479248
0.0,0.0,0.0,0.0,0.0,0.0,0.0,0.0,0.1,0.0,0.0,0.0,0.0,0.0,0.0,0.0,0.1,0.0,0.0,0.0,0.6,0.0,645.15,4.751999855041504
0.0,0.0,0.0,0.0,0.0,0.0,0.0,0.0,0.1,0.0,0.0,0.0,0.0,0.0,0.0,0.0,0.1,0.0,0.0,0.0,0.5,0.0,671.15,4.645999908447266
0.0,0.0,0.0,0.0,0.0,0.0,0.0,0.0,0.1,0.0,0.0,0.0,0.0,0.0,0.0,0.0,0.1,0.0,0.0,0.0,0.4,0.0,691.15,4.49399995803833
0.0,0.0,0.0,0.0,0.0,0.0,0.0,0.0,0.1,0.0,0.0,0.0,0.0,0.0,0.0,0.0,0.1,0.0,0.0,0.0,0.3,0.0,714.15,4.335000038146973
0.0,0.0,0.0,0.0,0.0,0.0,0.0,0.0,0.1,0.0,0.0,0.0,0.0,0.0,0.0,0.0,0.1,0.0,0.0,0.0,0.2,0.0,740.15,4.179999828338623
0.0,0.0,0.0,0.0,0.0,0.0,0.0,0.0,0.1,0.0,0.0,0.0,0.0,0.0,0.0,0.0,0.1,0.0,0.0,0.0,0.1,0.0,782.15,4.005000114440918
0.0,0.0,0.0,0.0,0.0,0.0,0.0,0.0,0.1,0.0,0.0,0.0,0.0,0.0,0.0,0.0,0.1,0.0,0.0,0.0,0.0,0.0,827.15,3.8459999561309814
0.0,0.0,0.0,0.0,0.0,0.0,0.0,0.0,0.0,0.0,0.0,0.0,0.0,0.0,0.0,0.0,0.0,0.0,0.0,0.0,0.0,0.45,453.15,4.489999771118164
0.7978000000000001,0.0,0.0,0.2012,0.0,0.0,0.0,0.0,0.0,0.001,0.0,0.0,0.0,0.0,0.0,0.0,0.0,0.0,0.0,0.0,0.0,0.0,773.15,2.390000104904175
0.7492,0.0,0.0,0.2059,0.0,0.0,0.0,0.0,0.0,0.0449,0.0,0.0,0.0,0.0,0.0,0.0,0.0,0.0,0.0,0.0,0.0,0.0,793.15,2.440000057220459
0.6972,0.0,0.0,0.2117,0.0,0.0,0.0,0.0,0.0,0.0911,0.0,0.0,0.0,0.0,0.0,0.0,0.0,0.0,0.0,0.0,0.0,0.0,813.15,2.4800000190734863
0.6319,0.0,0.0,0.2213,0.0,0.0,0.0,0.0,0.0,0.1467999999999999,0.0,0.0,0.0,0.0,0.0,0.0,0.0,0.0,0.0,0.0,0.0,0.0,828.15,2.5199999809265137
0.5742,0.0,0.0,0.2257999999999999,0.0,0.0,0.0,0.0,0.0,0.2,0.0,0.0,0.0,0.0,0.0,0.0,0.0,0.0,0.0,0.0,0.0,0.0,828.15,2.5299999713897705
0.5028502850285029,0.0,0.0,0.2369236923692369,0.0,0.0,0.0,0.0,0.0,0.2602260226022602,0.0,0.0,0.0,0.0,0.0,0.0,0.0,0.0,0.0,0.0,0.0,0.0,813.15,2.5299999713897705
0.4231,0.0,0.0,0.2628,0.0,0.0,0.0,0.0,0.0,0.3141,0.0,0.0,0.0,0.0,0.0,0.0,0.0,0.0,0.0,0.0,0.0,0.0,803.15,2.5199999809265137
0.3345,0.0,0.0,0.2776,0.0,0.0,0.0,0.0,0.0,0.3878999999999999,0.0,0.0,0.0,0.0,0.0,0.0,0.0,0.0,0.0,0.0,0.0,0.0,793.15,2.5
0.2371,0.0,0.0,0.2916,0.0,0.0,0.0,0.0,0.0,0.4713,0.0,0.0,0.0,0.0,0.0,0.0,0.0,0.0,0.0,0.0,0.0,0.0,783.15,2.4800000190734863
0.1276,0.0,0.0,0.3044,0.0,0.0,0.0,0.0,0.0,0.568,0.0,0.0,0.0,0.0,0.0,0.0,0.0,0.0,0.0,0.0,0.0,0.0,753.15,2.4200000762939453
0.0069999999999999,0.0,0.0,0.3224,0.0,0.0,0.0,0.0,0.0,0.6706,0.0,0.0,0.0,0.0,0.0,0.0,0.0,0.0,0.0,0.0,0.0,0.0,743.15,2.359999895095825
0.0,0.5,0.0,0.0,0.0,0.0,0.0,0.0,0.0,0.0,0.0,0.0,0.0,0.0,0.0,0.0,0.0,0.5,0.0,0.0,0.0,0.0,582.15,4.590000152587891
0.0,0.45,0.0,0.0,0.0,0.0,0.0,0.0,0.0,0.0,0.0,0.0,0.0,0.0,0.0,0.0,0.0,0.45,0.0,0.0,0.0,0.0,613.15,4.559999942779541
0.0,0.4,0.0,0.0,0.0,0.0,0.0,0.0,0.0,0.0,0.0,0.0,0.0,0.0,0.0,0.0,0.0,0.4,0.0,0.0,0.0,0.0,637.15,4.539999961853027
0.0,0.35,0.0,0.0,0.0,0.0,0.0,0.0,0.0,0.0,0.0,0.0,0.0,0.0,0.0,0.0,0.0,0.35,0.0,0.0,0.0,0.0,674.15,4.53000020980835
0.0,0.3,0.0,0.0,0.0,0.0,0.0,0.0,0.0,0.0,0.0,0.0,0.0,0.0,0.0,0.0,0.0,0.3,0.0,0.0,0.0,0.0,691.15,4.519999980926514
0.0,0.25,0.0,0.0,0.0,0.0,0.0,0.0,0.0,0.0,0.0,0.0,0.0,0.0,0.0,0.0,0.0,0.25,0.0,0.0,0.0,0.0,693.15,4.510000228881836
0.0,0.2,0.0,0.0,0.0,0.0,0.0,0.0,0.0,0.0,0.0,0.0,0.0,0.0,0.0,0.0,0.0,0.2,0.0,0.0,0.0,0.0,665.15,4.480000019073486
0.0,0.15,0.0,0.0,0.0,0.0,0.0,0.0,0.0,0.0,0.0,0.0,0.0,0.0,0.0,0.0,0.0,0.15,0.0,0.0,0.0,0.0,640.15,4.449999809265137
0.0,0.4,0.0,0.0,0.0,0.0,0.0,0.0,0.0,0.0,0.0,0.0,0.0,0.0,0.0,0.0,0.0,0.5,0.0,0.0,0.0,0.0,623.15,4.96999979019165
0.0,0.3,0.0,0.0,0.0,0.0,0.0,0.0,0.0,0.0,0.0,0.0,0.0,0.0,0.0,0.0,0.0,0.5,0.0,0.0,0.0,0.0,682.15,5.420000076293945
0.0,0.2,0.0,0.0,0.0,0.0,0.0,0.0,0.0,0.0,0.0,0.0,0.0,0.0,0.0,0.0,0.0,0.5,0.0,0.0,0.0,0.0,693.15,5.920000076293945
0.0,0.5,0.0,0.0,0.0,0.0,0.0,0.0,0.0,0.0,0.0,0.0,0.0,0.0,0.0,0.0,0.0,0.4,0.0,0.0,0.0,0.0,611.15,4.230000019073486
0.0,0.5,0.0,0.0,0.0,0.0,0.0,0.0,0.0,0.0,0.0,0.0,0.0,0.0,0.0,0.0,0.0,0.3,0.0,0.0,0.0,0.0,668.15,3.8299999237060542
0.0,0.5,0.0,0.0,0.0,0.0,0.0,0.0,0.0,0.0,0.0,0.0,0.0,0.0,0.0,0.0,0.0,0.2,0.0,0.0,0.0,0.0,583.15,3.4700000286102295
0.5,0.0,0.0,0.0,0.2,0.0,0.3,0.0,0.0,0.0,0.0,0.0,0.0,0.0,0.0,0.0,0.0,0.0,0.0,0.0,0.0,0.0,1048.15,2.7230000495910645
0.5,0.0,0.0,0.0,0.2,0.0,0.05,0.0,0.0,0.0,0.0,0.0,0.0,0.0,0.0,0.0,0.0,0.0,0.0,0.0,0.0,0.0,863.15,2.7070000171661377
0.5590000000000002,0.0005,0.0125,0.0988,0.004,0.0025,0.0002,0.0002,0.0004,0.1779,0.0025,0.0,0.0887,0.0032,0.0014,0.0002,0.0,0.0,0.0,0.0,0.001,0.0,771.15,2.7300000190734863
0.0275,0.0,0.0,0.0,0.0,0.0,0.0,0.0,0.0,0.2844,0.0,0.0810999999999999,0.0,0.0,0.0,0.0,0.0,0.5397,0.0,0.0,0.0,0.0,553.15,6.579999923706055
0.0283999999999999,0.0,0.0,0.0,0.0,0.0,0.0,0.0,0.0,0.2937,0.0,0.0628,0.0,0.0,0.0,0.0,0.0,0.5343,0.0,0.0183,0.0,0.0,553.15,6.670000076293945
0.0279999999999999,0.0,0.0,0.0,0.0165,0.0,0.0,0.0,0.0,0.3144,0.0,0.0,0.0,0.0,0.0,0.0,0.0,0.6411,0.0,0.0,0.0,0.0,583.15,6.480000019073486
0.0819999999999999,0.0,0.0,0.0,0.0483,0.0,0.0,0.0,0.0,0.2593,0.0,0.0,0.0,0.0,0.0,0.0,0.0,0.6103999999999999,0.0,0.0,0.0,0.0,593.15,6.440000057220459
0.0275,0.0,0.0,0.0,0.0,0.0,0.0,0.0,0.0,0.2844,0.0,0.0810999999999999,0.0,0.0,0.0,0.0,0.0,0.5397,0.0,0.0,0.0,0.0,550.15,6.599999904632568
0.6108,0.0,0.0,0.0,0.1104,0.0,0.0,0.0,0.0,0.0,0.0,0.0,0.2788,0.0,0.0,0.0,0.0,0.0,0.0,0.0,0.0,0.0,748.15,3.180000066757202
0.61006100610061,0.0,0.0,0.0,0.1103110311031102,0.0,0.0,0.0,0.0,0.0,0.0,0.0,0.2784278427842784,0.0,0.0,0.0,0.0,0.0,0.0,0.0,0.0,0.0,771.15,3.319999933242798
0.6093,0.0,0.0,0.0,0.1101,0.0,0.0,0.0,0.0,0.0,0.0,0.0,0.2781,0.0,0.0,0.0,0.0,0.0,0.0,0.0,0.0,0.0,783.15,3.3499999046325684
0.6085608560856086,0.0,0.0,0.0,0.11001100110011,0.0,0.0,0.0,0.0,0.0,0.0,0.0,0.2777277727772777,0.0,0.0,0.0,0.0,0.0,0.0,0.0,0.0,0.0,792.15,3.440000057220459
0.6669333066693329,0.0,0.0005499450054994,0.0,0.1023897610238975,0.0,0.0669933006699329,0.0,0.0,0.107889211078892,0.0097990200979902,0.0033996600339966,0.0,0.0394960503949605,0.0,0.0,0.0,0.0,0.0006999300069993,0.0,0.0,0.0,973.15,2.490999937057495
0.7022789316320511,0.0,0.0005299841004769,0.0,0.0919972400827975,0.0,0.0806975790726278,0.0,0.0,0.1168964931052068,0.0020999370018899,0.0,0.0,0.0031999040028799,0.0,0.0,0.0,0.0,0.0022999310020699,0.0,0.0,0.0,992.15,2.3489999771118164
0.6935416124967497,0.018801128067684,0.0005400324019441,0.0,0.0905054303258195,0.0,0.0704042242534552,0.0,0.0,0.1239074344460667,0.0,0.0,0.0,0.0,0.0,0.0,0.0,0.0,0.0023001380082804,0.0,0.0,0.0,978.15,2.3010001182556152
0.6669333066693329,0.0,0.0005499450054994,0.0,0.1023897610238975,0.0,0.0669933006699329,0.0,0.0,0.107889211078892,0.0097990200979902,0.0033996600339966,0.0,0.0394960503949605,0.0,0.0,0.0,0.0,0.0006999300069993,0.0,0.0,0.0,973.15,2.490999937057495
0.1798999999999999,0.0,0.0776999999999999,0.0,0.0,0.0,0.0,0.0,0.0,0.3284,0.0,0.0403,0.0,0.0,0.1851,0.0446,0.0168,0.0,0.0,0.0,0.0,0.0,977.15,5.206999778747559
0.1799179917991799,0.0,0.0778077807780778,0.0,0.0,0.0,0.0,0.0,0.0,0.3283328332833284,0.0,0.0402040204020402,0.0,0.0,0.2182218221822182,0.0446044604460446,0.0167016701670167,0.0,0.0,0.0,0.0,0.0,973.15,5.13700008392334
0.1797999999999999,0.0,0.0777999999999999,0.0,0.0,0.0,0.0,0.0,0.0,0.3282999999999998,0.0,0.0402999999999999,0.0,0.0,0.1270999999999999,0.0444999999999999,0.0166999999999999,0.0,0.0,0.0,0.0,0.0,983.15,5.326000213623047
0.1798999999999999,0.0,0.0776999999999999,0.0,0.0,0.0,0.0,0.0,0.0,0.3283999999999999,0.0,0.0401999999999999,0.0,0.0,0.1867999999999999,0.0445999999999999,0.0166999999999999,0.0,0.0,0.0,0.0,0.0,977.15,5.210999965667725
0.17998200179982,0.0,0.0777922207779222,0.0,0.0,0.0,0.0,0.0,0.0,0.3282671732826717,0.0,0.0401959804019598,0.0,0.0,0.1688831116888311,0.0445955404459554,0.0167983201679832,0.0,0.0,0.0,0.0,0.0,979.15,5.131999969482422
0.1798,0.0,0.0776999999999999,0.0,0.0,0.0,0.0,0.0,0.0,0.3284,0.0,0.0403,0.0,0.0,0.1207,0.0445,0.0167,0.0,0.0,0.0,0.0,0.0,982.15,4.908999919891357
0.1827817218278172,0.0,0.078992100789921,0.0,0.0,0.0,0.0,0.0,0.0,0.3171682831716828,0.0,0.040995900409959,0.0,0.0,0.18998100189981,0.0452954704529547,0.016998300169983,0.0,0.0,0.0,0.0,0.0,979.15,5.255000114440918
0.1798999999999999,0.0,0.0778,0.0,0.0,0.0,0.0,0.0,0.0,0.3117,0.0,0.0403,0.0,0.0,0.1975,0.0446,0.0167,0.0,0.0,0.0,0.0,0.0,982.15,5.309999942779541
0.1798359671934387,0.0,0.0777155431086217,0.0,0.0,0.0,0.0,0.0,0.0,0.2786557311462292,0.0,0.0403080616123224,0.0,0.0,0.1982396479295859,0.044508901780356,0.0168033606721344,0.0,0.0,0.0,0.0,0.0,1005.15,5.40500020980835
0.1797820217978202,0.0,0.0777922207779222,0.0,0.0,0.0,0.0,0.0,0.0,0.2992700729927007,0.0,0.0402959704029597,0.0,0.0,0.185981401859814,0.0445955404459554,0.0166983301669833,0.0,0.0,0.0,0.0,0.0,992.15,5.296000003814697
0.1812818718128187,0.0,0.0700929907009299,0.0,0.0,0.0,0.0,0.0,0.0,0.3018698130186981,0.0,0.0405959404059593,0.0,0.0,0.1875812418758124,0.0448955104489551,0.0168983101689831,0.0,0.0,0.0,0.0,0.0,992.15,5.294000148773193
0.1767999999999999,0.0,0.0928,0.0,0.0,0.0,0.0,0.0,0.0,0.2944,0.0,0.0397,0.0,0.0,0.183,0.0438,0.0165,0.0,0.0,0.0,0.0,0.0,991.15,5.298999786376953
0.178982101789821,0.0,0.0774922507749225,0.0,0.0,0.0,0.0,0.0,0.0,0.2980701929807019,0.0,0.0400959904009599,0.0,0.0,0.1851814818518148,0.0444955504449555,0.0166983301669833,0.0,0.0,0.0,0.0,0.0,987.15,5.315999984741211
0.1821,0.0,0.0787,0.0,0.0,0.0,0.0,0.0,0.0,0.3032,0.0,0.0408,0.0,0.0,0.1883,0.0451,0.0169,0.0,0.0,0.0,0.0,0.0,989.15,5.229000091552734
0.2130999999999999,0.0,0.0778,0.0,0.0,0.0,0.0,0.0,0.0,0.2660999999999999,0.0,0.0401999999999999,0.0,0.0,0.186,0.0445,0.0167999999999999,0.0,0.0,0.0,0.0,0.0,996.15,5.314000129699707
0.1964,0.0,0.0776999999999999,0.0,0.0,0.0,0.0,0.0,0.0,0.2828,0.0,0.0401999999999999,0.0,0.0,0.1861,0.0446,0.0167,0.0,0.0,0.0,0.0,0.0,997.15,5.304999828338623
0.1632163216321632,0.0,0.0777077707770777,0.0,0.0,0.0,0.0,0.0,0.0,0.3159315931593159,0.0,0.0403040304030403,0.0,0.0,0.186018601860186,0.0446044604460446,0.0168016801680168,0.0,0.0,0.0,0.0,0.0,987.15,5.284999847412109
0.1467,0.0,0.0778,0.0,0.0,0.0,0.0,0.0,0.0,0.3323,0.0,0.0403,0.0,0.0,0.1859,0.0447,0.0168,0.0,0.0,0.0,0.0,0.0,985.15,5.275000095367432
0.1814,0.0,0.0784,0.0,0.0,0.0,0.0,0.0,0.0,0.3018,0.0,0.0407,0.0,0.0,0.1875,0.045,0.0085,0.0,0.0,0.0,0.0,0.0,988.15,5.296000003814697
0.1783821617838215,0.0,0.076992300769923,0.0,0.0,0.0,0.0,0.0,0.0,0.2968703129687031,0.0,0.0400959904009598,0.0,0.0,0.1843815618438156,0.0441955804419558,0.0247975202479751,0.0,0.0,0.0,0.0,0.0,990.15,5.289999961853027
0.1801,0.0,0.0779,0.0,0.0,0.0,0.0,0.0,0.0,0.3001,0.0,0.0404,0.0,0.0,0.1863,0.0405,0.0189,0.0,0.0,0.0,0.0,0.0,991.15,5.302000045776367
0.1663166316631663,0.0,0.0719071907190719,0.0,0.0,0.0,0.0,0.0,0.0,0.2771277127712771,0.0,0.1139113911391139,0.0,0.0,0.172017201720172,0.0375037503750375,0.0174017401740174,0.0,0.0,0.0,0.0,0.0,969.15,5.316999912261963
0.1759,0.0,0.076,0.0,0.0,0.0,0.0,0.0,0.0,0.2927,0.0,0.0637,0.0,0.0,0.1818,0.0396,0.0184,0.0,0.0,0.0,0.0,0.0,981.15,5.304999828338623
0.1809,0.0,0.0782,0.0,0.0,0.0,0.0,0.0,0.0,0.2972,0.0,0.0405,0.0,0.0,0.1872,0.0406,0.0189,0.0,0.0,0.0,0.0,0.0,990.15,5.304999828338623
0.1794179417941794,0.0,0.0776077607760776,0.0,0.0,0.0,0.0,0.0,0.0,0.3029302930293029,0.0,0.0401040104010401,0.0,0.0,0.1856185618561856,0.0404040404040404,0.0188018801880188,0.0,0.0,0.0,0.0,0.0,985.15,5.2870001792907715
0.1732999999999999,0.0,0.0786,0.0,0.0,0.0,0.0,0.0,0.0,0.3024,0.0,0.0406,0.0,0.0,0.188,0.0409999999999999,0.019,0.0,0.0,0.0,0.0,0.0,988.15,5.313000202178955
0.1869999999999999,0.0,0.0771999999999999,0.0,0.0,0.0,0.0,0.0,0.0,0.2974999999999999,0.0,0.0399999999999999,0.0,0.0,0.1848999999999999,0.0400999999999999,0.0186999999999999,0.0,0.0,0.0,0.0,0.0,987.15,5.28000020980835
0.1786821317868213,0.0,0.0772922707729227,0.0,0.0,0.0,0.0,0.0,0.0,0.2975702429757024,0.0,0.0400959904009599,0.0,0.0,0.1847815218478152,0.0401959804019598,0.0186981301869813,0.0,0.0,0.0,0.0,0.0,986.15,5.315999984741211
0.1773177317731773,0.0,0.0766076607660766,0.0,0.0,0.0,0.0,0.0,0.0,0.2951295129512951,0.0,0.0396039603960396,0.0,0.0,0.1833183318331833,0.0399039903990399,0.0185018501850185,0.0,0.0,0.0,0.0,0.0,985.15,5.328999996185303
0.1877,0.0,0.0812,0.0,0.0,0.0,0.0,0.0,0.0,0.3127,0.0,0.0,0.0,0.0,0.1941,0.0423,0.0197,0.0,0.0,0.0,0.0,0.0,1004.15,5.291999816894531
0.1728,0.0,0.0746,0.0,0.0,0.0,0.0,0.0,0.0,0.2873,0.0,0.0626,0.0,0.0,0.1785,0.0,0.0,0.0,0.0,0.0,0.0,0.0,974.15,5.502999782562256
0.1749999999999999,0.0,0.0756999999999999,0.0,0.0,0.0,0.0,0.0,0.0,0.2912999999999999,0.0,0.0633999999999999,0.0,0.0,0.1808999999999999,0.0286999999999999,0.0133999999999999,0.0,0.0,0.0,0.0,0.0,979.15,5.359000205993652
0.1745999999999999,0.0,0.0786999999999999,0.0,0.0,0.0,0.0,0.0,0.0,0.303,0.0,0.0407,0.0,0.0,0.1837999999999999,0.0300999999999999,0.0139999999999999,0.0,0.0,0.0,0.0,0.0,985.15,5.354000091552734
0.1731173117311731,0.0,0.078007800780078,0.0,0.0,0.0,0.0,0.0,0.0,0.3002300230023003,0.0,0.0405040504050405,0.0084008400840084,0.0,0.1823182318231823,0.0299029902990299,0.0139013901390139,0.0,0.0,0.0,0.0,0.0,970.15,5.388000011444092
0.1714999999999999,0.0,0.0775,0.0,0.0,0.0,0.0,0.0,0.0,0.298,0.0163,0.0401,0.0,0.0,0.1808,0.0296,0.0138,0.0,0.0,0.0,0.0,0.0,980.15,5.3460001945495605
0.1724,0.0,0.0777,0.0,0.0,0.0,0.0,0.0,0.0,0.3118,0.0,0.0403,0.0,0.0,0.1817,0.0531,0.0138,0.0,0.0,0.0,0.0,0.0,979.15,5.171000003814697
0.1685168516851685,0.0,0.079007900790079,0.0,0.0,0.0,0.0,0.0,0.0,0.3041304130413041,0.0,0.0408040804080408,0.0,0.0,0.1864186418641864,0.0301030103010301,0.014001400140014,0.0,0.0,0.0,0.0,0.0,989.15,5.376999855041504
0.1686,0.0,0.0756,0.0,0.0,0.0,0.0,0.0,0.0,0.3045,0.0,0.0409999999999999,0.0,0.0,0.2043,0.0302999999999999,0.0141,0.0,0.0,0.0,0.0,0.0,985.15,5.341000080108643
0.1686831316868313,0.0,0.0755924407559244,0.0,0.0,0.0,0.0,0.0,0.0,0.3043695630436956,0.0,0.0410958904109589,0.0,0.0,0.170982901709829,0.0302969703029697,0.0140985901409859,0.0,0.0,0.0,0.0,0.0,988.15,5.4079999923706055
0.1745999999999999,0.0,0.0785999999999999,0.0,0.0,0.0,0.0,0.0,0.0,0.303,0.0,0.0408999999999999,0.0,0.0,0.1789999999999999,0.0299999999999999,0.0139999999999999,0.0,0.0,0.0,0.0,0.0,976.15,5.373000144958496
0.1686,0.0,0.0756,0.0,0.0,0.0,0.0,0.0,0.0,0.3046,0.0,0.0409999999999999,0.0,0.0,0.1962,0.0302999999999999,0.0141,0.0,0.0,0.0,0.0,0.0,987.15,5.425000190734863
0.1687,0.0,0.0756,0.0,0.0,0.0,0.0,0.0,0.0,0.3045,0.0,0.0409,0.0,0.0,0.1804,0.0302,0.0141,0.0,0.0,0.0,0.0,0.0,985.15,5.354000091552734
0.1687168716871687,0.0,0.0756075607560756,0.0,0.0,0.0,0.0,0.0,0.0,0.3045304530453045,0.0,0.041004100410041,0.0,0.0,0.1873187318731873,0.0302030203020302,0.0141014101410141,0.0,0.0,0.0,0.0,0.0,991.15,5.390999794006348
0.1744,0.0,0.0787,0.0,0.0,0.0,0.0,0.0,0.0,0.3029,0.0,0.0408,0.0,0.0,0.1901,0.0301,0.0139999999999999,0.0,0.0,0.0,0.0,0.0,987.15,5.340000152587891
0.1744,0.0,0.0786999999999999,0.0,0.0,0.0,0.0,0.0,0.0,0.303,0.0,0.0407999999999999,0.0,0.0,0.1961999999999999,0.0300999999999999,0.0139999999999999,0.0,0.0,0.0,0.0,0.0,987.15,5.3379998207092285
0.1744,0.0,0.0787,0.0,0.0,0.0,0.0,0.0,0.0,0.303,0.0,0.0408,0.0,0.0,0.2023,0.0301,0.0139999999999999,0.0,0.0,0.0,0.0,0.0,986.15,5.340000152587891
0.1744825517448255,0.0,0.0786921307869213,0.0,0.0,0.0,0.0,0.0,0.0,0.302969703029697,0.0,0.0407959204079592,0.0,0.0,0.1641835816418358,0.02999700029997,0.013998600139986,0.0,0.0,0.0,0.0,0.0,987.15,5.422999858856201
0.1743825617438256,0.0,0.0786921307869212,0.0,0.0,0.0,0.0,0.0,0.0,0.302969703029697,0.0,0.040895910408959,0.0,0.0,0.1607839216078391,0.0299970002999699,0.0139986001399859,0.0,0.0,0.0,0.0,0.0,989.15,5.461999893188477
0.1745174517451745,0.0,0.0787078707870787,0.0,0.0,0.0,0.0,0.0,0.0,0.3029302930293029,0.0,0.0407040704070407,0.0,0.0,0.1575157515751575,0.03000300030003,0.014001400140014,0.0,0.0,0.0,0.0,0.0,990.15,5.506999969482422
0.1828182818281828,0.0,0.0786078607860786,0.0,0.0,0.0,0.0,0.0,0.0,0.2948294829482948,0.0,0.0408040804080408,0.0,0.0,0.1817181718171817,0.0301030103010301,0.009000900090009,0.0,0.0,0.0,0.0,0.0,986.15,5.38700008392334
0.191019101910191,0.0,0.0786078607860786,0.0,0.0,0.0,0.0,0.0,0.0,0.2864286428642864,0.0,0.0408040804080408,0.0,0.0,0.1818181818181818,0.0301030103010301,0.009000900090009,0.0,0.0,0.0,0.0,0.0,993.15,5.390999794006348
0.1994199419941994,0.0,0.0787078707870787,0.0,0.0,0.0,0.0,0.0,0.0,0.2781278127812781,0.0,0.0408040804080408,0.0,0.0,0.1817181718171817,0.03000300030003,0.009000900090009,0.0,0.0,0.0,0.0,0.0,993.15,5.400000095367432
0.1890378075615122,0.0,0.0813162632526505,0.0,0.0,0.0,0.0,0.0,0.0,0.3048609721944388,0.0,0.0081016203240648,0.0,0.0,0.1879375875175034,0.031006201240248,0.0093018603720744,0.0,0.0,0.0,0.0,0.0,996.15,5.374000072479248
0.1814090704535227,0.0,0.0781039051952597,0.0,0.0,0.0,0.0,0.0,0.0,0.2922146107305365,0.0,0.040402020101005,0.0,0.0,0.1801090054502725,0.0299014950747537,0.0008300415020751,0.0,0.0001200060003,0.0,0.0,0.0,988.15,5.420000076293945
0.1812746215529826,0.0,0.077989081528586,0.0,0.0,0.0,0.0,0.0,0.0,0.2923590697302378,0.0,0.0404943307936888,0.0,0.0,0.1800747895294659,0.0460935469034335,0.0008198852160697,0.0,0.0001199832023516,0.0,0.0,0.0,988.15,5.374000072479248
0.1842147371789743,0.0,0.0793063445075606,0.0,0.0,0.0,0.0,0.0,0.0,0.2973237859028723,0.0,0.041103288263061,0.0,0.0,0.1832146571725738,0.0136010880870469,0.0174013921113689,0.0,0.000120009600768,0.0,0.0,0.0,985.15,5.39300012588501
0.1840981590184098,0.0,0.0792992070079299,0.0,0.0,0.0,0.0,0.0,0.0,0.2964970350296497,0.0,0.0409995900040999,0.0,0.0,0.1789982100178998,0.0513994860051399,0.0090999090009099,0.0,0.0001099989000109,0.0,0.0,0.0,988.15,5.302999973297119
0.1835963280734385,0.0,0.0790984180316393,0.0,0.0,0.0,0.0,0.0,0.0,0.2956940861182776,0.0,0.0409991800163996,0.0,0.0,0.1799964000719985,0.0433991320173596,0.0090998180036399,0.0,0.0001199976000479,0.0,0.0,0.0,988.15,5.3379998207092285
0.1828963420731585,0.0,0.0786984260314793,0.0,0.0,0.0,0.0,0.0,0.0,0.2945941081178376,0.0,0.0407991840163196,0.0,0.0,0.1816963660726785,0.0300993980120397,0.0089998200035999,0.0,0.0001199976000479,0.0,0.0,0.0,987.15,5.388000011444092
