Repository: dorukdogular/vitreos

# Data

## Source

Glass property data is sourced from the [SciGlass database](https://github.com/epam/SciGlass) (EPAM Systems), made available under the [Open Database License (ODbL)](https://opendatacommons.org/licenses/odbl/1-0/). Accessed via the [glasspy](https://github.com/drcassar/glasspy) Python library.

## Files tracked in git

| File | Description |
|---|---|
| `clean.csv` | Deduplicated glass-forming ability dataset (11858 rows) |
| `tg_dataset.csv` | 76377 glasses with Tg (K) and 22 oxide mol% features |
| `tg_density_dataset.csv` | 31173 glasses with both Tg (K) and density (g/cm³) |

File: data/tg_density_dataset.csv (part 75 of 109)
SiO2,P2O5,ZrO2,Na2O,Al2O3,Fe2O3,CaO,MgO,K2O,B2O3,BaO,ZnO,Li2O,SrO,La2O3,TiO2,Nb2O5,PbO,Sb2O3,Bi2O3,TeO2,Se,Tg,density
0.3311331133113311,0.0,0.0092009200920092,0.0936093609360936,0.0,0.0,0.0028002800280028,0.0,0.0281028102810281,0.0493049304930493,0.0352035203520352,0.0774077407740774,0.1056105610561056,0.0,0.0,0.1127112711271127,0.1409140914091409,0.0,0.0,0.0,0.0,0.0,779.15,3.63100004196167
0.3370674134826965,0.0,0.0092018403680736,0.0933186637327465,0.0,0.0,0.0028005601120224,0.0,0.028005601120224,0.0456091218243648,0.03500700140028,0.0771154230846169,0.1052210442088417,0.0,0.0,0.1123224644928985,0.1403280656131225,0.0,0.0,0.0,0.0,0.0,781.15,3.630000114440918
0.3313331333133313,0.0,0.0078007800780078,0.0938093809380938,0.0,0.0,0.0028002800280028,0.0,0.0282028202820282,0.0494049404940494,0.0353035303530352,0.0776077607760776,0.1058105810581058,0.0,0.0,0.1129112911291129,0.141014101410141,0.0,0.0,0.0,0.0,0.0,780.15,3.628999948501587
0.3372337233723371,0.0,0.0078007800780077,0.0935093509350934,0.0,0.0,0.0028002800280027,0.0,0.028102810281028,0.0456045604560455,0.0352035203520351,0.0773077307730772,0.1054105410541053,0.0,0.0,0.1125112511251124,0.1405140514051404,0.0,0.0,0.0,0.0,0.0,779.15,3.628000020980835
0.3318995698709612,0.0,0.0064019205761728,0.093928178453536,0.0,0.0,0.0028008402520756,0.0,0.0282084625387616,0.0494148244473342,0.0353105931779533,0.0777233169950985,0.1059317795338601,0.0,0.0,0.1129338801640491,0.1412423727118135,0.0,0.0,0.0,0.0,0.0,776.15,3.625999927520752
0.3318663732746549,0.0,0.0064012802560512,0.0939187837567513,0.0,0.0,0.008501700340068,0.0,0.0282056411282256,0.0494098819763952,0.0297059411882376,0.0777155431086217,0.1059211842368473,0.0,0.0,0.1129225845169033,0.1412282456491298,0.0,0.0,0.0,0.0,0.0,775.15,3.6050000190734863
0.3318331833183318,0.0,0.0064006400640064,0.0939093909390939,0.0,0.0,0.0085008500850085,0.0,0.0282028202820282,0.0459045904590459,0.0297029702970297,0.0777077707770777,0.1095109510951095,0.0,0.0,0.1129112911291129,0.1412141214121412,0.0,0.0,0.0,0.0,0.0,777.15,3.61899995803833
0.3444688937787556,0.0,0.0063012602520504,0.0935187037407481,0.0,0.0,0.0056011202240448,0.0,0.0281056211242248,0.0422084416883376,0.0197039407881576,0.0774154830966193,0.1055211042208441,0.0,0.0,0.1125225045009001,0.140628125625125,0.0,0.0,0.0,0.0,0.0,778.15,3.617000102996826
0.3358335833583358,0.0,0.0064006400640064,0.095009500950095,0.0,0.0,0.006000600060006,0.0,0.0285028502850285,0.05000500050005,0.0212021202120212,0.0786078607860786,0.1071107110711071,0.0,0.0,0.1143114311431143,0.1428142814281428,0.0,0.0,0.0,0.0,0.0,776.15,3.5880000591278076
0.3363,0.0,0.0064,0.0951,0.0,0.0,0.0056999999999999,0.0,0.0286,0.0501,0.0200999999999999,0.0786,0.1073,0.0,0.0,0.1144999999999999,0.1431,0.0,0.0,0.0,0.0,0.0,777.15,3.5769999027252197
0.3421999999999999,0.0,0.0063999999999999,0.0948,0.0,0.0,0.0056999999999999,0.0,0.0284999999999999,0.0462999999999999,0.0199999999999999,0.0783,0.1068999999999999,0.0,0.0,0.1140999999999999,0.1425999999999999,0.0,0.0,0.0,0.0,0.0,778.15,3.5859999656677246
0.348,0.0,0.0064,0.0944999999999999,0.0,0.0,0.0056999999999999,0.0,0.0283999999999999,0.0426,0.0199,0.0781,0.1066,0.0,0.0,0.1137,0.142,0.0,0.0,0.0,0.0,0.0,781.15,3.5810000896453857
0.3422,0.0,0.0064,0.0983,0.0,0.0,0.0056999999999999,0.0,0.025,0.0463,0.02,0.0783,0.1069,0.0,0.0,0.1141,0.1426,0.0,0.0,0.0,0.0,0.0,780.15,3.5840001106262207
0.3423,0.0,0.0064,0.1018999999999999,0.0,0.0,0.0056999999999999,0.0,0.0214,0.0463,0.02,0.0783,0.1069,0.0,0.0,0.1141,0.1425,0.0,0.0,0.0,0.0,0.0,780.15,3.5889999866485596
0.3427685537107421,0.0,0.0064012802560512,0.1056211242248449,0.0,0.0,0.0054010802160432,0.0,0.0178035607121424,0.0464092818563712,0.0189037807561512,0.0785157031406281,0.1070214042808561,0.0,0.0,0.1070214042808561,0.1427285457091418,0.0,0.0,0.0,0.0,0.0,777.15,3.615999937057495
0.3439687937587518,0.0,0.0064012802560512,0.1060212042408481,0.0,0.0,0.0054010802160432,0.0,0.0179035807161432,0.046509301860372,0.0189037807561512,0.0787157431486297,0.1074214842968593,0.0,0.0,0.1110222044408881,0.1433286657331466,0.0,0.0,0.0,0.0,0.0,781.15,3.5910000801086426
0.3452345234523453,0.0,0.0064006400640064,0.1064106410641064,0.0,0.0,0.0054005400540054,0.0,0.018001800180018,0.0467046704670467,0.0189018901890189,0.0791079107910791,0.1078107810781078,0.0,0.0,0.1078107810781078,0.1438143814381438,0.0,0.0,0.0,0.0,0.0,778.15,3.5899999141693115
0.3313000000000001,0.0,0.0064,0.1081,0.0,0.0,0.0054,0.0,0.0166,0.054,0.019,0.0793,0.1081,0.0,0.0,0.1132,0.1441,0.0,0.0,0.0,0.0,0.0,777.15,3.5889999866485596
0.329032903290329,0.0,0.0064006400640064,0.1037103710371037,0.0,0.0,0.0054005400540054,0.0,0.0165016501650165,0.0536053605360536,0.0189018901890189,0.093009300930093,0.1037103710371037,0.0,0.0,0.1124112411241124,0.143014301430143,0.0,0.0,0.0,0.0,0.0,774.15,3.611000061035156
0.3384,0.0,0.0063999999999999,0.1068999999999999,0.0,0.0,0.0053999999999999,0.0,0.0163999999999999,0.0534999999999999,0.0187999999999999,0.0783999999999999,0.1068999999999999,0.0,0.0,0.1119999999999999,0.1425999999999999,0.0,0.0,0.0,0.0,0.0,777.15,3.5829999446868896
0.3429,0.0,0.0063,0.1003999999999999,0.0,0.0,0.0054,0.0,0.0162,0.0562999999999999,0.0185,0.0775,0.1003999999999999,0.0,0.0,0.1106,0.1514,0.0,0.0,0.0,0.0,0.0,781.15,3.5980000495910645
0.3477652234776522,0.0,0.0063993600639936,0.1053894610538946,0.0,0.0,0.0053994600539946,0.0,0.0161983801619838,0.0526947305269473,0.0185981401859814,0.0772922707729227,0.1053894610538946,0.0,0.0,0.1102889711028897,0.1404859514048595,0.0,0.0,0.0,0.0,0.0,778.15,3.565000057220459
0.3524999999999999,0.0,0.0061999999999999,0.1046999999999999,0.0,0.0,0.0052,0.0,0.016,0.0523999999999999,0.0184,0.0767999999999999,0.1046999999999999,0.0,0.0,0.1095999999999999,0.1396,0.0,0.0,0.0,0.0,0.0,777.15,3.559000015258789
0.3455000000000001,0.0,0.0064,0.1058,0.0,0.0,0.0054,0.0,0.0162,0.0529,0.0186,0.0776,0.1058,0.0,0.0,0.1107,0.141,0.0,0.0,0.0,0.0,0.0,779.15,3.569999933242798
0.35013501350135,0.0,0.0062006200620062,0.1051105110511051,0.0,0.0,0.0054005400540054,0.0,0.0161016101610161,0.0525052505250525,0.0184018401840184,0.077007700770077,0.1051105110511051,0.0,0.0,0.11001100110011,0.14001400140014,0.0,0.0,0.0,0.0,0.0,779.15,3.563999891281128
0.3481651834816519,0.0,0.0063993600639936,0.1053894610538946,0.0,0.0,0.0053994600539946,0.0,0.0160983901609839,0.0526947305269473,0.0185981401859814,0.0771922807719228,0.1053894610538946,0.0,0.0,0.1101889811018898,0.1403859614038596,0.0,0.0,0.0,0.0,0.0,779.15,3.563999891281128
0.352035203520352,0.0,0.0062006200620062,0.1048104810481048,0.0,0.0,0.0052005200520052,0.0,0.0161016101610161,0.0524052405240524,0.0184018401840184,0.0768076807680768,0.1048104810481048,0.0,0.0,0.1096109610961096,0.1396139613961396,0.0,0.0,0.0,0.0,0.0,779.15,3.559000015258789
0.3305338932213557,0.0,0.006498700259948,0.1064787042591481,0.0,0.0,0.005498900219956,0.0,0.0162967406518696,0.0638872225554889,0.0187962407518496,0.0780843831233753,0.1064787042591481,0.0,0.0,0.1113777244551089,0.141871625674865,0.0,0.0,0.0,0.0,0.0,773.15,3.568000078201294
0.3245675432456754,0.0,0.0064993500649935,0.1068893110688931,0.0,0.0,0.0054994500549945,0.0,0.0162983701629837,0.0676932306769323,0.0188981101889811,0.0782921707829217,0.1068893110688931,0.0,0.0,0.1117888211178882,0.1423857614238576,0.0,0.0,0.0,0.0,0.0,772.15,3.571000099182129
0.3288342331533693,0.0,0.006498700259948,0.1081783643271345,0.0,0.0,0.005498900219956,0.0,0.0165966806638672,0.0680863827234553,0.0190961807638472,0.0793841231753649,0.1081783643271345,0.0,0.0,0.1008798240351929,0.1442711457708458,0.0,0.0,0.0,0.0,0.0,770.15,3.5739998817443848
0.3226645329065813,0.0,0.006501300260052,0.1085217043408681,0.0,0.0,0.005501100220044,0.0,0.0166033206641328,0.0688137627525505,0.0191038207641528,0.0796159231846369,0.1085217043408681,0.0,0.0,0.1013202640528105,0.1483296659331866,0.0,0.0,0.0,0.0,0.0,772.15,3.5889999866485596
0.3127687231276873,0.0,0.0065993400659934,0.1101889811018898,0.0,0.0,0.0055994400559944,0.0,0.0168983101689831,0.0734926507349265,0.0192980701929807,0.0806919308069193,0.1101889811018898,0.0,0.0,0.0954904509549045,0.1541845815418458,0.0,0.0,0.0,0.0,0.0,766.15,3.60700011253357
0.3071692830716928,0.0,0.0065993400659933,0.1107889211078892,0.0,0.0,0.0055994400559944,0.0,0.0169983001699829,0.0774922507749224,0.0195980401959804,0.0811918808119187,0.1107889211078892,0.0,0.0,0.093990600939906,0.1550844915508449,0.0,0.0,0.0,0.0,0.0,764.15,3.6080000400543217
0.3014,0.0,0.0066,0.1114,0.0,0.0,0.0056,0.0,0.0171,0.0817,0.0197,0.0817,0.1114,0.0,0.0,0.0925,0.156,0.0,0.0,0.0,0.0,0.0,766.15,3.611000061035156
0.2946705329467053,0.0,0.0066993300669933,0.1116888311168883,0.0,0.0,0.0055994400559944,0.0,0.0171982801719828,0.0856914308569143,0.0196980301969803,0.081991800819918,0.1116888311168883,0.0,0.0,0.0907909209079092,0.1533846615338466,0.0,0.0,0.0,0.0,0.0,761.15,3.628999948501587
0.2943883164949484,0.0,0.0066019805941782,0.1115334600380113,0.0,0.0,0.0056016805041512,0.0,0.0171051315394618,0.0855256576973091,0.0196058817645293,0.0818245473642092,0.1115334600380113,0.0,0.0,0.0907272181654496,0.1517455236570971,0.0,0.0,0.0,0.0,0.0,763.15,3.627000093460083
0.2938999999999999,0.0,0.0065999999999999,0.1113999999999999,0.0,0.0,0.0056,0.0,0.0170999999999999,0.0853999999999999,0.0195999999999999,0.0816999999999999,0.1113999999999999,0.0,0.0,0.0905999999999999,0.1499999999999999,0.0,0.0,0.0,0.0,0.0,759.15,3.6410000324249263
0.2951704829517048,0.0,0.0066993300669933,0.1118888111188881,0.0,0.0,0.0055994400559944,0.0,0.0171982801719828,0.0857914208579142,0.0196980301969803,0.0820917908209179,0.1118888111188881,0.0,0.0,0.090990900909909,0.1550844915508449,0.0,0.0,0.0,0.0,0.0,761.15,3.61299991607666
0.2956591318263653,0.0,0.0067013402680536,0.1120224044808961,0.0,0.0,0.0056011202240448,0.0,0.0172034406881376,0.0859171834366873,0.0197039407881576,0.0822164432886577,0.1120224044808961,0.0,0.0,0.0911182236447289,0.1568313662732546,0.0,0.0,0.0,0.0,0.0,762.15,3.6059999465942383
0.2936,0.0,0.0066,0.1112,0.0,0.0,0.0056,0.0,0.0171,0.0853,0.0196,0.0816,0.1112,0.0,0.0,0.0904,0.1482,0.0,0.0,0.0,0.0,0.0,760.15,3.64299988746643
0.3709,0.0,0.0,0.1197999999999999,0.0,0.0,0.0028999999999999,0.0,0.0284999999999999,0.0142999999999999,0.0070999999999999,0.0784999999999999,0.1140999999999999,0.0,0.0,0.1140999999999999,0.1498,0.0,0.0,0.0,0.0,0.0,789.15,3.489000082015991
0.3688368836883688,0.0,0.0113011301130113,0.1191119111911191,0.0,0.0,0.0028002800280028,0.0,0.0255025502550255,0.0142014201420142,0.0071007100710071,0.078007800780078,0.1135113511351135,0.0,0.0,0.1135113511351135,0.1461146114611461,0.0,0.0,0.0,0.0,0.0,790.15,3.5
0.3364,0.0,0.0,0.1024,0.0,0.0,0.0029,0.0,0.0286,0.0537,0.0215,0.0787,0.1074,0.0,0.0,0.1288,0.1396,0.0,0.0,0.0,0.0,0.0,775.15,3.500999927520752
0.0366999999999999,0.0,0.0366999999999999,0.0,0.0,0.0,0.0,0.0,0.0,0.3319,0.0,0.3119,0.0,0.0,0.1125999999999999,0.0366,0.0969,0.0,0.0,0.0,0.0,0.0,865.15,4.789999961853027
0.0357964203579642,0.0,0.0357964203579642,0.0,0.0,0.0,0.0,0.0,0.0,0.3117688231176883,0.0,0.303969603039696,0.0,0.0,0.1212878712128787,0.0356964303569643,0.0690930906909309,0.0,0.0,0.0,0.0,0.0,866.15,4.989999771118164
0.0367,0.0,0.0366,0.0,0.0,0.0,0.0,0.0,0.0,0.3192,0.0,0.3111,0.0,0.0,0.1241,0.0209,0.0943,0.0,0.0,0.0,0.0,0.0,866.15,4.929999828338623
0.0364,0.0,0.0363,0.0,0.0,0.0,0.0,0.0,0.0,0.3167,0.0,0.3087,0.0,0.0,0.1231,0.0364,0.1013,0.0,0.0,0.0,0.0,0.0,863.15,4.820000171661377
0.0365,0.0,0.0366,0.0,0.0,0.0,0.0,0.0,0.0,0.3193,0.0,0.3112,0.0,0.0,0.1399,0.0208,0.0786,0.0,0.0,0.0,0.0,0.0,867.15,5.0
0.0365963403659634,0.0,0.0366963303669633,0.0,0.0,0.0,0.0,0.0,0.0,0.3192680731926807,0.0,0.3110688931106889,0.0,0.0,0.1240875912408759,0.0208979102089791,0.0784921507849215,0.0,0.0,0.0,0.0,0.0,869.15,5.03000020980835
0.0365963403659634,0.0,0.0365963403659634,0.0,0.0,0.0,0.0,0.0,0.0,0.3191680831916809,0.0,0.3111688831116889,0.0,0.0,0.1241875812418758,0.0208979102089791,0.0784921507849215,0.0,0.0,0.0,0.0,0.0,870.15,4.960000038146973
0.0362,0.0,0.0364,0.0,0.0,0.0,0.0,0.0,0.0,0.3167,0.0,0.3243999999999999,0.0,0.0,0.1231,0.0207,0.0858,0.0,0.0,0.0,0.0,0.0,863.15,4.940000057220459
0.0362036203620362,0.0,0.0442044204420442,0.0,0.0,0.0,0.0,0.0,0.0,0.3168316831683169,0.0,0.3244324432443244,0.0,0.0,0.1232123212321232,0.0206020602060206,0.0857085708570857,0.0,0.0,0.0,0.0,0.0,865.15,4.920000076293945
0.0365963403659634,0.0,0.0363963603639636,0.0,0.0,0.0,0.0,0.0,0.0,0.3178682131786821,0.0,0.3334666533346665,0.0,0.0,0.1235876412358764,0.012998700129987,0.1017898210178982,0.0,0.0,0.0,0.0,0.0,861.15,4.849999904632568
0.0,0.0,0.0372,0.0,0.0,0.0,0.0,0.0,0.0,0.3424,0.0,0.3396,0.0,0.0,0.126,0.0131,0.0917,0.0,0.0,0.0,0.0,0.0,859.15,4.949999809265137
0.0363072614522904,0.0,0.0363072614522904,0.0,0.0,0.0,0.0077015403080616,0.0,0.0,0.3129625925185037,0.0,0.3244648929785957,0.0,0.0,0.123124624924985,0.0207041408281656,0.0896179235847169,0.0,0.0,0.0,0.0,0.0,863.15,4.929999828338623
0.0365963403659633,0.0,0.0285971402859713,0.0,0.0,0.0,0.0,0.0,0.0,0.3139686031396859,0.0,0.3334666533346664,0.0,0.0,0.1274872512748724,0.0207979202079791,0.08999100089991,0.0,0.0,0.0,0.0,0.0,862.15,4.940000057220459
0.0364,0.0,0.0287,0.0,0.0,0.0,0.0,0.0,0.0,0.3141,0.0,0.3414,0.0,0.0,0.1235,0.0208,0.09,0.0,0.0,0.0,0.0,0.0,860.15,4.909999847412109
0.0365036503650365,0.0,0.0288028802880288,0.0,0.0,0.0,0.0,0.0,0.0,0.3152315231523152,0.0,0.3427342734273428,0.0,0.0,0.1241124112411241,0.0209020902090209,0.0864086408640864,0.0,0.0,0.0,0.0,0.0,859.15,4.909999847412109
0.0593,0.0,0.036,0.0,0.0,0.0,0.0,0.0,0.0,0.3027,0.0,0.3218,0.0,0.0,0.1222,0.0206,0.089,0.0,0.0,0.0,0.0,0.0,867.15,4.900000095367432
0.0668,0.0,0.0359,0.0,0.0,0.0,0.0,0.0,0.0,0.2977,0.0,0.3206,0.0,0.0,0.1216,0.0205,0.0886,0.0,0.0,0.0,0.0,0.0,868.15,4.900000095367432
0.0588999999999999,0.0,0.0356999999999999,0.0,0.0,0.0,0.0,0.0,0.0,0.2927,0.0,0.3348,0.0,0.0,0.1211999999999999,0.0203,0.0883,0.0,0.0,0.0,0.0,0.0,864.15,4.929999828338623
0.0592,0.0,0.036,0.0,0.0,0.0,0.0,0.0,0.0,0.3027,0.0,0.3219,0.0,0.0,0.1223,0.0205,0.058,0.0,0.0,0.0,0.0,0.0,872.15,5.099999904632568
0.0749,0.0,0.0361,0.0,0.0,0.0,0.0,0.0,0.0,0.3026999999999999,0.0,0.3063,0.0,0.0,0.1221,0.0204999999999999,0.0889,0.0,0.0,0.0,0.0,0.0,871.15,4.869999885559082
0.0746925307469253,0.0,0.0360963903609639,0.0,0.0,0.0,0.0,0.0,0.0,0.294970502949705,0.0,0.3140685931406859,0.0,0.0,0.1221877812218778,0.0204979502049795,0.088991100889911,0.0,0.0,0.0,0.0,0.0,869.15,4.889999866485596
0.0592059205920592,0.0,0.036003600360036,0.0,0.0,0.0,0.0,0.0,0.0,0.3027302730273027,0.0,0.321932193219322,0.0,0.0,0.1377137713771377,0.0205020502050205,0.0734073407340734,0.0,0.0,0.0,0.0,0.0,868.15,4.96999979019165
0.0592,0.0,0.036,0.0,0.0,0.0,0.0,0.0,0.0,0.3027,0.0,0.3219,0.0,0.0,0.1377,0.0205,0.089,0.0,0.0,0.0,0.0,0.0,865.15,4.869999885559082
0.0593059305930593,0.0,0.0361036103610361,0.0,0.0,0.0,0.0,0.0,0.0,0.3104310431043104,0.0,0.3218321832183219,0.0,0.0,0.1222122212221222,0.0205020502050205,0.0812081208120812,0.0,0.0,0.0,0.0,0.0,866.15,4.889999866485596
0.0592940705929407,0.0,0.035996400359964,0.0,0.0,0.0,0.0,0.0,0.0,0.3103689631036896,0.0,0.3218678132186781,0.0,0.0,0.1221877812218778,0.0205979402059794,0.0850914908509149,0.0,0.0,0.0,0.0,0.0,867.15,4.860000133514404
0.0595,0.0,0.0362,0.0,0.0,0.0,0.0,0.0,0.0,0.3116,0.0,0.3154,0.0,0.0,0.1226999999999999,0.0204999999999999,0.0892999999999999,0.0,0.0,0.0,0.0,0.0,866.15,4.860000133514404
0.0595,0.0,0.0362,0.0,0.0,0.0,0.0,0.0,0.0,0.3135,0.0,0.3153,0.0,0.0,0.1226999999999999,0.0207,0.0873,0.0,0.0,0.0,0.0,0.0,866.15,4.849999904632568
0.0598,0.0,0.0363,0.0,0.0,0.0,0.0,0.0,0.0,0.3129,0.0,0.3166,0.0,0.0,0.1231,0.0129,0.0935,0.0,0.0,0.0,0.0,0.0,867.15,4.860000133514404
0.06000600060006,0.0,0.0364036403640364,0.0,0.0,0.0,0.0,0.0,0.0,0.3141314131413141,0.0,0.3021302130213021,0.0,0.0,0.1315131513151315,0.0207020702070207,0.09000900090009,0.0,0.0,0.0,0.0,0.0,870.15,4.880000114440918
0.0595999999999999,0.0,0.0360999999999999,0.0,0.0,0.0,0.0,0.0,0.0,0.296,0.0,0.3153999999999999,0.0,0.0,0.1226999999999999,0.0205999999999999,0.1047999999999999,0.0,0.0,0.0,0.0,0.0,866.15,4.889999866485596
0.0594059405940594,0.0,0.0362036203620362,0.0,0.0,0.0,0.0,0.0,0.0,0.2805280528052805,0.0,0.3153315331533153,0.0,0.0,0.1227122712271227,0.0206020602060206,0.1204120412041204,0.0,0.0,0.0,0.0,0.0,866.15,4.929999828338623
0.0614999999999999,0.0,0.0372999999999999,0.0,0.0,0.0,0.0,0.0,0.0,0.3296999999999999,0.0,0.2612,0.0,0.0,0.1586999999999999,0.0211999999999999,0.0841999999999999,0.0,0.0,0.0,0.0,0.0,881.15,4.940000057220459
0.0595940405959403,0.0,0.0360963903609639,0.0,0.0,0.0,0.0,0.0,0.0,0.2727727227277272,0.0,0.3153684631536845,0.0,0.0,0.1225877412258773,0.0205979402059794,0.1281871812818718,0.0,0.0,0.0,0.0,0.0,866.15,4.960000038146973
0.0376962303769623,0.0,0.0395960403959603,0.0,0.0,0.0,0.0,0.0,0.0,0.3135686431356864,0.0,0.3066693330666933,0.0,0.0,0.1505849415058494,0.0102989701029897,0.0525947405259473,0.0,0.0,0.0,0.0,0.0,870.15,5.159999847412109
0.0376924615076984,0.0,0.0396920615876824,0.0,0.0,0.0,0.0,0.0,0.0,0.3135372925414916,0.0,0.3066386722655468,0.0,0.0,0.1564687062587482,0.0102979404119176,0.0525894821035792,0.0,0.0,0.0,0.0,0.0,869.15,5.150000095367432
0.0377037703770377,0.0,0.0397039703970397,0.0,0.0,0.0,0.0,0.0,0.0,0.3135313531353135,0.0,0.3066306630663066,0.0,0.0,0.1487148714871486,0.0104010401040104,0.0525052505250525,0.0,0.0,0.0,0.0,0.0,871.15,5.130000114440918
0.0905,0.0,0.0361,0.0,0.0,0.0,0.0,0.0,0.0,0.2495,0.0,0.2843,0.0,0.0,0.1226999999999999,0.0206,0.1515,0.0,0.0,0.0,0.0,0.0,873.15,4.940000057220459
0.0375999999999999,0.0,0.0397,0.0,0.0,0.0,0.0,0.0,0.0,0.3133999999999999,0.0,0.3067,0.0,0.0,0.1566,0.0102999999999999,0.037,0.0,0.0,0.0,0.0,0.0,874.15,5.239999771118164
0.0377037703770377,0.0,0.0397039703970397,0.0,0.0,0.0,0.0,0.0,0.0,0.3134313431343134,0.0,0.3067306730673067,0.0,0.0,0.1565156515651565,0.0104010401040104,0.0291029102910291,0.0,0.0,0.0,0.0,0.0,874.15,5.289999961853027
0.0375962403759623,0.0,0.0396960303969603,0.0,0.0,0.0,0.0,0.0,0.0,0.3133686631336865,0.0,0.3067693230676931,0.0,0.0,0.1525847415258474,0.0103989601039895,0.0447955204479552,0.0,0.0,0.0,0.0,0.0,872.15,5.210000038146973
0.0377037703770377,0.0,0.0396039603960396,0.0,0.0,0.0,0.0,0.0,0.0,0.3134313431343133,0.0,0.3067306730673066,0.0,0.0,0.1526152615261525,0.0104010401040104,0.0487048704870487,0.0,0.0,0.0,0.0,0.0,871.15,5.179999828338623
0.0378962103789621,0.0,0.03999600039996,0.0,0.0,0.0,0.0,0.0,0.0,0.3160683931606839,0.0,0.3090690930906909,0.0,0.0,0.1577842215778422,0.0103989601039896,0.0371962803719628,0.0,0.0,0.0,0.0,0.0,876.15,5.260000228881836
0.037996200379962,0.0,0.03999600039996,0.0,0.0,0.0,0.0,0.0,0.0,0.3157684231576842,0.0,0.3091690830916909,0.0,0.0,0.1577842215778422,0.0104989501049895,0.0293970602939706,0.0,0.0,0.0,0.0,0.0,876.15,5.309999942779541
0.0585941405859414,0.0,0.0356964303569643,0.0,0.0,0.0,0.0,0.0,0.0,0.260973902609739,0.0,0.3104689531046895,0.0,0.0,0.1207879212078792,0.0508949105089491,0.1184881511848815,0.0,0.0,0.0,0.0,0.0,866.15,4.949999809265137
0.0622062206220622,0.0,0.0378037803780378,0.0,0.0,0.0,0.0,0.0,0.0,0.3309330933093309,0.0,0.2968296829682968,0.0,0.0,0.1281128112811281,0.0,0.1104110411041103,0.0,0.0,0.0,0.0,0.0,872.15,4.809999942779541
0.0745,0.0,0.0358999999999999,0.0,0.0,0.0,0.0,0.0,0.0,0.3016,0.0,0.3128999999999999,0.0,0.0,0.1216999999999999,0.0203999999999999,0.0885999999999999,0.0,0.0,0.0,0.0,0.0,870.15,4.840000152587891
0.0683,0.0,0.0368,0.0,0.0,0.0,0.0,0.0,0.0,0.3166,0.0,0.2965,0.0,0.0,0.1246,0.021,0.0907,0.0,0.0,0.0,0.0,0.0,873.15,4.829999923706055
0.0669066906690669,0.0,0.0367036703670367,0.0,0.0,0.0,0.0,0.0,0.0,0.3166316631663167,0.0,0.3044304430443045,0.0,0.0,0.1246124612461246,0.0272027202720272,0.0907090709070907,0.0,0.0,0.0,0.0,0.0,871.15,4.800000190734863
0.0633,0.0,0.0478,0.0,0.0,0.0,0.0,0.0,0.0,0.3119,0.0,0.2996999999999999,0.0,0.0,0.1226,0.0206,0.0892999999999999,0.0,0.0,0.0,0.0,0.0,871.15,4.840000152587891
0.0646,0.0,0.037,0.0,0.0,0.0,0.0,0.0,0.0,0.3182,0.0,0.2863,0.0,0.0,0.1252,0.0,0.0911999999999999,0.0,0.0,0.0,0.0,0.0,871.15,4.909999847412109
0.0789,0.0,0.0361,0.0,0.0,0.0,0.0,0.0,0.0,0.3078,0.0,0.2959,0.0,0.0,0.1226999999999999,0.0206,0.0932,0.0,0.0,0.0,0.0,0.0,873.15,4.809999942779541
0.64,0.0,0.02,0.045,0.13,0.0,0.0,0.03,0.045,0.0,0.0,0.0,0.09,0.0,0.0,0.0,0.0,0.0,0.0,0.0,0.0,0.0,857.15,2.5
0.6,0.0,0.02,0.05,0.13,0.0,0.0,0.05,0.05,0.0,0.0,0.0,0.1,0.0,0.0,0.0,0.0,0.0,0.0,0.0,0.0,0.0,830.15,2.4800000190734863
0.64,0.0,0.0,0.05,0.13,0.0,0.0,0.03,0.05,0.0,0.0,0.0,0.1,0.0,0.0,0.0,0.0,0.0,0.0,0.0,0.0,0.0,792.15,2.440000057220459
0.619,0.0,0.006,0.068,0.13,0.0,0.0,0.03,0.03,0.0,0.0,0.0,0.107,0.0,0.0,0.01,0.0,0.0,0.0,0.0,0.0,0.0,793.15,2.4700000286102295
0.645,0.0,0.018,0.055,0.12,0.0,0.0,0.0,0.034,0.0,0.0,0.0,0.128,0.0,0.0,0.0,0.0,0.0,0.0,0.0,0.0,0.0,787.15,2.4700000286102295
0.7200000000000001,0.0,0.0,0.126,0.011,0.0,0.086,0.055,0.002,0.0,0.0,0.0,0.0,0.0,0.0,0.0,0.0,0.0,0.0,0.0,0.0,0.0,823.15,2.5
0.6629999999999999,0.0,0.027,0.109,0.085,0.0,0.0,0.0,0.0,0.0,0.0,0.0,0.1159999999999999,0.0,0.0,0.0,0.0,0.0,0.0,0.0,0.0,0.0,763.15,2.5
0.62,0.0,0.02,0.05,0.13,0.0,0.0,0.03,0.05,0.0,0.0,0.0,0.1,0.0,0.0,0.0,0.0,0.0,0.0,0.0,0.0,0.0,829.15,2.490000009536743
0.62,0.0,0.02,0.1,0.13,0.0,0.0,0.03,0.05,0.0,0.0,0.0,0.05,0.0,0.0,0.0,0.0,0.0,0.0,0.0,0.0,0.0,842.15,2.509999990463257
0.62,0.0,0.02,0.05,0.13,0.0,0.0,0.03,0.1,0.0,0.0,0.0,0.05,0.0,0.0,0.0,0.0,0.0,0.0,0.0,0.0,0.0,861.15,2.5
0.62,0.0,0.02,0.067,0.13,0.0,0.0,0.03,0.066,0.0,0.0,0.0,0.067,0.0,0.0,0.0,0.0,0.0,0.0,0.0,0.0,0.0,836.15,2.5
0.62,0.0,0.02,0.075,0.13,0.0,0.0,0.03,0.05,0.0,0.0,0.0,0.075,0.0,0.0,0.0,0.0,0.0,0.0,0.0,0.0,0.0,830.15,2.5
0.62,0.0,0.02,0.06,0.13,0.0,0.0,0.03,0.05,0.0,0.0,0.0,0.09,0.0,0.0,0.0,0.0,0.0,0.0,0.0,0.0,0.0,826.15,2.5
0.635,0.0,0.02,0.05,0.115,0.0,0.0,0.03,0.05,0.0,0.0,0.0,0.1,0.0,0.0,0.0,0.0,0.0,0.0,0.0,0.0,0.0,810.15,2.490000009536743
0.65,0.0,0.02,0.05,0.1,0.0,0.0,0.03,0.05,0.0,0.0,0.0,0.1,0.0,0.0,0.0,0.0,0.0,0.0,0.0,0.0,0.0,792.15,2.4600000381469727
0.57,0.0,0.02,0.0625,0.13,0.0,0.0,0.03,0.0625,0.0,0.0,0.0,0.125,0.0,0.0,0.0,0.0,0.0,0.0,0.0,0.0,0.0,781.15,2.5899999141693115
0.662,0.0,0.048,0.033,0.005,0.0,0.125,0.065,0.062,0.0,0.0,0.0,0.0,0.0,0.0,0.0,0.0,0.0,0.0,0.0,0.0,0.0,960.15,2.700000047683716
0.62,0.0,0.048,0.032,0.004,0.0,0.156,0.096,0.044,0.0,0.0,0.0,0.0,0.0,0.0,0.0,0.0,0.0,0.0,0.0,0.0,0.0,965.15,2.799999952316284
0.6539999999999999,0.0,0.0569999999999999,0.0329999999999999,0.004,0.0,0.1249999999999999,0.0649999999999999,0.0619999999999999,0.0,0.0,0.0,0.0,0.0,0.0,0.0,0.0,0.0,0.0,0.0,0.0,0.0,971.15,2.700000047683716
0.602,0.0,0.037,0.032,0.004,0.0,0.175,0.1169999999999999,0.0329999999999999,0.0,0.0,0.0,0.0,0.0,0.0,0.0,0.0,0.0,0.0,0.0,0.0,0.0,963.15,2.799999952316284
0.648,0.0,0.048,0.011,0.004,0.0,0.136,0.075,0.078,0.0,0.0,0.0,0.0,0.0,0.0,0.0,0.0,0.0,0.0,0.0,0.0,0.0,983.15,2.700000047683716
0.6360000000000001,0.0,0.047,0.043,0.004,0.0,0.196,0.052,0.011,0.0,0.0,0.0,0.0,0.0,0.0,0.0,0.0,0.0,0.0,0.0,0.0,0.0,974.15,2.799999952316284
0.5760000000000001,0.0,0.048,0.032,0.021,0.0,0.177,0.118,0.028,0.0,0.0,0.0,0.0,0.0,0.0,0.0,0.0,0.0,0.0,0.0,0.0,0.0,974.15,2.799999952316284
0.6549999999999999,0.0,0.0479999999999999,0.044,0.004,0.0,0.1239999999999999,0.064,0.0609999999999999,0.0,0.0,0.0,0.0,0.0,0.0,0.0,0.0,0.0,0.0,0.0,0.0,0.0,943.15,2.700000047683716
0.659,0.0,0.048,0.033,0.009,0.0,0.125,0.065,0.061,0.0,0.0,0.0,0.0,0.0,0.0,0.0,0.0,0.0,0.0,0.0,0.0,0.0,962.15,2.700000047683716
0.6409999999999999,0.0,0.048,0.033,0.004,0.0,0.125,0.065,0.062,0.0,0.0,0.0,0.0,0.0,0.0,0.022,0.0,0.0,0.0,0.0,0.0,0.0,959.15,2.700000047683716
0.677,0.0,0.049,0.034,0.005,0.0,0.128,0.021,0.063,0.0,0.0,0.0,0.0,0.0,0.0,0.0,0.0,0.0,0.0,0.0,0.0,0.0,989.15,2.799999952316284
0.677,0.0,0.049,0.034,0.005,0.0,0.128,0.021,0.063,0.0,0.0,0.0,0.0,0.0,0.0,0.0,0.023,0.0,0.0,0.0,0.0,0.0,983.15,2.799999952316284
0.597,0.0,0.047,0.032,0.0,0.0,0.175,0.1159999999999999,0.033,0.0,0.0,0.0,0.0,0.0,0.0,0.0,0.0,0.0,0.0,0.0,0.0,0.0,969.15,2.799999952316284
0.648,0.0,0.048,0.0,0.004,0.0,0.136,0.075,0.089,0.0,0.0,0.0,0.0,0.0,0.0,0.0,0.0,0.0,0.0,0.0,0.0,0.0,1000.15,2.700000047683716
0.5790000000000002,0.0,0.067,0.031,0.004,0.0,0.161,0.083,0.033,0.0,0.021,0.0,0.0,0.0,0.0,0.021,0.0,0.0,0.0,0.0,0.0,0.0,981.15,2.950000047683716
0.713,0.0,0.048,0.033,0.004,0.0,0.075,0.065,0.062,0.0,0.0,0.0,0.0,0.0,0.0,0.0,0.0,0.0,0.0,0.0,0.0,0.0,965.15,2.5999999046325684
0.653,0.0,0.049,0.033,0.004,0.0,0.126,0.065,0.062,0.008,0.0,0.0,0.0,0.0,0.0,0.0,0.0,0.0,0.0,0.0,0.0,0.0,948.15,2.700000047683716
0.592,0.0,0.0469999999999999,0.032,0.004,0.0,0.1539999999999999,0.0949999999999999,0.0329999999999999,0.0,0.0,0.0429999999999999,0.0,0.0,0.0,0.0,0.0,0.0,0.0,0.0,0.0,0.0,951.15,2.9000000953674316
0.6629999999999999,0.0,0.048,0.044,0.004,0.0,0.125,0.065,0.045,0.0,0.0,0.0,0.006,0.0,0.0,0.0,0.0,0.0,0.0,0.0,0.0,0.0,935.15,2.700000047683716
0.6779999999999999,0.0,0.049,0.045,0.027,0.0,0.128,0.021,0.052,0.0,0.0,0.0,0.0,0.0,0.0,0.0,0.0,0.0,0.0,0.0,0.0,0.0,973.15,2.700000047683716
0.603,0.0,0.027,0.0,0.05,0.0,0.15,0.01,0.08,0.0,0.08,0.0,0.0,0.0,0.0,0.0,0.0,0.0,0.0,0.0,0.0,0.0,1002.15,3.0
0.6459999999999999,0.0,0.03,0.148,0.084,0.0,0.02,0.02,0.027,0.0,0.025,0.0,0.0,0.0,0.0,0.0,0.0,0.0,0.0,0.0,0.0,0.0,880.15,2.700000047683716
0.0898910108989101,0.0,0.0314968503149685,0.0,0.0,0.0,0.0,0.0,0.0,0.2996700329967003,0.0,0.3565643435656434,0.0507949205079492,0.0,0.1115888411158884,0.0,0.014998500149985,0.0,0.0,0.0,0.0,0.0,797.15,4.639999866485596
0.069006900690069,0.0,0.0282028202820282,0.0,0.0,0.0,0.0,0.0,0.0,0.3432343234323432,0.0,0.3088308830883088,0.058005800580058,0.0,0.1246124612461246,0.0,0.0125012501250125,0.0,0.0,0.0,0.0,0.0,817.15,4.663000106811523
0.0626999999999999,0.0,0.0281999999999999,0.0,0.0,0.0,0.0,0.0,0.0,0.3513999999999999,0.0,0.3136999999999999,0.0516999999999999,0.0,0.1239999999999999,0.0,0.0125999999999999,0.0,0.0,0.0,0.0,0.0,820.15,4.658999919891357
0.062993700629937,0.0,0.032996700329967,0.0,0.0,0.0,0.0,0.0,0.0,0.3536646335366463,0.0,0.304969503049695,0.0543945605439456,0.0,0.1225877412258774,0.0,0.0125987401259874,0.0,0.0,0.0,0.0,0.0,815.15,4.6479997634887695
0.060993900609939,0.0,0.0334966503349665,0.0,0.0,0.0,0.0,0.0,0.0,0.3464653534646535,0.0,0.3000699930007,0.0701929807019298,0.0,0.1248875112488751,0.0,0.0136986301369863,0.0,0.0,0.0,0.0,0.0,809.15,4.632999897003174
0.0705,0.0,0.0313,0.0,0.0,0.0,0.0,0.0,0.0,0.3425999999999999,0.0,0.3057,0.0595,0.0,0.123,0.0,0.0125,0.0,0.0,0.0,0.0,0.0,818.15,4.650000095367432
0.0458999999999999,0.0,0.0336,0.0,0.0,0.0,0.0,0.0,0.0,0.3517,0.0,0.3087999999999999,0.0742,0.0,0.1216,0.0,0.0137,0.0,0.0,0.0,0.0,0.0,803.15,4.629000186920166
0.0532,0.0,0.0334,0.0,0.0,0.0,0.0,0.0,0.0,0.3464,0.0,0.3091,0.0722,0.0,0.1217999999999999,0.0,0.0137,0.0,0.0,0.0,0.0,0.0,807.15,4.633999824523926
0.64,0.0,0.04,0.065,0.04,0.0,0.16,0.0,0.015,0.0,0.03,0.0,0.01,0.0,0.0,0.0,0.0,0.0,0.0,0.0,0.0,0.0,923.15,2.788000106811523
0.64,0.0,0.04,0.055,0.04,0.0,0.16,0.0,0.015,0.0,0.03,0.0,0.02,0.0,0.0,0.0,0.0,0.0,0.0,0.0,0.0,0.0,909.15,2.7939999103546143
0.64,0.0,0.04,0.035,0.04,0.0,0.16,0.0,0.035,0.0,0.03,0.0,0.02,0.0,0.0,0.0,0.0,0.0,0.0,0.0,0.0,0.0,919.15,2.7829999923706055
0.64,0.0,0.04,0.055,0.05,0.0,0.15,0.0,0.015,0.0,0.03,0.0,0.02,0.0,0.0,0.0,0.0,0.0,0.0,0.0,0.0,0.0,906.15,2.7820000648498535
0.64,0.0,0.04,0.065,0.05,0.0,0.14,0.0,0.015,0.0,0.03,0.0,0.02,0.0,0.0,0.0,0.0,0.0,0.0,0.0,0.0,0.0,901.15,2.7780001163482666
0.64,0.0,0.04,0.075,0.05,0.0,0.13,0.0,0.015,0.0,0.03,0.0,0.02,0.0,0.0,0.0,0.0,0.0,0.0,0.0,0.0,0.0,896.15,2.7660000324249268
0.64,0.0,0.04,0.075,0.05,0.0,0.1,0.0,0.015,0.0,0.03,0.0,0.05,0.0,0.0,0.0,0.0,0.0,0.0,0.0,0.0,0.0,840.15,2.75
0.64,0.0,0.04,0.05,0.05,0.0,0.125,0.0,0.015,0.0,0.03,0.0,0.05,0.0,0.0,0.0,0.0,0.0,0.0,0.0,0.0,0.0,864.15,2.7660000324249268
0.64,0.0,0.04,0.06,0.05,0.0,0.13,0.0,0.0,0.0,0.03,0.0,0.05,0.0,0.0,0.0,0.0,0.0,0.0,0.0,0.0,0.0,867.15,2.7739999294281006
0.64,0.0,0.04,0.05,0.05,0.0,0.15,0.0,0.0,0.0,0.03,0.0,0.04,0.0,0.0,0.0,0.0,0.0,0.0,0.0,0.0,0.0,892.15,2.7869999408721924
0.64,0.0,0.04,0.04,0.05,0.0,0.16,0.0,0.0,0.0,0.03,0.0,0.04,0.0,0.0,0.0,0.0,0.0,0.0,0.0,0.0,0.0,901.15,2.7960000038146973
0.64,0.0,0.04,0.05,0.05,0.0,0.135,0.0,0.015,0.0,0.03,0.0,0.04,0.0,0.0,0.0,0.0,0.0,0.0,0.0,0.0,0.0,881.15,2.7709999084472656
0.64,0.0,0.04,0.06,0.05,0.0,0.14,0.0,0.0,0.0,0.03,0.0,0.04,0.0,0.0,0.0,0.0,0.0,0.0,0.0,0.0,0.0,881.15,2.7820000648498535
0.64,0.0,0.04,0.06,0.05,0.0,0.13,0.0,0.01,0.0,0.03,0.0,0.04,0.0,0.0,0.0,0.0,0.0,0.0,0.0,0.0,0.0,871.15,2.7709999084472656
0.64,0.0,0.04,0.04,0.05,0.0,0.15,0.02,0.0,0.0,0.03,0.0,0.03,0.0,0.0,0.0,0.0,0.0,0.0,0.0,0.0,0.0,901.15,2.7920000553131104
0.65,0.0,0.04,0.04,0.05,0.0,0.13,0.0,0.06,0.0,0.03,0.0,0.0,0.0,0.0,0.0,0.0,0.0,0.0,0.0,0.0,0.0,938.15,2.740000009536743
0.64,0.0,0.04,0.075,0.04,0.0,0.16,0.0,0.015,0.0,0.03,0.0,0.0,0.0,0.0,0.0,0.0,0.0,0.0,0.0,0.0,0.0,943.15,2.7909998893737793
0.3541893743187704,0.0,0.0,0.0,0.035998920032399,0.0,0.0522984310470685,0.0,0.0,0.3372898813035608,0.0430987070387888,0.0089997300080997,0.1350959471215863,0.0,0.0314990550283491,0.0,0.0013999580012599,0.0,0.0001299961001169,0.0,0.0,0.0,807.15,2.859999895095825
0.349827986238899,0.0,0.0,0.0,0.0355028402272181,0.0,0.064605168413473,0.0,0.0,0.3331266501320106,0.0331026482118569,0.0178014241139291,0.1334106728538283,0.0,0.0311024881990559,0.0,0.0014001120089607,0.0,0.000120009600768,0.0,0.0,0.0,804.15,2.859999895095825
0.3542893713188603,0.0,0.0,0.0,0.035998920032399,0.0,0.0523984280471585,0.0,0.0,0.3373898783036508,0.0430987070387888,0.0089997300080997,0.1350959471215863,0.0,0.0292991210263692,0.0,0.0013999580012599,0.0,0.0001299961001169,0.0,0.0,0.0,812.15,2.880000114440918
0.3430548887822052,0.0,0.0,0.0,0.0383061289806369,0.0,0.0253040486477836,0.0,0.0,0.3573571771483437,0.0417066730676908,0.0,0.1665266442630821,0.0,0.0262041926708273,0.0,0.0013002080332853,0.0,0.0002400384061449,0.0,0.0,0.0,802.15,2.7699999809265137
0.5546166384991549,0.0,0.0,0.039401182035461,0.0093002790083702,0.0,0.0,0.0,0.0,0.1179035371061131,0.0354010620318609,0.0,0.1703051091532746,0.0511015330459913,0.0215006450193505,0.0,0.0,0.0,0.000470014100423,0.0,0.0,0.0,773.15,2.869999885559082
0.4715282916975018,0.0,0.0,0.0241014460867652,0.0105006300378022,0.0,0.069804188251295,0.0,0.0,0.1789107346440786,0.0362021721303278,0.0,0.1572094325659539,0.0144008640518431,0.037102226133568,0.0,0.0,0.0,0.000240014400864,0.0,0.0,0.0,790.15,2.9800000190734863
0.5585720713964303,0.0,0.0,0.0106994650267486,0.023398830058497,0.0,0.0,0.0,0.023898805059747,0.1273936303184841,0.0711964401779911,0.0162991850407479,0.1639918004099795,0.0,0.0040997950102494,0.0,0.0,0.0,0.0004499775011249,0.0,0.0,0.0,770.15,2.7799999713897705
0.062012402480496,0.0,0.0357071414282856,0.0,0.0,0.0,0.0,0.0,0.0,0.3568713742748549,0.0,0.3057611522304461,0.0357071414282856,0.0,0.1310262052410482,0.0,0.0101020204040808,0.0,0.0,0.0,0.0,0.0,818.15,4.690000057220459
0.0630999999999999,0.0,0.0362,0.0,0.0,0.0,0.0,0.0,0.0,0.3546,0.0,0.3104,0.0521,0.0,0.1253,0.0,0.026,0.0,0.0,0.0,0.0,0.0,804.15,4.559999942779541
0.0626,0.0,0.0359,0.0,0.0,0.0,0.0,0.0,0.0,0.3518,0.0,0.3081,0.0516,0.0,0.1243,0.0,0.0219,0.0,0.0,0.0,0.0,0.0,804.15,4.570000171661377
0.0626,0.0,0.036,0.0,0.0,0.0,0.0,0.0,0.0,0.3518,0.0,0.308,0.0515,0.0,0.1244,0.0,0.0141,0.0,0.0,0.0,0.0,0.0,806.15,4.630000114440918
0.0627062706270627,0.0,0.0283028302830283,0.0,0.0,0.0,0.0,0.0,0.0,0.3532353235323532,0.0,0.3092309230923092,0.0519051905190519,0.0,0.1248124812481248,0.0,0.0259025902590258,0.0,0.0,0.0,0.0,0.0,803.15,4.570000171661377
0.063006300630063,0.0,0.0204020402040204,0.0,0.0,0.0,0.0,0.0,0.0,0.3547354735473547,0.0,0.3105310531053105,0.052005200520052,0.0,0.1253125312531253,0.0,0.026002600260026,0.0,0.0,0.0,0.0,0.0,803.15,4.599999904632568
0.062893710628937,0.0,0.0282971702829716,0.0,0.0,0.0,0.0,0.0,0.0,0.3531646835316467,0.0,0.3092690730926907,0.0516948305169482,0.0,0.1247875212478751,0.0,0.0180981901809819,0.0,0.0,0.0,0.0,0.0,805.15,4.630000114440918
0.0630936906309369,0.0,0.0204979502049795,0.0,0.0,0.0,0.0,0.0,0.0,0.3545645435456455,0.0,0.3104689531046896,0.0518948105189481,0.0,0.1252874712528747,0.0,0.0220977902209779,0.0,0.0,0.0,0.0,0.0,805.15,4.619999885559082
0.0631063106310631,0.0,0.0205020502050204,0.0,0.0,0.0,0.0,0.0,0.0,0.3546354635463546,0.0,0.3105310531053105,0.0518051805180517,0.0,0.1253125312531253,0.0,0.0181018101810181,0.0,0.0,0.0,0.0,0.0,805.15,4.650000095367432
0.0628,0.0,0.0283,0.0,0.0,0.0,0.0,0.0,0.0,0.3532,0.0,0.3092,0.052,0.0,0.1247,0.0,0.0141,0.0,0.0,0.0,0.0,0.0,806.15,4.659999847412109
0.063006300630063,0.0,0.0205020502050205,0.0,0.0,0.0,0.0,0.0,0.0,0.3546354635463547,0.0,0.3104310431043104,0.0521052105210521,0.0,0.1253125312531253,0.0,0.0142014201420142,0.0,0.0,0.0,0.0,0.0,806.15,4.679999828338623
0.062993700629937,0.0,0.0204979502049795,0.0,0.0,0.0,0.0,0.0,0.0,0.3545645435456454,0.0,0.3105689431056894,0.051994800519948,0.0,0.1252874712528747,0.0,0.0102989701029897,0.0,0.0,0.0,0.0,0.0,806.15,4.699999809265137
0.0626999999999999,0.0,0.0281999999999999,0.0,0.0,0.0,0.0,0.0,0.0,0.3375999999999999,0.0,0.3092999999999999,0.0674999999999999,0.0,0.1247999999999999,0.0,0.0180999999999999,0.0,0.0,0.0,0.0,0.0,792.15,4.630000114440918
0.0779,0.0,0.0279999999999999,0.0,0.0,0.0,0.0,0.0,0.0,0.327,0.0,0.3068,0.0672,0.0,0.1238,0.0,0.0179,0.0,0.0,0.0,0.0,0.0,794.15,4.639999866485596
0.0926999999999999,0.0,0.0278,0.0,0.0,0.0,0.0,0.0,0.0,0.3167999999999999,0.0,0.3045,0.0665,0.0,0.1229,0.0,0.0178,0.0,0.0,0.0,0.0,0.0,797.15,4.619999885559082
0.1217121712171217,0.0,0.0274027402740274,0.0,0.0,0.0,0.0,0.0,0.0,0.2967296729672968,0.0,0.2999299929992999,0.0655065506550655,0.0,0.121012101210121,0.0,0.0175017501750175,0.0,0.0,0.0,0.0,0.0,802.15,4.599999904632568
0.0703070307030703,0.0,0.0281028102810281,0.0,0.0,0.0,0.0,0.0,0.0,0.3479347934793479,0.0,0.3081308130813081,0.0516051605160516,0.0,0.1243124312431243,0.0,0.018001800180018,0.0,0.0,0.0,0.0,0.0,805.15,4.630000114440918
0.1217243448689738,0.0,0.0274054810962192,0.0,0.0,0.0,0.0,0.0,0.0,0.2740548109621925,0.0,0.2999599919983997,0.0881176235247049,0.0,0.1210242048409682,0.0,0.01750350070014,0.0,0.0,0.0,0.0,0.0,785.15,4.610000133514404
0.1215121512151215,0.0,0.0319031903190319,0.0,0.0,0.0,0.0,0.0,0.0,0.2863286328632863,0.0,0.2992299229922993,0.0728072807280728,0.0,0.1207120712071207,0.0,0.0152015201520152,0.0,0.0,0.0,0.0,0.0,796.15,4.630000114440918
0.1216,0.0,0.0296,0.0,0.0,0.0,0.0,0.0,0.0,0.2802,0.0,0.2996,0.0804,0.0,0.1209,0.0,0.0152,0.0,0.0,0.0,0.0,0.0,789.15,4.630000114440918
0.1231999999999999,0.0,0.0322999999999999,0.0,0.0,0.0,0.0,0.0,0.0,0.2971999999999999,0.0,0.2755999999999999,0.0807,0.0,0.1223999999999999,0.0,0.0153999999999999,0.0,0.0,0.0,0.0,0.0,795.15,4.590000152587891
0.1199,0.0,0.0314,0.0,0.0,0.0,0.0,0.0,0.0,0.2756,0.0,0.3221,0.0652,0.0,0.1191,0.0,0.015,0.0,0.0,0.0,0.0,0.0,796.15,4.670000076293945
0.1231876812318768,0.0,0.0322967703229677,0.0,0.0,0.0,0.0,0.0,0.0,0.2932706729327067,0.0,0.2755724427557244,0.080991900809919,0.0,0.1261873812618738,0.0,0.0153984601539846,0.0,0.0,0.0,0.0,0.0,795.15,4.599999904632568
0.1198239647929585,0.0,0.031506301260252,0.0,0.0,0.0,0.0,0.0,0.0,0.2718543708741748,0.0,0.3220644128825765,0.0653130626125225,0.0,0.1228245649129825,0.0,0.01500300060012,0.0,0.0,0.0,0.0,0.0,797.15,4.690000057220459
0.1226122612261226,0.0,0.0399039903990399,0.0,0.0,0.0,0.0,0.0,0.0,0.2922292229222922,0.0,0.2745274527452745,0.0805080508050805,0.0,0.122012201220122,0.0,0.0153015301530153,0.0,0.0,0.0,0.0,0.0,796.15,4.599999904632568
0.1231999999999999,0.0,0.0322999999999999,0.0,0.0,0.0,0.0,0.0,0.0,0.2932999999999999,0.0,0.2755999999999999,0.0808999999999999,0.0,0.1222999999999999,0.0,0.0153999999999999,0.0,0.0,0.0,0.0,0.0,795.15,4.619999885559082
0.1044895510448955,0.0,0.0313968603139686,0.0,0.0,0.0,0.0,0.0,0.0,0.2834716528347166,0.0,0.3477652234776522,0.0582941705829417,0.0,0.1148885111488851,0.0,0.0148985101489851,0.0,0.0,0.0,0.0,0.0,794.15,4.650000095367432
0.0898820235952809,0.0,0.031493701259748,0.0,0.0,0.0,0.0,0.0,0.0,0.2958408318336333,0.0,0.3565286942611477,0.0545890821835632,0.0,0.1116776644671065,0.0,0.01499700059988,0.0,0.0,0.0,0.0,0.0,794.15,4.650000095367432
0.1054,0.0,0.0316,0.0,0.0,0.0,0.0,0.0,0.0,0.2897,0.0,0.3296,0.0623,0.0,0.1166,0.0,0.0151,0.0,0.0,0.0,0.0,0.0,794.15,4.650000095367432
0.127012701270127,0.0,0.0635063506350635,0.0,0.0,0.0,0.0,0.0,0.0,0.4285428542854286,0.0,0.0,0.127012701270127,0.0,0.127012701270127,0.0,0.0,0.0,0.0,0.0,0.0,0.0,830.15,4.659999847412109
0.176017601760176,0.0,0.0,0.0,0.0,0.0,0.0,0.0,0.0,0.4319431943194319,0.0,0.0,0.128012801280128,0.0,0.128012801280128,0.0,0.0,0.0,0.0,0.0,0.0,0.0,836.15,4.599999904632568
0.1686168616861686,0.0,0.0,0.0,0.0,0.0,0.0,0.0,0.0,0.4418441844184418,0.0,0.016001600160016,0.1245124512451245,0.0,0.1245124512451245,0.0,0.0,0.0,0.0,0.0,0.0,0.0,828.15,4.519999980926514
0.0,0.0,0.0,0.0,0.0819999999999999,0.0,0.0,0.0,0.0,0.6011,0.0,0.0,0.1421,0.0,0.0874,0.0,0.0,0.0,0.0,0.0,0.0,0.0,820.15,3.859999895095825
0.1721172117211721,0.0,0.0082008200820082,0.0,0.0,0.0,0.0,0.0,0.0,0.4509450945094509,0.0,0.0,0.1147114711471147,0.0,0.1270127012701269,0.0,0.0,0.0,0.0,0.0,0.0,0.0,831.15,4.539999961853027
0.1719171917191719,0.0,0.0,0.0,0.0,0.0,0.0,0.0,0.0,0.4296429642964296,0.0,0.0468046804680468,0.1094109410941094,0.0,0.1211121112111211,0.0,0.0,0.0,0.0,0.0,0.0,0.0,826.15,4.550000190734863
0.176017601760176,0.0,0.0079007900790079,0.0,0.0,0.0,0.0,0.0,0.0,0.44004400440044,0.0,0.016001600160016,0.112011201120112,0.0,0.124012401240124,0.0,0.0,0.0,0.0,0.0,0.0,0.0,839.15,4.539999961853027
0.1954999999999999,0.0,0.0,0.0,0.0,0.0,0.0,0.0,0.0,0.4135,0.0,0.0601999999999999,0.0977999999999999,0.0,0.1164999999999999,0.0,0.0,0.0,0.0,0.0,0.0,0.0,835.15,4.53000020980835
0.1861,0.0,0.0,0.0,0.0,0.0,0.0,0.0,0.0,0.4263,0.0,0.0465,0.1007,0.0,0.1202,0.0,0.0,0.0,0.0,0.0,0.0,0.0,838.15,4.539999961853027
0.1904190419041904,0.0,0.0,0.0,0.0,0.0,0.0318031803180318,0.0,0.0,0.4127412741274127,0.0,0.0,0.1270127012701269,0.0,0.119011901190119,0.0,0.0,0.0,0.0,0.0,0.0,0.0,829.15,4.460000038146973
0.1904190419041903,0.0,0.0,0.0,0.0,0.0,0.0,0.0,0.0,0.4127412741274127,0.0,0.0,0.1270127012701269,0.0318031803180317,0.119011901190119,0.0,0.0,0.0,0.0,0.0,0.0,0.0,834.15,4.480000019073486
0.1904190419041904,0.0,0.0,0.0,0.0,0.0,0.0,0.0,0.0,0.4127412741274127,0.0318031803180318,0.0,0.1270127012701269,0.0,0.119011901190119,0.0,0.0,0.0,0.0,0.0,0.0,0.0,830.15,4.5
0.1831183118311831,0.0,0.0,0.0,0.0,0.0,0.0,0.0,0.0,0.4226422642264226,0.0,0.0,0.1126112611261126,0.0,0.1408140814081408,0.0,0.0,0.0,0.0,0.0,0.0,0.0,827.15,4.699999809265137
0.2540254025402539,0.0,0.0,0.0,0.0,0.0,0.0,0.0,0.0,0.3649364936493649,0.0,0.0,0.1270127012701269,0.0,0.1270127012701269,0.0,0.0,0.0,0.0,0.0,0.0,0.0,834.15,4.550000190734863
0.0841,0.0,0.0,0.0,0.0,0.0,0.0673,0.0,0.0,0.5714,0.0,0.0,0.0672,0.0,0.1134,0.0,0.0,0.0,0.0,0.0,0.0,0.0,872.15,4.170000076293945
0.1283,0.0,0.0,0.0,0.0,0.0,0.1026,0.0,0.0,0.4956,0.0,0.0,0.077,0.0,0.1496,0.0,0.0,0.0,0.0,0.0,0.0,0.0,851.15,3.9800000190734863
0.2481,0.0,0.0,0.0,0.0,0.0,0.0,0.0,0.0,0.3721,0.0,0.0,0.124,0.0,0.1278999999999999,0.0,0.0,0.0,0.0,0.0,0.0,0.0,847.15,4.570000171661377
0.179017901790179,0.0,0.0,0.0,0.0,0.0,0.0,0.0895089508950895,0.0,0.3882388238823883,0.0,0.0,0.1194119411941194,0.0,0.1119111911191119,0.0,0.0,0.0,0.0,0.0,0.0,0.0,823.15,4.409999847412109
0.0562,0.0,0.0,0.0,0.0,0.0,0.0,0.0,0.0,0.6179000000000001,0.0,0.0,0.1461,0.0,0.0899,0.0,0.0,0.0,0.0,0.0,0.0,0.0,839.15,4.539999961853027
0.0547945205479452,0.0,0.0547945205479452,0.0,0.0,0.0,0.0,0.0,0.0,0.4566543345665434,0.0,0.1003899610038996,0.1095890410958904,0.0,0.1187881211878812,0.0,0.0,0.0,0.0,0.0,0.0,0.0,792.15,4.610000133514404
0.0504949505049495,0.0,0.0,0.0,0.0,0.0,0.0,0.0,0.0,0.5892410758924107,0.0,0.0504949505049495,0.0672932706729327,0.0,0.1287871212878712,0.0,0.0,0.0,0.0,0.0,0.0,0.0,863.15,4.5
0.0484048404840484,0.0,0.0404040404040404,0.0,0.0,0.0,0.0,0.0,0.0,0.5654565456545655,0.0,0.0484048404840484,0.0646064606460646,0.0,0.1236123612361236,0.0,0.0,0.0,0.0,0.0,0.0,0.0,864.15,4.519999980926514
0.0530999999999999,0.0,0.0,0.0,0.0,0.0,0.0,0.0,0.0,0.6206,0.0,0.0,0.071,0.0,0.1356,0.0,0.0,0.0,0.0,0.0,0.0,0.0,877.15,4.460000038146973
