Repository: dorukdogular/vitreos

# Data

## Source

Glass property data is sourced from the [SciGlass database](https://github.com/epam/SciGlass) (EPAM Systems), made available under the [Open Database License (ODbL)](https://opendatacommons.org/licenses/odbl/1-0/). Accessed via the [glasspy](https://github.com/drcassar/glasspy) Python library.

## Files tracked in git

| File | Description |
|---|---|
| `clean.csv` | Deduplicated glass-forming ability dataset (11858 rows) |
| `tg_dataset.csv` | 76377 glasses with Tg (K) and 22 oxide mol% features |
| `tg_density_dataset.csv` | 31173 glasses with both Tg (K) and density (g/cm³) |

File: data/tg_density_dataset.csv (part 76 of 109)
SiO2,P2O5,ZrO2,Na2O,Al2O3,Fe2O3,CaO,MgO,K2O,B2O3,BaO,ZnO,Li2O,SrO,La2O3,TiO2,Nb2O5,PbO,Sb2O3,Bi2O3,TeO2,Se,Tg,density
0.0294970502949705,0.0,0.0398960103989601,0.0,0.0,0.0,0.0,0.0,0.0,0.2805719428057194,0.0,0.2806719328067193,0.0295970402959704,0.0,0.1624837516248375,0.0,0.0,0.0,0.0,0.0,0.0,0.0,835.15,5.650000095367432
0.0291029102910291,0.0,0.0392039203920392,0.0,0.0,0.0,0.0,0.0,0.0,0.2766276627662766,0.0,0.2766276627662766,0.0291029102910291,0.0,0.1674167416741674,0.0,0.0,0.0,0.0,0.0,0.0,0.0,832.15,5.690000057220459
0.0304969503049695,0.0,0.0410958904109589,0.0,0.0,0.0,0.0,0.0,0.0,0.2891710828917108,0.0,0.2891710828917108,0.0303969603039696,0.0,0.1521847815218478,0.0,0.0,0.0,0.0,0.0,0.0,0.0,841.15,5.53000020980835
0.03,0.0,0.0405,0.0,0.0,0.0,0.0,0.0,0.0,0.2848,0.0,0.2849,0.03,0.0,0.1574,0.0,0.0,0.0,0.0,0.0,0.0,0.0,837.15,5.610000133514404
0.0599,0.0,0.0405,0.0,0.0,0.0,0.0,0.0,0.0,0.2549,0.0,0.2849,0.0299,0.0,0.1574,0.0,0.0,0.0,0.0,0.0,0.0,0.0,840.15,5.610000133514404
0.0,0.0,0.0392,0.0,0.0,0.0,0.0,0.0,0.0,0.4118,0.0,0.1863,0.0,0.0,0.1863,0.0,0.0,0.0,0.0,0.0,0.0,0.0,858.15,5.610000133514404
0.1043,0.0,0.0435,0.0,0.0,0.0,0.0,0.0,0.0,0.2783,0.0,0.1826,0.0,0.0,0.187,0.0087,0.0043,0.0,0.0,0.0,0.0,0.0,870.15,5.610000133514404
0.0615061506150615,0.0,0.0462046204620462,0.0,0.0,0.0,0.0,0.0,0.0,0.3077307730773077,0.0,0.2462246224622462,0.0308030803080308,0.0,0.1692169216921692,0.0,0.0,0.0,0.0,0.0,0.0,0.0,840.15,5.440000057220459
0.03,0.0,0.0405,0.0,0.0,0.0,0.0,0.0,0.0,0.2848,0.0,0.2849,0.03,0.0,0.1574,0.0,0.0,0.0,0.0,0.0,0.0,0.0,833.15,5.599999904632568
0.6752,0.0,0.0,0.0397,0.0874,0.0,0.0986,0.0991,0.0,0.0,0.0,0.0,0.0,0.0,0.0,0.0,0.0,0.0,0.0,0.0,0.0,0.0,978.15,2.510999917984009
0.7255,0.0,0.0,0.0734,0.0991,0.0,0.0518,0.0502,0.0,0.0,0.0,0.0,0.0,0.0,0.0,0.0,0.0,0.0,0.0,0.0,0.0,0.0,969.15,2.434000015258789
0.7434743474347434,0.0,0.0,0.0506050605060506,0.0738073807380738,0.0,0.0515051505150515,0.0498049804980498,0.0,0.0,0.0,0.0308030803080308,0.0,0.0,0.0,0.0,0.0,0.0,0.0,0.0,0.0,0.0,961.15,2.4719998836517334
0.6607999999999999,0.0,0.0,0.0389,0.0846,0.0,0.1000999999999999,0.0838,0.0,0.0,0.0,0.0,0.0,0.0,0.0,0.0,0.0,0.0,0.0,0.0,0.0,0.0,945.15,2.509000062942505
0.6752,0.0,0.0,0.0397,0.0874,0.0,0.0986,0.0991,0.0,0.0,0.0,0.0,0.0,0.0,0.0,0.0,0.0,0.0,0.0,0.0,0.0,0.0,985.15,2.51200008392334
0.6901309869013099,0.0,0.0,0.0393960603939606,0.072992700729927,0.0,0.0978902109789021,0.0983901609839016,0.0,0.0,0.0,0.0,0.0,0.0,0.0,0.0,0.0,0.0,0.0,0.0,0.0,0.0,976.15,2.509000062942505
0.6360636063606361,0.0,0.0,0.0,0.1734173417341734,0.0,0.0,0.1328132813281328,0.0,0.0,0.0,0.0,0.0577057705770577,0.0,0.0,0.0,0.0,0.0,0.0,0.0,0.0,0.0,994.15,2.493000030517578
0.6638663866386638,0.0,0.0,0.0,0.1117111711171117,0.0,0.0,0.1414141414141414,0.0,0.0,0.0,0.0,0.0,0.0,0.0,0.0499049904990499,0.0,0.0,0.0,0.0,0.0,0.0,1035.15,2.6549999713897705
0.7549245075492451,0.0,0.0,0.0,0.0541945805419458,0.0,0.0701929807019298,0.0,0.0,0.0,0.0346965303469653,0.0,0.0,0.085991400859914,0.0,0.0,0.0,0.0,0.0,0.0,0.0,0.0,1030.15,2.7330000400543213
0.6433000000000001,0.0,0.0,0.0,0.1196,0.0,0.1603,0.0446,0.0,0.0,0.0,0.0,0.0,0.0,0.0,0.0322,0.0,0.0,0.0,0.0,0.0,0.0,1037.15,2.6050000190734863
0.6342634263426343,0.0,0.0,0.0312031203120312,0.1199119911991199,0.0,0.1377137713771377,0.0447044704470447,0.0,0.0,0.0,0.0,0.0,0.0,0.0,0.0322032203220322,0.0,0.0,0.0,0.0,0.0,0.0,995.15,2.5810000896453857
0.6507000000000001,0.0,0.0211,0.0,0.121,0.0,0.1621,0.0451,0.0,0.0,0.0,0.0,0.0,0.0,0.0,0.0,0.0,0.0,0.0,0.0,0.0,0.0,1059.15,2.638000011444092
0.6415641564156417,0.0,0.0211021102110211,0.0315031503150315,0.1213121312131213,0.0,0.1393139313931393,0.0452045204520452,0.0,0.0,0.0,0.0,0.0,0.0,0.0,0.0,0.0,0.0,0.0,0.0,0.0,0.0,1018.15,2.6080000400543213
0.6317631763176318,0.0,0.0208020802080208,0.031003100310031,0.1195119511951195,0.0,0.0983098309830983,0.0986098609860986,0.0,0.0,0.0,0.0,0.0,0.0,0.0,0.0,0.0,0.0,0.0,0.0,0.0,0.0,1016.15,2.6080000400543213
0.6707670767076708,0.0,0.0,0.0,0.1251125112511251,0.0,0.0773077307730773,0.0949094909490949,0.0,0.0,0.0,0.0,0.0,0.0,0.0,0.0319031903190319,0.0,0.0,0.0,0.0,0.0,0.0,1034.15,2.5420000553131104
0.6747325267473253,0.0,0.0,0.0,0.1070892910708929,0.0,0.0600939906009399,0.1283871612838716,0.0,0.0,0.0,0.0,0.0,0.0,0.0,0.0296970302969703,0.0,0.0,0.0,0.0,0.0,0.0,1029.15,2.5339999198913574
0.6754000000000001,0.0,0.0098,0.0306999999999999,0.1088,0.0,0.0611,0.0991,0.0,0.0,0.0,0.0,0.0,0.0,0.0,0.0151,0.0,0.0,0.0,0.0,0.0,0.0,1008.15,2.5290000438690186
0.6819000000000001,0.0,0.0194,0.0,0.1082,0.0,0.0607,0.1298,0.0,0.0,0.0,0.0,0.0,0.0,0.0,0.0,0.0,0.0,0.0,0.0,0.0,0.0,1064.15,2.559000015258789
0.679,0.0,0.0197,0.0308999999999999,0.1094,0.0,0.0613999999999999,0.0996,0.0,0.0,0.0,0.0,0.0,0.0,0.0,0.0,0.0,0.0,0.0,0.0,0.0,0.0,1024.15,2.5429999828338623
0.6796,0.0,0.0098,0.0308999999999999,0.1094999999999999,0.0,0.0774,0.0776,0.0,0.0,0.0,0.0,0.0,0.0,0.0,0.0152,0.0,0.0,0.0,0.0,0.0,0.0,1004.15,2.5320000648498535
0.6691,0.0,0.0352,0.0,0.1077,0.0,0.0455,0.1425,0.0,0.0,0.0,0.0,0.0,0.0,0.0,0.0,0.0,0.0,0.0,0.0,0.0,0.0,1069.15,2.6070001125335693
0.6446999999999999,0.0,0.0356,0.0521,0.1045,0.0,0.0622,0.1009,0.0,0.0,0.0,0.0,0.0,0.0,0.0,0.0,0.0,0.0,0.0,0.0,0.0,0.0,1005.15,2.609999895095825
0.6628,0.0,0.0458999999999999,0.0,0.1021,0.0,0.0457999999999999,0.1433999999999999,0.0,0.0,0.0,0.0,0.0,0.0,0.0,0.0,0.0,0.0,0.0,0.0,0.0,0.0,1066.15,2.640000104904175
0.6302,0.0,0.0465999999999999,0.0526999999999999,0.1055999999999999,0.0,0.0629,0.1019999999999999,0.0,0.0,0.0,0.0,0.0,0.0,0.0,0.0,0.0,0.0,0.0,0.0,0.0,0.0,1007.15,2.6489999294281006
0.7393000000000001,0.0,0.0,0.0697,0.0302999999999999,0.0,0.0583,0.0566,0.0458,0.0,0.0,0.0,0.0,0.0,0.0,0.0,0.0,0.0,0.0,0.0,0.0,0.0,841.15,2.440000057220459
0.6590659065906591,0.0,0.0,0.0608060806080608,0.1171117111711171,0.0,0.0616061606160616,0.1014101410141014,0.0,0.0,0.0,0.0,0.0,0.0,0.0,0.0,0.0,0.0,0.0,0.0,0.0,0.0,975.15,2.502000093460083
0.6956304369563043,0.0,0.004999500049995,0.086991300869913,0.02999700029997,0.0,0.002999700029997,0.1198880111988801,0.058994100589941,0.0,0.0001999800019998,0.0,0.0,0.0002999700029997,0.0,0.0,0.0,0.0,0.0,0.0,0.0,0.0,855.15,2.450999975204468
0.7114,0.0,0.005,0.086,0.02,0.0,0.003,0.1151,0.059,0.0,0.0002,0.0,0.0,0.0003,0.0,0.0,0.0,0.0,0.0,0.0,0.0,0.0,845.15,2.443000078201294
0.7103999999999999,0.0,0.0099999999999999,0.0869999999999999,0.0199999999999999,0.0,0.0029999999999999,0.1100999999999999,0.059,0.0,0.0001999999999999,0.0,0.0,0.0002999999999999,0.0,0.0,0.0,0.0,0.0,0.0,0.0,0.0,845.15,2.4560000896453857
0.7173999999999999,0.0,0.005,0.0969999999999999,0.02,0.0,0.003,0.1051,0.052,0.0,0.0002,0.0,0.0,0.0003,0.0,0.0,0.0,0.0,0.0,0.0,0.0,0.0,833.15,2.440000057220459
0.7133286671332868,0.0,0.004999500049995,0.1080891910808919,0.01999800019998,0.0,0.002999700029997,0.1040895910408959,0.045995400459954,0.0,0.0001999800019998,0.0,0.0,0.0002999700029997,0.0,0.0,0.0,0.0,0.0,0.0,0.0,0.0,821.15,2.440000057220459
0.7134,0.0,0.005,0.086,0.02,0.0,0.003,0.1181,0.054,0.0,0.0002,0.0,0.0,0.0003,0.0,0.0,0.0,0.0,0.0,0.0,0.0,0.0,849.15,2.437000036239624
0.7164000000000001,0.0,0.005,0.086,0.02,0.0,0.003,0.1181,0.051,0.0,0.0002,0.0,0.0,0.0003,0.0,0.0,0.0,0.0,0.0,0.0,0.0,0.0,847.15,2.436000108718872
0.7094,0.0,0.015,0.087,0.02,0.0,0.003,0.1061,0.059,0.0,0.0002,0.0,0.0,0.0003,0.0,0.0,0.0,0.0,0.0,0.0,0.0,0.0,855.15,2.4690001010894775
0.6786321367863215,0.0,0.011998800119988,0.087991200879912,0.032996700329967,0.0,0.002999700029997,0.1278872112788721,0.056994300569943,0.0,0.0001999800019998,0.0,0.0,0.0002999700029997,0.0,0.0,0.0,0.0,0.0,0.0,0.0,0.0,876.15,2.4830000400543213
0.6716328367163283,0.0,0.006999300069993,0.086991300869913,0.038996100389961,0.0,0.002999700029997,0.1348865113488651,0.056994300569943,0.0,0.0001999800019998,0.0,0.0,0.0002999700029997,0.0,0.0,0.0,0.0,0.0,0.0,0.0,0.0,876.15,2.4739999771118164
0.6883688368836883,0.0,0.007000700070007,0.087008700870087,0.027002700270027,0.0,0.003000300030003,0.1301130113011301,0.057005700570057,0.0,0.0002000200020002,0.0,0.0,0.0003000300030003,0.0,0.0,0.0,0.0,0.0,0.0,0.0,0.0,858.15,2.4639999866485596
0.6873687368736874,0.0,0.007000700070007,0.087008700870087,0.029002900290029,0.0,0.008000800080008,0.1251125112511251,0.056005600560056,0.0,0.0002000200020002,0.0,0.0,0.0003000300030003,0.0,0.0,0.0,0.0,0.0,0.0,0.0,0.0,860.15,2.4670000076293945
0.645,0.0,0.025,0.12,0.06,0.0,0.0,0.11,0.04,0.0,0.0,0.0,0.0,0.0,0.0,0.0,0.0,0.0,0.0,0.0,0.0,0.0,893.15,2.5250000953674316
0.7200000000000001,0.0,0.0,0.126,0.011,0.0,0.086,0.055,0.002,0.0,0.0,0.0,0.0,0.0,0.0,0.0,0.0,0.0,0.0,0.0,0.0,0.0,861.15,2.490000009536743
0.0974805038992201,0.0,0.058488302339532,0.0,0.0,0.0,0.0,0.0,0.0,0.4390121975604878,0.0,0.0780843831233753,0.0975804839032193,0.0,0.1171765646870626,0.0,0.0,0.0,0.0,0.0,0.0,0.0,835.15,4.659999847412109
0.0974805038992201,0.0,0.058488302339532,0.0,0.0,0.0,0.0,0.0,0.0,0.4390121975604878,0.0,0.0780843831233753,0.0975804839032193,0.0,0.1171765646870626,0.0,0.0,0.0,0.0,0.0,0.0,0.0,821.15,4.659999847412109
0.1298,0.0,0.0648,0.0,0.0,0.0,0.0,0.0,0.0,0.4107999999999999,0.0,0.0865,0.0865,0.0,0.1080999999999999,0.0,0.0,0.0,0.0,0.0,0.0,0.0,847.15,4.670000076293945
0.126987301269873,0.0,0.0634936506349365,0.0,0.0,0.0,0.0,0.0,0.0,0.4020597940205979,0.0,0.0846915308469153,0.0846915308469153,0.0,0.1163883611638836,0.0,0.0,0.0,0.0,0.0,0.0,0.0,841.15,4.610000133514404
0.1202,0.0,0.05,0.0,0.0,0.0,0.0,0.0,0.0,0.3909,0.0,0.1101999999999999,0.0801,0.0,0.1153,0.0,0.0,0.0,0.0,0.0,0.0,0.0,830.15,4.880000114440918
0.1430856914308569,0.0,0.040995900409959,0.0,0.0,0.0,0.0,0.0,0.0,0.368063193680632,0.0,0.1227877212278772,0.0714928507149285,0.0,0.1226877312268773,0.0,0.0,0.0,0.0,0.0,0.0,0.0,831.15,4.909999847412109
0.1375137513751375,0.0,0.0196019601960196,0.0,0.0,0.0,0.0,0.0,0.0,0.3537353735373538,0.0,0.1964196419641964,0.0491049104910491,0.0,0.1179117911791179,0.0,0.0,0.0,0.0,0.0,0.0,0.0,835.15,4.949999809265137
0.1424142414241424,0.0,0.0407040704070407,0.0,0.0,0.0,0.0,0.0,0.0,0.3663366336633664,0.0,0.122012201220122,0.061006100610061,0.0,0.1297129712971297,0.0,0.0,0.0,0.0,0.0,0.0,0.0,837.15,4.989999771118164
0.1905,0.0,0.053,0.0,0.0,0.0,0.0,0.0,0.0,0.3279999999999999,0.0,0.1058,0.0951999999999999,0.0,0.1110999999999999,0.0,0.0,0.0,0.0,0.0,0.0,0.0,836.15,4.75
0.1657,0.0,0.0415,0.0,0.0,0.0,0.0,0.0,0.0,0.3419,0.0,0.1452,0.0829,0.0,0.1088,0.0,0.0,0.0,0.0,0.0,0.0,0.0,832.15,4.769999980926514
0.1286871312868713,0.0,0.0091990800919908,0.0,0.0,0.0,0.0,0.0,0.0,0.33996600339966,0.0,0.2205779422057794,0.0367963203679632,0.0,0.1286871312868713,0.0,0.0,0.0,0.0,0.0,0.0,0.0,828.15,5.099999904632568
0.0621937806219378,0.0,0.0621937806219378,0.0,0.0,0.0,0.0,0.0,0.0,0.4662533746625337,0.0,0.113988601139886,0.0414958504149585,0.0,0.1346865313468653,0.0,0.0,0.0,0.0,0.0,0.0,0.0,852.15,4.869999885559082
0.1430856914308569,0.0,0.040995900409959,0.0,0.0,0.0,0.0,0.0,0.0,0.367963203679632,0.0,0.1227877212278772,0.0714928507149285,0.0,0.1022897710228977,0.0,0.0,0.0,0.0,0.0,0.0,0.0,833.15,4.760000228881836
0.0612938706129387,0.0,0.040995900409959,0.0,0.0,0.0,0.0,0.0,0.0,0.368063193680632,0.0,0.1227877212278772,0.0714928507149285,0.0,0.1226877312268773,0.0,0.0,0.0,0.0,0.0,0.0,0.0,831.15,5.0
0.1323132313231323,0.0,0.0,0.0,0.0,0.0,0.0,0.0,0.0,0.3403340334033403,0.0,0.2647264726472647,0.0189018901890189,0.0,0.1181118111811181,0.0,0.0,0.0,0.0,0.0,0.0,0.0,839.15,5.039999961853027
0.1187118711871186,0.0,0.0494049404940494,0.0099009900990099,0.0,0.0,0.0,0.0,0.0,0.3861386138613861,0.0,0.1089108910891089,0.0815081508150815,0.0,0.1138113811381138,0.0,0.0,0.0,0.0,0.0,0.0,0.0,827.15,4.840000152587891
0.1187118711871186,0.0,0.0494049404940494,0.0,0.0,0.0,0.0,0.0,0.0099009900990099,0.3861386138613861,0.0,0.1089108910891089,0.0815081508150815,0.0,0.1138113811381138,0.0,0.0,0.0,0.0,0.0,0.0,0.0,826.15,4.860000133514404
0.1348134813481348,0.0,0.0096009600960096,0.0,0.0,0.0,0.0193019301930193,0.0,0.0,0.3469346934693469,0.0,0.212021202120212,0.0192019201920192,0.0,0.1252125212521252,0.0,0.0,0.0,0.0,0.0,0.0,0.0,842.15,5.059999942779541
0.1348134813481348,0.0,0.0096009600960096,0.0,0.0,0.0,0.0,0.0,0.0,0.3469346934693469,0.0193019301930193,0.212021202120212,0.0192019201920192,0.0,0.1252125212521252,0.0,0.0,0.0,0.0,0.0,0.0,0.0,842.15,5.079999923706055
0.1468999999999999,0.0,0.0419999999999999,0.0,0.0,0.0,0.0,0.0,0.0,0.3777,0.0,0.1049,0.0786999999999999,0.0,0.1417,0.0,0.0,0.0,0.0,0.0,0.0,0.0,834.15,4.789999961853027
0.1677832216778322,0.0,0.041995800419958,0.0,0.0,0.0,0.0,0.0,0.0,0.3567643235676432,0.0,0.104989501049895,0.0786921307869213,0.0,0.1206879312068793,0.0,0.0,0.0,0.0,0.0,0.0,0.0,836.15,4.840000152587891
0.146129225845169,0.0,0.0418083616723344,0.0,0.0,0.0,0.0,0.0,0.0,0.375875175035007,0.0,0.1253250650130026,0.0730146029205841,0.0,0.1148229645929186,0.0,0.0,0.0,0.0,0.0,0.0,0.0,832.15,4.690000057220459
0.1431,0.0,0.041,0.0,0.0,0.0,0.0,0.0,0.0,0.3681000000000001,0.0,0.1228,0.0715,0.0,0.1349,0.0,0.0,0.0,0.0,0.0,0.0,0.0,835.15,4.760000228881836
0.1298870112988701,0.0,0.0092990700929907,0.0,0.0,0.0,0.0,0.0,0.0,0.3338666133386661,0.0,0.2225777422257774,0.0185981401859814,0.0,0.1576842315768423,0.0,0.0,0.0,0.0,0.0,0.0,0.0,836.15,5.179999828338623
0.1298870112988701,0.0,0.0092990700929907,0.0,0.0,0.0,0.0,0.0,0.0,0.3338666133386661,0.0,0.2225777422257774,0.0185981401859814,0.0,0.1205879412058794,0.0,0.0,0.0,0.0,0.0,0.0,0.0,838.15,5.260000228881836
0.1677999999999999,0.0,0.0419999999999999,0.0,0.0,0.0,0.0,0.0,0.0,0.3567999999999999,0.0,0.1049999999999999,0.0786999999999999,0.0,0.0786999999999999,0.0,0.0,0.0,0.0,0.0,0.0,0.0,840.15,4.940000057220459
0.1677999999999999,0.0,0.0419999999999999,0.0,0.0,0.0,0.0,0.0,0.0,0.3567999999999999,0.0,0.1049999999999999,0.0786999999999999,0.0,0.1626,0.0,0.0,0.0,0.0,0.0,0.0,0.0,830.15,4.760000228881836
0.1636163616361636,0.0,0.0408040804080408,0.0,0.0,0.0,0.0,0.0,0.0,0.3477347734773478,0.0,0.1226122612261226,0.0716071607160716,0.0,0.1105110511051105,0.0,0.0,0.0,0.0,0.0,0.0,0.0,833.15,4.829999923706055
0.1636163616361636,0.0,0.0408040804080408,0.0,0.0,0.0,0.0,0.0,0.0,0.3477347734773478,0.0,0.1226122612261226,0.0716071607160716,0.0,0.1227122712271227,0.0,0.0,0.0,0.0,0.0,0.0,0.0,832.15,4.800000190734863
0.0903728881335599,0.0,0.0452864140757772,0.0,0.0,0.0,0.0,0.0,0.0,0.3727881635509347,0.0,0.1582525242427272,0.0903728881335599,0.0,0.1016694991502549,0.0,0.0,0.0,0.0,0.0,0.0,0.0,826.15,4.650000095367432
0.1322867713228677,0.0,0.0094990500949904,0.0,0.0,0.0,0.0,0.0,0.0,0.3402659734026597,0.0,0.2267773222677731,0.0377962203779621,0.0,0.1133886611338865,0.0,0.0,0.0,0.0,0.0,0.0,0.0,821.15,4.929999828338623
0.1251125112511251,0.0,0.052005200520052,0.0,0.0,0.0,0.0,0.0,0.0,0.3958395839583958,0.0,0.0833083308330833,0.0833083308330833,0.0,0.125012501250125,0.0,0.0,0.0,0.0,0.0,0.0,0.0,835.15,4.889999866485596
0.1276127612761276,0.0,0.0532053205320532,0.0,0.0,0.0,0.0,0.0,0.0,0.4042404240424042,0.0,0.0851085108510851,0.0851085108510851,0.0,0.117011701170117,0.0,0.0,0.0,0.0,0.0,0.0,0.0,839.15,4.889999866485596
0.0806,0.0,0.0487,0.0,0.0,0.0,0.0,0.0,0.0,0.3997,0.0,0.1914,0.0403,0.0,0.1276,0.0,0.0,0.0,0.0,0.0,0.0,0.0,847.15,4.960000038146973
0.1034896510348964,0.0,0.0517948205179481,0.0,0.0,0.0,0.0,0.0,0.0,0.3447655234476551,0.0,0.2068793120687931,0.0430956904309568,0.0,0.1292870712928706,0.0,0.0,0.0,0.0,0.0,0.0,0.0,843.15,5.110000133514404
0.0666933306669333,0.0,0.04999500049995,0.0,0.0,0.0,0.0,0.0,0.0,0.3750624937506249,0.0,0.1999800019998,0.0666933306669333,0.0,0.124987501249875,0.0,0.0,0.0,0.0,0.0,0.0,0.0,822.15,5.019999980926514
0.1338133813381338,0.0,0.0526052605260526,0.0,0.0,0.0,0.0,0.0,0.0,0.3633363336333633,0.0,0.0764076407640764,0.0669066906690669,0.0,0.1721172117211721,0.0,0.0,0.0,0.0,0.0,0.0,0.0,840.15,5.139999866485596
0.1746,0.0,0.0437,0.0,0.0,0.0,0.0,0.0,0.0,0.3017,0.0,0.1268999999999999,0.0713999999999999,0.0,0.1571,0.0,0.0,0.0,0.0,0.0,0.0,0.0,835.15,5.099999904632568
0.1666166616661666,0.0,0.0417041704170417,0.0,0.0,0.0,0.0,0.0,0.0,0.2879287928792879,0.0,0.1515151515151515,0.0833083308330833,0.0,0.15001500150015,0.0,0.0,0.0,0.0,0.0,0.0,0.0,823.15,5.079999923706055
0.1732,0.0,0.0433,0.0,0.0,0.0,0.0,0.0,0.0,0.2676,0.0,0.1576,0.0788,0.0,0.1559,0.0,0.0,0.0,0.0,0.0,0.0,0.0,824.15,5.170000076293945
0.1806,0.0,0.0481,0.0,0.0,0.0,0.0,0.0,0.0,0.2783,0.0,0.1504,0.0677,0.0,0.1527,0.0,0.0,0.0,0.0,0.0,0.0,0.0,834.15,5.130000114440918
0.1676999999999999,0.0,0.0419,0.0,0.0,0.0,0.0,0.0,0.0,0.2896999999999999,0.0,0.1524999999999999,0.0686,0.0,0.1548,0.0,0.0,0.0,0.0,0.0,0.0,0.0,833.15,5.139999866485596
0.0186,0.0,0.0512,0.0,0.0,0.0,0.0,0.0,0.0,0.4185999999999999,0.0,0.2232999999999999,0.0278,0.0,0.1339,0.0,0.0,0.0,0.0,0.0,0.0,0.0,842.15,5.179999828338623
0.0191,0.0,0.0525,0.0,0.0,0.0,0.0,0.0,0.0,0.4298,0.0,0.2293,0.0285,0.0,0.1147,0.0,0.0,0.0,0.0,0.0,0.0,0.0,841.15,5.150000095367432
0.0185981401859814,0.0,0.0511948805119487,0.0,0.0,0.0,0.0,0.0,0.0,0.4000599940005998,0.0,0.2231776822317767,0.027897210278972,0.0,0.1339866013398659,0.0,0.0,0.0,0.0,0.0,0.0,0.0,838.15,5.269999980926514
0.0175,0.0,0.0483,0.0,0.0,0.0,0.0,0.0,0.0,0.3789,0.0,0.2115,0.0266999999999999,0.0,0.1268,0.0,0.0,0.0,0.0,0.0,0.0,0.0,838.15,5.309999942779541
0.0187,0.0,0.0512,0.0,0.0,0.0,0.0,0.0,0.0,0.3998,0.0,0.2232999999999999,0.0279,0.0,0.134,0.0186,0.0,0.0,0.0,0.0,0.0,0.0,838.15,5.210000038146973
0.0182999999999999,0.0,0.0502999999999999,0.0,0.0,0.0,0.0,0.0,0.0,0.3924999999999999,0.0,0.2191999999999999,0.0275999999999999,0.0,0.1314999999999999,0.0364999999999999,0.0,0.0,0.0,0.0,0.0,0.0,838.15,5.199999809265137
0.0,0.0,0.0531946805319468,0.0,0.0,0.0,0.0,0.0,0.0,0.4151584841515848,0.0,0.2319768023197679,0.0289971002899709,0.0,0.1391860813918607,0.0,0.0,0.0,0.0,0.0,0.0,0.0,835.15,5.25
0.0382961703829617,0.0,0.0526947305269473,0.0,0.0,0.0,0.0,0.0,0.0,0.3826617338266173,0.0,0.2295770422957704,0.0287971202879712,0.0,0.1377862213778622,0.0,0.0,0.0,0.0,0.0,0.0,0.0,838.15,5.25
0.0,0.0,0.0472952704729527,0.0,0.0,0.0,0.0,0.0,0.0,0.4154584541545845,0.0,0.2376762323767623,0.0288971102889711,0.0,0.1391860813918608,0.0,0.0,0.0,0.0,0.0,0.0,0.0,830.15,5.25
0.0383038303830383,0.0,0.0411041104110411,0.0,0.0,0.0,0.0,0.0,0.0,0.3973397339733973,0.0,0.241024102410241,0.0286028602860286,0.0,0.1378137813781378,0.0,0.0,0.0,0.0,0.0,0.0,0.0,822.15,5.119999885559082
0.122375524895021,0.0,0.0328934213157368,0.0,0.0,0.0,0.0,0.0,0.0,0.3020395920815837,0.0,0.1927614477104579,0.022995400919816,0.0,0.182363527294541,0.0,0.0,0.0,0.0,0.0,0.0,0.0,826.15,5.389999866485596
0.1382,0.0,0.0371,0.0,0.0,0.0,0.0,0.0,0.0,0.2859,0.0,0.2177,0.026,0.0,0.1594,0.0,0.0,0.0,0.0,0.0,0.0,0.0,834.15,5.340000152587891
0.1365136513651365,0.0,0.0368036803680368,0.0,0.0,0.0,0.0,0.0,0.0,0.2967296729672967,0.0,0.2149214921492149,0.0255025502550255,0.0,0.1573157315731573,0.0,0.0,0.0,0.0,0.0,0.0,0.0,831.15,5.300000190734863
0.1252874712528747,0.0,0.0336966303369663,0.0,0.0,0.0,0.0,0.0,0.0,0.2722727727227277,0.0,0.2285771422857714,0.0743925607439256,0.0,0.1443855614438556,0.0,0.0,0.0,0.0,0.0,0.0,0.0,851.15,5.340000152587891
0.1365,0.0,0.0368,0.0,0.0,0.0,0.0,0.0,0.0,0.2967,0.0,0.2148999999999999,0.0255,0.0,0.2085,0.0,0.0,0.0,0.0,0.0,0.0,0.0,839.15,5.179999828338623
0.1365136513651365,0.0,0.0368036803680368,0.0,0.0,0.0,0.0,0.0,0.0,0.2967296729672967,0.0,0.2149214921492148,0.0255025502550255,0.0,0.1829182918291829,0.0,0.0,0.0,0.0,0.0,0.0,0.0,841.15,5.239999771118164
0.1331133113311331,0.0,0.0358035803580358,0.0,0.0,0.0,0.0,0.0,0.0,0.2894289428942894,0.0,0.2095209520952095,0.0498049804980498,0.0,0.1285128512851285,0.0,0.0,0.0,0.0,0.0,0.0,0.0,845.15,5.360000133514404
0.1331133113311331,0.0,0.0358035803580358,0.0,0.0,0.0,0.0,0.0,0.0,0.2894289428942894,0.0,0.2095209520952095,0.0498049804980498,0.0,0.1035103510351035,0.0,0.0,0.0,0.0,0.0,0.0,0.0,842.15,5.420000076293945
0.1331133113311331,0.0,0.0358035803580358,0.0,0.0,0.0,0.0,0.0,0.0,0.2894289428942894,0.0,0.2095209520952095,0.0498049804980498,0.0,0.1385138513851385,0.0,0.0,0.0,0.0,0.0,0.0,0.0,842.15,5.21999979019165
0.1331,0.0,0.0358,0.0,0.0,0.0,0.0,0.0,0.0,0.2894,0.0,0.2095,0.0498,0.0,0.1235,0.0,0.0,0.0,0.0,0.0,0.0,0.0,842.15,5.130000114440918
0.1267126712671267,0.0,0.0475047504750475,0.0,0.0,0.0,0.0,0.0,0.0,0.2994299429942995,0.0,0.263026302630263,0.0079007900790079,0.0,0.1461146114611461,0.0,0.0,0.0,0.0,0.0,0.0,0.0,853.15,5.199999809265137
0.1267873212678731,0.0,0.0395960403959603,0.0,0.0,0.0,0.0,0.0,0.0,0.2993700629937005,0.0,0.262873712628737,0.0078992100789921,0.0,0.1461853814618537,0.0,0.0,0.0,0.0,0.0,0.0,0.0,854.15,5.25
0.1309,0.0,0.0352,0.0,0.0,0.0,0.0,0.0,0.0,0.2847,0.0,0.2714999999999999,0.0,0.0,0.1509,0.0,0.0,0.0,0.0,0.0,0.0,0.0,861.15,5.349999904632568
0.1731173117311731,0.0,0.0584058405840584,0.0,0.0,0.0,0.0,0.0,0.0,0.3788378837883788,0.0,0.0,0.0758075807580758,0.0,0.1623162316231623,0.0,0.0,0.0,0.0,0.0,0.0,0.0,862.15,5.050000190734863
0.1495149514951494,0.0,0.0,0.0,0.0,0.0,0.0,0.0,0.0,0.3458345834583458,0.0,0.187018701870187,0.028002800280028,0.0,0.1495149514951494,0.0,0.0,0.0,0.0,0.0,0.0,0.0,847.15,5.179999828338623
0.0180981901809819,0.0,0.0496950304969503,0.0,0.0,0.0,0.0,0.0,0.0,0.4072592740725928,0.0,0.2171782821717828,0.0270972902709729,0.0,0.1248875112488751,0.0,0.0,0.0,0.0,0.0,0.0,0.0,841.15,5.119999885559082
0.0185,0.0,0.0505999999999999,0.0,0.0185,0.0,0.0,0.0,0.0,0.4147999999999999,0.0,0.2211999999999999,0.0275999999999999,0.0,0.1271999999999999,0.0,0.0,0.0,0.0,0.0,0.0,0.0,836.15,5.079999923706055
0.1365136513651365,0.0,0.0377037703770377,0.0,0.0,0.0,0.0,0.0,0.0081008100810081,0.2954295429542954,0.0,0.2149214921492149,0.0171017101710171,0.0,0.1573157315731573,0.0,0.0,0.0,0.0,0.0,0.0,0.0,849.15,5.28000020980835
0.1365,0.0,0.0377,0.0085,0.0,0.0,0.0,0.0,0.0,0.2953,0.0,0.2148,0.0171,0.0,0.1572,0.0,0.0,0.0,0.0,0.0,0.0,0.0,847.15,5.289999961853027
0.1341999999999999,0.0,0.0369999999999999,0.0,0.0,0.0,0.0,0.0167999999999999,0.0,0.2903999999999999,0.0,0.2111999999999999,0.0250999999999999,0.0,0.1545999999999999,0.0,0.0,0.0,0.0,0.0,0.0,0.0,843.15,5.28000020980835
0.1341999999999999,0.0,0.0369999999999999,0.0,0.0,0.0,0.0167999999999999,0.0,0.0,0.2903999999999999,0.0,0.2111999999999999,0.0250999999999999,0.0,0.1545999999999999,0.0,0.0,0.0,0.0,0.0,0.0,0.0,843.15,5.269999980926514
0.0737852429514097,0.0,0.0395920815836832,0.0,0.0,0.0,0.0,0.0,0.0,0.3409318136372726,0.0,0.232253549290142,0.0276944611077784,0.0368926214757048,0.1326734653069386,0.0,0.0,0.0,0.0,0.0,0.0,0.0,829.15,5.159999847412109
0.0806080608060806,0.0,0.0485048504850485,0.0,0.0,0.0,0.0,0.0,0.0,0.4034403440344034,0.0,0.1936193619361935,0.0403040304030403,0.0,0.1206120612061206,0.0,0.0,0.0,0.0,0.0,0.0,0.0,850.15,4.96999979019165
0.0877912208779122,0.0,0.0526947305269473,0.0,0.0,0.0,0.0,0.0,0.0,0.4390560943905608,0.0,0.1053894610538946,0.0438956104389561,0.0,0.1404859514048595,0.0,0.0,0.0,0.0,0.0,0.0,0.0,863.15,4.940000057220459
0.0926092609260926,0.0,0.0555055505550555,0.0,0.0,0.0,0.0,0.0,0.0,0.4167416741674167,0.0,0.1111111111111111,0.0463046304630463,0.0,0.1482148214821482,0.0,0.0,0.0,0.0,0.0,0.0,0.0,860.15,5.039999961853027
0.1904999999999999,0.0,0.0,0.0,0.0,0.0,0.0,0.0,0.0,0.4284999999999999,0.0,0.0,0.1269999999999999,0.0,0.0952999999999999,0.0,0.0,0.0,0.0,0.0,0.0,0.0,840.15,4.440000057220459
0.1904999999999999,0.0,0.0,0.0,0.0,0.0,0.0,0.0,0.0,0.4284999999999999,0.0,0.0,0.1269999999999999,0.0,0.1586999999999999,0.0,0.0,0.0,0.0,0.0,0.0,0.0,831.15,4.320000171661377
0.1959,0.0,0.0,0.0,0.0,0.0,0.0,0.0,0.0,0.4404,0.0,0.0,0.1306,0.0,0.149,0.0,0.0,0.0,0.0,0.0,0.0,0.0,829.15,4.119999885559082
0.1889999999999999,0.0,0.0158,0.0,0.0,0.0,0.0,0.0,0.0,0.425,0.0,0.0,0.126,0.0,0.1221,0.0,0.0,0.0,0.0,0.0,0.0,0.0,833.15,4.489999771118164
0.1587158715871587,0.0,0.0317031703170317,0.0,0.0,0.0,0.0,0.0,0.0,0.4286428642864286,0.0,0.0,0.127012701270127,0.0,0.127012701270127,0.0,0.0,0.0,0.0,0.0,0.0,0.0,831.15,4.599999904632568
0.0,0.0,0.0,0.0647870425914816,0.0,0.0,0.0,0.0,0.0,0.0,0.1110777844431113,0.0,0.0,0.0,0.0555888822235552,0.0,0.0,0.0,0.0,0.0,0.0,0.0,884.15,5.199999809265137
0.0,0.0,0.0,0.0,0.0,0.0,0.0,0.0,0.0,0.0,0.1,0.0,0.0,0.0,0.0,0.0,0.0,0.0,0.0,0.0,0.05,0.0,425.15,5.429999828338623
0.0,0.0,0.0,0.0,0.0,0.0,0.0,0.0,0.0,0.0,0.1,0.0,0.0,0.0,0.0,0.0,0.0,0.0,0.0,0.0,0.05,0.0,427.15,5.21999979019165
0.0,0.0,0.0,0.0,0.0,0.0,0.0,0.0,0.0,0.0,0.1,0.0,0.0,0.0,0.0,0.0,0.0,0.0,0.0,0.0,0.05,0.0,433.15,4.869999885559082
0.0,0.0,0.0,0.0,0.0,0.0,0.0,0.0,0.0,0.0,0.1,0.0,0.0,0.0,0.0,0.0,0.0,0.0,0.0,0.0,0.05,0.0,447.15,4.659999847412109
0.0,0.0,0.0,0.0,0.0,0.0,0.0,0.0,0.0,0.0,0.1,0.0,0.0,0.0,0.0,0.0,0.0,0.0,0.0,0.0,0.05,0.0,457.15,4.440000057220459
0.0,0.0,0.0,0.0,0.0,0.0,0.0,0.0,0.0,0.0,0.1,0.0,0.0,0.0,0.0,0.0,0.0,0.0,0.0,0.0,0.05,0.0,469.15,4.340000152587891
0.0,0.0,0.0,0.0,0.0,0.0,0.0,0.0,0.0,0.0,0.1,0.0,0.0,0.0,0.0,0.0,0.0,0.0,0.0,0.0,0.05,0.0,481.15,4.079999923706055
0.0,0.0,0.0,0.0,0.0,0.0,0.0,0.0,0.0,0.0,0.1,0.0,0.0,0.0,0.0,0.0,0.0,0.0,0.0,0.0,0.05,0.0,493.15,3.880000114440918
0.0,0.0,0.0,0.0,0.0,0.0,0.0,0.0,0.15,0.59,0.0,0.0,0.15,0.0,0.0,0.0,0.0,0.0,0.0,0.1,0.0,0.0,661.15,3.259999990463257
0.0,0.0,0.0,0.0,0.0,0.0,0.0,0.0,0.15,0.57,0.0,0.0,0.15,0.0,0.0,0.0,0.0,0.0,0.0,0.1,0.0,0.0,653.15,3.319999933242798
0.0,0.0,0.0,0.0,0.0,0.0,0.0,0.0,0.15,0.55,0.0,0.0,0.15,0.0,0.0,0.0,0.0,0.0,0.0,0.1,0.0,0.0,648.15,3.359999895095825
0.0,0.0,0.0,0.0,0.0,0.0,0.0,0.0,0.15,0.53,0.0,0.0,0.15,0.0,0.0,0.0,0.0,0.0,0.0,0.1,0.0,0.0,638.15,3.4100000858306885
0.0,0.0,0.0,0.0,0.0,0.0,0.0,0.0,0.15,0.51,0.0,0.0,0.15,0.0,0.0,0.0,0.0,0.0,0.0,0.1,0.0,0.0,633.15,3.4600000381469727
0.2,0.57,0.0,0.0,0.02,0.0,0.0,0.0,0.0,0.0,0.0,0.0,0.0,0.0,0.0,0.0,0.0,0.0,0.0,0.0,0.0,0.0,805.15,2.628999948501587
0.2,0.55,0.0,0.0,0.04,0.0,0.0,0.0,0.0,0.0,0.0,0.0,0.0,0.0,0.0,0.0,0.0,0.0,0.0,0.0,0.0,0.0,802.15,2.6540000438690186
0.2,0.53,0.0,0.0,0.06,0.0,0.0,0.0,0.0,0.0,0.0,0.0,0.0,0.0,0.0,0.0,0.0,0.0,0.0,0.0,0.0,0.0,799.15,2.684999942779541
0.2,0.51,0.0,0.0,0.08,0.0,0.0,0.0,0.0,0.0,0.0,0.0,0.0,0.0,0.0,0.0,0.0,0.0,0.0,0.0,0.0,0.0,801.15,2.711999893188477
0.2,0.49,0.0,0.0,0.1,0.0,0.0,0.0,0.0,0.0,0.0,0.0,0.0,0.0,0.0,0.0,0.0,0.0,0.0,0.0,0.0,0.0,803.15,2.739000082015991
0.0,0.5,0.0,0.0,0.0,0.3,0.0,0.0,0.0,0.0,0.0,0.0,0.2,0.0,0.0,0.0,0.0,0.0,0.0,0.0,0.0,0.0,713.15,2.809999942779541
0.0,0.5,0.0,0.0,0.0,0.3,0.0,0.0,0.024,0.0,0.0,0.0,0.176,0.0,0.0,0.0,0.0,0.0,0.0,0.0,0.0,0.0,699.15,2.811000108718872
0.0,0.5,0.0,0.0,0.0,0.3,0.0,0.0,0.04,0.0,0.0,0.0,0.16,0.0,0.0,0.0,0.0,0.0,0.0,0.0,0.0,0.0,713.15,2.7939999103546143
0.0,0.5,0.0,0.0,0.0,0.3,0.0,0.0,0.0559999999999999,0.0,0.0,0.0,0.144,0.0,0.0,0.0,0.0,0.0,0.0,0.0,0.0,0.0,715.15,2.799999952316284
0.0,0.5,0.0,0.0,0.0,0.3,0.0,0.0,0.072,0.0,0.0,0.0,0.128,0.0,0.0,0.0,0.0,0.0,0.0,0.0,0.0,0.0,716.15,2.805999994277954
0.0,0.5,0.0,0.024,0.0,0.3,0.0,0.0,0.0,0.0,0.0,0.0,0.176,0.0,0.0,0.0,0.0,0.0,0.0,0.0,0.0,0.0,695.15,2.8380000591278076
0.0,0.5,0.0,0.04,0.0,0.3,0.0,0.0,0.0,0.0,0.0,0.0,0.16,0.0,0.0,0.0,0.0,0.0,0.0,0.0,0.0,0.0,713.15,2.806999921798706
0.0,0.5,0.0,0.0559999999999999,0.0,0.3,0.0,0.0,0.0,0.0,0.0,0.0,0.144,0.0,0.0,0.0,0.0,0.0,0.0,0.0,0.0,0.0,712.15,2.806999921798706
0.0,0.5,0.0,0.072,0.0,0.3,0.0,0.0,0.0,0.0,0.0,0.0,0.128,0.0,0.0,0.0,0.0,0.0,0.0,0.0,0.0,0.0,713.15,2.812999963760376
0.0,0.5,0.0,0.0,0.0,0.3,0.0,0.0,0.0,0.0,0.024,0.0,0.176,0.0,0.0,0.0,0.0,0.0,0.0,0.0,0.0,0.0,701.15,2.890000104904175
0.0,0.5,0.0,0.0,0.0,0.3,0.0,0.0,0.0,0.0,0.04,0.0,0.16,0.0,0.0,0.0,0.0,0.0,0.0,0.0,0.0,0.0,698.15,2.9000000953674316
0.0,0.5,0.0,0.0,0.0,0.3,0.0,0.0,0.0,0.0,0.0559999999999999,0.0,0.144,0.0,0.0,0.0,0.0,0.0,0.0,0.0,0.0,0.0,711.15,2.9100000858306885
0.0,0.5,0.0,0.0,0.0,0.3,0.0,0.0,0.0,0.0,0.072,0.0,0.128,0.0,0.0,0.0,0.0,0.0,0.0,0.0,0.0,0.0,720.15,2.9800000190734863
0.0,0.5,0.0,0.0,0.0,0.3,0.024,0.0,0.0,0.0,0.0,0.0,0.176,0.0,0.0,0.0,0.0,0.0,0.0,0.0,0.0,0.0,694.15,2.836999893188477
0.0,0.5,0.0,0.0,0.0,0.3,0.04,0.0,0.0,0.0,0.0,0.0,0.16,0.0,0.0,0.0,0.0,0.0,0.0,0.0,0.0,0.0,727.15,2.7869999408721924
0.0,0.5,0.0,0.0,0.0,0.3,0.0559999999999999,0.0,0.0,0.0,0.0,0.0,0.144,0.0,0.0,0.0,0.0,0.0,0.0,0.0,0.0,0.0,727.15,2.788000106811523
0.0,0.5,0.0,0.0,0.0,0.3,0.072,0.0,0.0,0.0,0.0,0.0,0.128,0.0,0.0,0.0,0.0,0.0,0.0,0.0,0.0,0.0,726.15,2.7909998893737793
0.0,0.5,0.0,0.0,0.0,0.3,0.0,0.024,0.0,0.0,0.0,0.0,0.176,0.0,0.0,0.0,0.0,0.0,0.0,0.0,0.0,0.0,706.15,2.825000047683716
0.0,0.5,0.0,0.0,0.0,0.3,0.0,0.04,0.0,0.0,0.0,0.0,0.16,0.0,0.0,0.0,0.0,0.0,0.0,0.0,0.0,0.0,704.15,2.806999921798706
0.0,0.5,0.0,0.0,0.0,0.3,0.0,0.0559999999999999,0.0,0.0,0.0,0.0,0.144,0.0,0.0,0.0,0.0,0.0,0.0,0.0,0.0,0.0,703.15,2.7750000953674316
0.0,0.5,0.0,0.0,0.0,0.3,0.0,0.072,0.0,0.0,0.0,0.0,0.128,0.0,0.0,0.0,0.0,0.0,0.0,0.0,0.0,0.0,719.15,2.788000106811523
0.0,0.0,0.0,0.0,0.0,0.0,0.0,0.0,0.0,0.6667000000000001,0.0,0.0,0.3333,0.0,0.0,0.0,0.0,0.0,0.0,0.0,0.0,0.0,761.15,2.2839999198913574
0.0,0.7,0.0,0.0,0.0,0.0,0.0,0.0,0.0,0.0,0.0,0.0,0.0,0.0,0.0,0.0,0.0,0.0,0.0,0.0,0.0,0.0,545.15,3.759999990463257
0.0,0.63,0.0,0.0,0.0,0.0,0.0,0.0,0.0,0.0,0.0,0.0,0.0,0.0,0.0,0.0,0.0,0.0,0.0,0.0,0.0,0.0,523.15,4.340000152587891
0.0,0.49,0.0,0.0,0.0,0.0,0.0,0.0,0.0,0.0,0.0,0.0,0.0,0.0,0.0,0.0,0.0,0.0,0.0,0.0,0.0,0.0,548.15,4.519999980926514
0.0,0.35,0.0,0.0,0.0,0.0,0.0,0.0,0.0,0.0,0.0,0.0,0.0,0.0,0.0,0.0,0.0,0.0,0.0,0.0,0.0,0.0,558.15,4.650000095367432
0.0,0.21,0.0,0.0,0.0,0.0,0.0,0.0,0.0,0.0,0.0,0.0,0.0,0.0,0.0,0.0,0.0,0.0,0.0,0.0,0.0,0.0,616.15,5.349999904632568
0.0,0.07,0.0,0.0,0.0,0.0,0.0,0.0,0.0,0.0,0.0,0.0,0.0,0.0,0.0,0.0,0.0,0.0,0.0,0.0,0.0,0.0,539.15,5.480000019073486
0.0,0.6,0.0,0.0,0.0,0.0,0.0,0.0,0.0,0.0,0.0,0.0,0.0,0.0,0.0,0.0,0.0,0.0,0.0,0.0,0.0,0.0,526.15,4.139999866485596
0.0,0.54,0.0,0.0,0.0,0.0,0.0,0.0,0.0,0.0,0.0,0.0,0.0,0.0,0.0,0.0,0.0,0.0,0.0,0.0,0.0,0.0,493.15,4.360000133514404
0.0,0.42,0.0,0.0,0.0,0.0,0.0,0.0,0.0,0.0,0.0,0.0,0.0,0.0,0.0,0.0,0.0,0.0,0.0,0.0,0.0,0.0,540.15,4.610000133514404
0.0,0.3,0.0,0.0,0.0,0.0,0.0,0.0,0.0,0.0,0.0,0.0,0.0,0.0,0.0,0.0,0.0,0.0,0.0,0.0,0.0,0.0,551.15,4.869999885559082
0.0,0.18,0.0,0.0,0.0,0.0,0.0,0.0,0.0,0.0,0.0,0.0,0.0,0.0,0.0,0.0,0.0,0.0,0.0,0.0,0.0,0.0,571.15,5.519999980926514
0.0,0.06,0.0,0.0,0.0,0.0,0.0,0.0,0.0,0.0,0.0,0.0,0.0,0.0,0.0,0.0,0.0,0.0,0.0,0.0,0.0,0.0,503.15,6.21999979019165
0.55,0.0,0.05,0.0,0.1,0.0,0.0,0.0,0.0,0.0,0.0,0.0,0.29,0.0,0.0,0.01,0.0,0.0,0.0,0.0,0.0,0.0,763.15,2.5260000228881836
0.55,0.0,0.05,0.0,0.1,0.0,0.0,0.0,0.0,0.0,0.0,0.0,0.28,0.0,0.0,0.02,0.0,0.0,0.0,0.0,0.0,0.0,771.15,2.549000024795532
0.55,0.0,0.05,0.0,0.1,0.0,0.0,0.0,0.0,0.0,0.0,0.0,0.27,0.0,0.0,0.03,0.0,0.0,0.0,0.0,0.0,0.0,778.15,2.571000099182129
0.55,0.0,0.05,0.0,0.1,0.0,0.0,0.0,0.0,0.0,0.0,0.0,0.26,0.0,0.0,0.04,0.0,0.0,0.0,0.0,0.0,0.0,798.15,2.5929999351501465
0.55,0.0,0.05,0.0,0.1,0.0,0.0,0.0,0.0,0.0,0.0,0.0,0.25,0.0,0.0,0.05,0.0,0.0,0.0,0.0,0.0,0.0,803.15,2.61899995803833
0.55,0.0,0.05,0.0,0.1,0.0,0.0,0.0,0.0,0.0,0.0,0.0,0.3,0.0,0.0,0.0,0.0,0.0,0.0,0.0,0.0,0.0,761.15,2.502000093460083
0.55,0.0,0.05,0.0,0.1,0.0,0.0,0.0,0.0,0.0,0.0,0.0,0.29,0.0,0.0,0.0,0.0,0.0,0.0,0.0,0.0,0.0,754.15,2.563999891281128
0.55,0.0,0.05,0.0,0.1,0.0,0.0,0.0,0.0,0.0,0.0,0.0,0.28,0.0,0.0,0.0,0.0,0.0,0.0,0.0,0.0,0.0,757.15,2.621000051498413
0.55,0.0,0.05,0.0,0.1,0.0,0.0,0.0,0.0,0.0,0.0,0.0,0.27,0.0,0.0,0.0,0.0,0.0,0.0,0.0,0.0,0.0,761.15,2.686000108718872
0.55,0.0,0.05,0.0,0.1,0.0,0.0,0.0,0.0,0.0,0.0,0.0,0.26,0.0,0.0,0.0,0.0,0.0,0.0,0.0,0.0,0.0,775.15,2.7249999046325684
0.55,0.0,0.05,0.0,0.1,0.0,0.0,0.0,0.0,0.0,0.0,0.0,0.25,0.0,0.0,0.0,0.0,0.0,0.0,0.0,0.0,0.0,790.15,2.7860000133514404
0.0,0.5,0.0,0.0,0.0,0.0,0.0,0.0,0.0,0.0,0.0,0.0,0.0,0.0,0.0,0.0,0.0,0.5,0.0,0.0,0.0,0.0,611.15,4.670000076293945
0.0,0.5,0.0,0.0,0.0,0.0,0.0,0.0,0.0,0.0,0.0,0.0,0.0,0.0,0.0,0.0,0.0,0.4,0.0,0.0,0.0,0.0,703.15,4.46999979019165
0.0,0.5,0.0,0.0,0.0,0.0,0.0,0.0,0.0,0.0,0.0,0.0,0.0,0.0,0.0,0.0,0.0,0.3,0.0,0.0,0.0,0.0,729.15,4.150000095367432
0.0,0.3,0.0,0.0,0.0,0.0,0.0,0.0,0.0,0.0,0.0,0.0,0.0,0.0,0.0,0.0,0.0,0.6,0.0,0.0,0.0,0.0,704.15,6.150000095367432
0.0,0.3,0.0,0.0,0.0,0.0,0.0,0.0,0.0,0.0,0.0,0.0,0.0,0.0,0.0,0.0,0.0,0.5,0.0,0.0,0.0,0.0,765.15,5.559999942779541
0.0,0.3,0.0,0.0,0.0,0.0,0.0,0.0,0.0,0.0,0.0,0.0,0.0,0.0,0.0,0.0,0.0,0.4,0.0,0.0,0.0,0.0,790.15,5.179999828338623
0.0,0.3,0.0,0.0,0.0,0.0,0.0,0.0,0.0,0.0,0.0,0.0,0.0,0.0,0.0,0.0,0.0,0.3,0.0,0.0,0.0,0.0,812.15,4.760000228881836
0.4947,0.0107,0.0,0.2638,0.0,0.0,0.2307999999999999,0.0,0.0,0.0,0.0,0.0,0.0,0.0,0.0,0.0,0.0,0.0,0.0,0.0,0.0,0.0,787.15,2.6989998817443848
0.4897510248975102,0.0105989401059894,0.0,0.2611738826117388,0.0,0.0,0.2284771522847715,0.0,0.0,0.0,0.0,0.0,0.0,0.0,0.0,0.0,0.0,0.0,0.0,0.0,0.0,0.0,781.15,2.697000026702881
0.4711999999999999,0.0102,0.0,0.2512999999999999,0.0,0.0,0.2198,0.0,0.0,0.0,0.0,0.0,0.0,0.0,0.0,0.0,0.0,0.0,0.0,0.0,0.0,0.0,744.15,2.7179999351501465
0.4488,0.0097,0.0,0.2392999999999999,0.0,0.0,0.2094,0.0,0.0,0.0,0.0,0.0,0.0,0.0,0.0,0.0,0.0,0.0,0.0,0.0,0.0,0.0,739.15,2.740999937057495
0.4272999999999999,0.0092,0.0,0.2279,0.0,0.0,0.1994,0.0,0.0,0.0,0.0,0.0,0.0,0.0,0.0,0.0,0.0,0.0,0.0,0.0,0.0,0.0,717.15,2.757999897003174
0.4068406840684068,0.0088008800880088,0.0,0.2169216921692169,0.0,0.0,0.1898189818981898,0.0,0.0,0.0,0.0,0.0,0.0,0.0,0.0,0.0,0.0,0.0,0.0,0.0,0.0,0.0,712.15,2.7739999294281006
0.3683368336833684,0.008000800080008,0.0,0.1964196419641964,0.0,0.0,0.1718171817181718,0.0,0.0,0.0,0.0,0.0,0.0,0.0,0.0,0.0,0.0,0.0,0.0,0.0,0.0,0.0,698.15,2.812000036239624
0.0,0.1429,0.0,0.0,0.0951999999999999,0.0,0.0,0.0,0.0,0.0,0.0,0.0,0.0,0.0,0.0,0.0,0.0,0.0,0.0,0.0,0.0,0.0,608.15,2.5899999141693115
0.0,0.0,0.0,0.0,0.0,0.0,0.0,0.0,0.0,0.0,0.0,0.0,0.0,0.8,0.0,0.0,0.0,0.0,0.0,0.0,0.0,0.0,579.15,4.935999870300293
0.0,0.0,0.0,0.0,0.0,0.0,0.0,0.0,0.0,0.0,0.0,0.0,0.0,0.7,0.0,0.0,0.0,0.0,0.0,0.0,0.0,0.0,595.15,4.827000141143799
0.0,0.0,0.0,0.0,0.0,0.0,0.0,0.0,0.0,0.0,0.0,0.0,0.0,0.6,0.0,0.0,0.0,0.0,0.0,0.0,0.0,0.0,598.15,4.697999954223633
0.0,0.0,0.0,0.0,0.0,0.0,0.0,0.0,0.0,0.0,0.0,0.0,0.0,0.5,0.0,0.0,0.0,0.0,0.0,0.0,0.0,0.0,588.15,4.618000030517578
0.4941,0.0,0.0,0.0,0.1482,0.0,0.0,0.0,0.0,0.0,0.0,0.0,0.0,0.0,0.0,0.0,0.0,0.0,0.002,0.0,0.0,0.0,837.15,2.6530001163482666
0.4941,0.0,0.0,0.0,0.1482,0.0,0.0,0.0,0.0,0.0,0.0,0.0,0.0,0.0,0.0,0.0,0.0,0.0,0.002,0.0,0.0,0.0,838.15,2.6449999809265137
0.4891510848915108,0.0,0.0,0.0,0.1467853214678532,0.0,0.0,0.0,0.0,0.0,0.0,0.0,0.0,0.0,0.0,0.0,0.0,0.0,0.001999800019998,0.0,0.0,0.0,849.15,2.753999948501587
0.0,0.6,0.0,0.0,0.1,0.0,0.0,0.0,0.0,0.0,0.0,0.3,0.0,0.0,0.0,0.0,0.0,0.0,0.0,0.0,0.0,0.0,780.15,2.746000051498413
0.0,0.594,0.0,0.0,0.099,0.0,0.0,0.0,0.0,0.0,0.0,0.297,0.0,0.0,0.0,0.0,0.0,0.0,0.0,0.0,0.0,0.0,781.15,2.7850000858306885
0.0,0.5820000000000001,0.0,0.0,0.0969999999999999,0.0,0.0,0.0,0.0,0.0,0.0,0.291,0.0,0.0,0.0,0.0,0.0,0.0,0.0,0.0,0.0,0.0,784.15,2.868000030517578
0.0,0.57,0.0,0.0,0.095,0.0,0.0,0.0,0.0,0.0,0.0,0.285,0.0,0.0,0.0,0.0,0.0,0.0,0.0,0.0,0.0,0.0,785.15,2.9560000896453857
0.0,0.5579999999999999,0.0,0.0,0.093,0.0,0.0,0.0,0.0,0.0,0.0,0.2789999999999999,0.0,0.0,0.0,0.0,0.0,0.0,0.0,0.0,0.0,0.0,787.15,3.1059999465942383
0.0,0.546,0.0,0.0,0.091,0.0,0.0,0.0,0.0,0.0,0.0,0.273,0.0,0.0,0.0,0.0,0.0,0.0,0.0,0.0,0.0,0.0,792.15,3.2230000495910645
0.03,0.57,0.0,0.0,0.1,0.0,0.0,0.0,0.0,0.0,0.0,0.3,0.0,0.0,0.0,0.0,0.0,0.0,0.0,0.0,0.0,0.0,781.15,2.7139999866485596
0.0297,0.5643,0.0,0.0,0.099,0.0,0.0,0.0,0.0,0.0,0.0,0.297,0.0,0.0,0.0,0.0,0.0,0.0,0.0,0.0,0.0,0.0,783.15,2.757999897003174
0.07,0.53,0.0,0.0,0.1,0.0,0.0,0.0,0.0,0.0,0.0,0.3,0.0,0.0,0.0,0.0,0.0,0.0,0.0,0.0,0.0,0.0,782.15,2.7109999656677246
0.0693,0.5246999999999999,0.0,0.0,0.099,0.0,0.0,0.0,0.0,0.0,0.0,0.297,0.0,0.0,0.0,0.0,0.0,0.0,0.0,0.0,0.0,0.0,785.15,2.750999927520752
0.11,0.49,0.0,0.0,0.1,0.0,0.0,0.0,0.0,0.0,0.0,0.3,0.0,0.0,0.0,0.0,0.0,0.0,0.0,0.0,0.0,0.0,783.15,2.697000026702881
0.1089,0.4851,0.0,0.0,0.099,0.0,0.0,0.0,0.0,0.0,0.0,0.297,0.0,0.0,0.0,0.0,0.0,0.0,0.0,0.0,0.0,0.0,786.15,2.747999906539917
0.15,0.45,0.0,0.0,0.1,0.0,0.0,0.0,0.0,0.0,0.0,0.3,0.0,0.0,0.0,0.0,0.0,0.0,0.0,0.0,0.0,0.0,784.15,2.678999900817871
0.1485,0.4454999999999999,0.0,0.0,0.099,0.0,0.0,0.0,0.0,0.0,0.0,0.297,0.0,0.0,0.0,0.0,0.0,0.0,0.0,0.0,0.0,0.0,792.15,2.739000082015991
0.0,0.3,0.0,0.0,0.0,0.0,0.0,0.0,0.0,0.0,0.0,0.0,0.0,0.0,0.0,0.0,0.0,0.0,0.0,0.0,0.0,0.0,559.15,2.8910000324249268
0.0,0.3,0.0,0.0,0.0,0.0,0.0,0.0,0.0,0.0,0.0,0.0,0.0,0.0,0.0,0.0,0.0,0.0,0.0,0.0,0.0,0.0,591.15,3.0920000076293945
0.0,0.3,0.0,0.0,0.0,0.0,0.0,0.0,0.0,0.0,0.0,0.0,0.0,0.0,0.0,0.0,0.0,0.0,0.0,0.0,0.0,0.0,623.15,3.4000000953674316
0.0,0.3,0.0,0.0,0.0,0.0,0.0,0.0,0.0,0.0,0.0,0.0,0.0,0.0,0.0,0.0,0.0,0.0,0.0,0.0,0.0,0.0,685.15,3.615999937057495
0.0,0.2,0.0,0.0,0.0,0.0,0.0,0.0,0.0,0.0,0.0,0.0,0.0,0.0,0.0,0.0,0.0,0.0,0.0,0.0,0.0,0.0,540.15,3.163000106811523
0.0,0.4,0.0,0.0,0.0,0.0,0.0,0.0,0.0,0.0,0.0,0.0,0.0,0.0,0.0,0.0,0.0,0.0,0.0,0.0,0.0,0.0,746.15,3.0880000591278076
0.0,0.0,0.0,0.0,0.0,0.0,0.0,0.0,0.0,0.6,0.0,0.0,0.39,0.0,0.0,0.0,0.0,0.0,0.0,0.0,0.0,0.0,751.15,2.2809998989105225
0.0,0.0,0.0,0.0,0.0,0.0,0.0,0.0,0.0,0.6,0.0,0.0,0.38,0.0,0.0,0.0,0.0,0.0,0.0,0.0,0.0,0.0,746.15,2.299000024795532
0.0,0.0,0.0,0.0,0.0,0.0,0.0,0.0,0.0,0.6,0.0,0.0,0.37,0.0,0.0,0.0,0.0,0.0,0.0,0.0,0.0,0.0,739.15,2.315999984741211
0.0,0.0,0.0,0.0,0.0,0.0,0.0,0.0,0.0,0.6,0.0,0.0,0.36,0.0,0.0,0.0,0.0,0.0,0.0,0.0,0.0,0.0,732.15,2.3310000896453857
0.0,0.0,0.0,0.0,0.0,0.0,0.0,0.0,0.0,0.6,0.0,0.0,0.34,0.0,0.0,0.0,0.0,0.0,0.0,0.0,0.0,0.0,722.15,2.36299991607666
0.0,0.0,0.0,0.0,0.0,0.0,0.0,0.0,0.0,0.0,0.0,0.0,0.0,0.0,0.0,0.0,0.0,0.0,0.0,0.0,0.0,0.85,335.15,5.570000171661377
0.0,0.0,0.0,0.0,0.0,0.0,0.0,0.0,0.0,0.0,0.0,0.0,0.0,0.0,0.0,0.0,0.0,0.0,0.0,0.0,0.0,0.84,339.15,5.679999828338623
0.0,0.0,0.0,0.0,0.0,0.0,0.0,0.0,0.0,0.0,0.0,0.0,0.0,0.0,0.0,0.0,0.0,0.0,0.0,0.0,0.0,0.83,341.15,5.699999809265137
0.0,0.0,0.0,0.0,0.0,0.0,0.0,0.0,0.0,0.0,0.0,0.0,0.0,0.0,0.0,0.0,0.0,0.0,0.0,0.0,0.0,0.82,343.15,5.809999942779541
0.0,0.0,0.0,0.0,0.0,0.0,0.0,0.0,0.0,0.0,0.0,0.0,0.0,0.0,0.0,0.0,0.0,0.0,0.0,0.0,0.0,0.81,344.15,5.960000038146973
0.0,0.0,0.0,0.0,0.0,0.0,0.0,0.0,0.0,0.0,0.0,0.0,0.0,0.0,0.0,0.0,0.0,0.0,0.0,0.0,0.0,0.8,345.15,6.039999961853027
0.21,0.0,0.0,0.0,0.07,0.0,0.0,0.0,0.0,0.09,0.0,0.0,0.0,0.0,0.0,0.0,0.0,0.06,0.0,0.0,0.0,0.0,656.15,6.059999942779541
0.0,0.5,0.0,0.0,0.0,0.0,0.0,0.0,0.0,0.0,0.0,0.0,0.0,0.5,0.0,0.0,0.0,0.0,0.0,0.0,0.0,0.0,758.15,3.180000066757202
0.0,0.5,0.0,0.0,0.0,0.0,0.0,0.0,0.0,0.0,0.0,0.0,0.0,0.45,0.0,0.0,0.0,0.0,0.0,0.0,0.0,0.0,773.15,3.1500000953674316
0.0,0.5,0.0,0.0,0.0,0.0,0.0,0.0,0.0,0.0,0.0,0.0,0.0,0.35,0.0,0.0,0.0,0.0,0.0,0.0,0.0,0.0,763.15,3.0899999141693115
0.0,0.5,0.0,0.0,0.0,0.0,0.0,0.0,0.0,0.0,0.0,0.0,0.0,0.25,0.0,0.0,0.0,0.0,0.0,0.0,0.0,0.0,753.15,3.0799999237060547
0.0,0.5,0.0,0.0,0.0,0.0,0.0,0.0,0.0,0.0,0.0,0.0,0.0,0.15,0.0,0.0,0.0,0.0,0.0,0.0,0.0,0.0,750.15,3.0
0.0,0.5,0.0,0.0,0.0,0.0,0.0,0.0,0.0,0.0,0.0,0.0,0.0,0.05,0.0,0.0,0.0,0.0,0.0,0.0,0.0,0.0,748.15,2.950000047683716
0.0,0.5,0.0,0.0,0.0,0.0,0.0,0.0,0.0,0.0,0.0,0.0,0.0,0.0,0.0,0.0,0.0,0.0,0.0,0.0,0.0,0.0,742.15,2.9200000762939453
0.0,0.0,0.0,0.0,0.0,0.0,0.0,0.0,0.0,0.0,0.0,0.0,0.2,0.0,0.0,0.0,0.0,0.0,0.0,0.0,0.8,0.0,537.15,5.050000190734863
0.0,0.0,0.0,0.0,0.0,0.0,0.0,0.0,0.0,0.0,0.0,0.0,0.15,0.0,0.0,0.05,0.0,0.0,0.0,0.0,0.8,0.0,557.15,5.190000057220459
0.0,0.0,0.0,0.0,0.0,0.0,0.0,0.0,0.0,0.0,0.0,0.0,0.1,0.0,0.0,0.1,0.0,0.0,0.0,0.0,0.8,0.0,588.15,5.25
0.0,0.0,0.0,0.0,0.0,0.0,0.0,0.0,0.0,0.0,0.0,0.0,0.05,0.0,0.0,0.15,0.0,0.0,0.0,0.0,0.8,0.0,611.15,5.300000190734863
0.0,0.4,0.0,0.0,0.0,0.0,0.0,0.0,0.0,0.0,0.0,0.0,0.1,0.0,0.0,0.0,0.0,0.0,0.0,0.0,0.0,0.0,870.15,3.2799999713897705
0.0,0.4,0.0,0.0,0.0,0.0,0.0,0.0,0.0,0.0,0.0,0.0,0.2,0.0,0.0,0.0,0.0,0.0,0.0,0.0,0.0,0.0,777.15,3.069999933242798
0.0,0.4,0.0,0.0,0.0,0.0,0.0,0.0,0.0,0.0,0.0,0.0,0.3,0.0,0.0,0.0,0.0,0.0,0.0,0.0,0.0,0.0,770.15,2.990000009536743
0.0,0.4,0.0,0.0,0.0,0.0,0.0,0.0,0.0,0.0,0.0,0.0,0.4,0.0,0.0,0.0,0.0,0.0,0.0,0.0,0.0,0.0,703.15,2.8399999141693115
0.0,0.4,0.0,0.0,0.0,0.0,0.0,0.0,0.0,0.0,0.0,0.0,0.5,0.0,0.0,0.0,0.0,0.0,0.0,0.0,0.0,0.0,655.15,2.5999999046325684
0.0,0.5,0.0,0.0,0.0,0.0,0.0,0.0,0.0,0.0,0.0,0.0,0.5,0.0,0.0,0.0,0.0,0.0,0.0,0.0,0.0,0.0,590.15,2.3499999046325684
0.0,0.45,0.0,0.0,0.0,0.0,0.0,0.0,0.0,0.0,0.0,0.0,0.5,0.0,0.0,0.0,0.0,0.0,0.0,0.0,0.0,0.0,626.15,2.450000047683716
0.0,0.4,0.0,0.0,0.0,0.0,0.0,0.0,0.0,0.0,0.0,0.0,0.5,0.0,0.0,0.0,0.0,0.0,0.0,0.0,0.0,0.0,655.15,2.5999999046325684
