Repository: dorukdogular/vitreos

# Data

## Source

Glass property data is sourced from the [SciGlass database](https://github.com/epam/SciGlass) (EPAM Systems), made available under the [Open Database License (ODbL)](https://opendatacommons.org/licenses/odbl/1-0/). Accessed via the [glasspy](https://github.com/drcassar/glasspy) Python library.

## Files tracked in git

| File | Description |
|---|---|
| `clean.csv` | Deduplicated glass-forming ability dataset (11858 rows) |
| `tg_dataset.csv` | 76377 glasses with Tg (K) and 22 oxide mol% features |
| `tg_density_dataset.csv` | 31173 glasses with both Tg (K) and density (g/cm³) |

File: data/tg_density_dataset.csv (part 77 of 109)
SiO2,P2O5,ZrO2,Na2O,Al2O3,Fe2O3,CaO,MgO,K2O,B2O3,BaO,ZnO,Li2O,SrO,La2O3,TiO2,Nb2O5,PbO,Sb2O3,Bi2O3,TeO2,Se,Tg,density
0.0,0.35,0.0,0.0,0.0,0.0,0.0,0.0,0.0,0.0,0.0,0.0,0.5,0.0,0.0,0.0,0.0,0.0,0.0,0.0,0.0,0.0,681.15,2.6500000953674316
0.0,0.3,0.0,0.0,0.0,0.0,0.0,0.0,0.0,0.0,0.0,0.0,0.5,0.0,0.0,0.0,0.0,0.0,0.0,0.0,0.0,0.0,670.15,2.7300000190734863
0.0,0.5,0.0,0.0,0.0,0.0,0.0,0.0,0.0,0.0,0.0,0.0,0.3,0.0,0.0,0.0,0.0,0.0,0.0,0.0,0.0,0.0,710.15,2.759999990463257
0.0,0.0,0.0,0.0,0.0,0.0,0.0,0.0,0.0,0.0,0.0,0.0,0.0,0.0,0.0,0.0,0.0,0.0,0.0,0.0,0.899,0.0,592.15,5.820000171661377
0.0,0.0,0.0,0.0,0.0,0.0,0.0,0.0,0.0,0.0,0.0,0.0,0.0,0.0,0.0,0.0,0.0,0.0,0.0,0.0,0.856,0.0,598.15,5.849999904632568
0.0,0.0,0.0,0.0,0.0,0.0,0.0,0.0,0.0,0.0,0.0,0.0,0.0,0.0,0.0,0.0,0.0,0.0,0.0,0.0,0.83,0.0,609.15,5.900000095367432
0.0,0.0,0.0,0.0,0.0,0.0,0.0,0.0,0.0,0.0,0.0,0.0,0.0,0.0,0.0,0.0,0.0,0.0,0.0,0.0,0.807,0.0,612.15,5.880000114440918
0.0,0.0,0.0,0.0,0.0,0.0,0.0,0.0,0.0,0.0,0.0,0.0,0.0,0.0,0.0,0.0,0.0,0.0,0.0,0.0,0.6990000000000001,0.0,636.15,6.130000114440918
0.0,0.0,0.0,0.0,0.0,0.0,0.0,0.0,0.0,0.0,0.0,0.0,0.0,0.0,0.0,0.0,0.0,0.0,0.0,0.0,0.688,0.0,639.15,6.059999942779541
0.0,0.0,0.0,0.0,0.0,0.0,0.0,0.0,0.0,0.0,0.0,0.0,0.0,0.0,0.0,0.0,0.0,0.0,0.0,0.0,0.5870000000000001,0.0,660.15,6.21999979019165
0.0,0.0,0.0,0.0,0.0,0.0,0.0,0.0,0.0,0.0,0.0,0.0,0.0,0.0,0.0,0.0,0.0,0.0,0.8,0.0,0.0,0.0,562.15,5.21999979019165
0.0,0.0,0.0,0.0,0.0,0.0,0.0,0.0,0.0,0.0,0.0,0.0,0.0,0.0,0.0,0.0,0.0,0.0,0.75,0.0,0.0,0.0,554.15,5.198999881744385
0.0,0.0,0.0,0.0,0.0,0.0,0.0,0.0,0.0,0.0,0.0,0.0,0.0,0.0,0.0,0.0,0.0,0.0,0.7,0.0,0.0,0.0,553.15,5.183000087738037
0.0,0.0,0.0,0.0,0.0,0.0,0.0,0.0,0.0,0.0,0.0,0.0,0.0,0.0,0.0,0.0,0.0,0.0,0.65,0.0,0.0,0.0,551.15,5.1519999504089355
0.0,0.0,0.0,0.0,0.0,0.0,0.0,0.0,0.0,0.0,0.0,0.0,0.0,0.0,0.0,0.0,0.0,0.0,0.6,0.0,0.0,0.0,548.15,5.133999824523926
0.0,0.0,0.0,0.0,0.0,0.0,0.0,0.0,0.0,0.0,0.0,0.0,0.0,0.0,0.0,0.0,0.0,0.0,0.55,0.0,0.0,0.0,546.15,5.10099983215332
0.0,0.0,0.0,0.0,0.0,0.0,0.0,0.0,0.0,0.0,0.0,0.0,0.0,0.0,0.0,0.0,0.0,0.0,0.7,0.0,0.0,0.0,560.15,5.24399995803833
0.0,0.0,0.0,0.0,0.0,0.0,0.0,0.0,0.0,0.0,0.0,0.0,0.0,0.0,0.0,0.0,0.0,0.0,0.6,0.0,0.0,0.0,554.15,5.26200008392334
0.0,0.0,0.0,0.0,0.0,0.0,0.0,0.0,0.0,0.0,0.0,0.0,0.0,0.0,0.0,0.0,0.0,0.0,0.5,0.0,0.0,0.0,548.15,5.304999828338623
0.0,0.0,0.0,0.0,0.0,0.0,0.0,0.0,0.0,0.0,0.0,0.0,0.0,0.0,0.0,0.0,0.0,0.0,0.4,0.0,0.0,0.0,520.15,5.400000095367432
0.0,0.0,0.0,0.0,0.0,0.0,0.0,0.0,0.0,0.2,0.0,0.0,0.0,0.0,0.0,0.0,0.0,0.0,0.0,0.0,0.0,0.0,623.15,2.9719998836517334
0.0,0.0,0.0,0.0,0.0,0.0,0.0,0.0,0.05,0.2,0.0,0.0,0.0,0.0,0.0,0.0,0.0,0.0,0.0,0.0,0.0,0.0,613.15,2.568000078201294
0.0,0.0,0.0,0.0,0.0,0.0,0.0,0.0,0.1,0.2,0.0,0.0,0.0,0.0,0.0,0.0,0.0,0.0,0.0,0.0,0.0,0.0,628.15,2.6470000743865967
0.0,0.0,0.0,0.0,0.0,0.0,0.0,0.0,0.15,0.2,0.0,0.0,0.0,0.0,0.0,0.0,0.0,0.0,0.0,0.0,0.0,0.0,643.15,2.559000015258789
0.0,0.0,0.0,0.0,0.0,0.0,0.0,0.0,0.2,0.2,0.0,0.0,0.0,0.0,0.0,0.0,0.0,0.0,0.0,0.0,0.0,0.0,648.15,2.5199999809265137
0.0,0.0,0.0,0.0,0.0,0.0,0.0,0.0,0.25,0.2,0.0,0.0,0.0,0.0,0.0,0.0,0.0,0.0,0.0,0.0,0.0,0.0,673.15,2.4779999256134033
0.0,0.0,0.0,0.0,0.0,0.0,0.0,0.0,0.0,0.6,0.0,0.0,0.0,0.0,0.0,0.0,0.0,0.4,0.0,0.0,0.0,0.0,737.15,4.980000019073486
0.0,0.0,0.0,0.0,0.0,0.04,0.0,0.0,0.0,0.6,0.0,0.0,0.0,0.0,0.0,0.0,0.0,0.36,0.0,0.0,0.0,0.0,741.15,4.449999809265137
0.0,0.0,0.0,0.0,0.0,0.08,0.0,0.0,0.0,0.6,0.0,0.0,0.0,0.0,0.0,0.0,0.0,0.32,0.0,0.0,0.0,0.0,744.15,4.260000228881836
0.0,0.0,0.0,0.0,0.0,0.12,0.0,0.0,0.0,0.6,0.0,0.0,0.0,0.0,0.0,0.0,0.0,0.28,0.0,0.0,0.0,0.0,761.15,4.170000076293945
0.0,0.0,0.0,0.0,0.0,0.16,0.0,0.0,0.0,0.6,0.0,0.0,0.0,0.0,0.0,0.0,0.0,0.24,0.0,0.0,0.0,0.0,768.15,4.039999961853027
0.0,0.0,0.0,0.0,0.0,0.2,0.0,0.0,0.0,0.6,0.0,0.0,0.0,0.0,0.0,0.0,0.0,0.2,0.0,0.0,0.0,0.0,777.15,3.940000057220459
0.4579,0.0334,0.0,0.2416,0.0,0.0,0.2671,0.0,0.0,0.0,0.0,0.0,0.0,0.0,0.0,0.0,0.0,0.0,0.0,0.0,0.0,0.0,728.15,2.7669999599456787
0.4547,0.0332,0.0,0.2398999999999999,0.0,0.0,0.2651,0.0,0.0,0.0,0.0,0.0,0.0,0.0,0.0,0.0,0.0,0.0,0.0,0.0,0.0,0.0,731.15,2.819999933242798
0.4515,0.0327999999999999,0.0,0.2382999999999999,0.0,0.0,0.2634,0.0,0.0,0.0,0.0,0.0,0.0,0.0,0.0,0.0,0.0,0.0,0.0,0.0,0.0,0.0,733.15,2.885999917984009
0.4483,0.0326,0.0,0.2366,0.0,0.0,0.2616,0.0,0.0,0.0,0.0,0.0,0.0,0.0,0.0,0.0,0.0,0.0,0.0,0.0,0.0,0.0,735.15,2.9070000648498535
0.4453,0.0324,0.0,0.2349999999999999,0.0,0.0,0.2596999999999999,0.0,0.0,0.0,0.0,0.0,0.0,0.0,0.0,0.0,0.0,0.0,0.0,0.0,0.0,0.0,739.15,2.937000036239624
0.4422,0.0322,0.0,0.2334,0.0,0.0,0.2579,0.0,0.0,0.0,0.0,0.0,0.0,0.0,0.0,0.0,0.0,0.0,0.0,0.0,0.0,0.0,743.15,2.9579999446868896
0.0,0.4,0.0,0.0,0.0,0.0,0.0,0.0,0.0,0.0,0.0,0.0,0.0,0.0,0.0,0.0,0.0,0.0,0.0,0.0,0.0,0.0,503.15,4.710000038146973
0.0,0.32,0.0,0.0,0.0,0.0,0.0,0.0,0.0,0.08,0.0,0.0,0.0,0.0,0.0,0.0,0.0,0.0,0.0,0.0,0.0,0.0,571.15,5.260000228881836
0.0,0.24,0.0,0.0,0.0,0.0,0.0,0.0,0.0,0.16,0.0,0.0,0.0,0.0,0.0,0.0,0.0,0.0,0.0,0.0,0.0,0.0,599.15,5.659999847412109
0.0,0.2,0.0,0.0,0.0,0.0,0.0,0.0,0.0,0.2,0.0,0.0,0.0,0.0,0.0,0.0,0.0,0.0,0.0,0.0,0.0,0.0,591.15,5.5
0.0,0.16,0.0,0.0,0.0,0.0,0.0,0.0,0.0,0.24,0.0,0.0,0.0,0.0,0.0,0.0,0.0,0.0,0.0,0.0,0.0,0.0,482.15,5.179999828338623
0.0,0.08,0.0,0.0,0.0,0.0,0.0,0.0,0.0,0.32,0.0,0.0,0.0,0.0,0.0,0.0,0.0,0.0,0.0,0.0,0.0,0.0,455.15,5.059999942779541
0.0,0.0,0.0,0.0,0.0,0.0,0.0,0.0,0.0,0.6,0.0,0.0,0.0,0.0,0.25,0.0,0.0,0.0,0.0,0.0,0.0,0.0,931.15,4.809999942779541
0.0,0.0,0.0,0.0,0.0,0.0,0.0,0.0,0.0,0.5,0.0,0.0,0.0,0.0,0.25,0.0,0.0,0.0,0.0,0.0,0.0,0.0,914.15,5.13100004196167
0.0,0.0,0.0,0.0,0.0,0.0,0.0,0.0,0.0,0.25,0.0,0.0,0.0,0.0,0.25,0.0,0.0,0.0,0.0,0.0,0.0,0.0,879.15,5.61899995803833
0.0,0.0,0.0,0.0,0.768,0.0,0.0,0.0,0.0,0.0,0.0,0.0,0.0,0.0,0.0,0.0,0.0,0.0,0.0,0.0,0.0,0.0,1143.15,3.8559999465942383
0.15,0.0,0.0,0.0,0.6559999999999999,0.0,0.0,0.0,0.0,0.0,0.0,0.0,0.0,0.0,0.0,0.0,0.0,0.0,0.0,0.0,0.0,0.0,1153.15,3.83899998664856
0.148,0.0,0.0,0.0,0.65,0.0,0.0,0.0,0.0,0.0,0.0,0.0,0.0,0.0,0.0,0.0,0.0,0.0,0.0,0.0,0.0,0.0,1143.15,3.8429999351501465
0.0,0.0,0.0,0.0,0.0,0.0,0.0,0.0,0.0,0.0,0.0,0.0,0.0,0.0,0.1827,0.8173,0.0,0.0,0.0,0.0,0.0,0.0,1087.15,4.96999979019165
0.0,0.0,0.0,0.0,0.0295970402959704,0.0,0.0,0.0,0.0,0.0,0.0,0.0,0.0,0.0,0.1531846815318468,0.8172182781721827,0.0,0.0,0.0,0.0,0.0,0.0,1056.15,4.849999904632568
0.0,0.0,0.0,0.0,0.0329,0.0,0.0,0.0,0.0,0.0,0.0,0.0,0.0,0.0,0.1866,0.7805,0.0,0.0,0.0,0.0,0.0,0.0,1089.15,4.96999979019165
0.0,0.0,0.0,0.0,0.0621,0.0,0.0,0.0,0.0,0.0,0.0,0.0,0.0,0.0,0.1921,0.7458,0.0,0.0,0.0,0.0,0.0,0.0,1090.15,4.989999771118164
0.0,0.0,0.0574,0.0,0.0,0.0,0.0,0.0,0.0,0.0,0.0,0.0,0.0,0.0,0.1481,0.7945,0.0,0.0,0.0,0.0,0.0,0.0,1067.15,4.949999809265137
0.0,0.0,0.1125999999999999,0.0,0.0,0.0,0.0,0.0,0.0,0.0,0.0,0.0,0.0,0.0,0.1148,0.7726000000000001,0.0,0.0,0.0,0.0,0.0,0.0,1057.15,4.860000133514404
0.0,0.0,0.0591,0.0,0.0,0.0,0.0,0.0,0.0,0.0,0.0,0.0,0.0,0.0,0.1813,0.7595999999999999,0.0,0.0,0.0,0.0,0.0,0.0,1101.15,5.039999961853027
0.0,0.0,0.117011701170117,0.0,0.0,0.0,0.0,0.0,0.0,0.0,0.0,0.0,0.0,0.0,0.182018201820182,0.7009700970097009,0.0,0.0,0.0,0.0,0.0,0.0,1110.15,5.159999847412109
0.0,0.0,0.0,0.0,0.0,0.0,0.0,0.0,0.0,0.0,0.0,0.0,0.0,0.0,0.0,0.0,0.0,0.2,0.8,0.0,0.0,0.0,545.15,5.579999923706055
0.0,0.0,0.0,0.0,0.0,0.0,0.0,0.0,0.0,0.0,0.0,0.0,0.0,0.0,0.0,0.0,0.0,0.2,0.75,0.0,0.0,0.0,553.15,5.307000160217285
0.0,0.0,0.0,0.0,0.0,0.0,0.0,0.0,0.0,0.0,0.0,0.0,0.0,0.0,0.0,0.0,0.0,0.2,0.7,0.0,0.0,0.0,564.15,5.314000129699707
0.0,0.0,0.0,0.0,0.0,0.0,0.0,0.0,0.0,0.0,0.0,0.0,0.0,0.0,0.0,0.0,0.0,0.2,0.65,0.0,0.0,0.0,572.15,5.38700008392334
0.0,0.0,0.0,0.0,0.0,0.0,0.0,0.0,0.0,0.0,0.0,0.0,0.0,0.0,0.0,0.0,0.0,0.2,0.6,0.0,0.0,0.0,584.15,5.548999786376953
0.0,0.0,0.0,0.0,0.0,0.0,0.0,0.0,0.0,0.0,0.0,0.0,0.0,0.0,0.0,0.0,0.0,0.2,0.55,0.0,0.0,0.0,585.15,5.565999984741211
0.0,0.0,0.0,0.0,0.0,0.0,0.0,0.0,0.0,0.0,0.0,0.0,0.0,0.0,0.0,0.0,0.0,0.2,0.5,0.0,0.0,0.0,590.15,5.572000026702881
0.0,0.0,0.0,0.0,0.0,0.0,0.0,0.0,0.0,0.0,0.0,0.0,0.0,0.0,0.0,0.0,0.0,0.2,0.45,0.0,0.0,0.0,605.15,5.576000213623047
0.0,0.7,0.0,0.0,0.0,0.0,0.0,0.0,0.0,0.0,0.0,0.0,0.0,0.0,0.0,0.0,0.0,0.0,0.0,0.1,0.0,0.0,582.15,3.424000024795532
0.0,0.68,0.0,0.0,0.0,0.0,0.0,0.0,0.0,0.0,0.0,0.0,0.0,0.0,0.0,0.0,0.0,0.0,0.0,0.12,0.0,0.0,523.15,3.628000020980835
0.0,0.65,0.0,0.0,0.0,0.0,0.0,0.0,0.0,0.0,0.0,0.0,0.0,0.0,0.0,0.0,0.0,0.0,0.0,0.15,0.0,0.0,491.15,3.880000114440918
0.0,0.62,0.0,0.0,0.0,0.0,0.0,0.0,0.0,0.0,0.0,0.0,0.0,0.0,0.0,0.0,0.0,0.0,0.0,0.18,0.0,0.0,475.15,4.122000217437744
0.0,0.6,0.0,0.0,0.0,0.0,0.0,0.0,0.0,0.0,0.0,0.0,0.0,0.0,0.0,0.0,0.0,0.0,0.0,0.2,0.0,0.0,453.15,4.373000144958496
0.0,0.0,0.0,0.0,0.45,0.0,0.0,0.0,0.0,0.0,0.0,0.0,0.0,0.0,0.0,0.0,0.0,0.4,0.0,0.15,0.0,0.0,591.15,6.835000038146973
0.0,0.0,0.0,0.0,0.45,0.0,0.0,0.0,0.0,0.0,0.0,0.0,0.0,0.0,0.0,0.0,0.0,0.39,0.0,0.15,0.0,0.0,589.15,6.827000141143799
0.0,0.0,0.0,0.0,0.45,0.0,0.0,0.0,0.0,0.0,0.0,0.0,0.0,0.0,0.0,0.0,0.0,0.38,0.0,0.15,0.0,0.0,585.15,6.823999881744385
0.0,0.0,0.0,0.0,0.45,0.0,0.0,0.0,0.0,0.0,0.0,0.0,0.0,0.0,0.0,0.0,0.0,0.37,0.0,0.15,0.0,0.0,583.15,6.822000026702881
0.0,0.0,0.0,0.0,0.45,0.0,0.0,0.0,0.0,0.0,0.0,0.0,0.0,0.0,0.0,0.0,0.0,0.36,0.0,0.15,0.0,0.0,570.15,6.820000171661377
0.0,0.0,0.0,0.0,0.45,0.0,0.0,0.0,0.0,0.0,0.0,0.0,0.0,0.0,0.0,0.0,0.0,0.35,0.0,0.15,0.0,0.0,573.15,6.816999912261963
0.0,0.0,0.0,0.0,0.45,0.0,0.0,0.0,0.0,0.0,0.0,0.0,0.0,0.0,0.0,0.0,0.0,0.34,0.0,0.15,0.0,0.0,580.15,6.815000057220459
0.5,0.0,0.0,0.25,0.0,0.0,0.25,0.0,0.0,0.0,0.0,0.0,0.0,0.0,0.0,0.0,0.0,0.0,0.0,0.0,0.0,0.0,816.15,2.7200000286102295
0.4659999999999999,0.0,0.0,0.0,0.0,0.0,0.4869999999999999,0.0,0.0,0.0249999999999999,0.0,0.0,0.0,0.0,0.0,0.022,0.0,0.0,0.0,0.0,0.0,0.0,1013.15,2.9100000858306885
0.352121127267636,0.0595035702142128,0.0,0.0,0.0118007080424825,0.0,0.5460327619657179,0.0303018181090865,0.0,0.0,0.0,0.0,0.0,0.0,0.0,0.0,0.0,0.0,0.0,0.0,0.0,0.0,993.15,2.9170000553131104
0.3012,0.0,0.0401,0.0,0.0,0.0,0.0,0.0,0.0,0.3012,0.0,0.0,0.0,0.0,0.0,0.0,0.0,0.3212,0.0,0.0,0.0,0.0,713.15,4.739999771118164
0.2926999999999999,0.0,0.0389999999999999,0.0,0.0,0.0,0.0,0.0,0.0,0.2925999999999999,0.0,0.0,0.0,0.0,0.0,0.0,0.0,0.3121,0.0,0.0,0.0,0.0,706.15,4.699999809265137
0.2885999999999999,0.0,0.0383999999999999,0.0,0.0,0.0,0.0,0.0,0.0,0.2885,0.0769,0.0,0.0,0.0,0.0,0.0,0.0,0.3076,0.0,0.0,0.0,0.0,709.15,3.8299999237060542
0.3031696830316968,0.0,0.040995900409959,0.0,0.0,0.0,0.0,0.0,0.0,0.2048795120487951,0.0,0.0,0.0,0.0,0.0,0.040995900409959,0.0,0.4099590040995901,0.0,0.0,0.0,0.0,665.15,5.25
0.2885,0.0,0.0384,0.0,0.0,0.0,0.0,0.0,0.0,0.2885,0.0,0.0,0.0,0.0,0.0,0.0,0.0,0.3846,0.0,0.0,0.0,0.0,678.15,5.03000020980835
0.3192,0.0,0.0426,0.0,0.0,0.0,0.0,0.0,0.0,0.2128,0.0,0.0,0.0,0.0,0.0,0.0,0.0,0.4254,0.0,0.0,0.0,0.0,662.15,5.320000171661377
0.2128,0.0,0.0426,0.0,0.0,0.0,0.0,0.0,0.0,0.3192,0.0,0.0,0.0,0.0,0.0,0.0,0.0,0.4254,0.0,0.0,0.0,0.0,663.15,5.300000190734863
0.260973902609739,0.0,0.0434956504349565,0.0,0.0,0.0,0.0,0.0,0.0,0.2608739126087391,0.0,0.0,0.0,0.0,0.0,0.0,0.0,0.4346565343465653,0.0,0.0,0.0,0.0,659.15,5.380000114440918
0.2622737726227377,0.0,0.0472952704729527,0.0,0.0,0.0,0.0,0.0,0.0,0.1657834216578342,0.0,0.0,0.0,0.0,0.0,0.0,0.0,0.5246475352464753,0.0,0.0,0.0,0.0,665.15,5.690000057220459
0.2885999999999999,0.0,0.0,0.0,0.0,0.0,0.0,0.0,0.0,0.2885,0.0,0.0,0.0,0.0,0.0,0.0384,0.0,0.3845,0.0,0.0,0.0,0.0,697.15,5.0
0.2778,0.0,0.037,0.0,0.0,0.0,0.0,0.0,0.0,0.2778,0.0,0.0,0.0,0.0,0.0,0.037,0.0,0.3704,0.0,0.0,0.0,0.0,692.15,4.960000038146973
0.3308669133086691,0.0,0.0,0.0,0.0,0.0,0.0,0.0,0.0,0.2292770722927707,0.0,0.0,0.0,0.0,0.0,0.0,0.0,0.4398560143985601,0.0,0.0,0.0,0.0,663.15,5.079999923706055
0.7888788878887889,0.0,0.0,0.1441144114411441,0.02000200020002,0.0,0.0,0.0,0.0,0.047004700470047,0.0,0.0,0.0,0.0,0.0,0.0,0.0,0.0,0.0,0.0,0.0,0.0,822.15,2.4089999198913574
0.7818781878187818,0.0,0.0,0.1361136113611361,0.04000400040004,0.0,0.0,0.0,0.0,0.042004200420042,0.0,0.0,0.0,0.0,0.0,0.0,0.0,0.0,0.0,0.0,0.0,0.0,837.15,2.4059998989105225
0.7698,0.0,0.0,0.1301,0.0571,0.0,0.0,0.0,0.0,0.043,0.0,0.0,0.0,0.0,0.0,0.0,0.0,0.0,0.0,0.0,0.0,0.0,851.15,2.4019999504089355
0.759,0.0,0.0,0.123,0.075,0.0,0.0,0.0,0.0,0.043,0.0,0.0,0.0,0.0,0.0,0.0,0.0,0.0,0.0,0.0,0.0,0.0,871.15,2.3919999599456787
0.7207720772077207,0.0,0.0,0.1311131113111311,0.1041104110411041,0.0,0.0,0.0,0.0,0.044004400440044,0.0,0.0,0.0,0.0,0.0,0.0,0.0,0.0,0.0,0.0,0.0,0.0,887.15,2.3980000019073486
0.6920000000000001,0.0,0.0,0.135,0.127,0.0,0.0,0.0,0.0,0.046,0.0,0.0,0.0,0.0,0.0,0.0,0.0,0.0,0.0,0.0,0.0,0.0,899.15,2.384000062942505
0.7739999999999999,0.0,0.0,0.1459999999999999,0.022,0.009,0.0,0.0,0.0,0.0489999999999999,0.0,0.0,0.0,0.0,0.0,0.0,0.0,0.0,0.0,0.0,0.0,0.0,816.15,2.447999954223633
0.747,0.0,0.0,0.146,0.047,0.01,0.0,0.0,0.0,0.05,0.0,0.0,0.0,0.0,0.0,0.0,0.0,0.0,0.0,0.0,0.0,0.0,824.15,2.4489998817443848
0.718,0.0,0.0,0.147,0.076,0.01,0.0,0.0,0.0,0.049,0.0,0.0,0.0,0.0,0.0,0.0,0.0,0.0,0.0,0.0,0.0,0.0,846.15,2.4489998817443848
0.6890000000000001,0.0,0.0,0.148,0.103,0.01,0.0,0.0,0.0,0.05,0.0,0.0,0.0,0.0,0.0,0.0,0.0,0.0,0.0,0.0,0.0,0.0,850.15,2.433000087738037
0.671,0.0,0.0,0.143,0.126,0.01,0.0,0.0,0.0,0.05,0.0,0.0,0.0,0.0,0.0,0.0,0.0,0.0,0.0,0.0,0.0,0.0,864.15,2.4189999103546143
0.641,0.0,0.0,0.143,0.156,0.01,0.0,0.0,0.0,0.05,0.0,0.0,0.0,0.0,0.0,0.0,0.0,0.0,0.0,0.0,0.0,0.0,904.15,2.413000106811523
0.0,0.0,0.0,0.0,0.05,0.0,0.0,0.0,0.0,0.76,0.0,0.0,0.0,0.0,0.0,0.0,0.0,0.19,0.0,0.0,0.0,0.0,801.15,2.700000047683716
0.0,0.0,0.0,0.0,0.05,0.0,0.0,0.0,0.0,0.759,0.0,0.0,0.0,0.0,0.0,0.0,0.0,0.19,0.0,0.0,0.0,0.0,795.15,2.694999933242798
0.0,0.0,0.0,0.0,0.05,0.0,0.0,0.0,0.0,0.758,0.0,0.0,0.0,0.0,0.0,0.0,0.0,0.19,0.0,0.0,0.0,0.0,813.15,2.693000078201294
0.0,0.0,0.0,0.0,0.05,0.0,0.0,0.0,0.0,0.757,0.0,0.0,0.0,0.0,0.0,0.0,0.0,0.19,0.0,0.0,0.0,0.0,817.15,2.691999912261963
0.0,0.0,0.0,0.0,0.05,0.0,0.0,0.0,0.0,0.7559999999999999,0.0,0.0,0.0,0.0,0.0,0.0,0.0,0.19,0.0,0.0,0.0,0.0,821.15,2.690000057220459
0.0,0.66,0.0,0.0,0.0,0.0,0.0,0.0,0.0,0.0,0.0,0.0,0.0,0.0,0.04,0.0,0.0,0.0,0.0,0.0,0.0,0.0,496.15,3.441999912261963
0.0,0.64,0.0,0.0,0.0,0.0,0.0,0.0,0.0,0.0,0.0,0.0,0.0,0.0,0.06,0.0,0.0,0.0,0.0,0.0,0.0,0.0,492.15,3.2769999504089355
0.0,0.62,0.0,0.0,0.0,0.0,0.0,0.0,0.0,0.0,0.0,0.0,0.0,0.0,0.08,0.0,0.0,0.0,0.0,0.0,0.0,0.0,489.15,3.109999895095825
0.0,0.6,0.0,0.0,0.0,0.0,0.0,0.0,0.0,0.0,0.0,0.0,0.0,0.0,0.1,0.0,0.0,0.0,0.0,0.0,0.0,0.0,473.15,2.946000099182129
0.0,0.0,0.0,0.0,0.0,0.0,0.0,0.0,0.0,0.0,0.0,0.0,0.0,0.0,0.0,0.0,0.0,0.0,0.0,0.0,0.0,0.9,361.15,4.349999904632568
0.0,0.0,0.0,0.0,0.0,0.0,0.0,0.0,0.0,0.0,0.0,0.0,0.0,0.0,0.0,0.0,0.0,0.0,0.0,0.0,0.0,0.85,372.15,4.389999866485596
0.0,0.0,0.0,0.0,0.0,0.0,0.0,0.0,0.0,0.0,0.0,0.0,0.0,0.0,0.0,0.0,0.0,0.0,0.0,0.0,0.0,0.8,382.15,4.429999828338623
0.0,0.0,0.0,0.0,0.0,0.0,0.0,0.0,0.0,0.0,0.0,0.0,0.0,0.0,0.0,0.0,0.0,0.0,0.0,0.0,0.0,0.75,392.15,4.489999771118164
0.0,0.0,0.0,0.0,0.0,0.0,0.0,0.0,0.0,0.0,0.0,0.0,0.0,0.0,0.0,0.0,0.0,0.0,0.0,0.0,0.0,0.7,410.15,4.53000020980835
0.0,0.0,0.0,0.0,0.0,0.0,0.0,0.0,0.0,0.0,0.0,0.0,0.0,0.0,0.0,0.0,0.0,0.0,0.0,0.0,0.0,0.65,429.15,4.570000171661377
0.0,0.0,0.0,0.0,0.0,0.0,0.0,0.0,0.0,0.0,0.0,0.0,0.0,0.0,0.0,0.0,0.0,0.0,0.0,0.0,0.0,0.6,466.15,4.619999885559082
0.0,0.5,0.0,0.0,0.0,0.0,0.0,0.0,0.0,0.0,0.0,0.0,0.0,0.0,0.0,0.0,0.0,0.0,0.0,0.0,0.0,0.0,660.15,3.950000047683716
0.0,0.5,0.0,0.0,0.0,0.0,0.0,0.0,0.0,0.0,0.0,0.0,0.05,0.0,0.0,0.0,0.0,0.0,0.0,0.0,0.0,0.0,623.15,3.8299999237060542
0.0,0.5,0.0,0.0,0.0,0.0,0.0,0.0,0.0,0.0,0.0,0.0,0.1,0.0,0.0,0.0,0.0,0.0,0.0,0.0,0.0,0.0,615.15,3.690000057220459
0.0,0.5,0.0,0.0,0.0,0.0,0.0,0.0,0.0,0.0,0.0,0.0,0.15,0.0,0.0,0.0,0.0,0.0,0.0,0.0,0.0,0.0,603.15,3.569999933242798
0.0,0.5,0.0,0.0,0.0,0.0,0.0,0.0,0.0,0.0,0.0,0.0,0.2,0.0,0.0,0.0,0.0,0.0,0.0,0.0,0.0,0.0,595.15,3.4800000190734863
0.0,0.5,0.0,0.0,0.0,0.0,0.0,0.0,0.0,0.0,0.0,0.0,0.25,0.0,0.0,0.0,0.0,0.0,0.0,0.0,0.0,0.0,588.15,3.3399999141693115
0.7362736273627362,0.0,0.0,0.0479047904790478,0.0,0.0,0.0,0.0,0.0529052905290528,0.1478147814781477,0.0070007000700069,0.0080008000800079,0.0,0.0,0.0,0.0,0.0,0.0,0.000100010001,0.0,0.0,0.0,849.15,2.5199999809265137
0.6376999999999999,0.0,0.0,0.002,0.0429999999999999,0.0,0.0,0.0,0.0469999999999999,0.1408999999999999,0.0,0.0049999999999999,0.1229999999999999,0.0,0.0,0.001,0.0,0.0,0.0003999999999999,0.0,0.0,0.0,771.15,2.2300000190734863
0.7455999999999999,0.0,0.0,0.0900999999999999,0.0,0.0,0.0,0.0,0.0469999999999999,0.0,0.0,0.0,0.0,0.0,0.0,0.1171,0.0,0.0,0.0001999999999999,0.0,0.0,0.0,726.15,2.5299999713897705
0.7222277772222778,0.007999200079992,0.010998900109989,0.0,0.0398960103989601,0.0,0.0,0.011998800119988,0.011998800119988,0.0,0.0,0.003999600039996,0.1904809519048095,0.0,0.0,0.0,0.0,0.0,0.0003999600039996,0.0,0.0,0.0,751.15,2.380000114440918
0.6935612877424516,0.0,0.0,0.038992201559688,0.0,0.0,0.0,0.0,0.0699860027994401,0.028994201159768,0.057988402319536,0.040991801639672,0.0679864027194561,0.0,0.0,0.000999800039992,0.0,0.0,0.000499900019996,0.0,0.0,0.0,751.15,2.75
0.6628337166283372,0.0,0.0,0.104989501049895,0.0,0.0,0.0,0.0,0.070992900709929,0.0,0.0,0.0,0.0,0.0,0.0,0.160983901609839,0.0,0.0,0.0001999800019998,0.0,0.0,0.0,861.15,2.630000114440918
0.501,0.0,0.0,0.048,0.02,0.0,0.011,0.0,0.003,0.131,0.0,0.0,0.0,0.0,0.0,0.0,0.0,0.0,0.0,0.0,0.0,0.0,936.15,2.690000057220459
0.2817,0.0,0.0,0.0538999999999999,0.023,0.0,0.012,0.0,0.004,0.1469,0.0,0.0,0.0,0.0,0.0,0.0,0.0,0.0,0.0,0.0,0.0,0.0,909.15,3.009999990463257
0.170982901709829,0.0,0.0,0.092990700929907,0.0,0.0,0.23997600239976,0.0,0.0,0.4958504149585042,0.0,0.0,0.0,0.0,0.0,0.0,0.0,0.0,0.0001999800019998,0.0,0.0,0.0,854.15,2.5899999141693115
0.1719,0.2548999999999999,0.0,0.0669999999999999,0.1329999999999999,0.0,0.0,0.0,0.0669999999999999,0.1719,0.0,0.0,0.0669999999999999,0.0,0.0,0.0,0.0669999999999999,0.0,0.0002999999999999,0.0,0.0,0.0,722.15,2.4100000858306885
0.0,0.3485,0.0,0.0,0.0289999999999999,0.0,0.1288,0.0779,0.0,0.1088,0.2946,0.012,0.0,0.0,0.0,0.0,0.0,0.0,0.0004,0.0,0.0,0.0,883.15,3.509999990463257
0.0,0.0,0.0,0.0,0.0,0.0,0.374,0.0,0.0,0.522,0.0,0.0,0.0,0.0,0.0,0.085,0.019,0.0,0.0,0.0,0.0,0.0,731.15,2.869999885559082
0.0,0.0,0.0,0.0,0.0,0.0,0.324,0.0,0.0,0.5720000000000001,0.0,0.0,0.0,0.0,0.0,0.085,0.019,0.0,0.0,0.0,0.0,0.0,725.15,2.7899999618530273
0.0,0.0,0.0,0.0,0.0,0.0,0.2739999999999999,0.0,0.0,0.622,0.0,0.0,0.0,0.0,0.0,0.085,0.019,0.0,0.0,0.0,0.0,0.0,713.15,2.690000057220459
0.0,0.6667000000000001,0.0,0.0,0.3333,0.0,0.0,0.0,0.0,0.0,0.0,0.0,0.0,0.0,0.0,0.0,0.0,0.0,0.0,0.0,0.0,0.0,1080.15,2.509999990463257
0.0,0.5,0.0,0.3,0.0,0.0,0.0,0.0,0.0,0.0,0.2,0.0,0.0,0.0,0.0,0.0,0.0,0.0,0.0,0.0,0.0,0.0,586.15,2.9600000381469727
0.034,0.4539999999999999,0.0,0.009,0.004,0.0,0.435,0.0,0.0,0.064,0.0,0.0,0.0,0.0,0.0,0.0,0.0,0.0,0.0,0.0,0.0,0.0,716.15,2.6600000858306885
0.034,0.524,0.0,0.009,0.004,0.0,0.365,0.0,0.0,0.064,0.0,0.0,0.0,0.0,0.0,0.0,0.0,0.0,0.0,0.0,0.0,0.0,713.15,2.569999933242798
0.034,0.594,0.0,0.009,0.004,0.0,0.295,0.0,0.0,0.064,0.0,0.0,0.0,0.0,0.0,0.0,0.0,0.0,0.0,0.0,0.0,0.0,709.15,2.5299999713897705
0.0339999999999999,0.6639999999999999,0.0,0.0089999999999999,0.0039999999999999,0.0,0.2249999999999999,0.0,0.0,0.0639999999999999,0.0,0.0,0.0,0.0,0.0,0.0,0.0,0.0,0.0,0.0,0.0,0.0,714.15,2.490000009536743
0.6595659565956596,0.0,0.0161016101610161,0.0246024602460246,0.0519051905190519,0.0,0.079007900790079,0.0525052505250525,0.0927092709270927,0.0,0.0,0.0,0.0,0.0236023602360236,0.0,0.0,0.0,0.0,0.0,0.0,0.0,0.0,942.15,2.5799999237060547
0.671,0.0,0.0177,0.0103,0.0238,0.0,0.105,0.0683,0.1039,0.0,0.0,0.0,0.0,0.0,0.0,0.0,0.0,0.0,0.0,0.0,0.0,0.0,955.15,2.549999952316284
0.6625662566256626,0.0,0.0088008800880088,0.0547054705470547,0.0603060306030603,0.0,0.073007300730073,0.073007300730073,0.0503050305030503,0.0,0.0,0.0,0.0,0.0173017301730173,0.0,0.0,0.0,0.0,0.0,0.0,0.0,0.0,921.15,2.549999952316284
0.6998000000000001,0.0,0.0064,0.0424,0.015,0.0,0.0981,0.0878999999999999,0.0428,0.0,0.0052,0.0,0.0,0.0024,0.0,0.0,0.0,0.0,0.0,0.0,0.0,0.0,907.15,2.5299999713897705
0.6759000000000001,0.0,0.0237999999999999,0.0699,0.0602,0.0,0.0404,0.0397,0.0701,0.0,0.0,0.0,0.0,0.02,0.0,0.0,0.0,0.0,0.0,0.0,0.0,0.0,940.15,2.569999933242798
0.6817,0.0,0.0052,0.0844999999999999,0.0702,0.0,0.0604,0.0602,0.0278,0.0,0.01,0.0,0.0,0.0,0.0,0.0,0.0,0.0,0.0,0.0,0.0,0.0,925.15,2.5299999713897705
0.7160000000000001,0.0,0.0107,0.0497,0.0173,0.0,0.0707,0.0702,0.0527,0.0,0.0127,0.0,0.0,0.0,0.0,0.0,0.0,0.0,0.0,0.0,0.0,0.0,919.15,2.5299999713897705
0.6787678767876787,0.0,0.0153015301530152,0.0576057605760575,0.0503050305030502,0.0,0.1204120412041203,0.0097009700970096,0.0579057905790578,0.0,0.0,0.0,0.0,0.0100010001000099,0.0,0.0,0.0,0.0,0.0,0.0,0.0,0.0,930.15,2.559999942779541
0.6605,0.0,0.0107,0.0578,0.045,0.0,0.0101,0.1358,0.0601,0.0,0.0,0.0,0.0,0.02,0.0,0.0,0.0,0.0,0.0,0.0,0.0,0.0,915.15,2.5299999713897705
0.6566343365663434,0.0,0.0216978302169783,0.0304969503049695,0.0452954704529547,0.0,0.0731926807319268,0.0726927307269273,0.0898910108989101,0.0,0.0,0.0,0.0,0.0100989901009899,0.0,0.0,0.0,0.0,0.0,0.0,0.0,0.0,955.15,2.5799999237060547
0.6710999999999999,0.0,0.0153999999999999,0.0600999999999999,0.0602999999999999,0.0,0.0570999999999999,0.0583999999999999,0.0623999999999999,0.0,0.0050999999999999,0.0,0.0,0.0100999999999999,0.0,0.0,0.0,0.0,0.0,0.0,0.0,0.0,938.15,2.549999952316284
0.7131286871312869,0.0,0.0033996600339966,0.0804919508049195,0.0076992300769923,0.0,0.0996900309969003,0.0655934406559344,0.02999700029997,0.0,0.0,0.0,0.0,0.0,0.0,0.0,0.0,0.0,0.0,0.0,0.0,0.0,885.15,2.4700000286102295
0.7,0.0,0.0247999999999999,0.0052999999999999,0.0152999999999999,0.0,0.0696999999999999,0.0598,0.1251,0.0,0.0,0.0,0.0,0.0,0.0,0.0,0.0,0.0,0.0,0.0,0.0,0.0,945.15,2.5199999809265137
0.6744325567443256,0.0,0.0352964703529647,0.0,0.022997700229977,0.0,0.0404959504049595,0.0746925307469253,0.1455854414558544,0.0,0.0,0.0,0.0,0.0064993500649935,0.0,0.0,0.0,0.0,0.0,0.0,0.0,0.0,945.15,2.549999952316284
0.6614661466146614,0.0,0.0353035303530352,0.0,0.0230023002300229,0.0,0.0406040604060405,0.0748074807480748,0.1458145814581458,0.0125012501250125,0.0,0.0,0.0,0.0065006500650065,0.0,0.0,0.0,0.0,0.0,0.0,0.0,0.0,945.15,2.549999952316284
0.6925307469253075,0.0,0.0175982401759824,0.0205979402059794,0.024997500249975,0.0,0.0796920307969203,0.0696930306969303,0.0948905109489051,0.0,0.0,0.0,0.0,0.0,0.0,0.0,0.0,0.0,0.0,0.0,0.0,0.0,930.15,2.5199999809265137
0.6918000000000001,0.0,0.0177,0.0103,0.0252,0.0,0.0801,0.07,0.1049,0.0,0.0,0.0,0.0,0.0,0.0,0.0,0.0,0.0,0.0,0.0,0.0,0.0,936.15,2.509999990463257
0.7004299570042996,0.0,0.0037996200379962,0.0,0.0253974602539746,0.0,0.0532946705329467,0.0658934106589341,0.0986901309869013,0.0,0.0172982701729827,0.0,0.0,0.0351964803519648,0.0,0.0,0.0,0.0,0.0,0.0,0.0,0.0,904.15,2.5899999141693115
0.6983,0.0,0.0107,0.0053,0.0259,0.0,0.0529,0.0573,0.1114,0.0,0.0,0.0,0.0,0.0382,0.0,0.0,0.0,0.0,0.0,0.0,0.0,0.0,915.15,2.549999952316284
0.7044704470447044,0.0,0.055005500550055,0.0,0.0117011701170117,0.0,0.0533053305330533,0.0626062606260626,0.1129112911291129,0.0,0.0,0.0,0.0,0.0,0.0,0.0,0.0,0.0,0.0,0.0,0.0,0.0,945.15,2.5799999237060547
0.7202,0.0,0.0,0.1348,0.0059,0.0,0.0958,0.037,0.0063,0.0,0.0,0.0,0.0,0.0,0.0,0.0,0.0,0.0,0.0,0.0,0.0,0.0,823.15,2.490000009536743
0.6325265053010601,0.0,0.0106021204240848,0.0423084616923384,0.0643128625725144,0.0,0.1051210242048409,0.06501300260052,0.0417083416683336,0.0,0.0128025605121024,0.0,0.0,0.024004800960192,0.0,0.0,0.0,0.0,0.0,0.0,0.0,0.0,918.15,2.6500000953674316
0.6425999999999998,0.0,0.0119999999999999,0.0455999999999999,0.0797999999999999,0.0,0.0707999999999999,0.0500999999999999,0.0585999999999999,0.0,0.0174999999999999,0.0164999999999999,0.0,0.0064999999999999,0.0,0.0,0.0,0.0,0.0,0.0,0.0,0.0,928.15,2.630000114440918
0.637963796379638,0.0,0.0119011901190119,0.0452045204520452,0.0792079207920792,0.0,0.0941094109410941,0.0497049704970497,0.0581058105810581,0.0,0.0174017401740174,0.0,0.0,0.0064006400640064,0.0,0.0,0.0,0.0,0.0,0.0,0.0,0.0,919.15,2.619999885559082
0.659,0.0,0.0165,0.0654,0.0941,0.0,0.0615,0.0335,0.0438,0.0,0.0132,0.0,0.0,0.013,0.0,0.0,0.0,0.0,0.0,0.0,0.0,0.0,927.15,2.5999999046325684
0.6634336566343366,0.0,0.0138986101389861,0.0443955604439556,0.0842915708429157,0.0,0.0612938706129387,0.0340965903409659,0.0583941605839416,0.0,0.0268973102689731,0.0,0.0,0.0132986701329867,0.0,0.0,0.0,0.0,0.0,0.0,0.0,0.0,925.15,2.630000114440918
0.7367,0.0,0.0,0.0475,0.0161,0.0,0.0,0.0,0.0458999999999999,0.0,0.0,0.0,0.1139,0.0,0.0,0.0,0.0,0.0399,0.0,0.0,0.0,0.0,709.15,2.630000114440918
0.7066494654625822,0.0,0.0,0.0473033112317862,0.0,0.0,0.0,0.0,0.0457031992239456,0.046803276229336,0.0,0.0,0.1135079455561889,0.0,0.0,0.0,0.0,0.0397027791945436,0.0,0.0,0.0,0.0,728.15,2.7200000286102295
0.7086,0.0,0.0,0.0986,0.0154,0.0,0.0,0.0,0.0441,0.0,0.0,0.0,0.1096,0.0,0.0,0.0,0.0,0.0237,0.0,0.0,0.0,0.0,693.15,2.569999933242798
0.6370000000000001,0.0,0.0,0.0988,0.0,0.0,0.0,0.0,0.0443,0.0862,0.0,0.0,0.1099,0.0,0.0,0.0,0.0,0.0238,0.0,0.0,0.0,0.0,726.15,2.640000104904175
0.7204288171526861,0.0,0.0,0.1598063922556902,0.0,0.0,0.0,0.0,0.0466018640745629,0.047701908076323,0.0,0.0,0.0,0.0,0.0,0.0,0.0,0.0250010000400015,0.000460018400736,0.0,0.0,0.0,753.15,2.630000114440918
0.6880518363714541,0.0,0.0,0.1031927765056446,0.0322977391582589,0.0,0.0,0.0,0.0461967662263641,0.0473966822322437,0.0,0.0,0.0573959822812403,0.0,0.0,0.0,0.0,0.0247982641215114,0.0,0.0,0.0,0.0,768.15,2.619999885559082
0.732441404687625,0.0,0.0,0.1197904167666586,0.0165986721062315,0.0,0.0,0.0,0.056595472362211,0.0484961203103751,0.0,0.0,0.0,0.0,0.0,0.0,0.0,0.0253979681625469,0.0,0.0,0.0,0.0,779.15,2.619999885559082
0.7505,0.0,0.0,0.2,0.0063,0.0,0.0,0.0,0.0,0.0231,0.0,0.0,0.0,0.0,0.0,0.0,0.0,0.0200999999999999,0.0,0.0,0.0,0.0,756.15,2.5799999237060547
0.7572605808464677,0.0,0.0,0.0961076886150892,0.0072005760460836,0.0,0.0,0.0,0.0091007280582446,0.0,0.0,0.0,0.1068085446835746,0.0,0.0,0.0,0.0,0.0231018481478518,0.0004200336026882,0.0,0.0,0.0,748.15,2.5399999618530273
0.6255999999999999,0.0,0.0,0.1061999999999999,0.0365999999999999,0.0,0.0,0.0,0.0474999999999999,0.0925999999999999,0.0,0.0,0.059,0.0,0.0,0.0,0.0,0.0324999999999999,0.0,0.0,0.0,0.0,773.15,2.640000104904175
0.7393778186654402,0.0,0.0,0.0476985690429287,0.0160995170144895,0.0,0.0,0.0,0.0390988270351889,0.0,0.0,0.0,0.1143965681029569,0.0,0.0,0.0,0.0,0.0429987100386988,0.0,0.0,0.0,0.0,704.15,2.690000057220459
0.7132071320713208,0.0,0.0,0.0,0.03350033500335,0.0,0.0,0.0,0.1183011830118301,0.04910049100491,0.0,0.0,0.05950059500595,0.0,0.0,0.0,0.0,0.02570025700257,0.0,0.0,0.0,0.0,755.15,2.609999895095825
0.6598868022639546,0.0,0.0,0.0441991160176796,0.0,0.0,0.0,0.0,0.0956980860382792,0.0436991260174796,0.0,0.0,0.1467970640587188,0.0,0.0,0.0,0.0,0.0092998140037199,0.0004199916001679,0.0,0.0,0.0,781.15,2.509999990463257
0.5824,0.0,0.0,0.0158,0.0425,0.0,0.0,0.0,0.0717,0.0,0.0,0.0,0.2763,0.0,0.0,0.0,0.0,0.0109,0.0004,0.0,0.0,0.0,785.15,2.5199999809265137
0.5898941010589894,0.0,0.0,0.0,0.0298997010029899,0.0,0.0,0.0,0.1249987500124998,0.0,0.0,0.0,0.2388976110238897,0.0,0.0,0.0,0.0,0.0160998390016099,0.0002099979000209,0.0,0.0,0.0,775.15,2.549999952316284
0.5958595859585959,0.0,0.0,0.0448044804480448,0.0145014501450145,0.0,0.0,0.0,0.1022102210221022,0.0,0.0,0.0,0.2313231323132313,0.0,0.0,0.0,0.0,0.0111011101110111,0.0002000200020002,0.0,0.0,0.0,771.15,2.5399999618530273
0.7647764776477648,0.0,0.0,0.0477047704770477,0.0672067206720672,0.0,0.0,0.0,0.0505050505050505,0.0259025902590259,0.0,0.0,0.0,0.0,0.0,0.0,0.0,0.0439043904390439,0.0,0.0,0.0,0.0,748.15,2.6600000858306885
0.7089,0.0,0.0,0.0844999999999999,0.016,0.0,0.0175,0.0325,0.0813,0.047,0.0,0.0,0.0,0.0,0.0,0.0,0.0,0.0123,0.0,0.0,0.0,0.0,810.15,2.5299999713897705
0.6823795286141416,0.0,0.0,0.108296751097467,0.0159995200143995,0.0,0.0231993040208793,0.0242992710218693,0.0629981100566983,0.0701978940631781,0.0,0.0,0.0,0.0,0.0,0.0,0.0,0.0122996310110696,0.0,0.0,0.0,0.0,817.15,2.5299999713897705
0.6944555564445155,0.0,0.0,0.1575126010080806,0.0156012480998479,0.0,0.0228018241459316,0.0237018961516921,0.0278022241779342,0.0458036642931434,0.0,0.0,0.0,0.0,0.0,0.0,0.0,0.0120009600768061,0.0,0.0,0.0,0.0,795.15,2.569999933242798
0.7343000000000001,0.0,0.0,0.0993999999999999,0.0166,0.0,0.0,0.0,0.0704,0.0486,0.0,0.0083,0.0,0.0,0.0,0.0,0.0,0.0224,0.0,0.0,0.0,0.0,781.15,2.609999895095825
0.7315999999999999,0.0,0.0,0.0989999999999999,0.0164999999999999,0.0,0.0119999999999999,0.0,0.0700999999999999,0.0483999999999999,0.0,0.0,0.0,0.0,0.0,0.0,0.0,0.0224,0.0,0.0,0.0,0.0,783.15,2.5999999046325684
0.7439743974397439,0.0,0.0,0.048004800480048,0.0162016201620162,0.0,0.0,0.0164016401640164,0.0393039303930393,0.0,0.0,0.0,0.0929092909290928,0.0,0.0,0.0,0.0,0.0432043204320432,0.0,0.0,0.0,0.0,738.15,2.6700000762939453
0.6569868602627947,0.0,0.0,0.0146997060058798,0.0,0.0,0.0,0.0225995480090398,0.0952980940381192,0.0434991300173996,0.0,0.0111997760044799,0.1460970780584388,0.0,0.0,0.0,0.0,0.0091998160036799,0.0004199916001679,0.0,0.0,0.0,786.15,2.5
0.7109000000000001,0.0,0.0,0.0458999999999999,0.0155,0.0,0.0518,0.0,0.0375999999999999,0.0,0.0,0.0,0.11,0.0,0.0,0.0,0.0,0.0283,0.0,0.0,0.0,0.0,751.15,2.5999999046325684
0.5363,0.0,0.0,0.0438,0.0141999999999999,0.0,0.0,0.0688,0.0999,0.0,0.0,0.0,0.2261,0.0,0.0,0.0,0.0,0.0109,0.0,0.0,0.0,0.0,759.15,2.5399999618530273
0.7646000000000001,0.0,0.0,0.057,0.0122,0.0,0.0,0.0,0.0,0.0,0.0,0.035,0.1079,0.0,0.0,0.0,0.0,0.0233,0.0,0.0,0.0,0.0,759.15,2.5899999141693115
0.736817890862538,0.0,0.0,0.1963314130260841,0.0062009921587453,0.0,0.0,0.0156024963994239,0.0,0.0226036165786525,0.0,0.0077012321971515,0.0,0.0,0.0,0.0,0.0,0.0141022563610177,0.0,0.0,0.0,0.0,762.15,2.549999952316284
0.6378191345740373,0.0,0.0,0.0,0.0323009690290708,0.0,0.0353010590317709,0.0655019650589517,0.1352040561216836,0.0,0.0,0.0162004860145804,0.0596017880536416,0.0,0.0,0.0,0.0,0.0174005220156604,0.0,0.0,0.0,0.0,785.15,2.569999933242798
0.6213497079766382,0.0,0.0,0.0169013521081686,0.0453036242899432,0.0,0.0,0.0459036722937835,0.0765061204896391,0.0088007040563245,0.0,0.0227018161452916,0.150512040963277,0.0,0.0,0.0,0.0,0.0116009280742459,0.0004200336026882,0.0,0.0,0.0,794.15,2.509999990463257
0.7335486515943884,0.0,0.0,0.0457967942244042,0.0644954853160278,0.0,0.0307978441509094,0.0,0.0484966052376333,0.0496965212435129,0.0,0.0,0.0,0.0,0.0,0.0,0.0,0.0266981311308208,0.0004699671023028,0.0,0.0,0.0,803.15,2.630000114440918
0.6541392483549011,0.0,0.0,0.0437026221573294,0.0,0.0,0.0173010380622837,0.0640038402304138,0.0452027121627297,0.088105286317179,0.0,0.0,0.0562033722023321,0.0,0.0,0.0,0.0,0.0309018541112466,0.000440026401584,0.0,0.0,0.0,766.15,2.630000114440918
0.6484843029593848,0.0,0.0,0.0,0.0,0.0,0.0388050446558052,0.0,0.0029003770490163,0.0195025353295928,0.0,0.0267034714512886,0.25493314130837,0.0,0.0,0.0,0.0,0.0083010791402882,0.0003700481062538,0.0,0.0,0.0,788.15,2.5
0.6741943872142099,0.0,0.0,0.0733102634368811,0.0393055027703878,0.0,0.0119016662332726,0.0,0.0993139039465525,0.057608065129118,0.0,0.0,0.0313043826135659,0.0,0.0,0.0,0.0,0.0126017642469945,0.0004600644090172,0.0,0.0,0.0,795.15,2.5199999809265137
0.6261123442718022,0.0,0.0,0.1325814385985962,0.0188973543703881,0.0,0.0056992021117043,0.007998880156778,0.0953866458695782,0.027696122542844,0.0,0.0,0.0730897674325594,0.0,0.0,0.0,0.0,0.0120983062371268,0.0004399384086227,0.0,0.0,0.0,775.15,2.5399999618530273
0.6248937510624895,0.0,0.0,0.1363986360136398,0.0057999420005799,0.0,0.0,0.0072999270007299,0.0106998930010699,0.0084999150008499,0.0,0.0035999640003599,0.1800981990180098,0.0,0.0,0.0,0.0,0.0222997770022299,0.0004099959000409,0.0,0.0,0.0,760.15,2.5999999046325684
0.7136999999999999,0.0,0.0,0.1074999999999999,0.0113999999999999,0.0,0.0,0.1581999999999999,0.0092,0.0,0.0,0.0,0.0,0.0,0.0,0.0,0.0,0.0,0.0,0.0,0.0,0.0,878.15,2.4200000762939453
0.7008000000000001,0.0,0.0,0.1038,0.0172,0.0,0.0,0.1596,0.0186,0.0,0.0,0.0,0.0,0.0,0.0,0.0,0.0,0.0,0.0,0.0,0.0,0.0,883.15,2.4700000286102295
0.705,0.0,0.0,0.1076999999999999,0.0113999999999999,0.0,0.0,0.1583999999999999,0.0092,0.0083,0.0,0.0,0.0,0.0,0.0,0.0,0.0,0.0,0.0,0.0,0.0,0.0,878.15,2.4200000762939453
0.6962303769623037,0.0,0.0,0.1077892210778922,0.0113988601139886,0.0,0.0,0.1585841415858414,0.0092990700929907,0.0166983301669833,0.0,0.0,0.0,0.0,0.0,0.0,0.0,0.0,0.0,0.0,0.0,0.0,873.15,2.4100000858306885
0.7165283471652834,0.0,0.0,0.107989201079892,0.0113988601139886,0.0,0.0103989601039896,0.1443855614438556,0.0092990700929907,0.0,0.0,0.0,0.0,0.0,0.0,0.0,0.0,0.0,0.0,0.0,0.0,0.0,878.15,2.4200000762939453
0.7183718371837183,0.0,0.0,0.1082108210821082,0.0114011401140114,0.0,0.0052005200520052,0.1447144714471447,0.0093009300930093,0.0,0.0,0.0,0.0,0.0028002800280028,0.0,0.0,0.0,0.0,0.0,0.0,0.0,0.0,878.15,2.430000066757202
0.6804000000000001,0.0,0.0,0.144,0.0113,0.0,0.0,0.1643,0.0,0.0,0.0,0.0,0.0,0.0,0.0,0.0,0.0,0.0,0.0,0.0,0.0,0.0,843.15,2.490000009536743
0.7502,0.0,0.0,0.1498,0.0,0.0,0.0,0.1,0.0,0.0,0.0,0.0,0.0,0.0,0.0,0.0,0.0,0.0,0.0,0.0,0.0,0.0,803.15,2.430000066757202
0.7003299670032996,0.0,0.0,0.1500849915008499,0.0,0.0,0.0,0.1495850414958504,0.0,0.0,0.0,0.0,0.0,0.0,0.0,0.0,0.0,0.0,0.0,0.0,0.0,0.0,813.15,2.4800000190734863
0.632987340253195,0.0,0.0149997000059998,0.0368992620147597,0.0398992020159596,0.0003199936001279,0.0396992060158796,0.1356972860542789,0.0748985020299594,0.0,0.0,0.0,0.0,0.0245995080098398,0.0,0.0,0.0,0.0,0.0,0.0,0.0,0.0,918.15,2.5899999141693115
0.638851108088647,0.0,0.0155012400992079,0.0359028722297783,0.0361028882310584,0.0003200256020481,0.0453036242899431,0.1293103448275862,0.0742059364749179,0.0,0.0,0.0,0.0,0.0245019601568125,0.0,0.0,0.0,0.0,0.0,0.0,0.0,0.0,916.15,2.5899999141693115
0.640387192256155,0.0,0.0185996280074398,0.0348993020139597,0.0330993380132397,0.0003199936001279,0.0351992960140797,0.1343973120537589,0.0784984300313993,0.0,0.0,0.0,0.0,0.0245995080098398,0.0,0.0,0.0,0.0,0.0,0.0,0.0,0.0,920.15,2.5899999141693115
0.6473165169730551,0.0,0.0224040327258906,0.0320057610369866,0.0289052029365285,0.0003200576103698,0.0297053469624532,0.13032345822248,0.0843151767318117,0.0,0.0,0.0,0.0,0.024704446800424,0.0,0.0,0.0,0.0,0.0,0.0,0.0,0.0,924.15,2.5999999046325684
0.6431585051288717,0.0,0.0202955349823038,0.0309931815000699,0.0313930935194257,0.0003199296154845,0.0353922137129831,0.1301713623002939,0.08358161204535,0.0,0.0,0.0,0.0,0.024694567195217,0.0,0.0,0.0,0.0,0.0,0.0,0.0,0.0,925.15,2.5899999141693115
0.643087138257235,0.0,0.0206995860082798,0.0329993400131997,0.0306993860122797,0.0003199936001279,0.0329993400131997,0.1330973380532389,0.0813983720325593,0.0,0.0,0.0,0.0,0.0246995060098798,0.0,0.0,0.0,0.0,0.0,0.0,0.0,0.0,920.15,2.5899999141693115
0.6442871142577149,0.0,0.0196996060078798,0.0308993820123597,0.0280994380112397,0.0003199936001279,0.0374992500149997,0.1312973740525189,0.0832983340333193,0.0,0.0,0.0,0.0,0.0245995080098398,0.0,0.0,0.0,0.0,0.0,0.0,0.0,0.0,917.15,2.5899999141693115
0.632750620049604,0.0,0.0192015361228898,0.0361028882310584,0.0402032162573005,0.0003200256020481,0.041103288263061,0.1302104168333466,0.0754060324825986,0.0,0.0,0.0,0.0,0.0247019761580926,0.0,0.0,0.0,0.0,0.0,0.0,0.0,0.0,920.15,2.5999999046325684
0.6376510120809665,0.0,0.0191015281222497,0.0360028802304184,0.0350028002240179,0.0003200256020481,0.0409032722617809,0.1313105048403872,0.0751060084806784,0.0,0.0,0.0,0.0,0.0246019681574525,0.0,0.0,0.0,0.0,0.0,0.0,0.0,0.0,920.15,2.5999999046325684
0.6403512280982478,0.0,0.0192015361228898,0.0329026322105768,0.0319025522041763,0.0003200256020481,0.0387030962476998,0.1314105128410272,0.0806064485158812,0.0,0.0,0.0,0.0,0.0246019681574525,0.0,0.0,0.0,0.0,0.0,0.0,0.0,0.0,922.15,2.5999999046325684
0.6751797446076617,0.0,0.0237992860214193,0.0698979030629081,0.0600981970540883,0.0003299901002969,0.0403987880363589,0.0396988090357289,0.0706978790636281,0.0,0.0,0.0,0.0,0.0198994030179094,0.0,0.0,0.0,0.0,0.0,0.0,0.0,0.0,884.15,2.559999942779541
0.7153856922861543,0.0,0.0106997860042799,0.0497990040199196,0.0172996540069198,0.0003199936001279,0.0706985860282794,0.0702985940281194,0.0527989440211195,0.0,0.0126997460050799,0.0,0.0,0.0,0.0,0.0,0.0,0.0,0.0,0.0,0.0,0.0,886.15,2.5399999618530273
0.703878883633491,0.0,0.0549983500494985,0.0,0.0116996490105296,0.0003299901002969,0.0533983980480585,0.0626981190564283,0.1129966101016969,0.0,0.0,0.0,0.0,0.0,0.0,0.0,0.0,0.0,0.0,0.0,0.0,0.0,982.15,2.569999933242798
0.7049999999999998,0.0,0.0,0.1339999999999999,0.032,0.0,0.0,0.1289999999999999,0.0,0.0,0.0,0.0,0.0,0.0,0.0,0.0,0.0,0.0,0.0,0.0,0.0,0.0,854.15,2.430000066757202
0.6900000000000001,0.0,0.0,0.131,0.053,0.0,0.0,0.126,0.0,0.0,0.0,0.0,0.0,0.0,0.0,0.0,0.0,0.0,0.0,0.0,0.0,0.0,881.15,2.440000057220459
0.687,0.0,0.0,0.127,0.05,0.0,0.0,0.111,0.0,0.025,0.0,0.0,0.0,0.0,0.0,0.0,0.0,0.0,0.0,0.0,0.0,0.0,853.15,2.390000104904175
0.696,0.0,0.0139999999999999,0.128,0.05,0.0,0.0,0.1119999999999999,0.0,0.0,0.0,0.0,0.0,0.0,0.0,0.0,0.0,0.0,0.0,0.0,0.0,0.0,877.15,2.440000057220459
0.696,0.0,0.0,0.13,0.052,0.0,0.0,0.122,0.0,0.0,0.0,0.0,0.0,0.0,0.0,0.0,0.0,0.0,0.0,0.0,0.0,0.0,891.15,2.4100000858306885
0.7,0.0,0.0,0.13,0.052,0.0,0.0,0.118,0.0,0.0,0.0,0.0,0.0,0.0,0.0,0.0,0.0,0.0,0.0,0.0,0.0,0.0,896.15,2.4000000953674316
0.7049999999999998,0.0,0.0,0.1339999999999999,0.032,0.0,0.0,0.1289999999999999,0.0,0.0,0.0,0.0,0.0,0.0,0.0,0.0,0.0,0.0,0.0,0.0,0.0,0.0,854.15,2.430000066757202
0.6900000000000001,0.0,0.0,0.131,0.053,0.0,0.0,0.126,0.0,0.0,0.0,0.0,0.0,0.0,0.0,0.0,0.0,0.0,0.0,0.0,0.0,0.0,881.15,2.440000057220459
0.687,0.0,0.0,0.127,0.05,0.0,0.0,0.111,0.0,0.025,0.0,0.0,0.0,0.0,0.0,0.0,0.0,0.0,0.0,0.0,0.0,0.0,853.15,2.390000104904175
0.696,0.0,0.0139999999999999,0.128,0.05,0.0,0.0,0.1119999999999999,0.0,0.0,0.0,0.0,0.0,0.0,0.0,0.0,0.0,0.0,0.0,0.0,0.0,0.0,877.15,2.440000057220459
0.696,0.0,0.0,0.13,0.052,0.0,0.0,0.122,0.0,0.0,0.0,0.0,0.0,0.0,0.0,0.0,0.0,0.0,0.0,0.0,0.0,0.0,891.15,2.4100000858306885
0.7,0.0,0.0,0.13,0.052,0.0,0.0,0.118,0.0,0.0,0.0,0.0,0.0,0.0,0.0,0.0,0.0,0.0,0.0,0.0,0.0,0.0,896.15,2.4000000953674316
0.6900000000000001,0.0,0.0,0.098,0.053,0.0,0.0,0.126,0.033,0.0,0.0,0.0,0.0,0.0,0.0,0.0,0.0,0.0,0.0,0.0,0.0,0.0,875.15,2.4000000953674316
0.695,0.0,0.0,0.098,0.052,0.0,0.0,0.122,0.033,0.0,0.0,0.0,0.0,0.0,0.0,0.0,0.0,0.0,0.0,0.0,0.0,0.0,878.15,2.390000104904175
0.706,0.0,0.0,0.12,0.032,0.0,0.0,0.129,0.013,0.0,0.0,0.0,0.0,0.0,0.0,0.0,0.0,0.0,0.0,0.0,0.0,0.0,850.15,2.4000000953674316
0.6900000000000001,0.0,0.0,0.111,0.053,0.0,0.0,0.126,0.02,0.0,0.0,0.0,0.0,0.0,0.0,0.0,0.0,0.0,0.0,0.0,0.0,0.0,869.15,2.4000000953674316
0.7049999999999998,0.0,0.0,0.0999999999999999,0.032,0.0,0.0,0.149,0.0139999999999999,0.0,0.0,0.0,0.0,0.0,0.0,0.0,0.0,0.0,0.0,0.0,0.0,0.0,877.15,2.4600000381469727
0.69,0.0,0.0,0.094,0.053,0.0,0.0,0.146,0.017,0.0,0.0,0.0,0.0,0.0,0.0,0.0,0.0,0.0,0.0,0.0,0.0,0.0,903.15,2.4100000858306885
0.6900000000000001,0.0,0.0,0.098,0.053,0.0,0.0,0.126,0.033,0.0,0.0,0.0,0.0,0.0,0.0,0.0,0.0,0.0,0.0,0.0,0.0,0.0,875.15,2.4000000953674316
0.695,0.0,0.0,0.098,0.052,0.0,0.0,0.122,0.033,0.0,0.0,0.0,0.0,0.0,0.0,0.0,0.0,0.0,0.0,0.0,0.0,0.0,878.15,2.390000104904175
0.706,0.0,0.0,0.12,0.032,0.0,0.0,0.129,0.013,0.0,0.0,0.0,0.0,0.0,0.0,0.0,0.0,0.0,0.0,0.0,0.0,0.0,850.15,2.4000000953674316
0.6900000000000001,0.0,0.0,0.111,0.053,0.0,0.0,0.126,0.02,0.0,0.0,0.0,0.0,0.0,0.0,0.0,0.0,0.0,0.0,0.0,0.0,0.0,869.15,2.4000000953674316
0.7049999999999998,0.0,0.0,0.0999999999999999,0.032,0.0,0.0,0.149,0.0139999999999999,0.0,0.0,0.0,0.0,0.0,0.0,0.0,0.0,0.0,0.0,0.0,0.0,0.0,877.15,2.4600000381469727
0.69,0.0,0.0,0.094,0.053,0.0,0.0,0.146,0.017,0.0,0.0,0.0,0.0,0.0,0.0,0.0,0.0,0.0,0.0,0.0,0.0,0.0,903.15,2.4100000858306885
0.7132999999999999,0.0,0.0,0.1089,0.011,0.0,0.0,0.1578,0.009,0.0,0.0,0.0,0.0,0.0,0.0,0.0,0.0,0.0,0.0,0.0,0.0,0.0,876.15,2.4200000762939453
0.705,0.0,0.0,0.065,0.051,0.0,0.0,0.114,0.065,0.0,0.0,0.0,0.0,0.0,0.0,0.0,0.0,0.0,0.0,0.0,0.0,0.0,912.15,2.359999895095825
0.696,0.0,0.0,0.065,0.052,0.0,0.0,0.122,0.065,0.0,0.0,0.0,0.0,0.0,0.0,0.0,0.0,0.0,0.0,0.0,0.0,0.0,895.15,2.380000114440918
0.7,0.0,0.0,0.065,0.052,0.0,0.0,0.118,0.065,0.0,0.0,0.0,0.0,0.0,0.0,0.0,0.0,0.0,0.0,0.0,0.0,0.0,912.15,2.369999885559082
0.706,0.0,0.0,0.1,0.032,0.0,0.0,0.129,0.033,0.0,0.0,0.0,0.0,0.0,0.0,0.0,0.0,0.0,0.0,0.0,0.0,0.0,887.15,2.390000104904175
