Repository: dorukdogular/vitreos

# Data

## Source

Glass property data is sourced from the [SciGlass database](https://github.com/epam/SciGlass) (EPAM Systems), made available under the [Open Database License (ODbL)](https://opendatacommons.org/licenses/odbl/1-0/). Accessed via the [glasspy](https://github.com/drcassar/glasspy) Python library.

## Files tracked in git

| File | Description |
|---|---|
| `clean.csv` | Deduplicated glass-forming ability dataset (11858 rows) |
| `tg_dataset.csv` | 76377 glasses with Tg (K) and 22 oxide mol% features |
| `tg_density_dataset.csv` | 31173 glasses with both Tg (K) and density (g/cm³) |

File: data/tg_density_dataset.csv (part 78 of 109)
SiO2,P2O5,ZrO2,Na2O,Al2O3,Fe2O3,CaO,MgO,K2O,B2O3,BaO,ZnO,Li2O,SrO,La2O3,TiO2,Nb2O5,PbO,Sb2O3,Bi2O3,TeO2,Se,Tg,density
0.685,0.0,0.0,0.13,0.031,0.0,0.0,0.125,0.0,0.0289999999999999,0.0,0.0,0.0,0.0,0.0,0.0,0.0,0.0,0.0,0.0,0.0,0.0,852.15,2.440000057220459
0.685,0.0,0.0,0.13,0.031,0.0,0.0,0.125,0.0,0.0,0.0289999999999999,0.0,0.0,0.0,0.0,0.0,0.0,0.0,0.0,0.0,0.0,0.0,842.15,2.490000009536743
0.7030000000000001,0.0,0.0,0.133,0.031,0.0,0.005,0.128,0.0,0.0,0.0,0.0,0.0,0.0,0.0,0.0,0.0,0.0,0.0,0.0,0.0,0.0,854.15,2.430000066757202
0.7,0.0,0.0,0.132,0.031,0.0,0.01,0.127,0.0,0.0,0.0,0.0,0.0,0.0,0.0,0.0,0.0,0.0,0.0,0.0,0.0,0.0,854.15,2.430000066757202
0.7030000000000001,0.0,0.0,0.133,0.031,0.0,0.0,0.128,0.0,0.0,0.0,0.0,0.0,0.005,0.0,0.0,0.0,0.0,0.0,0.0,0.0,0.0,853.15,2.430000066757202
0.7,0.0,0.0,0.132,0.031,0.0,0.0,0.127,0.0,0.0,0.0,0.0,0.0,0.01,0.0,0.0,0.0,0.0,0.0,0.0,0.0,0.0,853.15,2.430000066757202
0.0,0.0,0.0569051214609314,0.0,0.0,0.0,0.0,0.0,0.0,0.3634327089438049,0.0,0.0,0.0,0.0,0.2654238881499335,0.0,0.0,0.0,0.0007100639057515,0.0,0.0,0.0,954.15,5.96999979019165
0.0,0.0,0.0619962802231866,0.0,0.0,0.0,0.0,0.0,0.0,0.3364798112113273,0.0,0.0,0.0,0.0,0.2457852528848269,0.0,0.083195008299502,0.0,0.0006599604023758,0.0,0.0,0.0,952.15,5.940000057220459
0.0,0.0,0.0672885609446394,0.0,0.0,0.0,0.0,0.0,0.0,0.3660377735784916,0.0,0.0,0.0,0.0,0.2668546347120989,0.0,0.0048991671415859,0.0,0.0002699541078016,0.0,0.0,0.0,953.15,5.949999809265137
0.03570035700357,0.0,0.06730067300673,0.0,0.0,0.0,0.0,0.0,0.0,0.3299032990329902,0.0,0.0,0.0,0.0,0.2666026660266602,0.0,0.00510005100051,0.0,0.000690006900069,0.0,0.0,0.0,958.15,5.96999979019165
0.0,0.0,0.0,0.05,0.0,0.0,0.0,0.0,0.0,0.0,0.0,0.1,0.0,0.0,0.0,0.0,0.0,0.0,0.0,0.0,0.85,0.0,555.15,5.139999866485596
0.0,0.0,0.0,0.05,0.0,0.0,0.0,0.0,0.0,0.0,0.0,0.1,0.0,0.0,0.0,0.0,0.0,0.0,0.0,0.0,0.8,0.0,586.15,5.25
0.0,0.0,0.0,0.05,0.0,0.0,0.0,0.0,0.0,0.0,0.0,0.1,0.0,0.0,0.0,0.0,0.0,0.0,0.0,0.0,0.75,0.0,590.15,5.360000133514404
0.0,0.0,0.0,0.05,0.0,0.0,0.0,0.0,0.0,0.0,0.0,0.1,0.0,0.0,0.0,0.0,0.0,0.0,0.0,0.0,0.7,0.0,599.15,5.400000095367432
0.0,0.0,0.0,0.05,0.0,0.0,0.0,0.0,0.0,0.0,0.0,0.1,0.0,0.0,0.0,0.0,0.0,0.0,0.0,0.0,0.65,0.0,626.15,5.480000019073486
0.0,0.0,0.0,0.05,0.0,0.0,0.0,0.0,0.0,0.0,0.0,0.1,0.0,0.0,0.0,0.0,0.1,0.0,0.0,0.0,0.75,0.0,619.15,5.340000152587891
0.0,0.0,0.0,0.05,0.0,0.0,0.0,0.0,0.0,0.0,0.0,0.1,0.0,0.0,0.0,0.0,0.1,0.0,0.0,0.0,0.7,0.0,633.15,5.46999979019165
0.0,0.0,0.0,0.05,0.0,0.0,0.0,0.0,0.0,0.0,0.0,0.1,0.0,0.0,0.0,0.0,0.1,0.0,0.0,0.0,0.65,0.0,645.15,5.590000152587891
0.0,0.0,0.0,0.05,0.0,0.0,0.0,0.0,0.0,0.0,0.0,0.1,0.0,0.0,0.0,0.0,0.1,0.0,0.0,0.0,0.6,0.0,649.15,5.670000076293945
0.0144,0.0,0.0073,0.0,0.0,0.0,0.0,0.0,0.0,0.2779,0.0,0.3177,0.0,0.0,0.1155,0.0866,0.0,0.0,0.0,0.0,0.0,0.0,858.15,5.360000133514404
0.0141985801419858,0.0,0.0070992900709929,0.0,0.0,0.0,0.0,0.0,0.0,0.2670732926707329,0.0,0.3415658434156584,0.0,0.0,0.1138886111388861,0.0853914608539146,0.0,0.0,0.0,0.0,0.0,0.0,851.15,5.349999904632568
0.0,0.0,0.0071007100710071,0.0,0.0,0.0,0.0,0.0,0.0,0.2794279427942794,0.0,0.344134413441344,0.0,0.0,0.1114111411141114,0.0859085908590858,0.0,0.0,0.0,0.0,0.0,0.0,849.15,5.329999923706055
0.0,0.0,0.0070999999999999,0.0,0.0,0.0,0.0,0.0,0.0,0.2744,0.0,0.3540999999999999,0.0,0.0,0.1222,0.0855,0.0,0.0,0.0,0.0,0.0,0.0,846.15,5.300000190734863
0.0,0.0,0.0,0.0,0.0,0.0,0.0,0.0,0.0,0.2743,0.0,0.3611999999999999,0.0,0.0,0.1079,0.0855,0.0,0.0,0.0,0.0,0.0,0.0,844.15,5.329999923706055
0.0141,0.0,0.0036,0.0,0.0,0.0,0.0,0.0,0.0,0.265,0.0,0.3569,0.0,0.0,0.106,0.0989,0.0,0.0,0.0,0.0,0.0,0.0,848.15,5.269999980926514
0.0,0.0,0.0034999999999999,0.0,0.0,0.0,0.0,0.0,0.0,0.272,0.0,0.3711,0.0,0.0,0.0989,0.099,0.0,0.0,0.0,0.0,0.0,0.0,844.15,5.25
0.0,0.0,0.0035003500350035,0.0,0.0,0.0,0.0,0.0,0.0,0.2667266726672667,0.0,0.3824382438243824,0.0,0.0,0.0947094709470947,0.0982098209820982,0.0,0.0,0.0,0.0,0.0,0.0,841.15,5.25
0.0,0.0,0.0034003400340034,0.0,0.0,0.0,0.0,0.0,0.0,0.2616261626162616,0.0,0.3936393639363936,0.0,0.0,0.0975097509750975,0.0975097509750975,0.0,0.0,0.0,0.0,0.0,0.0,838.15,5.239999771118164
0.0143,0.0,0.0036,0.0,0.0,0.0,0.0,0.0,0.0,0.2667,0.0,0.3595000000000001,0.0,0.0,0.1068,0.0854,0.0071,0.0,0.0,0.0,0.0,0.0,849.15,5.28000020980835
0.0,0.0,0.0034996500349965,0.0,0.0,0.0,0.0,0.0,0.0,0.2720727927207279,0.0,0.370962903709629,0.0,0.0,0.0918908109189081,0.098990100989901,0.0,0.0,0.0,0.0,0.0,0.0,845.15,5.269999980926514
0.0,0.0,0.0034996500349964,0.0,0.0,0.0,0.0,0.0,0.0,0.2684731526847315,0.0,0.3657634236576341,0.013898610138986,0.0,0.0974902509749024,0.0975902409759024,0.0,0.0,0.0,0.0,0.0,0.0,826.15,5.230000019073486
0.0141014101410141,0.0,0.0035003500350035,0.0,0.0,0.0,0.0,0.0,0.0,0.2579257925792579,0.0,0.3569356935693569,0.0071007100710071,0.0,0.106010601060106,0.0989098909890989,0.0,0.0,0.0,0.0,0.0,0.0,839.15,5.289999961853027
0.0138013801380137,0.0,0.0035003500350035,0.0,0.0,0.0,0.0,0.0,0.0,0.2578257825782578,0.0,0.347034703470347,0.0274027402740274,0.0,0.1031103110311031,0.0962096209620961,0.0,0.0,0.0,0.0,0.0,0.0,819.15,5.21999979019165
0.0135,0.0,0.0033,0.0,0.0,0.0,0.0,0.0,0.0,0.2544,0.0,0.3425,0.0405,0.0,0.1017,0.0949,0.0,0.0,0.0,0.0,0.0,0.0,808.15,5.190000057220459
0.0071014202840568,0.0,0.0036007201440288,0.0,0.0,0.0,0.0,0.0,0.0,0.2603520704140828,0.0,0.3644728945789158,0.0173034606921384,0.0,0.0972194438887777,0.0972194438887777,0.0,0.0,0.0,0.0,0.0,0.0,824.15,5.230000019073486
0.0,0.0,0.0034003400340034,0.0,0.0,0.0,0.0,0.0,0.0,0.263126312631263,0.0,0.3771377137713771,0.0138013801380137,0.0,0.0934093409340934,0.0969096909690968,0.0,0.0,0.0,0.0,0.0,0.0,823.15,5.230000019073486
0.0,0.0,0.0034999999999999,0.0,0.0,0.0,0.0,0.0,0.0,0.2664999999999999,0.0,0.3825,0.0,0.0,0.0877,0.0983,0.0,0.0,0.0,0.0,0.0,0.0,842.15,5.199999809265137
0.0135,0.0,0.0034,0.0,0.0,0.0,0.0,0.0,0.0,0.2545,0.0,0.3278999999999999,0.0407,0.0,0.1017,0.0948,0.0,0.0,0.0,0.0,0.0,0.0,809.15,5.230000019073486
0.0134,0.0,0.0034,0.0,0.0,0.0,0.0,0.0,0.0,0.2523999999999999,0.0,0.3115,0.0474,0.0,0.1009999999999999,0.0942,0.0,0.0,0.0,0.0,0.0,0.0,805.15,5.25
0.0132973405318936,0.0,0.003499300139972,0.0,0.0,0.0,0.0,0.0,0.0,0.24875024995001,0.0,0.2926414717056588,0.0608878224355129,0.0,0.0995800839832033,0.0928814237152569,0.0,0.0,0.0,0.0,0.0,0.0,796.15,5.25
0.0135,0.0,0.0034999999999999,0.0,0.0,0.0,0.0,0.0,0.0,0.2443,0.0,0.3148,0.048,0.0,0.1021,0.0951999999999999,0.0,0.0,0.0,0.0,0.0,0.0,804.15,5.28000020980835
0.0128999999999999,0.0,0.0034999999999999,0.0,0.0,0.0,0.0,0.0,0.0,0.2454999999999999,0.0,0.2742999999999999,0.0741999999999999,0.0,0.0982,0.0914999999999999,0.0,0.0,0.0,0.0,0.0,0.0,788.15,5.239999771118164
0.0127,0.0,0.0034,0.0,0.0,0.0,0.0,0.0,0.0,0.242,0.0,0.2563,0.0876,0.0,0.0967,0.0901,0.0,0.0,0.0,0.0,0.0,0.0,781.15,5.239999771118164
0.0137,0.0,0.0034,0.0,0.0,0.0,0.0,0.0,0.0,0.2566,0.0,0.3267,0.0315,0.0,0.1027,0.0958,0.0,0.0,0.0,0.0,0.0,0.0,815.15,5.260000228881836
0.0,0.0,0.0034999999999999,0.0138,0.0,0.0,0.0,0.0,0.0,0.2631,0.0,0.3771,0.0,0.0,0.0934,0.0969,0.0,0.0,0.0,0.0,0.0,0.0,828.15,5.210000038146973
0.0,0.0,0.0035,0.0,0.0,0.0,0.0282,0.0,0.0,0.2667,0.0,0.3544,0.0,0.0,0.0947,0.0982,0.0,0.0,0.0,0.0,0.0,0.0,842.15,5.21999979019165
0.0132,0.0,0.0034,0.0,0.0,0.0,0.0,0.0,0.0,0.2496,0.0,0.2478,0.0826,0.0,0.1007,0.0863,0.0,0.0,0.0,0.0,0.0,0.0,786.15,5.269999980926514
0.0136,0.0,0.0035999999999999,0.0,0.0,0.0,0.0,0.0,0.0,0.2613,0.0,0.2126999999999999,0.0863999999999999,0.0,0.1053999999999999,0.0903999999999999,0.0,0.0,0.0,0.0,0.0,0.0,791.15,5.25
0.0,0.0,0.0034,0.0,0.0,0.0,0.0,0.0,0.0,0.2532,0.0,0.3575,0.0,0.0,0.0938,0.0977,0.0,0.0,0.0,0.0,0.0,0.0,838.15,5.369999885559082
0.0,0.0,0.0034999999999999,0.0,0.0,0.0,0.0,0.0,0.0,0.2404999999999999,0.0,0.3334,0.0,0.0,0.0927999999999999,0.0961999999999999,0.0,0.0,0.0,0.0,0.0,0.0,838.15,5.480000019073486
0.0,0.0,0.0034999999999999,0.0,0.0,0.0,0.0,0.0,0.0,0.2533999999999999,0.0,0.3575999999999999,0.0,0.0,0.0936999999999999,0.1180999999999999,0.0,0.0,0.0,0.0,0.0,0.0,842.15,5.309999942779541
0.0126037811343403,0.0,0.0033009902970891,0.0,0.0,0.0,0.0,0.0,0.0,0.2192657797339202,0.0,0.2259677903371011,0.0728218465539661,0.0,0.0976292887866359,0.0867260178053416,0.0,0.0,0.0,0.0,0.0,0.0,788.15,5.480000019073486
0.013,0.0,0.0034,0.0,0.0,0.0,0.0,0.0,0.0,0.2321,0.0,0.2501,0.0737,0.0,0.0987,0.1093,0.0,0.0,0.0,0.0,0.0,0.0,791.15,5.309999942779541
0.0,0.0,0.0036003600360036,0.0,0.0,0.0,0.0,0.0,0.0,0.2743274327432743,0.0,0.3646364636463646,0.0,0.0,0.0975097509750975,0.1011101110111011,0.0,0.0,0.0,0.0,0.0,0.0,842.15,5.25
0.0,0.0,0.0034003400340034,0.0,0.0,0.0,0.0,0.0,0.0,0.2409240924092409,0.0,0.3195319531953195,0.0,0.0,0.0927092709270927,0.0961096109610961,0.0,0.0,0.0,0.0,0.0,0.0,839.15,5.5
0.0,0.0,0.0034,0.0,0.0,0.0,0.0,0.0,0.0,0.2406,0.0,0.3058,0.0,0.0,0.0928,0.0963,0.0,0.0,0.0,0.0,0.0,0.0,839.15,5.510000228881836
0.0,0.0,0.0034999999999999,0.0,0.0,0.0,0.0,0.0,0.0,0.2405999999999999,0.0,0.2919999999999999,0.0,0.0,0.0927999999999999,0.0961999999999999,0.0,0.0,0.0,0.0,0.0,0.0,839.15,5.53000020980835
0.0126,0.0,0.0033,0.0,0.0,0.0,0.0,0.0,0.0,0.2062,0.0,0.2023,0.0722,0.0,0.0966,0.0857,0.0,0.0,0.0,0.0,0.0,0.0,787.15,5.570000171661377
0.0127987201279872,0.0,0.0033996600339966,0.0,0.0,0.0,0.0,0.0,0.0,0.218978102189781,0.0,0.1974802519748025,0.0728927107289271,0.0,0.0975902409759024,0.0867913208679132,0.0,0.0,0.0,0.0,0.0,0.0,789.15,5.510000228881836
0.0126012601260126,0.0,0.0034003400340034,0.0,0.0,0.0,0.0,0.0,0.0,0.219021902190219,0.0,0.1689168916891689,0.073007300730073,0.0,0.0976097609760976,0.0867086708670867,0.0,0.0,0.0,0.0,0.0,0.0,790.15,5.539999961853027
0.0125987401259874,0.0,0.0032996700329967,0.0,0.0,0.0,0.0,0.0,0.0,0.2408759124087591,0.0,0.167983201679832,0.114988501149885,0.0,0.0970902909709029,0.0833916608339166,0.0,0.0,0.0,0.0,0.0,0.0,776.15,5.309999942779541
0.6527652765276526,0.0003000300030002,0.0185018501850184,0.0971097109710971,0.1112111211121111,0.0004000400040003,0.0084008400840083,0.0,0.0005000500050004,0.0018001800180017,0.0,0.0006000600060005,0.107110711071107,0.0005000500050004,0.0,0.0,0.0,0.0,0.0,0.0,0.0,0.0,778.15,2.48799991607666
0.5717,0.0163,0.0176,0.0044,0.3414,0.0,0.0,0.0092,0.0015,0.0,0.0,0.0069999999999999,0.0182,0.0,0.0,0.0,0.0,0.0,0.0,0.0,0.0,0.0,918.15,2.4059998989105225
0.6098,0.0,0.1104,0.0463,0.1978,0.0,0.0,0.0,0.0,0.0,0.0,0.0,0.0357,0.0,0.0,0.0,0.0,0.0,0.0,0.0,0.0,0.0,777.15,2.4549999237060547
0.6745674567456745,0.0,0.0,0.0348034803480348,0.0,0.0,0.1498149814981498,0.1408140814081408,0.0,0.0,0.0,0.0,0.0,0.0,0.0,0.0,0.0,0.0,0.0,0.0,0.0,0.0,936.15,2.569999933242798
0.6173617361736173,0.0,0.0,0.0721072107210721,0.0894089408940894,0.0,0.06000600060006,0.1488148814881488,0.0123012301230123,0.0,0.0,0.0,0.0,0.0,0.0,0.0,0.0,0.0,0.0,0.0,0.0,0.0,937.15,2.5299999713897705
0.7916000000000001,0.0,0.0,0.0596,0.0,0.0,0.1488,0.0,0.0,0.0,0.0,0.0,0.0,0.0,0.0,0.0,0.0,0.0,0.0,0.0,0.0,0.0,890.15,2.4600000381469727
0.7044,0.0,0.0,0.0138,0.0034,0.0,0.1454,0.133,0.0,0.0,0.0,0.0,0.0,0.0,0.0,0.0,0.0,0.0,0.0,0.0,0.0,0.0,956.15,2.5299999713897705
0.7393260673932606,0.0,0.0,0.0600939906009399,0.0,0.0,0.1202879712028796,0.0601939806019398,0.0200979902009799,0.0,0.0,0.0,0.0,0.0,0.0,0.0,0.0,0.0,0.0,0.0,0.0,0.0,895.15,2.5
0.6711999999999999,0.0,0.0,0.0683999999999999,0.0800999999999999,0.0,0.1199999999999999,0.0602999999999999,0.0,0.0,0.0,0.0,0.0,0.0,0.0,0.0,0.0,0.0,0.0,0.0,0.0,0.0,929.15,2.5
0.7039,0.0,0.0,0.0672,0.0594,0.0,0.1178999999999999,0.0516,0.0,0.0,0.0,0.0,0.0,0.0,0.0,0.0,0.0,0.0,0.0,0.0,0.0,0.0,915.15,2.490000009536743
0.7298,0.0,0.0,0.0596999999999999,0.0399,0.0,0.0994999999999999,0.0602,0.0109,0.0,0.0,0.0,0.0,0.0,0.0,0.0,0.0,0.0,0.0,0.0,0.0,0.0,914.15,2.4700000286102295
0.7236723672367238,0.0,0.0,0.1247124712471247,0.0099009900990099,0.0,0.0827082708270827,0.0546054605460546,0.0044004400440044,0.0,0.0,0.0,0.0,0.0,0.0,0.0,0.0,0.0,0.0,0.0,0.0,0.0,813.15,2.490000009536743
0.3049914974492348,0.0,0.0256076823046914,0.1126337901370411,0.0,0.0,0.0057017105131539,0.0,0.0172051615484645,0.1126337901370411,0.0198059417825347,0.0225067520256076,0.1126337901370411,0.0,0.0,0.0935280584175252,0.1577473241972592,0.0,0.0,0.0,0.0,0.0,776.15,3.5230000019073486
0.3084308430843084,0.0,0.0259025902590258,0.1139113911391139,0.0,0.0,0.0058005800580057,0.0,0.0174017401740174,0.1253125312531253,0.02000200020002,0.0,0.1139113911391139,0.0,0.0,0.0946094609460946,0.1595159515951595,0.0,0.0,0.0,0.0,0.0,780.15,3.4769999980926514
0.3125625125025005,0.0,0.025505101020204,0.1121224244848969,0.0,0.0,0.0057011402280456,0.0,0.0172034406881376,0.1121224244848969,0.0197039407881576,0.0224044808961792,0.1121224244848969,0.0,0.0,0.0931186237247449,0.1525305061012202,0.0,0.0,0.0,0.0,0.0,779.15,3.500999927520752
0.3125312531253125,0.0,0.0255025502550255,0.1121112111211121,0.0,0.0,0.0057005700570057,0.0,0.0172017201720172,0.1121112111211121,0.0197019701970197,0.0224022402240224,0.1121112111211121,0.0,0.0,0.0857085708570857,0.1525152515251525,0.0,0.0,0.0,0.0,0.0,775.15,3.5239999294281006
0.3125312531253125,0.0,0.0255025502550255,0.1121112111211121,0.0,0.0,0.0057005700570057,0.0,0.0172017201720172,0.1121112111211121,0.0197019701970197,0.0224022402240224,0.1121112111211121,0.0,0.0,0.0872087208720872,0.1525152515251525,0.0,0.0,0.0,0.0,0.0,777.15,3.5260000228881836
0.3174682531746826,0.0,0.0253974602539746,0.1117888211178882,0.0,0.0,0.0056994300569943,0.0,0.0170982901709829,0.1117888211178882,0.0196980301969803,0.0223977602239776,0.1117888211178882,0.0,0.0,0.0868913108689131,0.1490850914908509,0.0,0.0,0.0,0.0,0.0,774.15,3.509000062942505
0.3200640128025605,0.0,0.0253050610122024,0.111622324464893,0.0,0.0,0.0057011402280456,0.0,0.0171034206841368,0.111622324464893,0.0196039207841568,0.0223044608921784,0.111622324464893,0.0,0.0,0.0868173634726945,0.1474294858971794,0.0,0.0,0.0,0.0,0.0,776.15,3.503000020980835
0.3663366336633663,0.0,0.0246024602460246,0.1086108610861086,0.0,0.0,0.0055005500550055,0.0,0.0166016601660166,0.0724072407240724,0.0191019101910191,0.0217021702170217,0.1086108610861086,0.0,0.0,0.0901090109010901,0.152015201520152,0.0,0.0,0.0,0.0,0.0,791.15,3.5
0.3298,0.0,0.0264,0.1161,0.0,0.0,0.0059,0.0,0.0178,0.0774,0.0204999999999999,0.0233,0.1161,0.0,0.0,0.0902999999999999,0.1548,0.0,0.0,0.0,0.0,0.0,781.15,3.561000108718872
0.32996700329967,0.0,0.0251974802519748,0.110988901109889,0.0,0.0,0.0056994300569943,0.0,0.016998300169983,0.0961903809619038,0.0194980501949805,0.0221977802219778,0.110988901109889,0.0,0.0,0.0920907909209079,0.1553844615538446,0.0,0.0,0.0,0.0,0.0,782.15,3.513000011444092
0.4009,0.0,0.0241,0.1063,0.0,0.0,0.0054,0.0,0.0163,0.0496,0.0187,0.0213,0.1063,0.0,0.0,0.0882,0.1488,0.0,0.0,0.0,0.0,0.0,803.15,3.48799991607666
0.3248,0.0,0.0259,0.1144,0.0,0.0,0.0058,0.0,0.0175,0.0915,0.0201,0.0228,0.1144,0.0,0.0,0.089,0.1525,0.0,0.0,0.0,0.0,0.0,779.15,3.5409998893737793
0.3602279544091181,0.0,0.0246950609878024,0.1089782043591281,0.0,0.0,0.0055988802239552,0.0,0.0166966606678664,0.0762847430513897,0.0191961607678464,0.0217956408718256,0.1089782043591281,0.0,0.0,0.0904819036192761,0.1525694861027794,0.0,0.0,0.0,0.0,0.0,791.15,3.502000093460083
0.3543354335433543,0.0,0.0248024802480248,0.1094109410941094,0.0,0.0,0.0056005600560056,0.0,0.0167016701670167,0.0802080208020802,0.0192019201920192,0.0219021902190219,0.1094109410941094,0.0,0.0,0.0908090809080908,0.1531153115311531,0.0,0.0,0.0,0.0,0.0,789.15,3.503999948501587
0.3062,0.0,0.0256,0.1125999999999999,0.0,0.0,0.0056999999999999,0.0,0.0172,0.1163,0.0197999999999999,0.015,0.1125999999999999,0.0,0.0,0.0972,0.1531,0.0,0.0,0.0,0.0,0.0,778.15,3.510999917984009
0.3061612322464492,0.0,0.025505101020204,0.1126225245049009,0.0,0.0,0.0057011402280456,0.0,0.0773154630926185,0.1163232646529306,0.0198039607921584,0.01500300060012,0.05251050210042,0.0,0.0,0.0972194438887777,0.153130626125225,0.0,0.0,0.0,0.0,0.0,784.15,3.4590001106262207
0.3062,0.0,0.0256,0.1125999999999999,0.0,0.0,0.0056999999999999,0.0,0.1298,0.1163,0.0197999999999999,0.015,0.0,0.0,0.0,0.0972,0.1531,0.0,0.0,0.0,0.0,0.0,808.15,3.4040000438690186
0.295029502950295,0.0,0.0246024602460246,0.1085108510851085,0.0,0.0,0.0055005500550055,0.0,0.0528052805280528,0.1121112111211121,0.0191019101910191,0.0145014501450145,0.1085108510851085,0.0,0.0,0.0938093809380938,0.1475147514751475,0.0,0.0,0.0,0.0,0.0,766.15,3.461999893188477
0.2848,0.0,0.0238,0.1047,0.0,0.0,0.0053,0.0,0.0859,0.1082,0.0184,0.0139,0.1047,0.0,0.0,0.0904,0.1424,0.0,0.0,0.0,0.0,0.0,755.15,3.4179999828338623
0.2899,0.0,0.0241,0.1066,0.0,0.0,0.0054,0.0,0.0696,0.1101,0.0188,0.0141,0.1066,0.0,0.0,0.0921,0.145,0.0,0.0,0.0,0.0,0.0,762.15,3.441999912261963
0.2929292929292929,0.0,0.0244024402440244,0.1077107710771076,0.0,0.0,0.0055005500550055,0.0,0.0596059605960596,0.1113111311131113,0.019001900190019,0.0144014401440143,0.1077107710771076,0.0,0.0,0.093009300930093,0.1465146514651465,0.0,0.0,0.0,0.0,0.0,765.15,3.4549999237060547
0.2888,0.0,0.024,0.1062,0.0,0.0,0.0054,0.0,0.0729,0.1098,0.0186,0.0142,0.1062,0.0,0.0,0.0918,0.1444,0.0,0.0,0.0,0.0,0.0,761.15,3.438999891281128
0.2951590318063612,0.0,0.0246049209841968,0.1085217043408681,0.0,0.0,0.005501100220044,0.0,0.06001200240048,0.1121224244848969,0.0118023604720944,0.0144028805761152,0.1085217043408681,0.0,0.0,0.0937187437487497,0.1475295059011802,0.0,0.0,0.0,0.0,0.0,765.15,3.434000015258789
0.2928707129287071,0.0,0.0242975702429757,0.1132886711328867,0.0,0.0,0.0054994500549945,0.0,0.0595940405959404,0.1112888711128887,0.0081991800819918,0.0142985701429857,0.1132886711328867,0.0,0.0,0.092990700929907,0.1463853614638536,0.0,0.0,0.0,0.0,0.0,766.15,3.427000045776367
0.293,0.0,0.0243999999999999,0.1076999999999999,0.0,0.0,0.0,0.0,0.0595999999999999,0.1113,0.0243999999999999,0.0143999999999999,0.1076999999999999,0.0,0.0,0.0930999999999999,0.1465,0.0,0.0,0.0,0.0,0.0,766.15,3.4670000076293945
0.3039392121575685,0.0,0.0252949410117976,0.1000799840031993,0.0,0.0,0.0055988802239552,0.0,0.0553889222155568,0.1153769246150769,0.0121975604879024,0.0148970205958808,0.1000799840031993,0.0,0.0,0.0965806838632273,0.1519696060787842,0.0,0.0,0.0,0.0,0.0,773.15,3.4539999961853027
0.3083999999999999,0.0,0.0257999999999999,0.0955999999999999,0.0,0.0,0.0057999999999999,0.0,0.0528999999999999,0.1171,0.0123999999999999,0.0151999999999999,0.0955999999999999,0.0,0.0,0.0980999999999999,0.1541999999999999,0.0,0.0,0.0,0.0,0.0,777.15,3.4570000171661377
0.3084,0.0,0.0258,0.0897,0.0,0.0,0.0058,0.0,0.0648,0.1172,0.0124,0.0152,0.0897,0.0,0.0,0.0978999999999999,0.1542,0.0,0.0,0.0,0.0,0.0,778.15,3.4519999027252197
0.3156,0.0,0.0263,0.0979,0.0,0.0,0.0059,0.0,0.0697,0.0812,0.0126,0.0155,0.0979,0.0,0.0,0.1002,0.1578,0.0,0.0,0.0,0.0,0.0,780.15,3.492000102996826
0.3109378124375125,0.0,0.0258948210357928,0.0961807638472305,0.0,0.0,0.0056988602279544,0.0,0.0838832233553289,0.0799840031993601,0.0125974805038992,0.0152969406118776,0.0961807638472305,0.0,0.0,0.0987802439512097,0.1554689062187562,0.0,0.0,0.0,0.0,0.0,776.15,3.4730000495910645
0.3157,0.0,0.0263,0.0979,0.0,0.0,0.0059,0.0,0.0773,0.0735,0.0126,0.0155,0.0979,0.0,0.0,0.1002,0.1578,0.0,0.0,0.0,0.0,0.0,780.15,3.5
0.3180363927214557,0.0,0.0265946810637872,0.0986802639472105,0.0,0.0,0.0058988202359528,0.0,0.0622875424915017,0.0818836232753449,0.0127974405118976,0.0155968806238752,0.0986802639472105,0.0,0.0,0.1009798040391921,0.1590681863627274,0.0,0.0,0.0,0.0,0.0,782.15,3.50600004196167
0.3206,0.0,0.0267999999999999,0.0993999999999999,0.0,0.0,0.0059999999999999,0.0,0.0707,0.0824999999999999,0.0128999999999999,0.0157,0.0993999999999999,0.0,0.0,0.1017999999999999,0.1445999999999999,0.0,0.0,0.0,0.0,0.0,777.15,3.4579999446868896
0.3206,0.0,0.0268,0.0993999999999999,0.0,0.0,0.006,0.0,0.0786,0.0668,0.0129,0.0157,0.0993999999999999,0.0,0.0,0.1018,0.1524,0.0,0.0,0.0,0.0,0.0,778.15,3.486000061035156
0.3257325732573257,0.0,0.0271027102710271,0.101010101010101,0.0,0.0,0.0061006100610061,0.0,0.0799079907990799,0.0598059805980598,0.0131013101310131,0.0159015901590159,0.101010101010101,0.0,0.0,0.1035103510351035,0.1469146914691469,0.0,0.0,0.0,0.0,0.0,777.15,3.4769999980926514
0.3311662332466493,0.0,0.019503900780156,0.1026205241048209,0.0,0.0,0.0061012202440488,0.0,0.0811162232446489,0.0528105621124224,0.0132026405281056,0.0162032406481296,0.1026205241048209,0.0,0.0,0.1051210242048409,0.1493298659731946,0.0,0.0,0.0,0.0,0.0,774.15,3.4739999771118164
0.3336999999999999,0.0,0.0114999999999999,0.1034999999999999,0.0,0.0,0.0062999999999999,0.0,0.0817999999999999,0.0530999999999999,0.0133999999999999,0.0163999999999999,0.1034999999999999,0.0,0.0,0.1058999999999999,0.1505,0.0,0.0,0.0,0.0,0.0,775.15,3.4630000591278076
0.3332333233323332,0.0,0.0195019501950195,0.1033103310331033,0.0,0.0,0.0,0.0,0.0814081408140814,0.053105310531053,0.0134013401340134,0.0163016301630163,0.1033103310331033,0.0,0.0,0.1058105810581058,0.1502150215021502,0.0,0.0,0.0,0.0,0.0,776.15,3.4700000286102295
0.3355335533553355,0.0,0.0197019701970197,0.104010401040104,0.0,0.0,0.0063006300630063,0.0,0.0822082208220822,0.0534053405340534,0.0,0.0164016401640164,0.104010401040104,0.0,0.0,0.1066106610661066,0.1513151315131513,0.0,0.0,0.0,0.0,0.0,778.15,3.434000015258789
0.3364327134573086,0.0,0.0197960407918416,0.1042791441711657,0.0,0.0,0.0062987402519496,0.0,0.0824835032993401,0.0535892821435712,0.013497300539892,0.0,0.1042791441711657,0.0,0.0,0.1068786242751449,0.1517696460707858,0.0,0.0,0.0,0.0,0.0,782.15,3.4560000896453857
0.3588358835883588,0.0,0.0167016701670167,0.1112111211121111,0.0,0.0,0.0068006800680068,0.0,0.0879087908790878,0.0572057205720571,0.0145014501450145,0.0175017501750175,0.1112111211121111,0.0,0.0,0.1139113911391139,0.0822082208220822,0.0,0.0,0.0,0.0,0.0,777.15,3.4690001010894775
0.3454345434543454,0.0,0.0,0.1071107110711071,0.0,0.0,0.0,0.0,0.0847084708470847,0.055005500550055,0.0139013901390139,0.0,0.1071107110711071,0.0,0.0,0.1098109810981098,0.1558155815581558,0.0,0.0,0.0,0.0,0.0,778.15,3.424000024795532
0.3197,0.0,0.0,0.1099,0.0,0.0,0.0,0.0,0.0868999999999999,0.0565,0.023,0.0,0.1099,0.0,0.0,0.1125,0.1598,0.0,0.0,0.0,0.0,0.0,772.15,3.4719998836517334
0.3421657834216579,0.0,0.0200979902009799,0.1062893710628937,0.0,0.0,0.0063993600639936,0.0,0.0663933606639336,0.0545945405459454,0.0136986301369863,0.0,0.1062893710628937,0.0,0.0,0.1086891310868913,0.1543845615438456,0.0,0.0,0.0,0.0,0.0,787.15,3.4670000076293945
0.3364327134573084,0.0,0.0362927414517096,0.1043791241751649,0.0,0.0,0.0061987602479504,0.0,0.0659868026394721,0.0535892821435712,0.013497300539892,0.0,0.1043791241751649,0.0,0.0,0.1068786242751449,0.1517696460707858,0.0,0.0,0.0,0.0,0.0,791.15,3.496999979019165
0.3337333733373337,0.0,0.0197019701970197,0.1035103510351035,0.0,0.0,0.0143014301430143,0.0,0.0818081808180818,0.0531053105310531,0.0134013401340134,0.0,0.1035103510351035,0.0,0.0,0.106010601060106,0.1505150515051505,0.0,0.0,0.0,0.0,0.0,781.15,3.4570000171661377
0.3311662332466493,0.0,0.0357071414282856,0.1026205241048209,0.0,0.0,0.0061012202440488,0.0,0.0811162232446489,0.0528105621124224,0.0132026405281056,0.0,0.1026205241048209,0.0,0.0,0.1051210242048409,0.1493298659731946,0.0,0.0,0.0,0.0,0.0,786.15,3.4779999256134033
0.3421,0.0,0.0200999999999999,0.1001,0.0,0.0,0.0064,0.0,0.0791,0.0545,0.0137,0.0,0.1001,0.0,0.0,0.1085999999999999,0.1543,0.0,0.0,0.0,0.0,0.0,787.15,3.4679999351501465
0.3479,0.0,0.0204,0.1079,0.0,0.0,0.0065,0.0,0.0512,0.0554,0.0141,0.0,0.1079,0.0,0.0,0.1105,0.1569,0.0,0.0,0.0,0.0,0.0,793.15,3.499000072479248
0.3701370137013701,0.0,0.0127012701270127,0.1147114711471147,0.0,0.0,0.0068006800680068,0.0,0.0363036303630363,0.0408040804080408,0.0148014801480148,0.0,0.1147114711471147,0.0,0.0,0.1176117611761176,0.1487148714871486,0.0,0.0,0.0,0.0,0.0,798.15,3.48799991607666
0.3224322432243224,0.0,0.0268026802680268,0.1000100010001,0.0,0.0,0.0,0.0,0.0711071107110711,0.0829082908290829,0.013001300130013,0.0,0.1000100010001,0.0,0.0,0.1032103210321032,0.1608160816081608,0.0,0.0,0.0,0.0,0.0,784.15,3.4709999561309814
0.3268673132686731,0.0,0.0271972802719728,0.1012898710128987,0.0,0.0,0.0,0.0,0.0640935906409359,0.0760923907609239,0.0130986901309869,0.0,0.1012898710128987,0.0,0.0,0.1094890510948905,0.1605839416058394,0.0,0.0,0.0,0.0,0.0,789.15,3.486999988555908
0.3285328532853285,0.0,0.0274027402740274,0.1018101810181018,0.0,0.0,0.0,0.0,0.0644064406440644,0.0684068406840684,0.0132013201320132,0.0,0.1018101810181018,0.0,0.0,0.1124112411241124,0.1587158715871587,0.0,0.0,0.0,0.0,0.0,786.15,3.499000072479248
0.3293670632936706,0.0,0.0112988701129886,0.1020897910208979,0.0,0.0,0.0,0.0,0.0725927407259274,0.0847915208479152,0.0131986801319868,0.0,0.1020897910208979,0.0,0.0,0.1053894610538946,0.158984101589841,0.0,0.0,0.0,0.0,0.0,782.15,3.440999984741211
0.3304669533046695,0.0,0.0193980601939806,0.1023897610238976,0.0,0.0,0.0,0.0,0.0647935206479352,0.076992300769923,0.0132986701329867,0.0,0.1023897610238976,0.0,0.0,0.1105889411058894,0.1594840515948405,0.0,0.0,0.0,0.0,0.0,785.15,3.4700000286102295
0.3339,0.0,0.0115,0.1035,0.0,0.0,0.0,0.0,0.0655,0.0777,0.0134,0.0,0.1035,0.0,0.0,0.1118,0.1587,0.0,0.0,0.0,0.0,0.0,783.15,3.4549999237060547
0.3413317336532693,0.0,0.0,0.1058788242351529,0.0,0.0,0.0,0.0,0.0752849430113977,0.0710857828434313,0.0137972405518896,0.0,0.1058788242351529,0.0,0.0,0.1093781243751249,0.1564687062587482,0.0,0.0,0.0,0.0,0.0,780.15,3.424999952316284
0.3445000000000001,0.0,0.0,0.1068,0.0,0.0,0.0,0.0,0.076,0.0633,0.0139,0.0,0.1068,0.0,0.0,0.1102,0.1574,0.0,0.0,0.0,0.0,0.0,780.15,3.431999921798706
0.3445000000000001,0.0,0.0,0.1068,0.0042,0.0,0.0,0.0,0.076,0.0591,0.0139,0.0,0.1068,0.0,0.0,0.1102,0.1574,0.0,0.0,0.0,0.0,0.0,779.15,3.430999994277954
0.3374,0.0,0.0074,0.1125999999999999,0.0,0.0,0.0,0.0,0.0827,0.0537,0.0136,0.0,0.1125999999999999,0.0,0.0,0.1071,0.1522,0.0,0.0,0.0,0.0,0.0,780.15,3.434999942779541
0.3406,0.0,0.0116999999999999,0.1056,0.0,0.0,0.0,0.0,0.0668,0.0626,0.0136,0.0,0.1056,0.0,0.0,0.1141,0.1586,0.0,0.0,0.0,0.0,0.0,786.15,3.4639999866485596
0.34,0.0,0.0158,0.1054,0.0,0.0,0.0,0.0,0.0834,0.0541,0.0137,0.0,0.1054,0.0,0.0,0.108,0.1533,0.0,0.0,0.0,0.0,0.0,780.15,3.447999954223633
0.3511999999999999,0.0,0.012,0.1089,0.0,0.0,0.0,0.0,0.0688,0.0387,0.0141,0.0,0.1089,0.0,0.0,0.1175,0.1583999999999999,0.0,0.0,0.0,0.0,0.0,792.15,3.484999895095825
0.3166366726654669,0.0,0.011997600479904,0.1088782243551289,0.0,0.0,0.0,0.0,0.0688862227554489,0.0817836432713457,0.0140971805638872,0.0,0.1088782243551289,0.0,0.0,0.1003799240151969,0.1669666066786642,0.0,0.0,0.0,0.0,0.0,777.15,3.4830000400543213
0.3446344634463446,0.0,0.0113011301130113,0.1018101810181018,0.0,0.0,0.0,0.0,0.0644064406440644,0.0765076507650765,0.0132013201320132,0.0,0.1018101810181018,0.0,0.0,0.11001100110011,0.1562156215621561,0.0,0.0,0.0,0.0,0.0,784.15,3.446000099182129
0.340868173634727,0.0,0.0117023404680936,0.1057211442288457,0.0,0.0,0.0,0.0,0.0668133626725345,0.0793158631726345,0.0136027205441088,0.0,0.1057211442288457,0.0,0.0,0.0974194838967793,0.1579315863172634,0.0,0.0,0.0,0.0,0.0,783.15,3.446000099182129
0.3386,0.0,0.0116,0.105,0.0,0.0,0.0,0.0,0.0664,0.0788,0.0136,0.0,0.105,0.0,0.0,0.1134,0.1552,0.0,0.0,0.0,0.0,0.0,785.15,3.4149999618530273
0.3481651834816518,0.0,0.0118988101189881,0.1078892110788921,0.0,0.0,0.0,0.0,0.0511948805119488,0.0810918908109189,0.013998600139986,0.0,0.1078892110788921,0.0,0.0,0.0994900509949004,0.156984301569843,0.0,0.0,0.0,0.0,0.0,783.15,3.444000005722046
0.3672367236723672,0.0,0.0126012601260126,0.1138113811381138,0.0,0.0,0.0,0.0,0.045004500450045,0.0855085508550855,0.0148014801480148,0.0,0.1138113811381138,0.0,0.0,0.0689068906890689,0.1557155715571557,0.0,0.0,0.0,0.0,0.0,781.15,3.4230000972747803
0.379875975195039,0.0,0.013002600520104,0.1178235647129426,0.0,0.0,0.0,0.0,0.0372074414882976,0.0884176835367073,0.0153030606121224,0.0,0.1178235647129426,0.0,0.0,0.0527105421084216,0.1545309061812362,0.0,0.0,0.0,0.0,0.0,782.15,3.413000106811523
0.3986398639863987,0.0,0.0136013601360136,0.1235123512351235,0.0,0.0,0.0,0.0,0.0195019501950195,0.0928092809280928,0.016001600160016,0.0,0.1235123512351235,0.0,0.0,0.0357035703570357,0.1524152415241524,0.0,0.0,0.0,0.0,0.0,786.15,3.4040000438690186
0.4275,0.0,0.0147,0.1325,0.0,0.0,0.0,0.0,0.0,0.0996,0.0171,0.0,0.1325,0.0,0.0,0.0,0.1499,0.0,0.0,0.0,0.0,0.0,789.15,3.375999927520752
0.3832383238323832,0.0,0.0138013801380137,0.12001200120012,0.0,0.0,0.0,0.0,0.0197019701970197,0.1037103710371036,0.0162016201620162,0.0,0.12001200120012,0.0,0.0,0.0445044504450445,0.1541154115411541,0.0,0.0,0.0,0.0,0.0,783.15,3.4140000343322754
0.3664,0.0,0.0139999999999999,0.1159,0.0,0.0,0.0,0.0,0.0199,0.1144999999999999,0.0163,0.0,0.1159,0.0,0.0,0.0567999999999999,0.1553,0.0,0.0,0.0,0.0,0.0,782.15,3.421999931335449
0.3462346234623462,0.0,0.0139013901390139,0.1208120812081208,0.0,0.0,0.0,0.0,0.0199019901990199,0.1244124412441244,0.0163016301630163,0.0,0.1208120812081208,0.0,0.0,0.0576057605760576,0.1552155215521552,0.0,0.0,0.0,0.0,0.0,777.15,3.428999900817871
0.3586641335866413,0.0,0.0112988701129886,0.1019898010198979,0.0,0.0,0.0,0.0,0.0644935506449355,0.0616938306169383,0.0131986801319868,0.0,0.1019898010198979,0.0,0.0,0.1100889911008899,0.1563843615638436,0.0,0.0,0.0,0.0,0.0,788.15,3.440000057220459
0.3827000000000001,0.0,0.0111,0.1005,0.0,0.0,0.0,0.0,0.0636,0.0461,0.013,0.0,0.1005,0.0,0.0,0.1085,0.1541,0.0,0.0,0.0,0.0,0.0,798.15,3.436000108718872
0.3944788957791558,0.0,0.011002200440088,0.0997199439887977,0.0,0.0,0.0,0.0,0.0631126225245048,0.038507701540308,0.0129025805161032,0.0,0.0997199439887977,0.0,0.0,0.1077215443088617,0.1530306061212242,0.0,0.0,0.0,0.0,0.0,802.15,3.433000087738037
0.0,0.4,0.0,0.0,0.0,0.0,0.0,0.0,0.0,0.0,0.0,0.0,0.6,0.0,0.0,0.0,0.0,0.0,0.0,0.0,0.0,0.0,590.15,2.380000114440918
0.0,0.65,0.0,0.35,0.0,0.0,0.0,0.0,0.0,0.0,0.0,0.0,0.0,0.0,0.0,0.0,0.0,0.0,0.0,0.0,0.0,0.0,521.15,2.4200000762939453
0.0,0.6,0.0,0.4,0.0,0.0,0.0,0.0,0.0,0.0,0.0,0.0,0.0,0.0,0.0,0.0,0.0,0.0,0.0,0.0,0.0,0.0,534.15,2.440000057220459
0.0,0.55,0.0,0.45,0.0,0.0,0.0,0.0,0.0,0.0,0.0,0.0,0.0,0.0,0.0,0.0,0.0,0.0,0.0,0.0,0.0,0.0,536.15,2.4600000381469727
0.0,0.5,0.0,0.5,0.0,0.0,0.0,0.0,0.0,0.0,0.0,0.0,0.0,0.0,0.0,0.0,0.0,0.0,0.0,0.0,0.0,0.0,553.15,2.490000009536743
0.0,0.45,0.0,0.55,0.0,0.0,0.0,0.0,0.0,0.0,0.0,0.0,0.0,0.0,0.0,0.0,0.0,0.0,0.0,0.0,0.0,0.0,552.15,2.5199999809265137
0.0,0.4982,0.0,0.5018,0.0,0.0,0.0,0.0,0.0,0.0,0.0,0.0,0.0,0.0,0.0,0.0,0.0,0.0,0.0,0.0,0.0,0.0,550.15,2.5
0.0,0.4490999999999999,0.0,0.5509000000000001,0.0,0.0,0.0,0.0,0.0,0.0,0.0,0.0,0.0,0.0,0.0,0.0,0.0,0.0,0.0,0.0,0.0,0.0,543.15,2.819999933242798
0.0,0.5,0.0,0.5,0.0,0.0,0.0,0.0,0.0,0.0,0.0,0.0,0.0,0.0,0.0,0.0,0.0,0.0,0.0,0.0,0.0,0.0,548.15,2.5
0.0,0.475,0.0,0.475,0.0,0.0,0.0,0.0,0.0,0.0,0.0,0.0,0.0,0.0,0.0,0.0,0.0,0.0,0.0,0.0,0.0,0.0,532.15,2.5399999618530273
0.0,0.45,0.0,0.45,0.0,0.0,0.0,0.0,0.0,0.0,0.0,0.0,0.0,0.0,0.0,0.0,0.0,0.0,0.0,0.0,0.0,0.0,520.15,2.569999933242798
0.0,0.425,0.0,0.425,0.0,0.0,0.0,0.0,0.0,0.0,0.0,0.0,0.0,0.0,0.0,0.0,0.0,0.0,0.0,0.0,0.0,0.0,510.15,2.619999885559082
0.0,0.4,0.0,0.4,0.0,0.0,0.0,0.0,0.0,0.0,0.0,0.0,0.0,0.0,0.0,0.0,0.0,0.0,0.0,0.0,0.0,0.0,500.15,2.6600000858306885
0.0,0.3875,0.0,0.3875,0.0,0.0,0.0,0.0,0.0,0.0,0.0,0.0,0.0,0.0,0.0,0.0,0.0,0.0,0.0,0.0,0.0,0.0,493.15,2.690000057220459
0.1978197819781978,0.0,0.0601060106010601,0.0,0.0,0.0,0.0,0.0,0.0,0.232023202320232,0.0,0.0989098909890989,0.0,0.0,0.1978197819781978,0.1141114111411141,0.0346034603460346,0.0,0.0,0.0,0.0,0.0,956.15,4.989999771118164
0.1982,0.0,0.0564,0.0,0.0,0.0,0.0,0.0,0.0,0.2248,0.0,0.0991,0.0,0.0,0.1982,0.1143,0.0347,0.0,0.0,0.0,0.0,0.0,961.15,5.039999961853027
0.183981601839816,0.0,0.0681931806819318,0.0,0.0,0.0,0.0,0.0,0.0,0.2414758524147585,0.0,0.0996900309969003,0.0,0.0,0.1992800719928007,0.114988501149885,0.0348965103489651,0.0,0.0,0.0,0.0,0.0,956.15,4.989999771118164
0.1853999999999999,0.0,0.0687999999999999,0.0,0.0,0.0,0.0,0.0,0.0,0.2471999999999999,0.0,0.0849999999999999,0.0,0.0,0.1969999999999999,0.1158999999999999,0.0389999999999999,0.0,0.0,0.0,0.0,0.0,959.15,4.980000019073486
0.1848999999999999,0.0,0.0686,0.0,0.0,0.0,0.0,0.0,0.0,0.2437999999999999,0.0,0.0923999999999999,0.0,0.0,0.1964999999999999,0.1132999999999999,0.0389,0.0,0.0,0.0,0.0,0.0,958.15,4.980000019073486
0.1712999999999999,0.0,0.0692999999999999,0.0,0.0,0.0,0.0,0.0,0.0,0.2568999999999999,0.0,0.0856,0.0,0.0,0.1984999999999999,0.1167999999999999,0.0392999999999999,0.0,0.0,0.0,0.0,0.0,959.15,5.0
0.1569,0.0,0.0698,0.0,0.0,0.0,0.0,0.0,0.0,0.2668,0.0,0.0863,0.0,0.0,0.2001,0.1177,0.0396,0.0,0.0,0.0,0.0,0.0,954.15,5.010000228881836
0.1714999999999999,0.0,0.0694,0.0,0.0,0.0,0.0,0.0,0.0,0.2573,0.0,0.0858,0.0,0.0,0.1987999999999999,0.1138,0.0394,0.0,0.0,0.0,0.0,0.0,958.15,5.0
0.1714999999999999,0.0,0.0694,0.0,0.0,0.0,0.0,0.0,0.0,0.2573,0.0,0.0858,0.0,0.0,0.1987999999999999,0.1138,0.0394,0.0,0.0,0.0,0.0,0.0,958.15,5.0
0.1689,0.0,0.0683,0.0,0.0,0.0,0.0,0.0,0.0,0.2534,0.0,0.0998,0.0,0.0,0.1881,0.0814,0.0157,0.0,0.0,0.0,0.0,0.0,958.15,5.210000038146973
0.1688831116888311,0.0,0.0682931706829317,0.0,0.0,0.0,0.0,0.0,0.0,0.2533746625337466,0.0,0.0844915508449155,0.0,0.0,0.2034796520347965,0.0813918608139186,0.0156984301569843,0.0,0.0,0.0,0.0,0.0,964.15,5.230000019073486
0.1688831116888311,0.0,0.0682931706829317,0.0,0.0,0.0,0.0,0.0,0.0,0.2533746625337466,0.0,0.0997900209979002,0.0,0.0,0.2034796520347965,0.0813918608139186,0.0156984301569843,0.0,0.0,0.0,0.0,0.0,957.15,5.190000057220459
0.1714999999999999,0.0,0.0694,0.0,0.0,0.0,0.0,0.0,0.0,0.2573,0.0,0.0858,0.0,0.0,0.1987999999999999,0.1138,0.0394,0.0,0.0,0.0,0.0,0.0,958.15,5.019999980926514
0.1714999999999999,0.0,0.0694,0.0,0.0,0.0,0.0,0.0,0.0,0.2573,0.0,0.0858,0.0,0.0,0.1987999999999999,0.1138,0.0394,0.0,0.0,0.0,0.0,0.0,956.15,5.010000228881836
0.1714999999999999,0.0,0.0694,0.0,0.0,0.0,0.0,0.0,0.0,0.2573,0.0,0.0858,0.0,0.0,0.1987999999999999,0.1138,0.0394,0.0,0.0,0.0,0.0,0.0,957.15,5.03000020980835
0.1714999999999999,0.0,0.0694,0.0,0.0,0.0,0.0,0.0,0.0,0.2573,0.0,0.0858,0.0,0.0,0.1987999999999999,0.1138,0.0394,0.0,0.0,0.0,0.0,0.0,1159.15,4.940000057220459
0.1714999999999999,0.0,0.0694,0.0,0.0,0.0,0.0,0.0,0.0,0.2573,0.0,0.0858,0.0,0.0,0.1987999999999999,0.1138,0.0394,0.0,0.0,0.0,0.0,0.0,960.15,4.960000038146973
0.0898910108989101,0.0,0.0725927407259274,0.0,0.0,0.0,0.0,0.0,0.0,0.2650734926507349,0.0,0.0897910208979102,0.0,0.0,0.2063793620637936,0.1192880711928807,0.0412958704129587,0.0,0.0,0.0,0.0,0.0,956.15,5.0
0.0942905709429057,0.0,0.0761923807619238,0.0,0.0,0.0,0.0,0.0,0.0,0.2826717328267173,0.0,0.0942905709429057,0.0,0.0,0.213978602139786,0.1250874912508749,0.0432956704329567,0.0,0.0,0.0,0.0,0.0,955.15,4.989999771118164
0.1577,0.0,0.0724,0.0,0.0,0.0,0.0,0.0,0.0,0.2092,0.0,0.0677,0.0,0.0,0.1976,0.1969,0.0382,0.0,0.0,0.0,0.0,0.0,971.15,5.070000171661377
0.1577,0.0,0.0724,0.0,0.0,0.0,0.0,0.0,0.0,0.2092,0.0,0.0677,0.0,0.0,0.1901,0.1969,0.0382,0.0,0.0,0.0,0.0,0.0,972.15,5.050000190734863
0.1578157815781578,0.0,0.0724072407240724,0.0,0.0,0.0,0.0,0.0,0.0,0.2165216521652165,0.0,0.0518051805180518,0.0,0.0,0.206020602060206,0.212021202120212,0.0382038203820382,0.0,0.0,0.0,0.0,0.0,970.15,5.039999961853027
0.1578157815781578,0.0,0.0724072407240724,0.0,0.0,0.0,0.0,0.0,0.0,0.2093209320932093,0.0,0.0518051805180518,0.0,0.0,0.1902190219021902,0.212021202120212,0.0382038203820382,0.0,0.0,0.0,0.0,0.0,975.15,5.03000020980835
0.159,0.0,0.073,0.0,0.0,0.0,0.0,0.0,0.0,0.2108,0.0,0.0673,0.0,0.0,0.1916,0.1984,0.0385,0.0,0.0,0.0,0.0,0.0,967.15,5.039999961853027
0.1578,0.0,0.0724,0.0,0.0,0.0,0.0,0.0,0.0,0.2093,0.0,0.0669,0.0,0.0,0.1902,0.197,0.0382,0.0,0.0,0.0,0.0,0.0,971.15,5.050000190734863
0.1566,0.0,0.0719,0.0,0.0,0.0,0.0,0.0,0.0,0.2075,0.0,0.0513999999999999,0.0,0.0,0.1888,0.2254,0.0379,0.0,0.0,0.0,0.0,0.0,972.15,5.019999980926514
0.1554844515548445,0.0,0.0713928607139285,0.0,0.0,0.0,0.0,0.0,0.0,0.1984801519848014,0.0,0.0509949005099489,0.0,0.0,0.1873812618738125,0.2385761423857613,0.0375962403759623,0.0,0.0,0.0,0.0,0.0,975.15,5.019999980926514
0.1543,0.0,0.0708,0.0,0.0,0.0,0.0,0.0,0.0,0.1896999999999999,0.0,0.0507,0.0,0.0,0.186,0.2515,0.0373,0.0,0.0,0.0,0.0,0.0,978.15,5.03000020980835
0.1554844515548445,0.0,0.0713928607139286,0.0,0.0,0.0,0.0,0.0,0.0,0.1910808919108089,0.0,0.0509949005099489,0.0,0.0,0.1873812618738126,0.2385761423857614,0.044995500449955,0.0,0.0,0.0,0.0,0.0,977.15,5.039999961853027
0.1417,0.0,0.0719,0.0,0.0,0.0,0.0,0.0,0.0,0.2,0.0,0.0513999999999999,0.0,0.0,0.1888,0.2403,0.0454,0.0,0.0,0.0,0.0,0.0,974.15,5.050000190734863
0.1405999999999999,0.0,0.0713999999999999,0.0,0.0,0.0,0.0,0.0,0.0,0.1984999999999999,0.0,0.0509999999999999,0.0,0.0,0.1873999999999999,0.2533999999999999,0.0375999999999999,0.0,0.0,0.0,0.0,0.0,975.15,5.039999961853027
0.1554844515548445,0.0,0.0713928607139285,0.0,0.0,0.0,0.0,0.0,0.0,0.1984801519848014,0.0,0.0361963803619638,0.0,0.0,0.1873812618738125,0.2533746625337466,0.0375962403759623,0.0,0.0,0.0,0.0,0.0,980.15,5.010000228881836
0.1428,0.0,0.0724,0.0,0.0,0.0,0.0,0.0,0.0,0.2015,0.0,0.0518,0.0,0.0,0.1902,0.2271,0.0532,0.0,0.0,0.0,0.0,0.0,973.15,5.059999942779541
0.1438287657531506,0.0,0.0730146029205841,0.0,0.0,0.0,0.0,0.0,0.0,0.2030406081216243,0.0,0.0522104420884176,0.0,0.0,0.1916383276655331,0.2136427285457091,0.0612122424484897,0.0,0.0,0.0,0.0,0.0,971.15,5.070000171661377
0.1296870312968703,0.0,0.0734926507349265,0.0,0.0,0.0,0.0,0.0,0.0,0.2121787821217878,0.0,0.0525947405259474,0.0,0.0,0.1930806919308069,0.2152784721527847,0.0616938306169383,0.0,0.0,0.0,0.0,0.0,969.15,5.079999923706055
0.1248999999999999,0.0,0.0707999999999999,0.0,0.0,0.0,0.0,0.0,0.0,0.2043999999999999,0.0,0.0358999999999999,0.0,0.0,0.1933999999999999,0.2072999999999999,0.0593999999999999,0.0,0.0,0.0,0.0,0.0,976.15,5.099999904632568
0.1554844515548445,0.0,0.0713928607139286,0.0,0.0,0.0,0.0,0.0,0.0,0.1910808919108089,0.0,0.0361963803619638,0.0,0.0,0.1873812618738126,0.2533746625337466,0.044995500449955,0.0,0.0,0.0,0.0,0.0,979.15,5.019999980926514
0.1554844515548445,0.0,0.0713928607139286,0.0,0.0,0.0,0.0,0.0,0.0,0.1910808919108089,0.0,0.050994900509949,0.0,0.0,0.1947805219478052,0.2385761423857614,0.044995500449955,0.0,0.0,0.0,0.0,0.0,979.15,5.059999942779541
0.1554844515548445,0.0,0.0713928607139286,0.0,0.0,0.0,0.0,0.0,0.0,0.1910808919108089,0.0,0.050994900509949,0.0,0.0,0.1947805219478052,0.2385761423857614,0.044995500449955,0.0,0.0,0.0,0.0,0.0,977.15,5.03000020980835
0.1554844515548445,0.0,0.0713928607139286,0.0,0.0,0.0,0.0,0.0,0.0,0.1910808919108089,0.0,0.0361963803619638,0.0,0.0,0.1947805219478052,0.2533746625337466,0.044995500449955,0.0,0.0,0.0,0.0,0.0,980.15,5.039999961853027
0.1554844515548445,0.0,0.0713928607139286,0.0,0.0,0.0,0.0,0.0,0.0,0.1910808919108089,0.0,0.0361963803619638,0.0,0.0,0.202979702029797,0.2533746625337466,0.044995500449955,0.0,0.0,0.0,0.0,0.0,981.15,5.059999942779541
0.1554844515548445,0.0,0.0713928607139286,0.0,0.0,0.0,0.0,0.0,0.0,0.1910808919108089,0.0,0.0361963803619638,0.0,0.0,0.1947805219478052,0.2533746625337466,0.044995500449955,0.0,0.0,0.0,0.0,0.0,981.15,5.079999923706055
0.1554844515548445,0.0,0.0713928607139286,0.0,0.0,0.0,0.0,0.0,0.0,0.1910808919108089,0.0,0.0361963803619638,0.0,0.0,0.2021797820217978,0.2533746625337467,0.044995500449955,0.0,0.0,0.0,0.0,0.0,978.15,5.03000020980835
0.1554844515548445,0.0,0.0713928607139286,0.0,0.0,0.0,0.0,0.0,0.0,0.1836816318368163,0.0,0.0361963803619638,0.0,0.0,0.2103789621037896,0.2533746625337466,0.044995500449955,0.0,0.0,0.0,0.0,0.0,986.15,5.099999904632568
0.1543154315431543,0.0,0.0708070807080708,0.0,0.0,0.0,0.0,0.0,0.0,0.1897189718971897,0.0,0.0359035903590359,0.0,0.0,0.2015201520152015,0.2515251525152515,0.0447044704470446,0.0,0.0,0.0,0.0,0.0,984.15,5.119999885559082
0.1543,0.0,0.0708,0.0,0.0,0.0,0.0,0.0,0.0,0.1897,0.0,0.0359,0.0,0.0,0.2015,0.2515,0.0447,0.0,0.0,0.0,0.0,0.0,986.15,5.090000152587891
0.1554999999999999,0.0,0.0713999999999999,0.0,0.0,0.0,0.0,0.0,0.0,0.1762,0.0,0.0361999999999999,0.0,0.0,0.2029999999999999,0.2533999999999999,0.0449999999999999,0.0,0.0,0.0,0.0,0.0,985.15,5.110000133514404
0.1555,0.0,0.0713999999999999,0.0,0.0,0.0,0.0,0.0,0.0,0.1762,0.0,0.0362,0.0,0.0,0.2067,0.2534,0.045,0.0,0.0,0.0,0.0,0.0,987.15,5.119999885559082
0.1542845715428457,0.0,0.0707929207079292,0.0,0.0,0.0,0.0,0.0,0.0,0.174982501749825,0.0,0.0506949305069493,0.0,0.0,0.2014798520147985,0.2514748525147485,0.0446955304469553,0.0,0.0,0.0,0.0,0.0,981.15,5.110000133514404
