Repository: dorukdogular/vitreos

# Data

## Source

Glass property data is sourced from the [SciGlass database](https://github.com/epam/SciGlass) (EPAM Systems), made available under the [Open Database License (ODbL)](https://opendatacommons.org/licenses/odbl/1-0/). Accessed via the [glasspy](https://github.com/drcassar/glasspy) Python library.

## Files tracked in git

| File | Description |
|---|---|
| `clean.csv` | Deduplicated glass-forming ability dataset (11858 rows) |
| `tg_dataset.csv` | 76377 glasses with Tg (K) and 22 oxide mol% features |
| `tg_density_dataset.csv` | 31173 glasses with both Tg (K) and density (g/cm³) |

File: data/tg_density_dataset.csv (part 79 of 109)
SiO2,P2O5,ZrO2,Na2O,Al2O3,Fe2O3,CaO,MgO,K2O,B2O3,BaO,ZnO,Li2O,SrO,La2O3,TiO2,Nb2O5,PbO,Sb2O3,Bi2O3,TeO2,Se,Tg,density
0.1531846815318468,0.0,0.0702929707029297,0.0,0.0,0.0,0.0,0.0,0.0,0.1663833616638336,0.0,0.0648935106489351,0.0,0.0,0.1999800019998,0.2496750324967503,0.0443955604439556,0.0,0.0,0.0,0.0,0.0,979.15,5.130000114440918
0.1555,0.0,0.0713999999999999,0.0,0.0,0.0,0.0,0.0,0.0,0.1762,0.0,0.0362,0.0,0.0,0.2104,0.2534,0.045,0.0,0.0,0.0,0.0,0.0,987.15,5.119999885559082
0.1555,0.0,0.0713999999999999,0.0,0.0,0.0,0.0,0.0,0.0,0.1762,0.0,0.0362,0.0,0.0,0.203,0.2534,0.045,0.0,0.0,0.0,0.0,0.0,991.15,5.139999866485596
0.156,0.0,0.0716,0.0,0.0,0.0,0.0,0.0,0.0,0.1768,0.0,0.0298,0.0,0.0,0.2143,0.2542,0.0452,0.0,0.0,0.0,0.0,0.0,995.15,5.130000114440918
0.1545845415458454,0.0,0.0708929107089291,0.0,0.0,0.0,0.0,0.0,0.0,0.1751824817518248,0.0,0.0294970502949705,0.0,0.0,0.2182781721827817,0.2518748125187481,0.0447955204479552,0.0,0.0,0.0,0.0,0.0,993.15,5.139999866485596
0.155984401559844,0.0,0.0715928407159284,0.0,0.0,0.0,0.0,0.0,0.0,0.1730826917308269,0.0,0.0297970202979702,0.0,0.0,0.2180781921807819,0.2541745825417459,0.0451954804519548,0.0,0.0,0.0,0.0,0.0,993.15,5.150000095367432
0.156,0.0,0.0716,0.0,0.0,0.0,0.0,0.0,0.0,0.1731,0.0,0.0298,0.0,0.0,0.2143,0.2542,0.0452,0.0,0.0,0.0,0.0,0.0,997.15,5.159999847412109
0.155984401559844,0.0,0.0715928407159284,0.0,0.0,0.0,0.0,0.0,0.0,0.1730826917308269,0.0,0.0297970202979702,0.0,0.0,0.2142785721427857,0.2541745825417458,0.0451954804519548,0.0,0.0,0.0,0.0,0.0,995.15,5.139999866485596
0.1525152515251525,0.0,0.0717071707170717,0.0,0.0,0.0,0.0,0.0,0.0,0.179017901790179,0.0,0.0298029802980298,0.0,0.0,0.2147214721472147,0.2547254725472547,0.0453045304530453,0.0,0.0,0.0,0.0,0.0,991.15,5.139999866485596
0.1491,0.0,0.0719,0.0,0.0,0.0,0.0,0.0,0.0,0.1812,0.0,0.0299,0.0,0.0,0.2151,0.2552,0.0453,0.0,0.0,0.0,0.0,0.0,995.15,5.139999866485596
0.1556844315568443,0.0,0.0751924807519248,0.0,0.0,0.0,0.0,0.0,0.0,0.1764823517648235,0.0,0.0296970302969703,0.0,0.0,0.2138786121387861,0.2537746225377462,0.0450954904509549,0.0,0.0,0.0,0.0,0.0,995.15,5.139999866485596
0.1553999999999999,0.0,0.0787,0.0,0.0,0.0,0.0,0.0,0.0,0.1762,0.0,0.0297,0.0,0.0,0.2098,0.2532999999999999,0.045,0.0,0.0,0.0,0.0,0.0,986.15,5.119999885559082
0.1554,0.0,0.0787,0.0,0.0,0.0,0.0,0.0,0.0,0.1762,0.0,0.0297,0.0,0.0,0.2135,0.2533,0.045,0.0,0.0,0.0,0.0,0.0,989.15,5.119999885559082
0.155984401559844,0.0,0.0715928407159284,0.0,0.0,0.0,0.0,0.0,0.0,0.1767823217678232,0.0,0.0297970202979702,0.0,0.0,0.2180781921807819,0.2541745825417458,0.0451954804519548,0.0,0.0,0.0,0.0,0.0,992.15,5.139999866485596
0.156,0.0,0.0716,0.0,0.0,0.0,0.0,0.0,0.0,0.1768,0.0,0.0298,0.0,0.0,0.2106,0.2542,0.0489,0.0,0.0,0.0,0.0,0.0,989.15,5.130000114440918
0.156015601560156,0.0,0.0716071607160716,0.0,0.0,0.0,0.0,0.0,0.0,0.1768176817681768,0.0,0.0298029802980298,0.0,0.0,0.2143214321432143,0.2542254225422543,0.0489048904890489,0.0,0.0,0.0,0.0,0.0,992.15,5.119999885559082
0.156,0.0,0.0716,0.0,0.0,0.0,0.0,0.0,0.0,0.1767999999999999,0.0,0.0298,0.0,0.0,0.2143,0.2542,0.0489,0.0,0.0,0.0,0.0,0.0,989.15,5.139999866485596
0.156,0.0,0.0716,0.0,0.0,0.0,0.0,0.0,0.0,0.1768,0.0,0.0298,0.0,0.0,0.2143,0.2542,0.0452,0.0,0.0,0.0,0.0,0.0,992.15,5.139999866485596
0.155984401559844,0.0,0.0715928407159284,0.0,0.0,0.0,0.0,0.0,0.0,0.1767823217678232,0.0,0.0297970202979702,0.0,0.0,0.2087791220877912,0.2541745825417458,0.0507949205079492,0.0,0.0,0.0,0.0,0.0,991.15,5.119999885559082
0.156,0.0,0.0716,0.0,0.0,0.0,0.0,0.0,0.0,0.1768,0.0,0.0298,0.0,0.0,0.2143,0.2542,0.0508,0.0,0.0,0.0,0.0,0.0,992.15,5.110000133514404
0.155984401559844,0.0,0.0715928407159284,0.0,0.0,0.0,0.0,0.0,0.0,0.1767823217678232,0.0,0.0297970202979702,0.0,0.0,0.2142785721427857,0.2541745825417458,0.0507949205079492,0.0,0.0,0.0,0.0,0.0,990.15,5.139999866485596
0.1551155115511551,0.0,0.0712071207120712,0.0,0.0,0.0,0.0,0.0,0.0,0.1758175817581758,0.0,0.0296029602960296,0.0,0.0,0.2076207620762076,0.263926392639264,0.0449044904490449,0.0,0.0,0.0,0.0,0.0,990.15,5.110000133514404
0.1551155115511551,0.0,0.0712071207120712,0.0,0.0,0.0,0.0,0.0,0.0,0.1758175817581758,0.0,0.0296029602960296,0.0,0.0,0.2131213121312131,0.263926392639264,0.0449044904490449,0.0,0.0,0.0,0.0,0.0,990.15,5.099999904632568
0.1551155115511551,0.0,0.0712071207120712,0.0,0.0,0.0,0.0,0.0,0.0,0.1758175817581758,0.0,0.0296029602960296,0.0,0.0,0.2131213121312131,0.263926392639264,0.0449044904490449,0.0,0.0,0.0,0.0,0.0,991.15,5.130000114440918
0.1510302060412082,0.0,0.0693138627725545,0.0,0.0,0.0,0.0,0.0,0.0,0.2003400680136026,0.0715143028605721,0.0496099219843968,0.0,0.0,0.167633526705341,0.2173434686937387,0.0293058611722344,0.0,0.0,0.0,0.0,0.0,961.15,4.96999979019165
0.1510302060412082,0.0,0.0693138627725545,0.0,0.0,0.0,0.0,0.0,0.0,0.2003400680136026,0.0715143028605721,0.0496099219843968,0.0,0.0,0.1748349669933986,0.2173434686937387,0.036507301460292,0.0,0.0,0.0,0.0,0.0,959.15,4.909999847412109
0.1521152115211521,0.0,0.0698069806980698,0.0,0.0,0.0,0.0,0.0,0.0,0.2018201820182018,0.0575057505750575,0.0499049904990499,0.0,0.0,0.1833183318331832,0.2189218921892189,0.0368036803680368,0.0,0.0,0.0,0.0,0.0,963.15,4.920000076293945
0.1533,0.0,0.0704,0.0,0.0,0.0,0.0,0.0,0.0,0.2034,0.0579,0.0503,0.0,0.0,0.1848,0.2055,0.0371,0.0,0.0,0.0,0.0,0.0,967.15,4.96999979019165
0.1543999999999999,0.0,0.0708999999999999,0.0,0.0,0.0,0.0,0.0,0.0,0.2047999999999999,0.0582999999999999,0.0506999999999999,0.0,0.0,0.186,0.1926999999999999,0.0372999999999999,0.0,0.0,0.0,0.0,0.0,968.15,5.019999980926514
0.1553999999999999,0.0,0.0713,0.0,0.0,0.0,0.0,0.0,0.0,0.2061,0.0454,0.051,0.0,0.0,0.1873,0.1939999999999999,0.0375999999999999,0.0,0.0,0.0,0.0,0.0,971.15,5.019999980926514
0.1543999999999999,0.0,0.0708999999999999,0.0,0.0,0.0,0.0,0.0,0.0,0.2047999999999999,0.0436,0.0506999999999999,0.0,0.0,0.186,0.2073999999999999,0.0372999999999999,0.0,0.0,0.0,0.0,0.0,967.15,5.0
0.151015101510151,0.0,0.0693069306930693,0.0,0.0,0.0,0.0,0.0,0.0,0.2003200320032003,0.0571057105710571,0.0496049604960496,0.0,0.0,0.1748174817481748,0.2318231823182318,0.0365036503650365,0.0,0.0,0.0,0.0,0.0,960.15,4.889999866485596
0.1555155515551555,0.0,0.0714071407140714,0.0,0.0,0.0,0.0,0.0,0.0,0.2063206320632063,0.0291029102910291,0.051005100510051,0.0,0.0,0.1874187418741874,0.2089208920892089,0.0376037603760376,0.0,0.0,0.0,0.0,0.0,970.15,5.03000020980835
0.1567,0.0,0.0719,0.0,0.0,0.0,0.0,0.0,0.0,0.2078,0.0144,0.0514,0.0,0.0,0.1888,0.2105,0.0379,0.0,0.0,0.0,0.0,0.0,973.15,5.03000020980835
0.1578157815781578,0.0,0.0724072407240724,0.0,0.0,0.0,0.0,0.0,0.0,0.2165216521652165,0.0,0.0518051805180518,0.0,0.0,0.1902190219021902,0.212021202120212,0.0382038203820382,0.0,0.0,0.0,0.0,0.0,970.15,5.010000228881836
0.1565843415658434,0.0,0.0718928107189281,0.0,0.0,0.0,0.0,0.0,0.0,0.2076792320767923,0.0307969203079691,0.0513948605139485,0.0,0.0,0.1886811318868113,0.1953804619538045,0.0378962103789621,0.0,0.0,0.0,0.0,0.0,973.15,5.050000190734863
0.1576842315768423,0.0,0.0723927607239276,0.0,0.0,0.0,0.0,0.0,0.0,0.2091790820917908,0.015998400159984,0.0517948205179482,0.0,0.0,0.1900809919008099,0.1968803119688031,0.0381961803819618,0.0,0.0,0.0,0.0,0.0,973.15,5.090000152587891
0.159,0.0,0.073,0.0,0.0,0.0,0.0,0.0,0.0,0.2109,0.0,0.0522,0.0,0.0,0.1916,0.1985,0.0385,0.0,0.0,0.0,0.0,0.0,972.15,5.130000114440918
0.1577,0.0,0.0724,0.0,0.0,0.0,0.0,0.0,0.0,0.2092,0.0,0.0677,0.0,0.0,0.1901,0.1969,0.0382,0.0,0.0,0.0,0.0,0.0,967.15,5.090000152587891
0.1398139813981398,0.0,0.0724072407240724,0.0,0.0,0.0,0.0422042204220422,0.0,0.0,0.2402240224022402,0.0975097509750975,0.0422042204220422,0.0,0.0,0.1408140814081408,0.1993199319931993,0.0255025502550255,0.0,0.0,0.0,0.0,0.0,923.15,4.539999961853027
0.1399,0.0,0.0655,0.0,0.0,0.0,0.0703,0.0,0.0,0.2394,0.0764,0.0421,0.0,0.0,0.1415,0.1994,0.0255,0.0,0.0,0.0,0.0,0.0,924.15,4.489999771118164
0.1399139913991399,0.0,0.0726072607260726,0.0,0.0,0.0,0.0212021202120212,0.0,0.0,0.2399239923992399,0.0834083408340834,0.042004200420042,0.0,0.0352035203520352,0.1408140814081408,0.1994199419941994,0.0255025502550255,0.0,0.0,0.0,0.0,0.0,925.15,4.559999942779541
0.137986201379862,0.0,0.0715928407159284,0.0,0.0,0.0,0.0351964803519648,0.0,0.0,0.2366763323667633,0.081991800819918,0.0415958404159584,0.0,0.0203979602039796,0.1388861113888611,0.1966803319668033,0.038996100389961,0.0,0.0,0.0,0.0,0.0,926.15,4.539999961853027
0.0781,0.0,0.0650999999999999,0.0,0.0,0.0,0.0,0.0,0.0,0.1172,0.1174,0.0,0.0,0.0,0.1301,0.4374,0.0547,0.0,0.0,0.0,0.0,0.0,974.15,4.78000020980835
0.0765,0.0,0.0639,0.0,0.0,0.0,0.0,0.0,0.0,0.0958,0.1152,0.0,0.0,0.0,0.1276,0.4674,0.0536,0.0,0.0,0.0,0.0,0.0,977.15,4.826000213623047
0.0391039103910391,0.0,0.0781078107810781,0.0,0.0,0.0,0.0,0.0,0.0,0.0976097609760976,0.1174117411741174,0.0,0.0,0.0,0.1301130113011301,0.4894489448944895,0.0352035203520352,0.0,0.0,0.0,0.0,0.0,989.15,4.855999946594238
0.1073,0.0,0.046,0.0,0.0,0.0,0.0,0.0,0.0,0.295,0.0,0.2605,0.0,0.0,0.1686,0.0,0.0,0.0,0.0,0.0,0.0,0.0,887.15,5.309999942779541
0.0751924807519247,0.0,0.0601939806019397,0.0,0.0,0.0,0.0,0.0,0.0,0.2856714328567142,0.0,0.2706729327067292,0.0,0.0,0.1503849615038495,0.0450954904509548,0.0,0.0,0.0,0.0,0.0,0.0,883.15,5.269999980926514
0.0818,0.0,0.0409,0.0,0.0,0.0,0.0,0.0,0.0,0.2825,0.0,0.2528,0.0297,0.0,0.0818,0.0037,0.0,0.0,0.0,0.0,0.0,0.0,865.15,5.099999904632568
0.0836,0.0,0.0419,0.0,0.0,0.0,0.0,0.0,0.0,0.2737,0.0,0.2586,0.0304,0.0,0.0989,0.0039,0.0,0.0,0.0,0.0,0.0,0.0,870.15,5.510000228881836
0.0159,0.0,0.0438,0.0,0.0,0.0,0.0,0.0,0.0,0.3213,0.0,0.3021999999999999,0.0,0.0,0.1499,0.0,0.0,0.0,0.0,0.0,0.0,0.0,875.15,5.53000020980835
0.0301030103010301,0.0,0.0414041404140414,0.0,0.0,0.0,0.0,0.0,0.0,0.3126312631263126,0.0,0.2863286328632863,0.0,0.0,0.111111111111111,0.0603060306030603,0.0,0.0,0.0,0.0,0.0,0.0,872.15,5.309999942779541
0.0296059211842368,0.0,0.0296059211842368,0.0,0.0,0.0,0.0,0.0,0.0,0.266753350670134,0.0,0.3407681536307261,0.0,0.0,0.1259251850370074,0.0,0.0,0.0,0.0,0.0,0.0,0.0,862.15,5.679999828338623
0.0310968903109689,0.0,0.0492950704929507,0.0,0.0,0.0,0.0,0.0,0.0,0.197980201979802,0.0,0.4347565243475652,0.0,0.0,0.0927907209279072,0.0,0.0,0.0,0.0,0.0,0.0,0.0,869.15,5.599999904632568
0.0465,0.0,0.0465,0.0,0.0,0.0,0.0,0.0,0.0,0.3101,0.0,0.2867999999999999,0.0,0.0,0.1549999999999999,0.0232999999999999,0.0,0.0,0.0,0.0,0.0,0.0,880.15,5.400000095367432
0.0766,0.0,0.046,0.0,0.0,0.0,0.0,0.0,0.0,0.2912,0.0,0.2682,0.0,0.0,0.1571,0.023,0.0,0.0,0.0,0.0,0.0,0.0,894.15,5.420000076293945
0.1259377813344003,0.0,0.0444133239971991,0.0,0.0,0.0,0.0,0.0,0.0,0.2407722316695008,0.0,0.2963889166750025,0.0,0.0,0.1481444433329999,0.0222066619985995,0.0037011103330999,0.0,0.0,0.0,0.0,0.0,900.15,5.389999866485596
0.0,0.0,0.0,0.0,0.0,0.0,0.2,0.0,0.0,0.0,0.0,0.0,0.0,0.0,0.0,0.0,0.0,0.0,0.0,0.8,0.0,0.0,738.15,6.550000190734863
0.1,0.0,0.0,0.0,0.0,0.0,0.2,0.0,0.0,0.0,0.0,0.0,0.0,0.0,0.0,0.0,0.0,0.0,0.0,0.7,0.0,0.0,750.15,6.71999979019165
0.2,0.0,0.0,0.0,0.0,0.0,0.2,0.0,0.0,0.0,0.0,0.0,0.0,0.0,0.0,0.0,0.0,0.0,0.0,0.6,0.0,0.0,756.15,6.329999923706055
0.3,0.0,0.0,0.0,0.0,0.0,0.2,0.0,0.0,0.0,0.0,0.0,0.0,0.0,0.0,0.0,0.0,0.0,0.0,0.5,0.0,0.0,764.15,6.25
0.4,0.0,0.0,0.0,0.0,0.0,0.2,0.0,0.0,0.0,0.0,0.0,0.0,0.0,0.0,0.0,0.0,0.0,0.0,0.4,0.0,0.0,780.15,6.110000133514404
0.5,0.0,0.0,0.0,0.0,0.0,0.2,0.0,0.0,0.0,0.0,0.0,0.0,0.0,0.0,0.0,0.0,0.0,0.0,0.3,0.0,0.0,793.15,5.980000019073486
0.0,0.0,0.0,0.0,0.0,0.0,0.0,0.0,0.0,0.1,0.0,0.0,0.0,0.0,0.0,0.0,0.0,0.5,0.0,0.4,0.0,0.0,562.15,8.329999923706055
0.0,0.0,0.0,0.0,0.0,0.0,0.0,0.0,0.0,0.1,0.0,0.0,0.0,0.0,0.0,0.0,0.0,0.4,0.0,0.5,0.0,0.0,566.15,8.329999923706055
0.0,0.0,0.0,0.0,0.0,0.0,0.0,0.0,0.0,0.1,0.0,0.0,0.0,0.0,0.0,0.0,0.0,0.2,0.0,0.7,0.0,0.0,565.15,8.3100004196167
0.0,0.0,0.0,0.0,0.0,0.0,0.0,0.0,0.0,0.2,0.0,0.0,0.0,0.0,0.0,0.0,0.0,0.35,0.0,0.45,0.0,0.0,580.15,7.849999904632568
0.0,0.0,0.0,0.0,0.0,0.0,0.0,0.0,0.0,0.2,0.0,0.0,0.0,0.0,0.0,0.0,0.0,0.15,0.0,0.65,0.0,0.0,588.15,8.029999732971191
0.0,0.0,0.0,0.0,0.0,0.0,0.0,0.0,0.0,0.4,0.0,0.0,0.0,0.0,0.0,0.0,0.0,0.25,0.0,0.35,0.0,0.0,600.15,6.570000171661377
0.4179,0.0,0.0,0.0,0.1866,0.0,0.0,0.0,0.2786,0.0,0.0,0.0,0.0,0.0,0.0,0.0,0.0,0.0,0.0,0.0,0.0,0.0,1092.15,3.0329999923706055
0.0,0.0,0.0,0.0,0.0,0.0,0.0,0.0,0.0,0.0,0.0,0.0,0.0,0.0,0.0,0.0,0.0,0.0,0.0,0.0,0.0,0.9,372.15,4.123643398284912
0.0,0.0,0.0,0.0,0.0,0.0,0.0,0.0,0.0,0.0,0.0,0.0,0.0,0.0,0.0,0.0,0.0,0.0,0.0,0.0,0.0,0.85,406.15,4.244157791137695
0.0,0.0,0.0,0.0,0.0,0.0,0.0,0.0,0.0,0.0,0.0,0.0,0.0,0.0,0.0,0.0,0.0,0.0,0.0,0.0,0.0,0.83,427.15,4.272116661071777
0.0,0.0,0.0,0.0,0.0,0.0,0.0,0.0,0.0,0.0,0.0,0.0,0.0,0.0,0.0,0.0,0.0,0.0,0.0,0.0,0.0,0.81,442.15,4.288679599761963
0.0,0.0,0.0,0.0,0.0,0.0,0.0,0.0,0.0,0.0,0.0,0.0,0.0,0.0,0.0,0.0,0.0,0.0,0.0,0.0,0.0,0.8,452.15,4.280455589294434
0.0,0.0,0.0,0.0,0.0,0.0,0.0,0.0,0.0,0.0,0.0,0.0,0.0,0.0,0.0,0.0,0.0,0.0,0.0,0.0,0.0,0.79,465.15,4.279301166534424
0.0,0.0,0.0,0.0,0.0,0.0,0.0,0.0,0.0,0.0,0.0,0.0,0.0,0.0,0.0,0.0,0.0,0.0,0.0,0.0,0.0,0.78,477.15,4.282893657684326
0.0,0.0,0.0,0.0,0.0,0.0,0.0,0.0,0.0,0.0,0.0,0.0,0.0,0.0,0.0,0.0,0.0,0.0,0.0,0.0,0.0,0.77,493.15,4.277013778686523
0.0,0.0,0.0,0.0,0.0,0.0,0.0,0.0,0.0,0.0,0.0,0.0,0.0,0.0,0.0,0.0,0.0,0.0,0.0,0.0,0.0,0.76,504.15,4.275879859924316
0.0,0.0,0.0,0.0,0.0,0.0,0.0,0.0,0.0,0.0,0.0,0.0,0.0,0.0,0.0,0.0,0.0,0.0,0.0,0.0,0.0,0.75,520.15,4.281829833984375
0.0,0.0,0.0,0.0,0.0,0.0,0.0,0.0,0.0,0.0,0.0,0.0,0.0,0.0,0.0,0.0,0.0,0.0,0.0,0.0,0.0,0.745,532.15,4.282434940338135
0.0,0.0,0.0,0.0,0.0,0.0,0.0,0.0,0.0,0.0,0.0,0.0,0.0,0.0,0.0,0.0,0.0,0.0,0.0,0.0,0.0,0.74,530.15,4.2759528160095215
0.0,0.0,0.0,0.0,0.0,0.0,0.0,0.0,0.0,0.0,0.0,0.0,0.0,0.0,0.0,0.0,0.0,0.0,0.0,0.0,0.0,0.73,554.15,4.2677226066589355
0.0,0.0,0.0,0.0,0.0,0.0,0.0,0.0,0.0,0.0,0.0,0.0,0.0,0.0,0.0,0.0,0.0,0.0,0.0,0.0,0.0,0.72,571.15,4.261847972869873
0.0,0.0,0.0,0.0,0.0,0.0,0.0,0.0,0.0,0.0,0.0,0.0,0.0,0.0,0.0,0.0,0.0,0.0,0.0,0.0,0.0,0.71,589.15,4.234955310821533
0.0,0.0,0.0,0.0,0.0,0.0,0.0,0.0,0.0,0.0,0.0,0.0,0.0,0.0,0.0,0.0,0.0,0.0,0.0,0.0,0.0,0.7,617.15,4.217576503753662
0.0,0.0,0.0,0.0,0.0,0.0,0.0,0.0,0.0,0.0,0.0,0.0,0.0,0.0,0.0,0.0,0.0,0.0,0.0,0.0,0.0,0.69,647.15,4.182053089141846
0.0,0.0,0.0,0.0,0.0,0.0,0.0,0.0,0.0,0.0,0.0,0.0,0.0,0.0,0.0,0.0,0.0,0.0,0.0,0.0,0.0,0.685,656.15,4.178069114685059
0.0,0.0,0.0,0.0,0.0,0.0,0.0,0.0,0.0,0.0,0.0,0.0,0.0,0.0,0.0,0.0,0.0,0.0,0.0,0.0,0.0,0.68,672.15,4.124834060668945
0.0,0.0,0.0,0.0,0.0,0.0,0.0,0.0,0.0,0.0,0.0,0.0,0.0,0.0,0.0,0.0,0.0,0.0,0.0,0.0,0.0,0.675,694.15,4.060006618499756
0.0,0.0,0.0,0.0,0.0,0.0,0.0,0.0,0.0,0.0,0.0,0.0,0.0,0.0,0.0,0.0,0.0,0.0,0.0,0.0,0.0,0.67,695.15,4.075544357299805
0.0,0.0,0.0,0.0,0.0,0.0,0.0,0.0,0.0,0.0,0.0,0.0,0.0,0.0,0.0,0.0,0.0,0.0,0.0,0.0,0.0476047604760476,0.0,724.15,3.7829999923706055
0.0,0.0,0.0,0.0,0.0,0.0,0.0,0.0,0.0,0.0,0.0,0.0,0.0,0.0,0.0,0.0,0.0,0.0,0.0,0.0,0.0909,0.0,726.15,2.805000066757202
0.0,0.0,0.0,0.0,0.0,0.0,0.0,0.0,0.0,0.0,0.0,0.0,0.0,0.0,0.0,0.0,0.0,0.0,0.0,0.0,0.1304,0.0,726.15,3.849999904632568
0.0,0.0,0.0,0.0,0.0,0.0,0.0,0.0,0.0,0.0,0.0,0.0,0.0,0.0,0.0,0.0,0.0,0.0,0.0,0.0,0.1667,0.0,726.15,3.888999938964844
0.0,0.0,0.0,0.0,0.0,0.0,0.0,0.0,0.0,0.0,0.0,0.0,0.0,0.0,0.0,0.0,0.0,0.0,0.0,0.0,0.2,0.0,728.15,2.934999942779541
0.0,0.0,0.0,0.0,0.0,0.0,0.0,0.0,0.0,0.0,0.0,0.0,0.0,0.0,0.0,0.0,0.0,0.0,0.0,0.0,0.777,0.0,622.15,5.849999904632568
0.0,0.0,0.0,0.0,0.0,0.0,0.0,0.0,0.0,0.047,0.0,0.0,0.0,0.0,0.0,0.0,0.0,0.0,0.0,0.0,0.792,0.0,618.15,5.659999847412109
0.0,0.0,0.0,0.0,0.0,0.0,0.0,0.0,0.0,0.095,0.0,0.0,0.0,0.0,0.0,0.0,0.0,0.0,0.0,0.0,0.7979999999999999,0.0,617.15,5.400000095367432
0.0,0.0,0.0,0.0,0.0,0.0,0.0,0.0,0.0,0.136,0.0,0.0,0.0,0.0,0.0,0.0,0.0,0.0,0.0,0.0,0.8059999999999999,0.0,616.15,5.139999866485596
0.0,0.0,0.0,0.0,0.0,0.0,0.0,0.0,0.0,0.182,0.0,0.0,0.0,0.0,0.0,0.0,0.0,0.0,0.0,0.0,0.818,0.0,613.15,4.920000076293945
0.0,0.5789,0.0,0.0,0.0,0.3228999999999999,0.0,0.0,0.0,0.0,0.0,0.0982,0.0,0.0,0.0,0.0,0.0,0.0,0.0,0.0,0.0,0.0,790.15,3.0199999809265137
0.0,0.0,0.0,0.0,0.0,0.0,0.0,0.0,0.0,0.0,0.0,0.0,0.0,0.0,0.09,0.0,0.0,0.0,0.0,0.0,0.8,0.0,699.15,5.849999904632568
0.0,0.0,0.0,0.0,0.0,0.0,0.0,0.0,0.0,0.0,0.0,0.0,0.0,0.0,0.09,0.0,0.0,0.0,0.0,0.0,0.7,0.0,712.15,6.03000020980835
0.0,0.0,0.0,0.0,0.0,0.0,0.0,0.0,0.0,0.0,0.0,0.0,0.0,0.0,0.09,0.0,0.0,0.0,0.0,0.0,0.6,0.0,730.15,6.179999828338623
0.5,0.0,0.0,0.25,0.0,0.0,0.0,0.0,0.0,0.0,0.0,0.0,0.0,0.0,0.0,0.0,0.25,0.0,0.0,0.0,0.0,0.0,773.15,3.490000009536743
0.495049504950495,0.0,0.0099009900990099,0.2475247524752475,0.0,0.0,0.0,0.0,0.0,0.0,0.0,0.0,0.0,0.0,0.0,0.0,0.2475247524752475,0.0,0.0,0.0,0.0,0.0,749.15,3.490000009536743
0.4854485448544854,0.0,0.0291029102910291,0.2427242724272427,0.0,0.0,0.0,0.0,0.0,0.0,0.0,0.0,0.0,0.0,0.0,0.0,0.2427242724272427,0.0,0.0,0.0,0.0,0.0,743.15,3.509999990463257
0.4761999999999999,0.0,0.0475999999999999,0.2380999999999999,0.0,0.0,0.0,0.0,0.0,0.0,0.0,0.0,0.0,0.0,0.0,0.0,0.2380999999999999,0.0,0.0,0.0,0.0,0.0,779.15,3.549999952316284
0.0,0.3614,0.0,0.0,0.0,0.0,0.0,0.0,0.0,0.0,0.0,0.0,0.5422,0.0,0.0,0.0,0.0,0.0,0.0,0.0,0.0,0.0,573.15,2.3919999599456787
0.0,0.34,0.0,0.0,0.0,0.0,0.0,0.0,0.0,0.0,0.0,0.0,0.51,0.0,0.0,0.0,0.0,0.0,0.0,0.0,0.0,0.0,552.15,2.4210000038146973
0.0,0.3203,0.0,0.0,0.0,0.0,0.0,0.0,0.0,0.0,0.0,0.0,0.4805,0.0,0.0,0.0,0.0,0.0,0.0,0.0,0.0,0.0,540.15,2.443000078201294
0.7028,0.0,0.0512,0.0774,0.0,0.0,0.0997,0.0,0.0689,0.0,0.0,0.0,0.0,0.0,0.0,0.0,0.0,0.0,0.0,0.0,0.0,0.0,883.15,2.6549999713897705
0.6907,0.0,0.0522,0.0766,0.0,0.0,0.0,0.0,0.0713,0.0,0.0,0.1092,0.0,0.0,0.0,0.0,0.0,0.0,0.0,0.0,0.0,0.0,871.15,2.7769999504089355
0.6809000000000001,0.0,0.0542,0.1578,0.0,0.0,0.0513,0.0,0.0,0.0,0.0,0.0558,0.0,0.0,0.0,0.0,0.0,0.0,0.0,0.0,0.0,0.0,855.15,2.75
0.7071,0.0,0.052,0.0,0.0,0.0,0.0496999999999999,0.0,0.1364,0.0,0.0,0.0548,0.0,0.0,0.0,0.0,0.0,0.0,0.0,0.0,0.0,0.0,946.15,2.690000057220459
0.6884,0.0,0.0535,0.0782,0.0,0.0,0.0518,0.0,0.0718,0.0,0.0,0.0562999999999999,0.0,0.0,0.0,0.0,0.0,0.0,0.0,0.0,0.0,0.0,845.15,2.7279999256134033
0.6817,0.0,0.0718,0.0766,0.0,0.0,0.0998,0.0,0.0701,0.0,0.0,0.0,0.0,0.0,0.0,0.0,0.0,0.0,0.0,0.0,0.0,0.0,905.15,2.7260000705718994
0.6659999999999999,0.0,0.0754,0.0783,0.0,0.0,0.0,0.0,0.07,0.0,0.0,0.1103,0.0,0.0,0.0,0.0,0.0,0.0,0.0,0.0,0.0,0.0,904.15,2.8519999980926514
0.6628000000000001,0.0,0.074,0.1578,0.0,0.0,0.0511,0.0,0.0,0.0,0.0,0.0542999999999999,0.0,0.0,0.0,0.0,0.0,0.0,0.0,0.0,0.0,0.0,877.15,2.812000036239624
0.6846,0.0,0.0725,0.0,0.0,0.0,0.0498,0.0,0.1388,0.0,0.0,0.0542999999999999,0.0,0.0,0.0,0.0,0.0,0.0,0.0,0.0,0.0,0.0,983.15,2.759999990463257
0.6722,0.0,0.074,0.0786,0.0,0.0,0.05,0.0,0.0699,0.0,0.0,0.0553,0.0,0.0,0.0,0.0,0.0,0.0,0.0,0.0,0.0,0.0,875.15,2.796999931335449
0.3335,0.0833,0.0,0.0,0.0,0.0,0.5832,0.0,0.0,0.0,0.0,0.0,0.0,0.0,0.0,0.0,0.0,0.0,0.0,0.0,0.0,0.0,1063.15,2.9100000858306885
0.3747,0.0626999999999999,0.0,0.0,0.0,0.0,0.4222999999999999,0.1402999999999999,0.0,0.0,0.0,0.0,0.0,0.0,0.0,0.0,0.0,0.0,0.0,0.0,0.0,0.0,1008.15,2.9000000953674316
0.3413,0.0794,0.0,0.0,0.0,0.0,0.4086999999999999,0.1705999999999999,0.0,0.0,0.0,0.0,0.0,0.0,0.0,0.0,0.0,0.0,0.0,0.0,0.0,0.0,993.15,2.9100000858306885
0.6560196805904177,0.0126003780113403,0.0136004080122403,0.0,0.0185005550166505,0.0,0.0,0.0,0.0183005490164704,0.0,0.0,0.0,0.2741082232466974,0.0,0.0,0.0,0.0,0.0,0.0,0.0,0.0,0.0,761.15,2.427999973297119
0.6523,0.0125,0.0135,0.0,0.0184,0.0,0.0,0.0,0.0182,0.0,0.0,0.0,0.2726,0.0,0.0,0.0,0.0,0.0,0.0,0.0,0.0,0.0,761.15,2.447999954223633
0.6441000000000001,0.0124,0.0133,0.0,0.0182,0.0,0.0,0.0,0.018,0.0,0.0,0.0,0.2691,0.0,0.0,0.0,0.0,0.0,0.0,0.0,0.0,0.0,760.15,2.4560000896453857
0.3,0.3329999999999999,0.0,0.0,0.02,0.0,0.0,0.0,0.0,0.1669999999999999,0.0,0.18,0.0,0.0,0.0,0.0,0.0,0.0,0.0,0.0,0.0,0.0,884.15,2.630000114440918
0.3,0.3329999999999999,0.0,0.0,0.02,0.0,0.0,0.0,0.0,0.1669999999999999,0.0,0.135,0.0,0.045,0.0,0.0,0.0,0.0,0.0,0.0,0.0,0.0,879.15,2.680000066757202
0.3,0.3329999999999999,0.0,0.0,0.02,0.0,0.0,0.0,0.0,0.1669999999999999,0.0,0.09,0.0,0.09,0.0,0.0,0.0,0.0,0.0,0.0,0.0,0.0,879.15,2.7100000381469727
0.3,0.3329999999999999,0.0,0.0,0.02,0.0,0.0,0.0,0.0,0.1669999999999999,0.0,0.045,0.0,0.135,0.0,0.0,0.0,0.0,0.0,0.0,0.0,0.0,881.15,2.7300000190734863
0.3,0.3329999999999999,0.0,0.0,0.02,0.0,0.0,0.0,0.0,0.1669999999999999,0.0,0.0,0.0,0.18,0.0,0.0,0.0,0.0,0.0,0.0,0.0,0.0,883.15,2.759999990463257
0.0,0.6,0.0,0.0,0.06,0.0,0.0,0.0,0.0,0.0,0.33,0.0,0.0,0.0,0.0,0.0,0.0,0.0,0.0,0.0,0.0,0.0,798.15,3.197999954223633
0.0,0.6,0.0,0.0,0.06,0.0,0.0,0.0,0.0,0.0,0.3,0.0,0.0,0.0,0.0,0.0,0.0,0.0,0.0,0.0,0.0,0.0,788.15,3.2039999961853027
0.0,0.6,0.0,0.0,0.06,0.0,0.0,0.0,0.0,0.0,0.27,0.0,0.0,0.0,0.0,0.0,0.0,0.0,0.0,0.0,0.0,0.0,783.15,3.2130000591278076
0.0,0.6,0.0,0.0,0.06,0.0,0.0,0.0,0.0,0.0,0.24,0.0,0.0,0.0,0.0,0.0,0.0,0.0,0.0,0.0,0.0,0.0,778.15,3.2320001125335693
0.0,0.6,0.0,0.0,0.06,0.0,0.0,0.0,0.0,0.0,0.27,0.0,0.0,0.0,0.0,0.0,0.0,0.0,0.0,0.0,0.0,0.0,758.15,3.174000024795532
0.0,0.6,0.0,0.0,0.06,0.0,0.0,0.0,0.0,0.0,0.27,0.0,0.0,0.0,0.0,0.0,0.0,0.0,0.0,0.0,0.0,0.0,765.15,3.197999954223633
0.0,0.6,0.0,0.0,0.06,0.0,0.0,0.0,0.0,0.0,0.27,0.0,0.0,0.0,0.0,0.0,0.0,0.0,0.0,0.0,0.0,0.0,793.15,3.109999895095825
0.0,0.6,0.0,0.0,0.06,0.0,0.0,0.0,0.0,0.0,0.27,0.0,0.0,0.0,0.0,0.0,0.0,0.0,0.0,0.0,0.0,0.0,790.15,3.1019999980926514
0.0,0.55,0.0,0.15,0.0,0.0,0.3,0.0,0.0,0.0,0.0,0.0,0.0,0.0,0.0,0.0,0.0,0.0,0.0,0.0,0.0,0.0,654.15,2.559000015258789
0.0,0.55,0.0,0.14,0.0,0.0,0.3,0.0,0.0,0.0,0.0,0.0,0.0,0.0,0.0,0.01,0.0,0.0,0.0,0.0,0.0,0.0,669.15,2.559000015258789
0.0,0.55,0.0,0.12,0.0,0.0,0.3,0.0,0.0,0.0,0.0,0.0,0.0,0.0,0.0,0.03,0.0,0.0,0.0,0.0,0.0,0.0,687.15,2.569999933242798
0.0,0.55,0.0,0.1,0.0,0.0,0.3,0.0,0.0,0.0,0.0,0.0,0.0,0.0,0.0,0.05,0.0,0.0,0.0,0.0,0.0,0.0,710.15,2.575999975204468
0.7178,0.0,0.0,0.0,0.0263,0.0,0.0,0.0,0.0263,0.0,0.0,0.0,0.2296,0.0,0.0,0.0,0.0,0.0,0.0,0.0,0.0,0.0,778.15,2.359999895095825
0.7128,0.0,0.0,0.0,0.0263,0.0,0.0,0.0,0.0313,0.0,0.0,0.0,0.2296,0.0,0.0,0.0,0.0,0.0,0.0,0.0,0.0,0.0,777.15,2.369999885559082
0.7078,0.0,0.0,0.0,0.0263,0.0,0.0,0.0,0.0363,0.0,0.0,0.0,0.2296,0.0,0.0,0.0,0.0,0.0,0.0,0.0,0.0,0.0,776.15,2.369999885559082
0.7028,0.0,0.0,0.0,0.0263,0.0,0.0,0.0,0.0412999999999999,0.0,0.0,0.0,0.2296,0.0,0.0,0.0,0.0,0.0,0.0,0.0,0.0,0.0,774.15,2.369999885559082
0.6978,0.0,0.0,0.0,0.0263,0.0,0.0,0.0,0.0463,0.0,0.0,0.0,0.2296,0.0,0.0,0.0,0.0,0.0,0.0,0.0,0.0,0.0,775.15,2.369999885559082
0.6928,0.0,0.0,0.0,0.0263,0.0,0.0,0.0,0.0513,0.0,0.0,0.0,0.2296,0.0,0.0,0.0,0.0,0.0,0.0,0.0,0.0,0.0,773.15,2.380000114440918
0.6678000000000001,0.0,0.0,0.0,0.0263,0.0,0.0,0.0,0.0762999999999999,0.0,0.0,0.0,0.2296,0.0,0.0,0.0,0.0,0.0,0.0,0.0,0.0,0.0,769.15,2.4000000953674316
0.6178,0.0,0.0,0.0,0.0263,0.0,0.0,0.0,0.1263,0.0,0.0,0.0,0.2296,0.0,0.0,0.0,0.0,0.0,0.0,0.0,0.0,0.0,754.15,2.430000066757202
0.0098,0.0,0.0,0.0,0.0464,0.0,0.0,0.0,0.0,0.085,0.0,0.0,0.0,0.0,0.0,0.0,0.0,0.4905,0.0,0.3682999999999999,0.0,0.0,575.15,8.0
0.0467,0.0,0.0,0.0,0.0275,0.0,0.0,0.0,0.0,0.2014,0.0,0.0,0.0,0.0,0.0,0.0,0.0,0.3392,0.0,0.3852,0.0,0.0,582.15,6.599999904632568
0.0584999999999999,0.0,0.0,0.0,0.0314,0.0,0.0,0.0,0.0,0.1837,0.0,0.0,0.0,0.0,0.0,0.0,0.0,0.1432,0.0,0.5832,0.0,0.0,587.15,7.989999771118164
0.0,0.3,0.0,0.0,0.0,0.0,0.0,0.0,0.0,0.3,0.0,0.0,0.0,0.0,0.0,0.002,0.0,0.0,0.0,0.0,0.0,0.0,701.15,2.559999942779541
0.0,0.3,0.0,0.0,0.0,0.0,0.0,0.0,0.0,0.3,0.0,0.0,0.0,0.0,0.0,0.004,0.0,0.0,0.0,0.0,0.0,0.0,693.15,2.566999912261963
0.0,0.3,0.0,0.0,0.0,0.0,0.0,0.0,0.0,0.3,0.0,0.0,0.0,0.0,0.0,0.006,0.0,0.0,0.0,0.0,0.0,0.0,688.15,2.5769999027252197
0.0,0.3,0.0,0.0,0.0,0.0,0.0,0.0,0.0,0.3,0.0,0.0,0.0,0.0,0.0,0.008,0.0,0.0,0.0,0.0,0.0,0.0,683.15,2.5840001106262207
0.0,0.3,0.0,0.0,0.0,0.0,0.0,0.0,0.0,0.3,0.0,0.0,0.0,0.0,0.0,0.01,0.0,0.0,0.0,0.0,0.0,0.0,680.15,2.586999893188477
0.0,0.0,0.0,0.0,0.0,0.0,0.0,0.0,0.0,0.0,0.0,0.0,0.0,0.0,0.0,0.0,0.0,0.5,0.0,0.0,0.0,0.0,722.15,5.440000057220459
0.0,0.0,0.0,0.0,0.0,0.0,0.0,0.0,0.0,0.0,0.0,0.1,0.0,0.0,0.0,0.0,0.0,0.4,0.0,0.0,0.0,0.0,746.15,5.320000171661377
0.0,0.0,0.0,0.0,0.0,0.0,0.0,0.0,0.0,0.0,0.0,0.2,0.0,0.0,0.0,0.0,0.0,0.3,0.0,0.0,0.0,0.0,753.15,5.070000171661377
0.0,0.0,0.0,0.0,0.0,0.0,0.0,0.0,0.0,0.0,0.0,0.3,0.0,0.0,0.0,0.0,0.0,0.2,0.0,0.0,0.0,0.0,761.15,4.869999885559082
0.0,0.0,0.0,0.0,0.0,0.0,0.0,0.0,0.0,0.0,0.0,0.4,0.0,0.0,0.0,0.0,0.0,0.1,0.0,0.0,0.0,0.0,773.15,4.730000019073486
0.0,0.0,0.0,0.0,0.0,0.0,0.0,0.0,0.0,0.0,0.0,0.5,0.0,0.0,0.0,0.0,0.0,0.0,0.0,0.0,0.0,0.0,780.15,4.519999980926514
0.462,0.026,0.0,0.243,0.0,0.0,0.2689999999999999,0.0,0.0,0.0,0.0,0.0,0.0,0.0,0.0,0.0,0.0,0.0,0.0,0.0,0.0,0.0,794.15,2.7190001010894775
0.462,0.026,0.0,0.193,0.0,0.0,0.2689999999999999,0.0,0.0,0.0,0.0,0.0,0.0,0.0,0.0,0.0,0.0,0.0,0.0,0.0,0.0,0.0,788.15,2.736999988555908
0.462,0.026,0.0,0.143,0.0,0.0,0.2689999999999999,0.0,0.0,0.0,0.0,0.0,0.0,0.0,0.0,0.0,0.0,0.0,0.0,0.0,0.0,0.0,769.15,2.760999917984009
0.462,0.026,0.0,0.093,0.0,0.0,0.2689999999999999,0.0,0.0,0.0,0.0,0.0,0.0,0.0,0.0,0.0,0.0,0.0,0.0,0.0,0.0,0.0,783.15,2.7739999294281006
0.462,0.026,0.0,0.043,0.0,0.0,0.2689999999999999,0.0,0.0,0.0,0.0,0.0,0.0,0.0,0.0,0.0,0.0,0.0,0.0,0.0,0.0,0.0,800.15,2.788000106811523
0.462,0.026,0.0,0.243,0.0,0.0,0.2189999999999999,0.0,0.0,0.0,0.0,0.0,0.0,0.0,0.0,0.0,0.0,0.0,0.0,0.0,0.0,0.0,763.15,2.703000068664551
0.462,0.026,0.0,0.243,0.0,0.0,0.1689999999999999,0.0,0.0,0.0,0.0,0.0,0.0,0.0,0.0,0.0,0.0,0.0,0.0,0.0,0.0,0.0,742.15,2.678999900817871
0.4619999999999999,0.026,0.0,0.2429999999999999,0.0,0.0,0.1189999999999999,0.0,0.0,0.0,0.0,0.0,0.0,0.0,0.0,0.0,0.0,0.0,0.0,0.0,0.0,0.0,691.15,2.6410000324249268
0.4619999999999999,0.026,0.0,0.2429999999999999,0.0,0.0,0.0689999999999999,0.0,0.0,0.0,0.0,0.0,0.0,0.0,0.0,0.0,0.0,0.0,0.0,0.0,0.0,0.0,673.15,2.5989999771118164
0.462,0.026,0.0,0.243,0.0,0.0,0.0,0.0,0.0,0.0,0.0,0.0,0.0,0.0,0.0,0.0,0.0,0.0,0.0,0.0,0.0,0.0,665.15,2.5360000133514404
0.0,0.0,0.0,0.0,0.0,0.0,0.3333,0.0,0.0,0.0,0.0,0.0,0.0,0.0,0.0,0.6667000000000001,0.0,0.0,0.0,0.0,0.0,0.0,960.15,4.559999942779541
0.0,0.0,0.0,0.0,0.0,0.0,0.3,0.0,0.0,0.0,0.0333,0.0,0.0,0.0,0.0,0.6667000000000001,0.0,0.0,0.0,0.0,0.0,0.0,972.15,4.480000019073486
0.0,0.0,0.0,0.0,0.0,0.0,0.2666733326667333,0.0,0.0,0.0,0.0666933306669333,0.0,0.0,0.0,0.0,0.6666333366663334,0.0,0.0,0.0,0.0,0.0,0.0,976.15,4.409999847412109
0.0,0.0,0.0,0.0,0.0,0.0,0.2332999999999999,0.0,0.0,0.0,0.1,0.0,0.0,0.0,0.0,0.6667000000000001,0.0,0.0,0.0,0.0,0.0,0.0,979.15,4.320000171661377
0.0,0.0,0.0,0.0,0.0,0.0,0.2,0.0,0.0,0.0,0.1333,0.0,0.0,0.0,0.0,0.6667000000000001,0.0,0.0,0.0,0.0,0.0,0.0,984.15,4.25
0.0,0.0,0.0,0.0,0.0,0.0,0.1666833316668333,0.0,0.0,0.0,0.1666833316668333,0.0,0.0,0.0,0.0,0.6666333366663334,0.0,0.0,0.0,0.0,0.0,0.0,991.15,4.179999828338623
0.0,0.0,0.0,0.0,0.0,0.0,0.1333,0.0,0.0,0.0,0.2,0.0,0.0,0.0,0.0,0.6667000000000001,0.0,0.0,0.0,0.0,0.0,0.0,999.15,4.070000171661377
0.0,0.0,0.0,0.0,0.0,0.0,0.1,0.0,0.0,0.0,0.2332999999999999,0.0,0.0,0.0,0.0,0.6667000000000001,0.0,0.0,0.0,0.0,0.0,0.0,1001.15,3.9800000190734863
0.0,0.0,0.0,0.0,0.0,0.0,0.0666933306669333,0.0,0.0,0.0,0.2666733326667333,0.0,0.0,0.0,0.0,0.6666333366663334,0.0,0.0,0.0,0.0,0.0,0.0,1007.15,3.900000095367432
0.0,0.0,0.0,0.0700042002520151,0.0,0.0,0.0,0.0,0.0,0.0,0.0,0.0,0.0,0.0,0.0,0.0,0.0270016200972058,0.0,0.0,0.0,0.6819409164549872,0.0,638.15,5.699999809265137
0.0,0.0,0.0,0.0699965001749912,0.0,0.0,0.0,0.0,0.0,0.0,0.0,0.0,0.0,0.0,0.0,0.0,0.0269986500674966,0.0,0.0,0.0,0.6816659167041648,0.0,641.15,5.71999979019165
0.0,0.0,0.0,0.0699069906990699,0.0,0.0,0.0,0.0,0.0,0.0,0.0,0.0,0.0,0.0,0.0,0.0,0.0269026902690269,0.0,0.0,0.0,0.6804680468046804,0.0,644.15,5.710000038146973
0.0,0.0,0.0,0.0697,0.0,0.0,0.0,0.0,0.0,0.0,0.0,0.0,0.0,0.0,0.0,0.0,0.0269,0.0,0.0,0.0,0.6789000000000001,0.0,643.15,5.730000019073486
0.0,0.0,0.0,0.0691,0.0,0.0,0.0,0.0,0.0,0.0,0.0,0.0,0.0,0.0,0.0,0.0,0.0266,0.0,0.0,0.0,0.6729,0.0,652.15,5.739999771118164
0.0,0.0,0.0,0.0,0.0,0.0,0.0,0.0,0.0,0.0,0.0,0.196,0.02,0.0,0.0,0.0,0.0,0.0,0.0,0.098,0.6859999999999999,0.0,599.15,6.059999942779541
0.0,0.0,0.0,0.0,0.0,0.0,0.0,0.0,0.02,0.0,0.0,0.196,0.0,0.0,0.0,0.0,0.0,0.0,0.0,0.098,0.6859999999999999,0.0,604.15,5.929999828338623
0.0,0.0,0.0,0.0,0.0,0.0,0.0,0.0,0.0,0.0,0.04,0.192,0.0,0.0,0.0,0.0,0.0,0.0,0.0,0.096,0.672,0.0,613.15,6.119999885559082
0.0,0.0,0.0,0.0,0.0,0.0,0.0,0.0,0.0,0.0,0.0,0.0,0.0,0.0,0.0,0.0,0.0,0.0,0.0,0.1,0.7,0.0,578.15,6.179999828338623
0.0,0.0,0.0,0.0,0.0,0.0,0.0,0.0,0.0,0.0,0.0,0.2,0.0,0.0,0.0,0.0,0.0,0.0,0.0,0.1,0.7,0.0,614.15,6.230000019073486
0.0,0.0,0.0,0.0,0.0,0.0,0.0,0.0,0.0,0.0,0.0,0.2,0.0,0.0,0.0,0.0,0.0,0.0,0.0,0.1,0.7,0.0,609.15,6.119999885559082
0.0,0.0,0.0,0.0,0.0,0.0,0.0,0.0,0.0,0.0,0.0,0.0,0.0,0.0,0.0,0.0,0.0,0.0,0.0,0.0,0.7953,0.0,693.15,6.678999900817871
0.0,0.0,0.0,0.0,0.0,0.0,0.0,0.0,0.0,0.0,0.0,0.0,0.0,0.0,0.0496950304969503,0.0,0.0,0.0,0.0,0.0,0.7453254674532547,0.0,712.15,6.8470001220703125
0.0,0.0,0.0,0.0,0.0,0.0,0.0,0.0,0.0,0.0,0.0,0.0,0.0,0.0,0.0745,0.0,0.0,0.0,0.0,0.0,0.7203999999999999,0.0,718.15,6.943999767303467
0.0,0.0,0.0,0.0,0.0,0.0,0.0,0.0,0.0,0.0,0.0,0.0,0.0,0.0,0.0993900609939006,0.0,0.0,0.0,0.0,0.0,0.6954304569543045,0.0,733.15,7.163000106811523
0.0,0.0,0.0,0.0,0.0,0.0,0.0,0.0,0.0,0.0,0.0,0.0,0.0,0.0,0.1241875812418758,0.0,0.0,0.0,0.0,0.0,0.6705329467053296,0.0,743.15,7.316999912261963
0.0,0.0,0.0,0.0,0.0,0.0,0.0,0.0,0.0,0.0,0.0,0.0,0.0,0.0,0.148985101489851,0.0,0.0,0.0,0.0,0.0,0.6456354364563542,0.0,752.15,7.461999893188477
0.5025000000000001,0.0,0.0,0.0,0.1379,0.0,0.0,0.0,0.0,0.0,0.0,0.0,0.197,0.0,0.0,0.0,0.0,0.0,0.0049,0.0,0.0,0.0,875.15,3.0230000019073486
0.5025000000000002,0.0,0.0,0.0,0.1379,0.0,0.0,0.0,0.0,0.0,0.0,0.0,0.1724,0.0,0.0,0.0,0.0,0.0,0.0049,0.0,0.0,0.0,876.15,3.2279999256134033
0.5024497550244976,0.0,0.0,0.0,0.1378862113788621,0.0,0.0,0.0,0.0,0.0,0.0,0.0,0.1477852214778522,0.0,0.0,0.0,0.0,0.0,0.0048995100489951,0.0,0.0,0.0,918.15,3.4730000495910645
0.5024497550244976,0.0,0.0,0.0,0.1378862113788621,0.0,0.0,0.0,0.0,0.0,0.0,0.0,0.1231876812318768,0.0,0.0,0.0,0.0,0.0,0.0048995100489951,0.0,0.0,0.0,929.15,3.651999950408935
0.5025000000000002,0.0,0.0,0.0,0.1379,0.0,0.0,0.0,0.0,0.0,0.0,0.0,0.0985,0.0,0.0,0.0,0.0,0.0,0.0049,0.0,0.0,0.0,956.15,3.8529999256134033
0.0,0.36,0.0,0.0,0.0,0.0,0.0,0.0,0.0,0.04,0.0,0.4,0.0,0.0,0.0,0.0,0.0,0.0,0.0,0.0,0.2,0.0,681.15,3.5
0.0,0.32,0.0,0.0,0.0,0.0,0.0,0.0,0.0,0.08,0.0,0.4,0.0,0.0,0.0,0.0,0.0,0.0,0.0,0.0,0.2,0.0,715.15,3.5899999141693115
0.0,0.28,0.0,0.0,0.0,0.0,0.0,0.0,0.0,0.12,0.0,0.4,0.0,0.0,0.0,0.0,0.0,0.0,0.0,0.0,0.2,0.0,723.15,3.6700000762939458
0.0,0.27,0.0,0.0,0.0,0.0,0.0,0.0,0.0,0.03,0.0,0.3,0.0,0.0,0.0,0.0,0.0,0.0,0.0,0.0,0.4,0.0,671.15,4.010000228881836
0.0,0.24,0.0,0.0,0.0,0.0,0.0,0.0,0.0,0.06,0.0,0.3,0.0,0.0,0.0,0.0,0.0,0.0,0.0,0.0,0.4,0.0,685.15,4.079999923706055
0.0,0.21,0.0,0.0,0.0,0.0,0.0,0.0,0.0,0.09,0.0,0.3,0.0,0.0,0.0,0.0,0.0,0.0,0.0,0.0,0.4,0.0,682.15,4.150000095367432
0.0,0.18,0.0,0.0,0.0,0.0,0.0,0.0,0.0,0.02,0.0,0.2,0.0,0.0,0.0,0.0,0.0,0.0,0.0,0.0,0.6,0.0,653.15,4.539999961853027
0.0,0.16,0.0,0.0,0.0,0.0,0.0,0.0,0.0,0.04,0.0,0.2,0.0,0.0,0.0,0.0,0.0,0.0,0.0,0.0,0.6,0.0,654.15,4.570000171661377
0.0,0.14,0.0,0.0,0.0,0.0,0.0,0.0,0.0,0.06,0.0,0.2,0.0,0.0,0.0,0.0,0.0,0.0,0.0,0.0,0.6,0.0,655.15,4.670000076293945
0.0,0.0,0.0,0.0,0.0,0.0,0.0,0.0,0.0,0.0,0.0,0.0,0.0,0.0,0.0,0.0,0.0,0.0,0.0,0.0,0.0,0.9,325.85000076293943,4.949999809265137
0.0,0.0,0.0,0.0,0.0,0.0,0.0,0.0,0.0,0.0,0.0,0.0,0.0,0.0,0.0,0.0,0.0,0.0,0.0,0.0,0.0,0.8955,328.5500015258789,4.980000019073486
0.0,0.0,0.0,0.0,0.0,0.0,0.0,0.0,0.0,0.0,0.0,0.0,0.0,0.0,0.0,0.0,0.0,0.0,0.0,0.0,0.0,0.8909999999999999,331.35000076293943,5.010000228881836
0.0,0.0,0.0,0.0,0.0,0.0,0.0,0.0,0.0,0.0,0.0,0.0,0.0,0.0,0.0,0.0,0.0,0.0,0.0,0.0,0.0,0.8865000000000001,334.15,5.070000171661377
0.0,0.0,0.0,0.0,0.0,0.0,0.0,0.0,0.0,0.0,0.0,0.0,0.0,0.0,0.0,0.0,0.0,0.0,0.0,0.0,0.0,0.882,337.0500015258789,5.110000133514404
0.0,0.0,0.0,0.0,0.0,0.0,0.0,0.0,0.0,0.0,0.0,0.0,0.0,0.0,0.0,0.0,0.0,0.0,0.0,0.0,0.0,0.8775,340.0500015258789,5.150000095367432
0.0,0.0,0.0,0.0,0.0,0.0,0.0,0.0,0.0,0.0,0.0,0.0,0.0,0.0,0.0,0.0,0.0,0.0,0.0,0.0,0.0,0.873,342.74999847412107,5.199999809265137
0.0,0.0,0.0,0.0,0.0,0.0,0.0,0.0,0.0,0.6,0.0,0.0,0.0,0.0,0.0,0.0,0.0,0.0,0.0,0.0,0.0,0.0,607.15,2.4600000381469727
0.0,0.0,0.0,0.0,0.0,0.0,0.0,0.0,0.0,0.6,0.0,0.0,0.0,0.0,0.0,0.0,0.0,0.0,0.0,0.0,0.0,0.0,615.15,2.680000066757202
0.0,0.0,0.0,0.0,0.0,0.0,0.0,0.0,0.0,0.6,0.0,0.0,0.0,0.0,0.0,0.0,0.0,0.0,0.0,0.0,0.0,0.0,586.15,2.25
0.0,0.0,0.0,0.0,0.0,0.0,0.0,0.0,0.0,0.6,0.0,0.0,0.0,0.0,0.0,0.0,0.0,0.0,0.0,0.0,0.0,0.0,591.15,2.2899999618530273
0.0,0.0,0.0,0.0,0.0,0.0,0.0,0.0,0.0,0.6,0.0,0.0,0.0,0.0,0.0,0.0,0.0,0.0,0.0,0.0,0.0,0.0,597.15,2.309999942779541
0.0,0.0,0.0,0.0,0.0,0.0,0.0,0.0,0.0,0.0,0.0,0.12,0.0,0.0,0.0,0.0,0.0,0.0,0.0,0.13,0.75,0.0,606.15,6.309999942779541
0.0,0.0,0.0,0.0,0.0,0.0,0.0,0.1,0.0,0.598,0.0,0.0,0.3,0.0,0.0,0.002,0.0,0.0,0.0,0.0,0.0,0.0,803.15,2.871999979019165
0.0,0.442,0.0,0.2525,0.0,0.0,0.3055,0.0,0.0,0.0,0.0,0.0,0.0,0.0,0.0,0.0,0.0,0.0,0.0,0.0,0.0,0.0,648.15,2.7070000171661377
0.0,0.4425,0.0,0.249,0.0,0.0,0.306,0.0,0.0,0.0,0.0,0.0,0.0,0.0,0.0,0.0025,0.0,0.0,0.0,0.0,0.0,0.0,643.15,2.640000104904175
0.0,0.4422,0.0,0.2471,0.0,0.0,0.3057999999999999,0.0,0.0,0.0,0.0,0.0,0.0,0.0,0.0,0.0049,0.0,0.0,0.0,0.0,0.0,0.0,644.15,2.6419999599456787
0.0,0.4424,0.0,0.2441,0.0,0.0,0.3061,0.0,0.0,0.0,0.0,0.0,0.0,0.0,0.0,0.0074,0.0,0.0,0.0,0.0,0.0,0.0,644.15,2.6449999809265137
0.0,0.4427000000000001,0.0,0.2414,0.0,0.0,0.3057,0.0,0.0,0.0,0.0,0.0,0.0,0.0,0.0,0.0102,0.0,0.0,0.0,0.0,0.0,0.0,645.15,2.6480000019073486
0.0,0.4,0.0,0.0,0.0,0.1,0.0,0.0,0.0,0.0,0.0,0.0,0.5,0.0,0.0,0.0,0.0,0.0,0.0,0.0,0.0,0.0,634.15,2.538000106811523
0.0,0.5,0.0,0.0,0.0,0.1,0.0,0.0,0.0,0.0,0.0,0.0,0.4,0.0,0.0,0.0,0.0,0.0,0.0,0.0,0.0,0.0,640.15,2.5280001163482666
0.0,0.6,0.0,0.0,0.0,0.1,0.0,0.0,0.0,0.0,0.0,0.0,0.3,0.0,0.0,0.0,0.0,0.0,0.0,0.0,0.0,0.0,645.15,2.4760000705718994
0.0,0.5,0.0,0.0,0.0,0.2,0.0,0.0,0.0,0.0,0.0,0.0,0.3,0.0,0.0,0.0,0.0,0.0,0.0,0.0,0.0,0.0,692.15,2.6549999713897705
0.0,0.5,0.0,0.0,0.0,0.25,0.0,0.0,0.0,0.0,0.0,0.0,0.25,0.0,0.0,0.0,0.0,0.0,0.0,0.0,0.0,0.0,705.15,2.7320001125335693
0.0,0.5,0.0,0.0,0.0,0.3,0.0,0.0,0.0,0.0,0.0,0.0,0.2,0.0,0.0,0.0,0.0,0.0,0.0,0.0,0.0,0.0,721.15,2.759999990463257
0.0,0.55,0.0,0.0,0.0,0.35,0.0,0.0,0.0,0.0,0.0,0.0,0.1,0.0,0.0,0.0,0.0,0.0,0.0,0.0,0.0,0.0,744.15,2.815000057220459
0.0,0.6,0.0,0.0,0.0,0.3,0.0,0.0,0.0,0.0,0.0,0.0,0.1,0.0,0.0,0.0,0.0,0.0,0.0,0.0,0.0,0.0,748.15,2.739000082015991
0.0,0.65,0.0,0.0,0.0,0.25,0.0,0.0,0.0,0.0,0.0,0.0,0.1,0.0,0.0,0.0,0.0,0.0,0.0,0.0,0.0,0.0,761.15,2.680999994277954
0.0,0.0,0.0,0.0,0.0,0.0,0.0,0.1,0.0,0.5,0.0,0.4,0.0,0.0,0.0,0.0,0.0,0.0,0.0,0.0,0.0,0.0,839.15,3.009999990463257
0.0,0.0,0.0,0.0,0.0,0.0,0.1,0.0,0.0,0.5,0.0,0.4,0.0,0.0,0.0,0.0,0.0,0.0,0.0,0.0,0.0,0.0,853.15,3.2100000381469727
0.0,0.0,0.0,0.0,0.0,0.0,0.0,0.0,0.0,0.5,0.0,0.4,0.0,0.1,0.0,0.0,0.0,0.0,0.0,0.0,0.0,0.0,855.15,3.450000047683716
0.0,0.0,0.0,0.0,0.0,0.0,0.0,0.0,0.0,0.5,0.1,0.4,0.0,0.0,0.0,0.0,0.0,0.0,0.0,0.0,0.0,0.0,863.15,3.7100000381469727
0.0,0.0,0.0,0.0,0.0,0.0,0.1,0.0,0.0,0.5,0.0,0.0,0.0,0.0,0.0,0.0,0.0,0.0,0.0,0.0,0.4,0.0,738.15,3.5399999618530273
0.0,0.0,0.0,0.0,0.0,0.0,0.0,0.0,0.0,0.5,0.0,0.0,0.0,0.1,0.0,0.0,0.0,0.0,0.0,0.0,0.4,0.0,829.15,3.7100000381469727
0.0,0.0,0.0,0.0,0.0,0.0,0.0,0.0,0.0,0.5,0.1,0.0,0.0,0.0,0.0,0.0,0.0,0.0,0.0,0.0,0.4,0.0,831.15,3.900000095367432
0.0,0.0,0.0,0.0,0.0,0.0,0.0,0.1,0.0,0.5,0.0,0.0,0.0,0.0,0.0,0.0,0.0,0.4,0.0,0.0,0.0,0.0,733.15,4.199999809265137
0.0,0.0,0.0,0.0,0.0,0.0,0.1,0.0,0.0,0.5,0.0,0.0,0.0,0.0,0.0,0.0,0.0,0.4,0.0,0.0,0.0,0.0,735.15,4.690000057220459
0.0,0.0,0.0,0.0,0.0,0.0,0.0,0.0,0.0,0.5,0.0,0.0,0.0,0.1,0.0,0.0,0.0,0.4,0.0,0.0,0.0,0.0,742.15,4.920000076293945
0.0,0.0,0.0,0.0,0.0,0.0,0.0,0.0,0.0,0.5,0.1,0.0,0.0,0.0,0.0,0.0,0.0,0.4,0.0,0.0,0.0,0.0,745.15,5.239999771118164
0.0,0.0,0.0,0.0,0.0,0.0,0.0,0.1,0.0,0.5,0.0,0.0,0.0,0.0,0.0,0.0,0.0,0.0,0.0,0.4,0.0,0.0,716.15,5.449999809265137
0.0,0.0,0.0,0.0,0.0,0.0,0.1,0.0,0.0,0.5,0.0,0.0,0.0,0.0,0.0,0.0,0.0,0.0,0.0,0.4,0.0,0.0,739.15,5.650000095367432
0.0,0.0,0.0,0.0,0.0,0.0,0.0,0.0,0.0,0.5,0.0,0.0,0.0,0.1,0.0,0.0,0.0,0.0,0.0,0.4,0.0,0.0,746.15,5.840000152587891
0.0,0.0,0.0,0.0,0.0,0.0,0.0,0.0,0.0,0.5,0.1,0.0,0.0,0.0,0.0,0.0,0.0,0.0,0.0,0.4,0.0,0.0,757.15,6.0
0.0,0.0,0.0,0.0,0.0,0.0,0.0,0.0,0.0,1.0,0.0,0.0,0.0,0.0,0.0,0.0,0.0,0.0,0.0,0.0,0.0,0.0,521.15,1.8389999866485596
0.0,0.0,0.0,0.0,0.0,0.0,0.0,0.0,0.0,0.9788,0.0,0.0,0.0212,0.0,0.0,0.0,0.0,0.0,0.0,0.0,0.0,0.0,527.15,1.8730000257492063
0.0,0.0,0.0,0.0,0.0,0.0,0.0,0.0,0.0,0.9578,0.0,0.0,0.0421999999999999,0.0,0.0,0.0,0.0,0.0,0.0,0.0,0.0,0.0,536.15,1.89900004863739
0.0,0.0,0.0,0.0,0.0,0.0,0.0,0.0,0.0,0.9377,0.0,0.0,0.0623,0.0,0.0,0.0,0.0,0.0,0.0,0.0,0.0,0.0,559.15,1.9229999780654907
0.0,0.0,0.0,0.0,0.0,0.0,0.0,0.0,0.0,0.9173,0.0,0.0,0.0827,0.0,0.0,0.0,0.0,0.0,0.0,0.0,0.0,0.0,601.15,1.955000042915344
0.0,0.0,0.0,0.0,0.0,0.0,0.0,0.0,0.0,0.8967,0.0,0.0,0.1033,0.0,0.0,0.0,0.0,0.0,0.0,0.0,0.0,0.0,618.15,1.9880000352859497
0.0,0.0,0.0,0.0,0.0,0.0,0.0,0.0,0.0,0.8759,0.0,0.0,0.1241,0.0,0.0,0.0,0.0,0.0,0.0,0.0,0.0,0.0,641.15,2.0190000534057617
0.0,0.0,0.0,0.0,0.0,0.0,0.0,0.0,0.0,0.8569,0.0,0.0,0.1431,0.0,0.0,0.0,0.0,0.0,0.0,0.0,0.0,0.0,674.15,2.0460000038146973
0.0,0.0,0.0,0.0,0.0,0.0,0.0,0.0,0.0,0.8373,0.0,0.0,0.1626999999999999,0.0,0.0,0.0,0.0,0.0,0.0,0.0,0.0,0.0,695.15,2.072000026702881
0.0,0.0,0.0,0.0,0.0,0.0,0.0,0.0,0.0,0.818,0.0,0.0,0.182,0.0,0.0,0.0,0.0,0.0,0.0,0.0,0.0,0.0,720.15,2.0980000495910645
0.0,0.0,0.0,0.0,0.0,0.0,0.0,0.0,0.0,0.7985,0.0,0.0,0.2014999999999999,0.0,0.0,0.0,0.0,0.0,0.0,0.0,0.0,0.0,746.15,2.125999927520752
0.0,0.0,0.0,0.0,0.0,0.0,0.0,0.0,0.0,0.7786,0.0,0.0,0.2214,0.0,0.0,0.0,0.0,0.0,0.0,0.0,0.0,0.0,759.15,2.1519999504089355
0.0,0.0,0.0,0.0,0.0,0.0,0.0,0.0,0.0,0.7585,0.0,0.0,0.2415,0.0,0.0,0.0,0.0,0.0,0.0,0.0,0.0,0.0,763.15,2.177999973297119
0.0,0.0,0.0,0.0,0.0,0.0,0.0,0.0,0.0,0.738,0.0,0.0,0.262,0.0,0.0,0.0,0.0,0.0,0.0,0.0,0.0,0.0,769.15,2.203000068664551
0.0,0.0,0.0,0.0,0.0,0.0,0.0,0.0,0.0,0.7188,0.0,0.0,0.2812,0.0,0.0,0.0,0.0,0.0,0.0,0.0,0.0,0.0,769.15,2.2260000705718994
0.7935000000000001,0.0,0.0,0.1457,0.0029,0.0091,0.0,0.0,0.0,0.0488,0.0,0.0,0.0,0.0,0.0,0.0,0.0,0.0,0.0,0.0,0.0,0.0,810.15,2.443000078201294
0.7890999999999999,0.0,0.0,0.1452,0.0069,0.0093,0.0,0.0,0.0,0.0495,0.0,0.0,0.0,0.0,0.0,0.0,0.0,0.0,0.0,0.0,0.0,0.0,809.15,2.444000005722046
0.7739999999999999,0.0,0.0,0.1459999999999999,0.022,0.009,0.0,0.0,0.0,0.0489999999999999,0.0,0.0,0.0,0.0,0.0,0.0,0.0,0.0,0.0,0.0,0.0,0.0,815.15,2.447999954223633
0.747,0.0,0.0,0.146,0.047,0.01,0.0,0.0,0.0,0.05,0.0,0.0,0.0,0.0,0.0,0.0,0.0,0.0,0.0,0.0,0.0,0.0,823.15,2.4489998817443848
0.718,0.0,0.0,0.147,0.076,0.01,0.0,0.0,0.0,0.049,0.0,0.0,0.0,0.0,0.0,0.0,0.0,0.0,0.0,0.0,0.0,0.0,839.15,2.4489998817443848
0.6890000000000001,0.0,0.0,0.148,0.103,0.01,0.0,0.0,0.0,0.05,0.0,0.0,0.0,0.0,0.0,0.0,0.0,0.0,0.0,0.0,0.0,0.0,849.15,2.433000087738037
0.671,0.0,0.0,0.143,0.126,0.01,0.0,0.0,0.0,0.05,0.0,0.0,0.0,0.0,0.0,0.0,0.0,0.0,0.0,0.0,0.0,0.0,856.15,2.4189999103546143
0.641,0.0,0.0,0.143,0.156,0.01,0.0,0.0,0.0,0.05,0.0,0.0,0.0,0.0,0.0,0.0,0.0,0.0,0.0,0.0,0.0,0.0,892.15,2.413000106811523
0.623,0.0,0.0,0.1375,0.1794,0.0093999999999999,0.0,0.0,0.0,0.0507,0.0,0.0,0.0,0.0,0.0,0.0,0.0,0.0,0.0,0.0,0.0,0.0,917.15,2.424999952316284
0.6113000000000001,0.0,0.0,0.1363,0.1938,0.0088,0.0,0.0,0.0,0.0498,0.0,0.0,0.0,0.0,0.0,0.0,0.0,0.0,0.0,0.0,0.0,0.0,923.15,2.440000057220459
0.8008,0.0,0.0,0.1477,0.0016,0.0015,0.0,0.0,0.0,0.0484,0.0,0.0,0.0,0.0,0.0,0.0,0.0,0.0,0.0,0.0,0.0,0.0,804.15,2.4210000038146973
0.7928000000000001,0.0,0.0,0.1458,0.0116,0.0014,0.0,0.0,0.0,0.0484,0.0,0.0,0.0,0.0,0.0,0.0,0.0,0.0,0.0,0.0,0.0,0.0,808.15,2.4140000343322754
0.7881999999999999,0.0,0.0,0.144,0.02,0.0008,0.0,0.0,0.0,0.047,0.0,0.0,0.0,0.0,0.0,0.0,0.0,0.0,0.0,0.0,0.0,0.0,819.15,2.4089999198913574
0.7812781278127814,0.0,0.0,0.136013601360136,0.04000400040004,0.0007000700070007,0.0,0.0,0.0,0.042004200420042,0.0,0.0,0.0,0.0,0.0,0.0,0.0,0.0,0.0,0.0,0.0,0.0,833.15,2.4059998989105225
0.7693,0.0,0.0,0.1300999999999999,0.0569999999999999,0.0005999999999999,0.0,0.0,0.0,0.0429999999999999,0.0,0.0,0.0,0.0,0.0,0.0,0.0,0.0,0.0,0.0,0.0,0.0,840.15,2.4019999504089355
0.7585000000000002,0.0,0.0,0.1229,0.0749,0.0007,0.0,0.0,0.0,0.043,0.0,0.0,0.0,0.0,0.0,0.0,0.0,0.0,0.0,0.0,0.0,0.0,859.15,2.3919999599456787
