Repository: dorukdogular/vitreos

# Data

## Source

Glass property data is sourced from the [SciGlass database](https://github.com/epam/SciGlass) (EPAM Systems), made available under the [Open Database License (ODbL)](https://opendatacommons.org/licenses/odbl/1-0/). Accessed via the [glasspy](https://github.com/drcassar/glasspy) Python library.

## Files tracked in git

| File | Description |
|---|---|
| `clean.csv` | Deduplicated glass-forming ability dataset (11858 rows) |
| `tg_dataset.csv` | 76377 glasses with Tg (K) and 22 oxide mol% features |
| `tg_density_dataset.csv` | 31173 glasses with both Tg (K) and density (g/cm³) |

File: data/tg_density_dataset.csv (part 80 of 109)
SiO2,P2O5,ZrO2,Na2O,Al2O3,Fe2O3,CaO,MgO,K2O,B2O3,BaO,ZnO,Li2O,SrO,La2O3,TiO2,Nb2O5,PbO,Sb2O3,Bi2O3,TeO2,Se,Tg,density
0.7202720272027203,0.0,0.0,0.131013101310131,0.104010401040104,0.0007000700070007,0.0,0.0,0.0,0.044004400440044,0.0,0.0,0.0,0.0,0.0,0.0,0.0,0.0,0.0,0.0,0.0,0.0,865.15,2.3980000019073486
0.6915000000000001,0.0,0.0,0.1349,0.1269,0.0007,0.0,0.0,0.0,0.046,0.0,0.0,0.0,0.0,0.0,0.0,0.0,0.0,0.0,0.0,0.0,0.0,875.15,2.384000062942505
0.6297,0.0,0.0,0.1473,0.1718,0.0013,0.0,0.0,0.0,0.0499,0.0,0.0,0.0,0.0,0.0,0.0,0.0,0.0,0.0,0.0,0.0,0.0,931.15,2.4000000953674316
0.6052000000000001,0.0,0.0,0.1473,0.1961,0.0014,0.0,0.0,0.0,0.05,0.0,0.0,0.0,0.0,0.0,0.0,0.0,0.0,0.0,0.0,0.0,0.0,943.15,2.4089999198913574
0.5461546154615462,0.0174017401740174,0.0,0.0599059905990599,0.0,0.0,0.2208220822082208,0.0768076807680768,0.0789078907890789,0.0,0.0,0.0,0.0,0.0,0.0,0.0,0.0,0.0,0.0,0.0,0.0,0.0,868.15,2.6600000858306885
0.0,0.0,0.0,0.0,0.0,0.0,0.0,0.0,0.0,0.55,0.0,0.45,0.0,0.0,0.0,0.0,0.0,0.0,0.0,0.0,0.0,0.0,838.15,3.0399999618530273
0.0,0.0,0.0,0.0,0.0,0.0,0.0,0.0,0.0,0.5445,0.0,0.4454999999999999,0.0,0.0,0.0,0.0,0.0,0.0,0.0,0.0,0.0,0.0,854.15,3.122999906539917
0.0,0.0,0.0,0.0,0.0,0.0,0.0,0.0,0.0,0.5335,0.0,0.4365,0.0,0.0,0.0,0.0,0.0,0.0,0.0,0.0,0.0,0.0,848.15,3.1619999408721924
0.0,0.0,0.0,0.0,0.0,0.0,0.0,0.0,0.0,0.5115,0.0,0.4185,0.0,0.0,0.0,0.0,0.0,0.0,0.0,0.0,0.0,0.0,838.15,3.2160000801086426
0.0,0.0,0.0,0.0,0.0,0.0,0.0,0.0,0.0,0.495,0.0,0.405,0.0,0.0,0.0,0.0,0.0,0.0,0.0,0.0,0.0,0.0,819.15,3.239000082015991
0.0,0.0,0.0,0.0,0.0,0.0,0.0,0.0,0.0,0.4675,0.0,0.3825,0.0,0.0,0.0,0.0,0.0,0.0,0.0,0.0,0.0,0.0,802.15,3.313999891281128
0.0,0.0,0.0,0.0,0.0,0.0,0.0,0.0,0.0,0.44,0.0,0.36,0.0,0.0,0.0,0.0,0.0,0.0,0.0,0.0,0.0,0.0,783.15,3.385999917984009
0.0,0.0,0.0,0.0,0.0,0.0,0.0,0.0,0.0,0.0,0.0,0.1,0.0,0.0,0.0,0.0,0.15,0.0,0.0,0.0,0.75,0.0,661.15,5.281000137329102
0.0,0.0,0.0,0.0,0.0,0.0,0.0,0.0,0.0,0.0,0.0,0.1,0.0,0.0,0.0,0.0,0.12,0.0,0.0,0.0,0.75,0.0,669.15,5.414999961853027
0.0,0.0,0.0,0.0,0.0,0.0,0.0,0.0,0.0,0.0,0.0,0.1,0.0,0.0,0.0,0.0,0.08,0.0,0.0,0.0,0.75,0.0,688.15,5.627999782562256
0.0,0.0,0.0,0.0,0.0,0.0,0.0,0.0,0.0,0.0,0.0,0.1,0.0,0.0,0.0,0.0,0.06,0.0,0.0,0.0,0.75,0.0,695.15,5.735000133514404
0.0,0.0,0.0,0.0,0.0,0.0,0.0,0.0,0.0,0.6,0.0,0.098,0.0,0.0,0.0,0.0,0.0,0.0,0.0,0.0,0.0,0.0,654.15,2.8570001125335693
0.0,0.0,0.0,0.0,0.0,0.0,0.0,0.0,0.0,0.6,0.0,0.096,0.0,0.0,0.0,0.0,0.0,0.0,0.0,0.0,0.0,0.0,663.15,2.8589999675750732
0.0,0.0,0.0,0.0,0.0,0.0,0.0,0.0,0.0,0.6,0.0,0.094,0.0,0.0,0.0,0.0,0.0,0.0,0.0,0.0,0.0,0.0,669.15,2.859999895095825
0.0,0.0,0.0,0.0,0.0,0.0,0.0,0.0,0.0,0.6,0.0,0.092,0.0,0.0,0.0,0.0,0.0,0.0,0.0,0.0,0.0,0.0,676.15,2.861000061035156
0.0,0.0,0.0,0.0,0.0,0.0,0.0,0.0,0.0,0.6,0.0,0.09,0.0,0.0,0.0,0.0,0.0,0.0,0.0,0.0,0.0,0.0,681.15,2.86299991607666
0.0,0.0,0.0,0.0,0.0,0.0,0.0,0.0,0.0,0.6,0.0,0.08,0.0,0.0,0.0,0.0,0.0,0.0,0.0,0.0,0.0,0.0,687.15,2.871999979019165
0.5,0.0,0.0,0.0,0.0,0.0,0.0,0.0,0.0,0.0,0.0,0.5,0.0,0.0,0.0,0.0,0.0,0.0,0.0,0.0,0.0,0.0,1003.15,3.5999999046325684
0.45,0.0,0.0,0.0,0.1,0.0,0.0,0.0,0.0,0.0,0.0,0.45,0.0,0.0,0.0,0.0,0.0,0.0,0.0,0.0,0.0,0.0,943.15,3.490000009536743
0.45,0.0,0.0,0.1,0.1,0.0,0.0,0.0,0.0,0.0,0.0,0.35,0.0,0.0,0.0,0.0,0.0,0.0,0.0,0.0,0.0,0.0,863.15,3.200000047683716
0.45,0.0,0.0,0.05,0.1,0.0,0.0,0.0,0.05,0.0,0.0,0.35,0.0,0.0,0.0,0.0,0.0,0.0,0.0,0.0,0.0,0.0,881.15,3.130000114440918
0.5,0.0,0.0,0.2,0.0,0.0,0.0,0.0,0.0,0.0,0.0,0.3,0.0,0.0,0.0,0.0,0.0,0.0,0.0,0.0,0.0,0.0,773.15,3.109999895095825
0.5,0.0,0.0,0.1,0.0,0.0,0.0,0.0,0.1,0.0,0.0,0.3,0.0,0.0,0.0,0.0,0.0,0.0,0.0,0.0,0.0,0.0,793.15,3.0799999237060547
0.5,0.0,0.0,0.1,0.0,0.0,0.0,0.0,0.0,0.0,0.0,0.3,0.1,0.0,0.0,0.0,0.0,0.0,0.0,0.0,0.0,0.0,738.15,3.140000104904175
0.5,0.0,0.0,0.1,0.0,0.0,0.0,0.0,0.0,0.0,0.1,0.3,0.0,0.0,0.0,0.0,0.0,0.0,0.0,0.0,0.0,0.0,818.15,3.569999933242798
0.6,0.0,0.0,0.14,0.0,0.0,0.0,0.0,0.0,0.0,0.0,0.26,0.0,0.0,0.0,0.0,0.0,0.0,0.0,0.0,0.0,0.0,803.15,2.9800000190734863
0.6,0.0,0.0,0.07,0.0,0.0,0.0,0.0,0.07,0.0,0.0,0.26,0.0,0.0,0.0,0.0,0.0,0.0,0.0,0.0,0.0,0.0,803.15,3.380000114440918
0.6,0.0,0.0,0.0,0.0,0.0,0.0,0.0,0.14,0.0,0.0,0.26,0.0,0.0,0.0,0.0,0.0,0.0,0.0,0.0,0.0,0.0,883.15,3.109999895095825
0.5,0.0,0.0,0.0,0.0,0.0,0.0,0.0,0.2,0.0,0.0,0.3,0.0,0.0,0.0,0.0,0.0,0.0,0.0,0.0,0.0,0.0,883.15,3.0
0.6,0.0,0.0,0.0,0.0,0.0,0.0,0.0,0.17,0.06,0.0,0.17,0.0,0.0,0.0,0.0,0.0,0.0,0.0,0.0,0.0,0.0,848.15,2.7200000286102295
0.6,0.0,0.0,0.2,0.0,0.0,0.0,0.0,0.0,0.0,0.0,0.2,0.0,0.0,0.0,0.0,0.0,0.0,0.0,0.0,0.0,0.0,773.15,2.890000104904175
0.6,0.0,0.0,0.0,0.0,0.0,0.0,0.0,0.2,0.0,0.0,0.2,0.0,0.0,0.0,0.0,0.0,0.0,0.0,0.0,0.0,0.0,888.15,2.759999990463257
0.0,0.0,0.0,0.0,0.0,0.0,0.0,0.0,0.0,0.6601,0.0,0.0,0.33,0.0,0.0,0.0,0.0,0.0,0.0,0.0,0.0,0.0,719.15,2.3959999084472656
0.0,0.0,0.0,0.0,0.0,0.0,0.0,0.0,0.0,0.6556655665566556,0.0,0.0,0.3278327832783278,0.0,0.0,0.0,0.0,0.0,0.0,0.0,0.0,0.0,721.15,2.4159998893737793
0.0,0.0,0.0,0.0,0.0,0.0,0.0,0.0,0.0,0.6476647664766476,0.0,0.0,0.3238323832383238,0.0,0.0,0.0,0.0,0.0,0.0,0.0,0.0,0.0,722.15,2.4489998817443848
0.0,0.0,0.0,0.0,0.0,0.0,0.0,0.0,0.0,0.639,0.0,0.0,0.3195,0.0,0.0,0.0,0.0,0.0,0.0,0.0,0.0,0.0,730.15,2.5390000343322754
0.0,0.0,0.0,0.0,0.0,0.0,0.0,0.0,0.0,0.6323367663233677,0.0,0.0,0.3161683831616838,0.0,0.0,0.0,0.0,0.0,0.0,0.0,0.0,0.0,737.15,2.6029999256134033
0.0,0.2448999999999999,0.0,0.1837,0.0,0.0,0.0,0.0,0.0,0.0,0.0,0.0,0.0,0.0,0.0,0.0,0.2041,0.0,0.0,0.0,0.0,0.0,878.15,4.380000114440918
0.0,0.2542,0.0,0.2288,0.0,0.0,0.0,0.0,0.0,0.0,0.0,0.0,0.0,0.0,0.0,0.0,0.2119,0.0,0.0,0.0,0.0,0.0,863.15,4.210000038146973
0.0,0.2643,0.0,0.2775,0.0,0.0,0.0,0.0,0.0,0.0,0.0,0.0,0.0,0.0,0.0,0.0,0.2203,0.0,0.0,0.0,0.0,0.0,853.15,4.0
0.0,0.272972702729727,0.0,0.3193680631936806,0.0,0.0,0.0,0.0,0.0,0.0,0.0,0.0,0.0,0.0,0.0,0.0,0.2274772522747725,0.0,0.0,0.0,0.0,0.0,843.15,3.7799999713897705
0.0,0.2871,0.0,0.3876,0.0,0.0,0.0,0.0,0.0,0.0,0.0,0.0,0.0,0.0,0.0,0.0,0.2392,0.0,0.0,0.0,0.0,0.0,833.15,3.5399999618530273
0.0,0.3,0.0,0.45,0.0,0.0,0.0,0.0,0.0,0.0,0.0,0.0,0.0,0.0,0.0,0.0,0.25,0.0,0.0,0.0,0.0,0.0,823.15,3.259999990463257
0.0,0.2448999999999999,0.0,0.0,0.0,0.0,0.0,0.0,0.1837,0.0,0.0,0.0,0.0,0.0,0.0,0.0,0.2041,0.0,0.0,0.0,0.0,0.0,903.15,4.199999809265137
0.0,0.2542,0.0,0.0,0.0,0.0,0.0,0.0,0.2288,0.0,0.0,0.0,0.0,0.0,0.0,0.0,0.2119,0.0,0.0,0.0,0.0,0.0,893.15,4.010000228881836
0.0,0.2643,0.0,0.0,0.0,0.0,0.0,0.0,0.2775,0.0,0.0,0.0,0.0,0.0,0.0,0.0,0.2203,0.0,0.0,0.0,0.0,0.0,878.15,3.799999952316284
0.0,0.272972702729727,0.0,0.0,0.0,0.0,0.0,0.0,0.3193680631936806,0.0,0.0,0.0,0.0,0.0,0.0,0.0,0.2274772522747725,0.0,0.0,0.0,0.0,0.0,868.15,3.5899999141693115
0.0,0.2871,0.0,0.0,0.0,0.0,0.0,0.0,0.3876,0.0,0.0,0.0,0.0,0.0,0.0,0.0,0.2392,0.0,0.0,0.0,0.0,0.0,858.15,3.359999895095825
0.0,0.3,0.0,0.0,0.0,0.0,0.0,0.0,0.45,0.0,0.0,0.0,0.0,0.0,0.0,0.0,0.25,0.0,0.0,0.0,0.0,0.0,853.15,3.0999999046325684
0.0,0.0,0.0,0.0,0.0,0.0,0.0,0.244,0.1043999999999999,0.6496999999999999,0.0,0.0,0.0,0.0,0.0,0.0,0.0,0.0,0.0,0.0,0.0,0.0,595.15,3.121000051498413
0.0,0.0,0.0,0.0,0.0,0.0,0.0,0.2576742325767423,0.1102889711028897,0.5866413358664133,0.0,0.0,0.0,0.0,0.0,0.0,0.0,0.0,0.0,0.0,0.0433956604339566,0.0,591.15,3.2330000400543213
0.0,0.0,0.0,0.0,0.0,0.0,0.0,0.273,0.1168,0.5162000000000001,0.0,0.0,0.0,0.0,0.0,0.0,0.0,0.0,0.0,0.0,0.0919,0.0,579.15,4.258999824523926
0.0,0.0,0.0,0.0,0.0,0.0,0.0,0.2902,0.1242,0.4368,0.0,0.0,0.0,0.0,0.0,0.0,0.0,0.0,0.0,0.0,0.1466,0.0,568.15,4.433000087738037
0.0,0.0,0.0,0.0,0.0,0.0,0.0,0.3098,0.1325,0.3467,0.0,0.0,0.0,0.0,0.0,0.0,0.0,0.0,0.0,0.0,0.2086,0.0,580.15,5.3420000076293945
0.0,0.0,0.0,0.0,0.0,0.0,0.0,0.0,0.0,0.0,0.0,0.0,0.0,0.0,0.0,0.0,0.0,0.5,0.0,0.0,0.0,0.0,514.15,5.074999809265137
0.0,0.0,0.0,0.0,0.0,0.0,0.0,0.0,0.0,0.0,0.0,0.0,0.0,0.0,0.0,0.0,0.0,0.45,0.0,0.0,0.0,0.0,518.15,4.968999862670898
0.0,0.0,0.0,0.0,0.0,0.0,0.0,0.0,0.0,0.0,0.0,0.0,0.0,0.0,0.0,0.0,0.0,0.4,0.0,0.0,0.0,0.0,520.15,4.806000232696533
0.0,0.0,0.0,0.0,0.0,0.0,0.0,0.0,0.0,0.0,0.0,0.0,0.0,0.0,0.0,0.0,0.0,0.35,0.0,0.0,0.0,0.0,527.15,4.650000095367432
0.0,0.0,0.0,0.0,0.0,0.0,0.0,0.0,0.0498900219956008,0.0,0.0498900219956008,0.0,0.0498900219956008,0.0,0.0,0.0,0.0,0.2990401919616077,0.0,0.249250149970006,0.0,0.0,679.15,7.151000022888184
0.5529999999999999,0.0,0.0,0.0,0.276,0.0,0.0,0.0,0.0,0.0,0.0,0.0,0.0,0.0,0.171,0.0,0.0,0.0,0.0,0.0,0.0,0.0,1155.15,3.7300000190734863
0.5529999999999999,0.0,0.0,0.0,0.276,0.0,0.0,0.0,0.0,0.0,0.0,0.0,0.0,0.0,0.0,0.0,0.0,0.0,0.0,0.0,0.0,0.0,1164.15,3.369999885559082
0.5529999999999999,0.0,0.0,0.0,0.276,0.0,0.0,0.0,0.0,0.0,0.0,0.0,0.0,0.0,0.0,0.0,0.0,0.0,0.0,0.0,0.0,0.0,1178.15,4.400000095367432
0.5529999999999999,0.0,0.0,0.0,0.276,0.0,0.0,0.0,0.0,0.0,0.0,0.0,0.0,0.0,0.0,0.0,0.0,0.0,0.0,0.0,0.0,0.0,1147.15,2.930000066757202
0.508,0.0,0.0,0.0,0.254,0.0,0.0,0.0,0.0,0.0,0.0,0.0,0.0,0.0,0.238,0.0,0.0,0.0,0.0,0.0,0.0,0.0,1153.15,4.110000133514404
0.508,0.0,0.0,0.0,0.254,0.0,0.0,0.0,0.0,0.0,0.0,0.0,0.0,0.0,0.0,0.0,0.0,0.0,0.0,0.0,0.0,0.0,1169.15,3.640000104904175
0.508,0.0,0.0,0.0,0.254,0.0,0.0,0.0,0.0,0.0,0.0,0.0,0.0,0.0,0.0,0.0,0.0,0.0,0.0,0.0,0.0,0.0,1181.15,5.050000190734863
0.508,0.0,0.0,0.0,0.254,0.0,0.0,0.0,0.0,0.0,0.0,0.0,0.0,0.0,0.048,0.0,0.0,0.0,0.0,0.0,0.0,0.0,1137.15,3.2899999618530273
0.508,0.0,0.0,0.0,0.254,0.0,0.0,0.0,0.0,0.0,0.0,0.0,0.0,0.0,0.0,0.0,0.0,0.0,0.0,0.0,0.0,0.0,1138.15,3.2100000381469727
0.413,0.0262,0.0,0.2452,0.0,0.0,0.2710000000000001,0.0,0.0,0.0446,0.0,0.0,0.0,0.0,0.0,0.0,0.0,0.0,0.0,0.0,0.0,0.0,791.15,2.6600000858306885
0.3639,0.0264,0.0,0.247,0.0,0.0,0.273,0.0,0.0,0.0897,0.0,0.0,0.0,0.0,0.0,0.0,0.0,0.0,0.0,0.0,0.0,0.0,792.15,2.7100000381469727
0.4613461346134613,0.026002600260026,0.0,0.2435243524352435,0.0,0.0,0.2691269126912691,0.0,0.0,0.0,0.0,0.0,0.0,0.0,0.0,0.0,0.0,0.0,0.0,0.0,0.0,0.0,788.15,2.200000047683716
0.4530999999999999,0.0255999999999999,0.0,0.1903,0.0,0.0,0.2643,0.0,0.0161,0.0,0.0,0.0,0.0505999999999999,0.0,0.0,0.0,0.0,0.0,0.0,0.0,0.0,0.0,772.15,2.3299999237060547
0.4451,0.0250999999999999,0.0,0.1391,0.0,0.0,0.2597,0.0,0.0315,0.0,0.0,0.0,0.0994999999999999,0.0,0.0,0.0,0.0,0.0,0.0,0.0,0.0,0.0,764.15,2.5
0.4602999999999999,0.026,0.0,0.2429999999999999,0.0,0.0,0.2136999999999999,0.0380999999999999,0.0,0.0,0.0,0.0188999999999999,0.0,0.0,0.0,0.0,0.0,0.0,0.0,0.0,0.0,0.0,793.15,2.5999999046325684
0.4548,0.0256999999999999,0.0,0.2498999999999999,0.0,0.0,0.157,0.0753,0.0,0.0,0.0,0.0373,0.0,0.0,0.0,0.0,0.0,0.0,0.0,0.0,0.0,0.0,794.15,2.630000114440918
0.4,0.0,0.0,0.5495,0.05,0.0,0.0,0.0,0.0,0.0,0.0,0.0,0.0,0.0,0.0,0.0,0.0,0.0,0.0,0.0,0.0,0.0,722.15,2.569999933242798
0.4,0.0,0.0,0.5479999999999999,0.05,0.0,0.0,0.0,0.0,0.0,0.0,0.0,0.0,0.0,0.0,0.0,0.0,0.0,0.0,0.0,0.0,0.0,736.15,2.5399999618530273
0.4,0.0,0.0,0.546,0.05,0.0,0.0,0.0,0.0,0.0,0.0,0.0,0.0,0.0,0.0,0.0,0.0,0.0,0.0,0.0,0.0,0.0,743.15,2.7300000190734863
0.4,0.0,0.0,0.544,0.05,0.0,0.0,0.0,0.0,0.0,0.0,0.0,0.0,0.0,0.0,0.0,0.0,0.0,0.0,0.0,0.0,0.0,716.15,2.569999933242798
0.4,0.0,0.0,0.542,0.05,0.0,0.0,0.0,0.0,0.0,0.0,0.0,0.0,0.0,0.0,0.0,0.0,0.0,0.0,0.0,0.0,0.0,712.15,2.549999952316284
0.4,0.0,0.0,0.54,0.05,0.0,0.0,0.0,0.0,0.0,0.0,0.0,0.0,0.0,0.0,0.0,0.0,0.0,0.0,0.0,0.0,0.0,708.15,2.559999942779541
0.0,0.375,0.0,0.0,0.0,0.0,0.0,0.0,0.0,0.0,0.0,0.0,0.5,0.0,0.0,0.0,0.0,0.0,0.0,0.0,0.0,0.0,700.15,3.299999952316284
0.0,0.3409340934093409,0.0,0.0,0.0,0.0,0.0,0.0,0.0,0.0,0.0,0.0,0.3636363636363636,0.0,0.0,0.0,0.0,0.0,0.0,0.0,0.0,0.0,645.15,3.200000047683716
0.0,0.3125,0.0,0.0,0.0,0.0,0.0,0.0,0.0,0.0,0.0,0.0,0.25,0.0,0.0,0.0,0.0,0.0,0.0,0.0,0.0,0.0,600.15,3.0999999046325684
0.0,0.3,0.0,0.0,0.0,0.0,0.0,0.0,0.0,0.0,0.0,0.0,0.2,0.0,0.0,0.0,0.0,0.0,0.0,0.0,0.0,0.0,590.15,3.0399999618530273
0.0,0.2885,0.0,0.0,0.0,0.0,0.0,0.0,0.0,0.0,0.0,0.0,0.1538,0.0,0.0,0.0,0.0,0.0,0.0,0.0,0.0,0.0,604.15,2.9800000190734863
0.0,0.2678999999999999,0.0,0.0,0.0,0.0,0.0,0.0,0.0,0.0,0.0,0.0,0.0713999999999999,0.0,0.0,0.0,0.0,0.0,0.0,0.0,0.0,0.0,625.15,2.940000057220459
0.0,0.25,0.0,0.0,0.0,0.0,0.0,0.0,0.0,0.0,0.0,0.0,0.0,0.0,0.0,0.0,0.0,0.0,0.0,0.0,0.0,0.0,640.15,2.930000066757202
0.0,0.25,0.0,0.0,0.0,0.0,0.0,0.0,0.0,0.0,0.0,0.0,0.25,0.0,0.0,0.0,0.0,0.0,0.0,0.0,0.0,0.0,614.15,3.0799999237060547
0.0,0.24,0.0,0.0,0.0,0.0,0.0,0.0,0.0,0.0,0.0,0.0,0.2,0.0,0.0,0.0,0.0,0.0,0.0,0.0,0.0,0.0,610.15,3.0299999713897705
0.0,0.2308230823082308,0.0,0.0,0.0,0.0,0.0,0.0,0.0,0.0,0.0,0.0,0.1538153815381538,0.0,0.0,0.0,0.0,0.0,0.0,0.0,0.0,0.0,612.15,3.0
0.0,0.2143,0.0,0.0,0.0,0.0,0.0,0.0,0.0,0.0,0.0,0.0,0.0713999999999999,0.0,0.0,0.0,0.0,0.0,0.0,0.0,0.0,0.0,618.15,2.9800000190734863
0.0,0.2,0.0,0.0,0.0,0.0,0.0,0.0,0.0,0.0,0.0,0.0,0.0,0.0,0.0,0.0,0.0,0.0,0.0,0.0,0.0,0.0,633.15,2.9800000190734863
0.0,0.3,0.0,0.0,0.0,0.0,0.0,0.0,0.0,0.0,0.0,0.0,0.5,0.0,0.0,0.0,0.0,0.0,0.0,0.0,0.0,0.0,665.15,3.1600000858306885
0.0,0.2727272727272727,0.0,0.0,0.0,0.0,0.0,0.0,0.0,0.0,0.0,0.0,0.3636363636363636,0.0,0.0,0.0,0.0,0.0,0.0,0.0,0.0,0.0,650.15,3.119999885559082
0.0,0.0,0.0,0.0,0.0,0.0,0.0,0.0,0.0,0.0,0.0,0.0,0.0,0.0,0.0,0.0,0.0,0.3989999999999999,0.0,0.15,0.0,0.0,576.15,6.811999797821045
0.0,0.0,0.0,0.0,0.0,0.0,0.0,0.0,0.0,0.0,0.0,0.0,0.0,0.0,0.0,0.0,0.0,0.3979999999999999,0.0,0.15,0.0,0.0,589.15,6.809000015258789
0.0,0.0,0.0,0.0,0.0,0.0,0.0,0.0,0.0,0.0,0.0,0.0,0.0,0.0,0.0,0.0,0.0,0.397,0.0,0.15,0.0,0.0,595.15,6.806000232696533
0.0,0.0,0.0,0.0,0.0,0.0,0.0,0.0,0.0,0.0,0.0,0.0,0.0,0.0,0.0,0.0,0.0,0.396,0.0,0.15,0.0,0.0,602.15,6.802999973297119
0.0,0.0,0.0,0.0,0.0,0.0,0.0,0.0,0.0,0.0,0.0,0.0,0.0,0.0,0.0,0.0,0.0,0.395,0.0,0.15,0.0,0.0,578.15,6.800000190734863
0.0,0.0,0.0,0.0,0.0,0.0,0.0,0.0,0.0,0.0,0.0,0.0,0.0,0.0,0.0,0.0,0.0,0.3939999999999999,0.0,0.15,0.0,0.0,574.15,6.796999931335449
0.0,0.0,0.0,0.0,0.0,0.0,0.0,0.0,0.0,0.5,0.5,0.0,0.0,0.0,0.0,0.0,0.0,0.0,0.0,0.0,0.0,0.0,803.15,3.950000047683716
0.0,0.5,0.0,0.0,0.0,0.3,0.0,0.0,0.0,0.0,0.0,0.0,0.2,0.0,0.0,0.0,0.0,0.0,0.0,0.0,0.0,0.0,713.15,2.809999942779541
0.0,0.5,0.0,0.0,0.0,0.3,0.0,0.0,0.0,0.0,0.0,0.024,0.176,0.0,0.0,0.0,0.0,0.0,0.0,0.0,0.0,0.0,703.15,2.8299999237060547
0.0,0.5,0.0,0.0,0.0,0.3,0.0,0.0,0.0,0.0,0.0,0.04,0.16,0.0,0.0,0.0,0.0,0.0,0.0,0.0,0.0,0.0,651.15,3.140000104904175
0.0,0.5,0.0,0.0,0.0,0.3,0.0,0.0,0.0,0.0,0.0,0.0559999999999999,0.144,0.0,0.0,0.0,0.0,0.0,0.0,0.0,0.0,0.0,648.15,3.1700000762939453
0.0,0.5,0.0,0.0,0.0,0.3,0.0,0.0,0.0,0.0,0.0,0.072,0.128,0.0,0.0,0.0,0.0,0.0,0.0,0.0,0.0,0.0,648.15,3.190000057220459
0.0,0.7,0.0,0.0,0.0,0.0,0.0,0.0,0.0,0.0,0.0,0.15,0.0,0.0,0.0,0.0,0.0,0.15,0.0,0.0,0.0,0.0,551.15,3.2300000190734863
0.0,0.65,0.0,0.0,0.0,0.0,0.0,0.0,0.0,0.0,0.0,0.15,0.0,0.0,0.0,0.0,0.0,0.2,0.0,0.0,0.0,0.0,569.15,3.369999885559082
0.0,0.6,0.0,0.0,0.0,0.0,0.0,0.0,0.0,0.0,0.0,0.15,0.0,0.0,0.0,0.0,0.0,0.25,0.0,0.0,0.0,0.0,587.15,3.5899999141693115
0.0,0.55,0.0,0.0,0.0,0.0,0.0,0.0,0.0,0.0,0.0,0.15,0.0,0.0,0.0,0.0,0.0,0.3,0.0,0.0,0.0,0.0,596.15,4.070000171661377
0.0,0.5,0.0,0.0,0.0,0.0,0.0,0.0,0.0,0.0,0.0,0.15,0.0,0.0,0.0,0.0,0.0,0.35,0.0,0.0,0.0,0.0,613.15,4.130000114440918
0.0,0.45,0.0,0.0,0.0,0.0,0.0,0.0,0.0,0.0,0.0,0.15,0.0,0.0,0.0,0.0,0.0,0.4,0.0,0.0,0.0,0.0,616.15,4.579999923706055
0.0,0.4,0.0,0.0,0.0,0.0,0.0,0.0,0.0,0.0,0.0,0.15,0.0,0.0,0.0,0.0,0.0,0.45,0.0,0.0,0.0,0.0,634.15,4.980000019073486
0.0,0.35,0.0,0.0,0.0,0.0,0.0,0.0,0.0,0.0,0.0,0.15,0.0,0.0,0.0,0.0,0.0,0.5,0.0,0.0,0.0,0.0,645.15,5.420000076293945
0.0,0.3,0.0,0.0,0.0,0.0,0.0,0.0,0.0,0.3,0.0,0.0,0.0,0.0,0.0,0.0,0.0,0.0,0.0,0.0,0.0,0.0,683.15,2.7170000076293945
0.0,0.3,0.0,0.0,0.0,0.0,0.0,0.0,0.0,0.3,0.0,0.0,0.0,0.0,0.0,0.0,0.0,0.0,0.0,0.0,0.0,0.0,675.15,2.7239999771118164
0.0,0.3,0.0,0.0,0.0,0.0,0.0,0.0,0.0,0.3,0.0,0.0,0.0,0.0,0.0,0.0,0.0,0.0,0.0,0.0,0.0,0.0,668.15,2.734999895095825
0.0,0.3,0.0,0.0,0.0,0.0,0.0,0.0,0.0,0.3,0.0,0.0,0.0,0.0,0.0,0.0,0.0,0.0,0.0,0.0,0.0,0.0,663.15,2.742000102996826
0.0,0.3,0.0,0.0,0.0,0.0,0.0,0.0,0.0,0.3,0.0,0.0,0.0,0.0,0.0,0.0,0.0,0.0,0.0,0.0,0.0,0.0,658.15,2.749000072479248
0.0,0.45,0.0,0.31,0.0,0.0,0.24,0.0,0.0,0.0,0.0,0.0,0.0,0.0,0.0,0.0,0.0,0.0,0.0,0.0,0.0,0.0,778.15,2.609999895095825
0.0,0.45,0.01,0.3,0.0,0.0,0.24,0.0,0.0,0.0,0.0,0.0,0.0,0.0,0.0,0.0,0.0,0.0,0.0,0.0,0.0,0.0,795.15,2.690000057220459
0.0,0.45,0.02,0.29,0.0,0.0,0.24,0.0,0.0,0.0,0.0,0.0,0.0,0.0,0.0,0.0,0.0,0.0,0.0,0.0,0.0,0.0,818.15,2.7200000286102295
0.0,0.45,0.03,0.28,0.0,0.0,0.24,0.0,0.0,0.0,0.0,0.0,0.0,0.0,0.0,0.0,0.0,0.0,0.0,0.0,0.0,0.0,811.15,2.819999933242798
0.0,0.5,0.0,0.4,0.1,0.0,0.0,0.0,0.0,0.0,0.0,0.0,0.0,0.0,0.0,0.0,0.0,0.0,0.0,0.0,0.0,0.0,659.15,2.630000114440918
0.0,0.48,0.0,0.4,0.1,0.0,0.0,0.0,0.0,0.0,0.0,0.0,0.0,0.0,0.0,0.02,0.0,0.0,0.0,0.0,0.0,0.0,688.15,2.6600000858306885
0.0,0.45,0.0,0.4,0.1,0.0,0.0,0.0,0.0,0.0,0.0,0.0,0.0,0.0,0.0,0.05,0.0,0.0,0.0,0.0,0.0,0.0,721.15,2.680000066757202
0.0,0.4,0.0,0.4,0.1,0.0,0.0,0.0,0.0,0.0,0.0,0.0,0.0,0.0,0.0,0.1,0.0,0.0,0.0,0.0,0.0,0.0,753.15,2.7200000286102295
0.0,0.35,0.0,0.4,0.1,0.0,0.0,0.0,0.0,0.0,0.0,0.0,0.0,0.0,0.0,0.15,0.0,0.0,0.0,0.0,0.0,0.0,746.15,2.700000047683716
0.0,0.3,0.0,0.4,0.1,0.0,0.0,0.0,0.0,0.0,0.0,0.0,0.0,0.0,0.0,0.2,0.0,0.0,0.0,0.0,0.0,0.0,735.15,2.4600000381469727
0.0,0.0,0.0,0.0,0.0,0.0,0.0,0.0,0.0,0.0,0.3,0.0,0.0,0.0,0.0,0.0,0.0,0.0,0.0,0.0,0.5,0.0,583.15,4.71999979019165
0.0,0.0,0.0,0.0,0.0,0.0,0.0,0.0,0.0,0.0,0.2,0.0,0.0,0.0,0.0,0.0,0.0,0.0,0.0,0.0,0.6,0.0,575.15,4.829999923706055
0.0,0.0,0.0,0.0,0.0,0.0,0.0,0.0,0.0,0.0,0.1,0.0,0.0,0.0,0.0,0.0,0.0,0.0,0.0,0.0,0.7,0.0,570.15,4.980000019073486
0.0,0.0,0.0,0.0,0.0,0.0,0.0,0.0,0.0,0.0,0.0,0.0,0.0,0.0,0.0,0.0,0.0,0.0,0.0,0.0,0.8,0.0,610.15,5.139999866485596
0.0,0.0,0.0,0.05,0.0,0.0,0.0,0.0,0.0,0.0,0.0,0.25,0.0,0.0,0.0,0.0,0.0,0.0,0.0,0.0,0.7,0.0,628.15,5.269999980926514
0.4,0.0,0.0,0.0,0.0,0.0,0.0,0.0,0.0,0.0,0.0,0.0,0.35,0.0,0.0,0.0,0.25,0.0,0.0,0.0,0.0,0.0,853.15,3.569999933242798
0.5832999999999999,0.0,0.0,0.0,0.25,0.0,0.0,0.15,0.0,0.0,0.0,0.0,0.0,0.0,0.0,0.0,0.0,0.0,0.0,0.0,0.0,0.0,1033.15,2.609999895095825
0.5493450654934506,0.0,0.0,0.0,0.2497750224977502,0.0,0.0,0.1498850114988501,0.0,0.0,0.0,0.0,0.0,0.0,0.0,0.0,0.0,0.0,0.0,0.0,0.0,0.0,1243.15,2.8499999046325684
0.5065999999999999,0.0,0.0,0.0,0.2,0.0,0.22,0.0,0.0,0.0,0.0,0.0,0.0,0.0,0.0,0.0,0.0,0.0,0.0,0.0,0.0,0.0,1163.15,2.7200000286102295
0.7242000000000001,0.0,0.0,0.0892999999999999,0.006,0.0,0.0694,0.0,0.0892999999999999,0.0,0.0,0.0197999999999999,0.0,0.0,0.0,0.0,0.0,0.0,0.0,0.0,0.0,0.0,827.15,2.5999999046325684
0.0,0.4747999999999999,0.0,0.0,0.0,0.0,0.5252,0.0,0.0,0.0,0.0,0.0,0.0,0.0,0.0,0.0,0.0,0.0,0.0,0.0,0.0,0.0,822.15,2.6500000953674316
0.0,0.4664466446644664,0.0,0.0,0.0,0.0,0.427042704270427,0.0,0.0,0.0,0.0,0.0,0.0,0.0,0.0,0.0,0.0,0.1065106510651065,0.0,0.0,0.0,0.0,767.15,3.049999952316284
0.0,0.4666999999999999,0.0,0.0,0.0,0.0,0.3309999999999999,0.0,0.0,0.0,0.0,0.0,0.0,0.0,0.0,0.0,0.0,0.2022999999999999,0.0,0.0,0.0,0.0,732.15,3.450000047683716
0.0,0.4989,0.0,0.0,0.0,0.0,0.2055,0.0,0.0,0.0,0.0,0.0,0.0,0.0,0.0,0.0,0.0,0.2956,0.0,0.0,0.0,0.0,696.15,3.8299999237060542
0.0,0.4779,0.0,0.0,0.0,0.0,0.1045,0.0,0.0,0.0,0.0,0.0,0.0,0.0,0.0,0.0,0.0,0.4175999999999999,0.0,0.0,0.0,0.0,647.15,4.239999771118164
0.0,0.4929,0.0,0.0,0.0,0.0,0.0,0.0,0.0,0.0,0.0,0.0,0.0,0.0,0.0,0.0,0.0,0.5071,0.0,0.0,0.0,0.0,634.15,4.579999923706055
0.6825317468253173,0.0027997200279971,0.0,0.0,0.2060793920607938,0.0261973802619737,0.0455954404559543,0.0061993800619937,0.0092990700929906,0.0,0.0,0.0,0.0,0.0,0.0,0.0110988901109888,0.0,0.0,0.0,0.0,0.0,0.0,1113.15,2.3399999141693115
0.0,0.0,0.0,0.0399039903990399,0.002000200020002,0.0,0.0,0.0,0.0,0.0,0.0,0.0,0.0,0.0,0.0,0.0,0.0299029902990299,0.0,0.0,0.0,0.6886688668866887,0.0,639.15,5.853000164031982
0.0,0.0,0.0,0.0395,0.002,0.0,0.0,0.0,0.0,0.0,0.0,0.0,0.0,0.0,0.0,0.0,0.0296,0.0,0.0,0.0,0.6818000000000001,0.0,650.15,5.927999973297119
0.0,0.0,0.0,0.0389,0.0019,0.0,0.0,0.0,0.0,0.0,0.0,0.0,0.0,0.0,0.0,0.0,0.0292,0.0,0.0,0.0,0.6718999999999999,0.0,645.15,6.067999839782715
0.0,0.0,0.0,0.0387961203879612,0.0018998100189981,0.0,0.0,0.0,0.0,0.0,0.0,0.0,0.0,0.0,0.0,0.0,0.0290970902909709,0.0,0.0,0.0,0.6685331466853315,0.0,662.15,6.065000057220459
0.0,0.0,0.0,0.0385999999999999,0.0018999999999999,0.0,0.0,0.0,0.0,0.0,0.0,0.0,0.0,0.0,0.0,0.0,0.0289,0.0,0.0,0.0,0.6654,0.0,654.15,5.991000175476074
0.0,0.0,0.0,0.038003800380038,0.0019001900190019,0.0,0.0,0.0,0.0,0.0,0.0,0.0,0.0,0.0,0.0,0.0,0.0285028502850285,0.0,0.0,0.0,0.6559655965596559,0.0,657.15,6.142000198364258
0.0,0.0,0.0,0.0598940105989401,0.001999800019998,0.0,0.0,0.0,0.0,0.0,0.0,0.0,0.0,0.0,0.0,0.0,0.014998500149985,0.0,0.0,0.0,0.7235276472352764,0.0,621.15,5.84499979019165
0.0,0.0,0.0,0.0,0.0,0.0,0.0,0.0,0.0,0.495049504950495,0.0,0.0,0.0,0.0,0.0,0.0,0.0,0.0,0.0,0.0,0.495049504950495,0.0,590.15,4.697999954223633
0.0,0.0,0.0,0.0,0.0,0.0,0.0,0.0,0.0,0.495049504950495,0.0,0.0,0.0,0.0,0.0,0.0,0.0,0.0,0.0,0.0,0.396039603960396,0.0,596.15,4.607999801635742
0.0,0.0,0.0,0.0,0.0,0.0,0.0,0.0,0.0,0.4950495049504951,0.0,0.0,0.0,0.0,0.0,0.0,0.0,0.0,0.0,0.0,0.297029702970297,0.0,618.15,4.547999858856201
0.0,0.0,0.0,0.0,0.0,0.0,0.0,0.0,0.0,0.4950495049504951,0.0,0.0,0.0,0.0,0.0,0.0,0.0,0.0,0.0,0.0,0.198019801980198,0.0,683.15,4.458000183105469
0.0,0.0,0.0,0.0,0.0,0.0,0.0,0.0,0.0,0.4950495049504951,0.0,0.0,0.0,0.0,0.0,0.0,0.0,0.0,0.0,0.0,0.099009900990099,0.0,718.15,4.379000186920166
0.0,0.0,0.0,0.0,0.0,0.0,0.0,0.0,0.0,0.4950495049504951,0.0,0.0,0.0,0.0,0.0,0.0,0.0,0.0,0.0,0.0,0.0,0.0,751.15,4.317999839782715
0.0,0.0,0.0,0.0,0.0,0.0,0.0,0.0,0.0,0.6,0.0,0.0,0.0,0.0,0.0,0.0,0.0,0.0,0.0,0.0,0.0,0.0,608.15,2.6640000343322754
0.0,0.0,0.0,0.0,0.0,0.0,0.0,0.0,0.0,0.6,0.0,0.0,0.0,0.0,0.0,0.0,0.0,0.0,0.0,0.0,0.0,0.0,599.15,2.6500000953674316
0.0,0.0,0.0,0.0,0.0,0.0,0.0,0.0,0.0,0.6,0.0,0.0,0.0,0.0,0.0,0.0,0.0,0.0,0.0,0.0,0.0,0.0,586.15,2.6070001125335693
0.0,0.0,0.0,0.0,0.0,0.0,0.0,0.0,0.0,0.6,0.0,0.0,0.0,0.0,0.0,0.0,0.0,0.0,0.0,0.0,0.0,0.0,582.15,2.6059999465942383
0.0,0.0,0.0,0.0,0.0,0.0,0.0,0.0,0.0,0.6,0.0,0.0,0.0,0.0,0.0,0.0,0.0,0.0,0.0,0.0,0.0,0.0,593.15,2.6050000190734863
0.0,0.05,0.0,0.0,0.0,0.0,0.0,0.0,0.0,0.0,0.0,0.0,0.1,0.0,0.0,0.0,0.0,0.0,0.0,0.0,0.84,0.0,584.15,4.75
0.0,0.1,0.0,0.0,0.0,0.0,0.0,0.0,0.0,0.0,0.0,0.0,0.1,0.0,0.0,0.0,0.0,0.0,0.0,0.0,0.79,0.0,595.15,4.449999809265137
0.0,0.15,0.0,0.0,0.0,0.0,0.0,0.0,0.0,0.0,0.0,0.0,0.1,0.0,0.0,0.0,0.0,0.0,0.0,0.0,0.74,0.0,608.15,4.179999828338623
0.0,0.2,0.0,0.0,0.0,0.0,0.0,0.0,0.0,0.0,0.0,0.0,0.1,0.0,0.0,0.0,0.0,0.0,0.0,0.0,0.69,0.0,621.15,4.019999980926514
0.0,0.25,0.0,0.0,0.0,0.0,0.0,0.0,0.0,0.0,0.0,0.0,0.1,0.0,0.0,0.0,0.0,0.0,0.0,0.0,0.64,0.0,633.15,3.799999952316284
0.0,0.0,0.0,0.05,0.0,0.0,0.0,0.0,0.0,0.0,0.0,0.1,0.0,0.0,0.0,0.0,0.1,0.0,0.0,0.0,0.75,0.0,632.15,5.340000152587891
0.0,0.0,0.0,0.05,0.0,0.0,0.0,0.0,0.0,0.0,0.0,0.1,0.0,0.0,0.0,0.0,0.1,0.0,0.0,0.0,0.7,0.0,628.15,5.46999979019165
0.0,0.0,0.0,0.05,0.0,0.0,0.0,0.0,0.0,0.0,0.0,0.1,0.0,0.0,0.0,0.0,0.1,0.0,0.0,0.0,0.65,0.0,634.15,5.590000152587891
0.0,0.0,0.0,0.05,0.0,0.0,0.0,0.0,0.0,0.0,0.0,0.1,0.0,0.0,0.0,0.0,0.1,0.0,0.0,0.0,0.6,0.0,644.15,5.670000076293945
0.0,0.0,0.0,0.05,0.0,0.0,0.0,0.0,0.0,0.0,0.0,0.1,0.0,0.0,0.0,0.0,0.1,0.0,0.0,0.0,0.7,0.0,634.15,5.400000095367432
0.0,0.0,0.0,0.05,0.0,0.0,0.0,0.0,0.0,0.0,0.0,0.1,0.0,0.0,0.0,0.0,0.1,0.0,0.0,0.0,0.65,0.0,638.15,5.480000019073486
0.0,0.0,0.0,0.05,0.0,0.0,0.0,0.0,0.0,0.0,0.0,0.1,0.0,0.0,0.0,0.0,0.1,0.0,0.0,0.0,0.6,0.0,640.15,5.559999942779541
0.8,0.0,0.0,0.2,0.0,0.0,0.0,0.0,0.0,0.0,0.0,0.0,0.0,0.0,0.0,0.0,0.0,0.0,0.0,0.0,0.0,0.0,766.15,2.388000011444092
0.6,0.0,0.0,0.2,0.0,0.0,0.0,0.0,0.0,0.2,0.0,0.0,0.0,0.0,0.0,0.0,0.0,0.0,0.0,0.0,0.0,0.0,864.15,2.5260000228881836
0.4,0.0,0.0,0.2,0.0,0.0,0.0,0.0,0.0,0.4,0.0,0.0,0.0,0.0,0.0,0.0,0.0,0.0,0.0,0.0,0.0,0.0,818.15,2.427000045776367
0.2,0.0,0.0,0.2,0.0,0.0,0.0,0.0,0.0,0.6,0.0,0.0,0.0,0.0,0.0,0.0,0.0,0.0,0.0,0.0,0.0,0.0,769.15,2.2860000133514404
0.0,0.0,0.0,0.0,0.0,0.0,0.0,0.0,0.0,0.0,0.0,0.0,0.0,0.0,0.0,0.0,0.0,0.0,0.0,0.0,0.6,0.0,668.15,6.392000198364258
0.0,0.0,0.0,0.0,0.0,0.0,0.0,0.0,0.0,0.0,0.0,0.0,0.0,0.0,0.0,0.0,0.0,0.1,0.0,0.0,0.6,0.0,642.15,6.507999897003174
0.0,0.0,0.0,0.0,0.0,0.0,0.0,0.0,0.0,0.0,0.0,0.0,0.0,0.0,0.0,0.0,0.0,0.2,0.0,0.0,0.6,0.0,609.15,6.620999813079834
0.0,0.0,0.0,0.0,0.0,0.0,0.0,0.0,0.0,0.0,0.0,0.0,0.0,0.0,0.0,0.0,0.0,0.3,0.0,0.0,0.6,0.0,560.15,6.723999977111816
0.0,0.0,0.0,0.0,0.0,0.0,0.0,0.0,0.0,0.0,0.0,0.0,0.0,0.0,0.0,0.0,0.0,0.4,0.0,0.0,0.6,0.0,513.15,6.818999767303467
0.0,0.0,0.0,0.0,0.0,0.0,0.0,0.0,0.0,0.0,0.0,0.0,0.0,0.0,0.0,0.0,0.0,0.2,0.0,0.8,0.0,0.0,548.15,7.860000133514404
0.0,0.0,0.0,0.0,0.0,0.0,0.0,0.0,0.0,0.0,0.0,0.0,0.0,0.0,0.0,0.0,0.0,0.4,0.0,0.6,0.0,0.0,553.15,8.380000114440918
0.0,0.0,0.0,0.0,0.0,0.0,0.0,0.0,0.0,0.0,0.0,0.0,0.0,0.0,0.0,0.0,0.0,0.6667000000000001,0.0,0.3333,0.0,0.0,573.15,8.319999694824219
0.45,0.0,0.0,0.0,0.2,0.0,0.1,0.0,0.0,0.0,0.0,0.0,0.0,0.0,0.0,0.0,0.0,0.0,0.0,0.0,0.0,0.0,903.15,2.6559998989105225
0.3814,0.0633,0.0,0.2962,0.0,0.0,0.2591,0.0,0.0,0.0,0.0,0.0,0.0,0.0,0.0,0.0,0.0,0.0,0.0,0.0,0.0,0.0,767.15,2.7869999408721924
0.3641,0.0604,0.0,0.2828,0.0,0.0,0.2474,0.0,0.0,0.0,0.0,0.0,0.0,0.0,0.0,0.0,0.0,0.0,0.0,0.0,0.0,0.0,722.15,2.749000072479248
0.3550999999999999,0.0588999999999999,0.0,0.2757,0.0,0.0,0.2412,0.0,0.0,0.0,0.0,0.0,0.0,0.0,0.0,0.0,0.0,0.0,0.0,0.0,0.0,0.0,726.15,2.749000072479248
0.346,0.0573999999999999,0.0,0.2687,0.0,0.0,0.2350999999999999,0.0,0.0,0.0,0.0,0.0,0.0,0.0,0.0,0.0,0.0,0.0,0.0,0.0,0.0,0.0,707.15,2.753999948501587
0.3294670532946705,0.0546945305469453,0.0,0.2558744125587441,0.0,0.0,0.2237776222377762,0.0,0.0,0.0,0.0,0.0,0.0,0.0,0.0,0.0,0.0,0.0,0.0,0.0,0.0,0.0,693.15,2.7769999504089355
0.3136686331366863,0.0520947905209479,0.0,0.2435756424357564,0.0,0.0,0.2130786921307869,0.0,0.0,0.0,0.0,0.0,0.0,0.0,0.0,0.0,0.0,0.0,0.0,0.0,0.0,0.0,673.15,2.7899999618530273
0.284,0.0471,0.0,0.2206,0.0,0.0,0.1929,0.0,0.0,0.0,0.0,0.0,0.0,0.0,0.0,0.0,0.0,0.0,0.0,0.0,0.0,0.0,646.15,2.822999954223633
0.6645,0.0,0.0,0.0,0.0033,0.0,0.0,0.0,0.0,0.0,0.0,0.0,0.3322,0.0,0.0,0.0,0.0,0.0,0.0,0.0,0.0,0.0,730.15,2.4779999256134033
0.6641999999999999,0.0,0.0,0.0,0.0032999999999999,0.0,0.0,0.0,0.0,0.0,0.0,0.0,0.3320999999999999,0.0,0.0,0.0,0.0,0.0,0.0,0.0,0.0,0.0,727.15,2.4679999351501465
0.6638000000000001,0.0,0.0,0.0,0.0033,0.0,0.0,0.0,0.0,0.0,0.0,0.0,0.3319,0.0,0.0,0.0,0.0,0.0,0.0,0.0,0.0,0.0,724.15,2.4600000381469727
0.6631,0.0,0.0,0.0,0.0033,0.0,0.0,0.0,0.0,0.0,0.0,0.0,0.3315999999999999,0.0,0.0,0.0,0.0,0.0,0.0,0.0,0.0,0.0,711.15,2.447000026702881
0.6605,0.0,0.0,0.0,0.0033,0.0,0.0,0.0,0.0,0.0,0.0,0.0,0.3302,0.0,0.0,0.0,0.0,0.0,0.0,0.0,0.0,0.0,692.15,2.367000102996826
0.6,0.0,0.0,0.0,0.0,0.0,0.0,0.0,0.0,0.0,0.0,0.0,0.4,0.0,0.0,0.0,0.0,0.0,0.0,0.0,0.0,0.0,734.15,2.3299999237060547
0.6,0.0,0.0,0.1,0.0,0.0,0.0,0.0,0.0,0.0,0.0,0.0,0.3,0.0,0.0,0.0,0.0,0.0,0.0,0.0,0.0,0.0,683.15,2.390000104904175
0.6,0.0,0.0,0.2,0.0,0.0,0.0,0.0,0.0,0.0,0.0,0.0,0.2,0.0,0.0,0.0,0.0,0.0,0.0,0.0,0.0,0.0,666.15,2.440000057220459
0.6,0.0,0.0,0.3,0.0,0.0,0.0,0.0,0.0,0.0,0.0,0.0,0.1,0.0,0.0,0.0,0.0,0.0,0.0,0.0,0.0,0.0,660.15,2.490000009536743
0.6,0.0,0.0,0.4,0.0,0.0,0.0,0.0,0.0,0.0,0.0,0.0,0.0,0.0,0.0,0.0,0.0,0.0,0.0,0.0,0.0,0.0,718.15,2.509999990463257
0.0,0.46,0.0,0.0,0.08,0.0,0.0,0.0,0.0,0.0,0.0,0.0,0.46,0.0,0.0,0.0,0.0,0.0,0.0,0.0,0.0,0.0,673.15,2.450000047683716
0.0,0.46,0.0,0.115,0.08,0.0,0.0,0.0,0.0,0.0,0.0,0.0,0.345,0.0,0.0,0.0,0.0,0.0,0.0,0.0,0.0,0.0,633.15,2.5199999809265137
0.0,0.46,0.0,0.23,0.08,0.0,0.0,0.0,0.0,0.0,0.0,0.0,0.23,0.0,0.0,0.0,0.0,0.0,0.0,0.0,0.0,0.0,620.15,2.559999942779541
0.0,0.46,0.0,0.345,0.08,0.0,0.0,0.0,0.0,0.0,0.0,0.0,0.115,0.0,0.0,0.0,0.0,0.0,0.0,0.0,0.0,0.0,626.15,2.5799999237060547
0.0,0.46,0.0,0.46,0.08,0.0,0.0,0.0,0.0,0.0,0.0,0.0,0.0,0.0,0.0,0.0,0.0,0.0,0.0,0.0,0.0,0.0,648.15,2.5899999141693115
0.0,0.0,0.0,0.0,0.0,0.0,0.0,0.0,0.0,0.7,0.0,0.0,0.3,0.0,0.0,0.0,0.0,0.0,0.0,0.0,0.0,0.0,773.15,2.2200000286102295
0.0,0.0,0.0,0.075,0.0,0.0,0.0,0.0,0.0,0.7,0.0,0.0,0.225,0.0,0.0,0.0,0.0,0.0,0.0,0.0,0.0,0.0,740.15,2.2699999809265137
0.0,0.0,0.0,0.15,0.0,0.0,0.0,0.0,0.0,0.7,0.0,0.0,0.15,0.0,0.0,0.0,0.0,0.0,0.0,0.0,0.0,0.0,679.15,2.2799999713897705
0.0,0.0,0.0,0.225,0.0,0.0,0.0,0.0,0.0,0.7,0.0,0.0,0.075,0.0,0.0,0.0,0.0,0.0,0.0,0.0,0.0,0.0,728.15,2.309999942779541
0.0,0.0,0.0,0.3,0.0,0.0,0.0,0.0,0.0,0.7,0.0,0.0,0.0,0.0,0.0,0.0,0.0,0.0,0.0,0.0,0.0,0.0,759.15,2.3299999237060547
0.4181418141814181,0.0471047104710471,0.0,0.0521052105210521,0.0,0.0,0.3008300830083008,0.1404140414041404,0.01000100010001,0.0,0.0,0.0314031403140314,0.0,0.0,0.0,0.0,0.0,0.0,0.0,0.0,0.0,0.0,950.15,2.890000104904175
0.3983398339833983,0.0448044804480448,0.0,0.0496049604960496,0.0,0.0,0.2865286528652865,0.1337133713371336,0.0095009500950095,0.0,0.0,0.0298029802980298,0.0,0.0,0.0,0.0,0.0,0.0,0.0,0.0,0.0,0.0,920.15,2.9070000648498535
0.3802,0.0428,0.0,0.0473,0.0,0.0,0.2734,0.1276,0.0091,0.0,0.0,0.0285,0.0,0.0,0.0,0.0,0.0,0.0,0.0,0.0,0.0,0.0,904.15,2.9260001182556152
0.3700740148029606,0.0416083216643328,0.0,0.0461092218443688,0.0,0.0,0.26625325065013,0.124124824964993,0.0088017603520704,0.0,0.0,0.0277055411082216,0.0,0.0,0.0,0.0,0.0,0.0,0.0,0.0,0.0,0.0,901.15,2.941999912261963
0.3641,0.0401,0.0,0.0454,0.0,0.0,0.2619,0.1222,0.0087,0.0,0.0,0.0273,0.0,0.0,0.0,0.0,0.0,0.0,0.0,0.0,0.0,0.0,883.15,2.944999933242798
0.0,0.4804,0.0,0.4623,0.0563,0.0,0.0,0.0,0.0,0.0,0.0,0.001,0.0,0.0,0.0,0.0,0.0,0.0,0.0,0.0,0.0,0.0,620.15,2.5799999237060547
0.0,0.4305569443055694,0.0,0.4195580441955804,0.0548945105489451,0.0,0.0,0.0,0.0,0.0,0.0,0.046995300469953,0.0,0.0,0.0,0.0,0.047995200479952,0.0,0.0,0.0,0.0,0.0,675.15,2.809999942779541
0.0,0.39,0.0,0.38,0.055,0.0,0.0,0.0,0.0,0.0,0.0,0.089,0.0,0.0,0.0,0.0,0.086,0.0,0.0,0.0,0.0,0.0,712.15,2.9800000190734863
0.0,0.3093999999999999,0.0,0.3592999999999999,0.0528999999999999,0.0,0.0,0.0,0.0,0.0,0.0,0.1407,0.0,0.0,0.0,0.0,0.1377,0.0,0.0,0.0,0.0,0.0,768.15,3.200000047683716
0.0,0.2497750224977502,0.0,0.3382661733826616,0.0497950204979502,0.0,0.0,0.0,0.0,0.0,0.0,0.1850814918508149,0.0,0.0,0.0,0.0,0.1770822917708228,0.0,0.0,0.0,0.0,0.0,808.15,3.440000057220459
0.0,0.4417999999999999,0.0,0.3915999999999999,0.0561999999999999,0.0,0.0,0.0,0.0,0.0,0.0,0.0773,0.0,0.0,0.0,0.0,0.0331,0.0,0.0,0.0,0.0,0.0,655.15,2.7699999809265137
0.0,0.3963603639636036,0.0,0.3503649635036495,0.0550944905509448,0.0,0.0,0.0,0.0,0.0,0.0,0.1300869913008699,0.0,0.0,0.0,0.0,0.0680931906809318,0.0,0.0,0.0,0.0,0.0,685.15,2.940000057220459
0.0,0.3193,0.0,0.3112,0.0552,0.0,0.0,0.0,0.0,0.0,0.0,0.2149,0.0,0.0,0.0,0.0,0.0994,0.0,0.0,0.0,0.0,0.0,721.15,3.119999885559082
0.0,0.2605,0.0,0.3106,0.0550999999999999,0.0,0.0,0.0,0.0,0.0,0.0,0.2475,0.0,0.0,0.0,0.0,0.1263,0.0,0.0,0.0,0.0,0.0,762.15,3.369999885559082
0.0,0.0,0.0,0.0,0.0,0.0,0.0,0.05,0.0,0.68,0.0,0.0,0.25,0.0,0.0,0.0,0.0,0.0,0.0,0.0,0.0,0.0,735.15,2.609999895095825
0.0,0.0,0.0,0.0,0.0,0.0,0.0,0.1,0.0,0.68,0.0,0.0,0.2,0.0,0.0,0.0,0.0,0.0,0.0,0.0,0.0,0.0,747.15,2.359999895095825
0.0,0.0,0.0,0.0,0.0,0.0,0.0,0.12,0.0,0.68,0.0,0.0,0.18,0.0,0.0,0.0,0.0,0.0,0.0,0.0,0.0,0.0,748.15,2.240000009536743
0.0,0.0,0.0,0.0,0.0,0.0,0.0,0.15,0.0,0.68,0.0,0.0,0.15,0.0,0.0,0.0,0.0,0.0,0.0,0.0,0.0,0.0,771.15,2.700000047683716
0.0,0.0,0.0,0.0,0.0,0.0,0.0,0.17,0.0,0.68,0.0,0.0,0.13,0.0,0.0,0.0,0.0,0.0,0.0,0.0,0.0,0.0,782.15,2.5399999618530273
0.0,0.0,0.0,0.25,0.0,0.0,0.0,0.05,0.0,0.68,0.0,0.0,0.0,0.0,0.0,0.0,0.0,0.0,0.0,0.0,0.0,0.0,743.15,2.569999933242798
0.0,0.0,0.0,0.2,0.0,0.0,0.0,0.1,0.0,0.68,0.0,0.0,0.0,0.0,0.0,0.0,0.0,0.0,0.0,0.0,0.0,0.0,759.15,2.4600000381469727
0.0,0.0,0.0,0.18,0.0,0.0,0.0,0.12,0.0,0.68,0.0,0.0,0.0,0.0,0.0,0.0,0.0,0.0,0.0,0.0,0.0,0.0,771.15,2.8499999046325684
0.0,0.0,0.0,0.15,0.0,0.0,0.0,0.15,0.0,0.68,0.0,0.0,0.0,0.0,0.0,0.0,0.0,0.0,0.0,0.0,0.0,0.0,788.15,2.9200000762939453
0.0,0.0,0.0,0.13,0.0,0.0,0.0,0.17,0.0,0.68,0.0,0.0,0.0,0.0,0.0,0.0,0.0,0.0,0.0,0.0,0.0,0.0,807.15,2.8399999141693115
0.0,0.0,0.0,0.0,0.0,0.0,0.0,0.03,0.27,0.68,0.0,0.0,0.0,0.0,0.0,0.0,0.0,0.0,0.0,0.0,0.0,0.0,695.15,2.7049999237060547
0.0,0.0,0.0,0.0,0.0,0.0,0.0,0.06,0.24,0.68,0.0,0.0,0.0,0.0,0.0,0.0,0.0,0.0,0.0,0.0,0.0,0.0,717.15,2.7699999809265137
0.0,0.0,0.0,0.0,0.0,0.0,0.0,0.09,0.21,0.68,0.0,0.0,0.0,0.0,0.0,0.0,0.0,0.0,0.0,0.0,0.0,0.0,727.15,2.7839999198913574
0.0,0.0,0.0,0.0,0.0,0.0,0.0,0.12,0.18,0.68,0.0,0.0,0.0,0.0,0.0,0.0,0.0,0.0,0.0,0.0,0.0,0.0,740.15,2.8299999237060547
0.0,0.0,0.0,0.05,0.0,0.0,0.0,0.0,0.0,0.0,0.0,0.1,0.0,0.0,0.0,0.0,0.1,0.0,0.0,0.0,0.75,0.0,619.15,5.340000152587891
0.0,0.0,0.0,0.05,0.0,0.0,0.0,0.0,0.0,0.0,0.0,0.1,0.0,0.0,0.0,0.0,0.1,0.0,0.0,0.0,0.7,0.0,633.15,5.46999979019165
0.0,0.0,0.0,0.05,0.0,0.0,0.0,0.0,0.0,0.0,0.0,0.1,0.0,0.0,0.0,0.0,0.1,0.0,0.0,0.0,0.65,0.0,645.15,5.590000152587891
0.0,0.0,0.0,0.05,0.0,0.0,0.0,0.0,0.0,0.0,0.0,0.1,0.0,0.0,0.0,0.0,0.1,0.0,0.0,0.0,0.6,0.0,649.15,5.670000076293945
0.0,0.0,0.0,0.05,0.0,0.0,0.0,0.0,0.0,0.0,0.0,0.1,0.0,0.0,0.0,0.0,0.1,0.0,0.0,0.0,0.7,0.0,634.15,5.400000095367432
0.0,0.0,0.0,0.05,0.0,0.0,0.0,0.0,0.0,0.0,0.0,0.1,0.0,0.0,0.0,0.0,0.1,0.0,0.0,0.0,0.65,0.0,638.15,5.480000019073486
0.0,0.0,0.0,0.05,0.0,0.0,0.0,0.0,0.0,0.0,0.0,0.1,0.0,0.0,0.0,0.0,0.1,0.0,0.0,0.0,0.6,0.0,640.15,5.559999942779541
0.0,0.05,0.0,0.05,0.0,0.0,0.0,0.0,0.0,0.0,0.0,0.1,0.0,0.0,0.0,0.0,0.1,0.0,0.0,0.0,0.65,0.0,656.15,5.110000133514404
0.0,0.1,0.0,0.05,0.0,0.0,0.0,0.0,0.0,0.0,0.0,0.1,0.0,0.0,0.0,0.0,0.1,0.0,0.0,0.0,0.55,0.0,682.15,4.929999828338623
0.0,0.15,0.0,0.05,0.0,0.0,0.0,0.0,0.0,0.0,0.0,0.1,0.0,0.0,0.0,0.0,0.1,0.0,0.0,0.0,0.45,0.0,691.15,4.909999847412109
0.0,0.05,0.0,0.05,0.0,0.0,0.0,0.0,0.0,0.0,0.0,0.1,0.0,0.0,0.0,0.0,0.1,0.0,0.0,0.0,0.65,0.0,647.15,4.900000095367432
0.0,0.1,0.0,0.05,0.0,0.0,0.0,0.0,0.0,0.0,0.0,0.1,0.0,0.0,0.0,0.0,0.1,0.0,0.0,0.0,0.55,0.0,659.15,4.639999866485596
0.0,0.15,0.0,0.05,0.0,0.0,0.0,0.0,0.0,0.0,0.0,0.1,0.0,0.0,0.0,0.0,0.1,0.0,0.0,0.0,0.45,0.0,641.15,4.320000171661377
0.0,0.6126999999999999,0.0,0.0,0.0682999999999999,0.0,0.0,0.0,0.0,0.0499999999999999,0.0,0.0,0.2458999999999999,0.0,0.0118999999999999,0.0,0.0,0.0,0.0,0.0,0.0,0.0,722.15,2.5880000591278076
0.0499999999999999,0.6126999999999999,0.0,0.0,0.0882999999999999,0.0,0.0,0.0,0.0,0.0,0.0,0.0,0.1758999999999999,0.0,0.0619,0.0,0.0,0.0,0.0,0.0,0.0,0.0,758.15,2.805999994277954
0.0499999999999999,0.6126999999999999,0.0,0.0,0.0982999999999999,0.0,0.0,0.0,0.0,0.0499999999999999,0.0,0.0,0.1458999999999999,0.0,0.0319,0.0,0.0,0.0,0.0,0.0,0.0,0.0,777.15,2.691999912261963
0.0999999999999999,0.6126999999999999,0.0,0.0,0.0882999999999999,0.0,0.0,0.0,0.0,0.0799999999999999,0.0,0.0,0.1077999999999999,0.0,0.0,0.0,0.0,0.0,0.0,0.0,0.0,0.0,812.15,2.553999900817871
0.0499999999999999,0.6126999999999999,0.0,0.0,0.1082999999999999,0.0,0.0,0.0,0.0,0.0499999999999999,0.0,0.0,0.0877999999999999,0.0,0.0799999999999999,0.0,0.0,0.0,0.0,0.0,0.0,0.0,811.15,2.8469998836517334
0.0849999999999999,0.6126999999999999,0.0,0.0,0.1082999999999999,0.0,0.0,0.0,0.0,0.0499999999999999,0.0,0.0,0.1177999999999999,0.0,0.0149999999999999,0.0,0.0,0.0,0.0,0.0,0.0,0.0,808.15,2.625999927520752
0.0737073707370737,0.6449644964496449,0.0,0.0,0.0824082408240824,0.0,0.0,0.0,0.0,0.0737073707370737,0.0,0.0,0.1009100910091009,0.0,0.0125012501250125,0.0,0.0,0.0,0.0,0.0,0.0,0.0,806.15,2.614000082015991
0.05,0.6426999999999999,0.0,0.0,0.0883,0.0,0.0,0.05,0.0,0.06,0.0,0.0,0.0978,0.0,0.0,0.0,0.0,0.0,0.0,0.0,0.0,0.0,810.15,2.566999912261963
0.0,0.6126999999999999,0.0,0.0,0.0682999999999999,0.0,0.0,0.0,0.0,0.0,0.0,0.0,0.2458999999999999,0.0,0.0619,0.0,0.0,0.0,0.0,0.0,0.0,0.0,733.15,2.805000066757202
0.0,0.6126999999999999,0.0,0.0,0.0682999999999999,0.0,0.0,0.0,0.0,0.0,0.0,0.0,0.2458999999999999,0.0,0.0118999999999999,0.0499999999999999,0.0,0.0,0.0,0.0,0.0,0.0,729.15,2.615999937057495
0.0,0.6126999999999999,0.0,0.0,0.0582999999999999,0.0,0.0,0.0,0.0,0.0,0.0,0.0,0.2058999999999999,0.0,0.1118999999999999,0.0,0.0,0.0,0.0,0.0,0.0,0.0,751.15,3.003999948501587
0.0,0.6126999999999999,0.0,0.0,0.0682999999999999,0.0,0.0,0.2308999999999999,0.0,0.0499999999999999,0.0,0.0,0.0149999999999999,0.0,0.0118999999999999,0.0,0.0,0.0,0.0,0.0,0.0,0.0,831.15,2.572000026702881
0.048995100489951,0.6006399360063993,0.0,0.0,0.0865913408659134,0.0,0.0,0.1773822617738226,0.0,0.0,0.0,0.0,0.0146985301469853,0.0,0.0606939306069393,0.0,0.0,0.0,0.0,0.0,0.0,0.0,839.15,2.694000005722046
0.0399999999999999,0.6126999999999999,0.0,0.0,0.0882999999999999,0.0,0.0,0.1508999999999999,0.0,0.0499999999999999,0.0,0.0,0.0149999999999999,0.0,0.0319,0.0,0.0,0.0,0.0,0.0,0.0,0.0,837.15,2.6530001163482666
0.0499999999999999,0.5926999999999999,0.0,0.0,0.0982999999999999,0.0,0.0,0.1508,0.0,0.0499999999999999,0.0,0.0299999999999999,0.0149999999999999,0.0,0.0,0.0,0.0,0.0,0.0,0.0,0.0,0.0,851.15,2.562000036239624
0.0792,0.5868000000000001,0.0,0.0,0.0973,0.0,0.0,0.1493,0.0,0.0,0.0,0.0495,0.0149,0.0,0.0099,0.0,0.0,0.0,0.0,0.0,0.0,0.0,837.15,2.575999975204468
0.0299999999999999,0.5926999999999999,0.0,0.0,0.0982999999999999,0.0,0.0,0.1508,0.0,0.0399999999999999,0.0,0.0499999999999999,0.0149999999999999,0.0,0.0099999999999999,0.0,0.0,0.0,0.0,0.0,0.0,0.0,835.15,2.611000061035156
0.0,0.5926999999999999,0.0,0.0,0.0982999999999999,0.0,0.0,0.1508,0.0,0.0699999999999999,0.0,0.0499999999999999,0.0149999999999999,0.0,0.0099999999999999,0.0,0.0,0.0,0.0,0.0,0.0,0.0,842.15,2.6080000400543213
0.0,0.6126999999999999,0.0,0.0,0.0682999999999999,0.0,0.0,0.2308999999999999,0.0,0.0,0.0,0.0,0.0149999999999999,0.0,0.0619,0.0,0.0,0.0,0.0,0.0,0.0,0.0,817.15,2.822999954223633
0.0,0.6126999999999999,0.0,0.0,0.0682999999999999,0.0,0.0,0.2308999999999999,0.0,0.0,0.0,0.0,0.0149999999999999,0.0,0.0118999999999999,0.0499999999999999,0.0,0.0,0.0,0.0,0.0,0.0,841.15,2.611000061035156
0.0,0.6066,0.0,0.0,0.0874,0.0,0.0,0.1692,0.0,0.0,0.0,0.0,0.0149,0.0,0.1108,0.0,0.0,0.0,0.0,0.0,0.0,0.0,824.15,2.937999963760376
0.0,0.2696,0.0,0.0,0.0696,0.0,0.0,0.0,0.0,0.0,0.0592,0.0,0.0,0.0,0.0,0.0,0.0,0.0,0.0,0.0,0.0,0.0,723.15,3.799999952316284
0.0,0.1672866170706343,0.0,0.0,0.0451963842892568,0.0,0.0,0.0,0.0,0.0,0.0315974722022238,0.0,0.0,0.0,0.0,0.0,0.0,0.0,0.0,0.0,0.0,0.0,737.15,3.5999999046325684
0.0,0.1248,0.0,0.0,0.0382,0.0,0.0,0.0,0.0,0.0,0.0101,0.0,0.0,0.0,0.0,0.0,0.0,0.0,0.0,0.0,0.0,0.0,718.15,3.799999952316284
0.0,0.2147785221477852,0.0,0.0,0.0622937706229377,0.0,0.0,0.0,0.0,0.0,0.027997200279972,0.0,0.0,0.0,0.0,0.0,0.0,0.0,0.0,0.0,0.0,0.0,733.15,3.75
0.0,0.143,0.0,0.0,0.0366,0.0,0.0,0.0,0.0,0.0,0.0331,0.0,0.0,0.0,0.0,0.0,0.0,0.0,0.0,0.0,0.0,0.0,738.15,3.7300000190734863
0.0,0.1580841915808419,0.0,0.0,0.0437956204379562,0.0,0.0,0.0,0.0,0.0,0.0265973402659734,0.0,0.0,0.0,0.0,0.0,0.0,0.0,0.0,0.0,0.0,0.0,738.15,3.700000047683716
0.0,0.2179,0.0,0.0,0.0513,0.0,0.0,0.0,0.0,0.0,0.0642,0.0,0.0,0.0,0.0,0.0,0.0,0.0,0.0,0.0,0.0,0.0,728.15,3.7300000190734863
0.0,0.1759351870374075,0.0,0.0,0.0447089417883576,0.0,0.0,0.0,0.0,0.0,0.0417083416683336,0.0,0.0,0.0,0.0,0.0,0.0,0.0,0.0,0.0,0.0,0.0,733.15,3.700000047683716
0.0,0.1836816318368163,0.0,0.0,0.0442955704429557,0.0,0.0,0.0,0.0,0.0,0.0507949205079492,0.0,0.0,0.0,0.0,0.0,0.0,0.0,0.0,0.0,0.0,0.0,728.15,3.75
0.0,0.1301130113011301,0.0,0.0,0.0367036703670367,0.0,0.0,0.0,0.0,0.0,0.0199019901990199,0.0,0.0,0.0,0.0,0.0,0.0,0.0,0.0,0.0,0.0,0.0,726.15,3.740000009536743
0.0,0.1711171117111711,0.0,0.0,0.0482048204820482,0.0,0.0,0.0,0.0,0.0,0.0263026302630263,0.0,0.0,0.0,0.0,0.0,0.0,0.0,0.0,0.0,0.0,0.0,723.15,3.740000009536743
0.0,0.1707863370930325,0.0,0.0,0.0463962882969362,0.0,0.0,0.0,0.0,0.0,0.0314974802015838,0.0,0.0,0.0,0.0,0.0,0.0,0.0,0.0,0.0,0.0,0.0,723.15,3.7100000381469727
0.0,0.2151,0.0,0.0,0.0555,0.0,0.0,0.0,0.0,0.0,0.0487,0.0,0.0,0.0,0.0,0.0,0.0,0.0,0.0,0.0,0.0,0.0,731.15,3.700000047683716
0.0,0.2299,0.0,0.0,0.0766,0.0,0.0,0.0,0.0,0.0,0.0,0.0,0.0,0.0,0.0,0.0,0.0,0.0,0.0,0.0,0.0,0.0,731.15,3.7100000381469727
0.4642,0.0,0.0,0.0,0.1892,0.0,0.0,0.0,0.0,0.1235,0.0,0.0,0.0,0.0,0.2231,0.0,0.0,0.0,0.0,0.0,0.0,0.0,1051.15,4.089000225067139
0.4642,0.0,0.0,0.0,0.1892,0.0,0.0,0.0,0.0,0.1235,0.0,0.0,0.0,0.0,0.2030999999999999,0.0,0.0,0.0,0.0,0.0,0.0,0.0,1056.15,4.140999794006348
0.4642,0.0,0.0,0.0,0.1892,0.0,0.0,0.0,0.0,0.1235,0.0,0.0,0.0,0.0,0.1830999999999999,0.0,0.0,0.0,0.0,0.0,0.0,0.0,1063.15,4.215000152587891
0.4642,0.0,0.0,0.0,0.1892,0.0,0.0,0.0,0.0,0.1235,0.0,0.0,0.0,0.0,0.1431,0.0,0.0,0.0,0.0,0.0,0.0,0.0,1071.15,4.3420000076293945
0.4642,0.0,0.0,0.0,0.1892,0.0,0.0,0.0,0.0,0.1235,0.0,0.0,0.0,0.0,0.2030999999999999,0.0,0.0,0.0,0.0,0.0,0.0,0.0,1047.15,4.111999988555908
