Repository: dorukdogular/vitreos

# Data

## Source

Glass property data is sourced from the [SciGlass database](https://github.com/epam/SciGlass) (EPAM Systems), made available under the [Open Database License (ODbL)](https://opendatacommons.org/licenses/odbl/1-0/). Accessed via the [glasspy](https://github.com/drcassar/glasspy) Python library.

## Files tracked in git

| File | Description |
|---|---|
| `clean.csv` | Deduplicated glass-forming ability dataset (11858 rows) |
| `tg_dataset.csv` | 76377 glasses with Tg (K) and 22 oxide mol% features |
| `tg_density_dataset.csv` | 31173 glasses with both Tg (K) and density (g/cm³) |

File: data/tg_density_dataset.csv (part 81 of 109)
SiO2,P2O5,ZrO2,Na2O,Al2O3,Fe2O3,CaO,MgO,K2O,B2O3,BaO,ZnO,Li2O,SrO,La2O3,TiO2,Nb2O5,PbO,Sb2O3,Bi2O3,TeO2,Se,Tg,density
0.4642,0.0,0.0,0.0,0.1892,0.0,0.0,0.0,0.0,0.1235,0.0,0.0,0.0,0.0,0.1830999999999999,0.0,0.0,0.0,0.0,0.0,0.0,0.0,1060.15,4.116000175476074
0.4645,0.0,0.0,0.0,0.1893,0.0,0.0,0.0,0.0,0.1235999999999999,0.0,0.0,0.0,0.0,0.2183,0.0,0.0,0.0,0.0,0.0,0.0,0.0,1054.15,4.114999771118164
0.4642,0.0,0.0,0.0,0.1892,0.0,0.0,0.0,0.0,0.1235,0.0,0.0,0.0,0.0,0.2181,0.0,0.0,0.0,0.0,0.0,0.0,0.0,1057.15,4.118000030517578
0.4642,0.0,0.0,0.0,0.2092,0.0,0.0,0.0,0.0,0.0935,0.0,0.0,0.0,0.0,0.2281,0.0,0.0,0.0,0.0,0.0,0.0,0.0,1098.15,4.109000205993652
0.4642,0.0,0.0,0.0,0.2192,0.0,0.0,0.0,0.0,0.0834999999999999,0.0,0.0,0.0,0.0,0.2281,0.0,0.0,0.0,0.0,0.0,0.0,0.0,1100.15,4.125
0.5425,0.0,0.0,0.1775,0.0444,0.0,0.0,0.0,0.0,0.1431,0.0,0.0,0.0,0.0,0.0525,0.0,0.0,0.0,0.0,0.0,0.0,0.0,903.15,3.315999984741211
0.5425,0.0,0.0,0.1775,0.0444,0.0,0.0,0.0,0.0,0.1431,0.0,0.0,0.0,0.0,0.0125,0.0,0.0,0.0,0.0,0.0,0.0,0.0,911.15,3.433000087738037
0.3613361336133613,0.0103010301030103,0.0155015501550155,0.0,0.0258025802580258,0.0,0.0,0.0,0.0,0.0,0.0,0.4284428442844285,0.0,0.0,0.0,0.0,0.0,0.1064106410641064,0.0,0.0,0.0,0.0,780.15,4.849999904632568
0.2281,0.0105,0.0158,0.0079,0.0262,0.0,0.0,0.0,0.0,0.0,0.0,0.5242,0.0077,0.0,0.0,0.0,0.0,0.1246,0.0,0.0,0.0,0.0,786.15,5.329999923706055
0.2055205520552055,0.0103010301030103,0.0154015401540154,0.0,0.0257025702570257,0.0,0.0,0.0,0.0,0.0,0.0,0.5139513951395139,0.0,0.0,0.0,0.0,0.0,0.1153115311531153,0.0,0.0,0.0,0.0,718.15,5.630000114440918
0.3057,0.0105,0.0157,0.0079,0.0261,0.0,0.0,0.0,0.0,0.0,0.0,0.4623,0.0078,0.0,0.0,0.0,0.0,0.0624,0.0,0.0,0.0,0.0,663.15,5.010000228881836
0.2563,0.0104,0.0157,0.0078,0.0260999999999999,0.0,0.0,0.0,0.0,0.0,0.0,0.5117,0.0079,0.0,0.0,0.0,0.0,0.0613999999999999,0.0,0.0,0.0,0.0,734.15,4.829999923706055
0.1378862113788621,0.0,0.0,0.0,0.0046995300469953,0.0,0.0,0.0,0.0,0.2052794720527947,0.0054994500549945,0.517048295170483,0.0,0.0,0.0,0.0,0.0,0.1231876812318768,0.0,0.0,0.0,0.0,826.15,4.610000133514404
0.2783,0.0,0.012,0.305,0.0199,0.0,0.0,0.0,0.0,0.0,0.0,0.2664,0.0,0.0,0.0,0.0707,0.0,0.0477,0.0,0.0,0.0,0.0,733.15,4.610000133514404
0.3824617538246175,0.0545945405459454,0.0160983901609839,0.0081991800819918,0.0272972702729727,0.0,0.0,0.0,0.0,0.0,0.0,0.3332666733326667,0.0082991700829917,0.0,0.0,0.0,0.0,0.0883911608839116,0.0,0.0,0.0,0.0,745.15,4.460000038146973
0.3759624037596241,0.0536946305369463,0.0160983901609839,0.0,0.0268973102689731,0.0,0.0,0.0,0.0,0.0,0.0,0.333966603339666,0.0,0.0,0.0,0.0,0.0,0.0,0.0,0.0,0.0,0.0,805.15,4.639999866485596
0.3736626337366262,0.0320967903209679,0.0159984001599839,0.0080991900809919,0.0266973302669732,0.0,0.0,0.0,0.0,0.0,0.0,0.3681631836816317,0.0078992100789921,0.0,0.0,0.0,0.0,0.0653934606539345,0.0,0.0,0.0,0.0,739.15,4.670000076293945
0.3719371937193719,0.0319031903190319,0.0159015901590159,0.0041004100410041,0.0265026502650265,0.0,0.0,0.0,0.0,0.0,0.0,0.3824382438243824,0.004000400040004,0.0,0.0,0.0,0.0,0.1102110211021102,0.0,0.0,0.0,0.0,756.15,4.690000057220459
0.3831383138313831,0.0547054705470547,0.0164016401640164,0.0082008200820082,0.0274027402740274,0.0,0.0,0.0,0.0,0.0,0.0,0.3338333833383338,0.0082008200820082,0.0,0.0,0.0,0.0,0.1143114311431143,0.0,0.0,0.0,0.0,730.15,4.510000228881836
0.6697,0.0,0.0,0.1597,0.1097,0.0,0.0298,0.0302999999999999,0.0,0.0,0.0,0.0,0.0,0.0,0.0,0.0,0.0,0.0,0.0,0.0,0.0,0.0,883.15,2.4600000381469727
0.667066706670667,0.0,0.0062006200620062,0.1627162716271627,0.0920092009200919,0.0,0.0364036403640364,0.0348034803480348,0.0,0.0,0.0,0.0,0.0,0.0,0.0,0.0,0.0,0.0,0.0,0.0,0.0,0.0,877.15,2.490000009536743
0.6506934930650693,0.0,0.0178998210017899,0.1518984810151898,0.0833991660083399,0.0,0.0370996290037099,0.0353996460035399,0.0227997720022799,0.0,0.0,0.0,0.0,0.0,0.0,0.0,0.0,0.0,0.0,0.0,0.0,0.0,866.15,2.5199999809265137
0.6665133532640757,0.0,0.0062991811064561,0.15018047653805,0.0824892763940687,0.0,0.0365952426184596,0.0349954505914231,0.0224970753802005,0.0,0.0,0.0,0.0,0.0,0.0,0.0,0.0,0.0,0.0,0.0,0.0,0.0,851.15,2.490000009536743
0.6540803775886723,0.0,0.0062998110056698,0.1511954641360759,0.0931972040838774,0.0,0.036898893033209,0.035298941031769,0.0225993220203393,0.0,0.0,0.0,0.0,0.0,0.0,0.0,0.0,0.0,0.0,0.0,0.0,0.0,865.15,2.490000009536743
0.6644136262285902,0.0,0.0221971143751312,0.1355823742913421,0.0817893673822403,0.0,0.0371951646285982,0.0355953726015617,0.0227970363852699,0.0,0.0,0.0,0.0,0.0,0.0,0.0,0.0,0.0,0.0,0.0,0.0,0.0,889.15,2.5399999618530273
0.6169753209871606,0.0,0.0182992680292788,0.1548938042478301,0.1122955081796728,0.0,0.0377984880604775,0.0360985560577576,0.0231990720371185,0.0,0.0,0.0,0.0,0.0,0.0,0.0,0.0,0.0,0.0,0.0,0.0,0.0,899.15,2.5299999713897705
0.6333380002800169,0.0,0.0181010860651639,0.1535092105526331,0.0984059043542612,0.0,0.037402244134648,0.0358021481288877,0.0230013800828049,0.0,0.0,0.0,0.0,0.0,0.0,0.0,0.0,0.0,0.0,0.0,0.0,0.0,887.15,2.5299999713897705
0.664980050598482,0.0,0.0177994660160195,0.1507954761357159,0.071397858064258,0.0,0.036798896033119,0.035198944031679,0.0225993220203393,0.0,0.0,0.0,0.0,0.0,0.0,0.0,0.0,0.0,0.0,0.0,0.0,0.0,859.15,2.509999990463257
0.6459452161651316,0.0,0.0178012460872261,0.1508105567389717,0.0828057964057484,0.0,0.0172012040842859,0.0624043683057814,0.0226015821107477,0.0,0.0,0.0,0.0,0.0,0.0,0.0,0.0,0.0,0.0,0.0,0.0,0.0,893.15,2.5
0.645712914258285,0.0,0.0,0.1562031240624812,0.0784015680313606,0.0,0.0,0.0977019540390807,0.0212004240084801,0.0,0.0,0.0,0.0,0.0,0.0,0.0,0.0,0.0,0.0,0.0,0.0,0.0,858.15,2.4549999237060547
0.6456000000000001,0.0,0.0103,0.1819,0.0756,0.0,0.0,0.0648,0.021,0.0,0.0,0.0,0.0,0.0,0.0,0.0,0.0,0.0,0.0,0.0,0.0,0.0,832.15,2.4800000190734863
0.6394808155755327,0.0,0.0197994060178194,0.1806945791626251,0.0744977650670479,0.0,0.0,0.0638980830575082,0.0211993640190794,0.0,0.0,0.0,0.0,0.0,0.0,0.0,0.0,0.0,0.0,0.0,0.0,0.0,852.15,2.509999990463257
0.6576802695919122,0.0,0.0104996850094497,0.184994450166495,0.0692979210623681,0.0,0.0,0.033798986030419,0.0432987010389688,0.0,0.0,0.0,0.0,0.0,0.0,0.0,0.0,0.0,0.0,0.0,0.0,0.0,784.15,2.4769999980926514
0.6513804585862423,0.0,0.0201993940181794,0.183694489165325,0.0686979390618281,0.0,0.0,0.0324990250292491,0.0430987070387888,0.0,0.0,0.0,0.0,0.0,0.0,0.0,0.0,0.0,0.0,0.0,0.0,0.0,800.15,2.50600004196167
0.6522804315870524,0.0,0.0201993940181794,0.1308960731178064,0.0673979780606581,0.0,0.0,0.0648980530584082,0.0638980830575082,0.0,0.0,0.0,0.0,0.0,0.0,0.0,0.0,0.0,0.0,0.0,0.0,0.0,845.15,2.502000093460083
0.6454129082581652,0.0,0.0,0.2089041780835616,0.0797015940318806,0.0,0.0,0.0652013040260805,0.0,0.0,0.0,0.0,0.0,0.0,0.0,0.0,0.0,0.0,0.0,0.0,0.0,0.0,824.15,2.4600000381469727
0.641957776199858,0.0,0.0,0.1947175245772119,0.0811072996569691,0.0,0.0,0.0818073626626396,0.0,0.0,0.0,0.0,0.0,0.0,0.0,0.0,0.0,0.0,0.0,0.0,0.0,0.0,847.15,2.4570000171661377
0.6454935450645493,0.0,0.0,0.1823981760182398,0.0789992100078999,0.0,0.0,0.0820991790082099,0.0105998940010599,0.0,0.0,0.0,0.0,0.0,0.0,0.0,0.0,0.0,0.0,0.0,0.0,0.0,839.15,2.453000068664551
0.6492805215843523,0.0,0.0,0.1322960311190664,0.0816975490735277,0.0,0.0,0.0825975220743377,0.0536983890483285,0.0,0.0,0.0,0.0,0.0,0.0,0.0,0.0,0.0,0.0,0.0,0.0,0.0,843.15,2.4489998817443848
0.6454,0.0,0.0102999999999999,0.1561999999999999,0.0749,0.0,0.0,0.0805999999999999,0.0317999999999999,0.0,0.0,0.0,0.0,0.0,0.0,0.0,0.0,0.0,0.0,0.0,0.0,0.0,854.15,2.486999988555908
0.6485064850648506,0.0,0.0,0.1564015640156401,0.0870008700087,0.0,0.0,0.08170081700817,0.02560025600256,0.0,0.0,0.0,0.0,0.0,0.0,0.0,0.0,0.0,0.0,0.0,0.0,0.0,847.15,2.4590001106262207
0.6423513881110489,0.0,0.0,0.1577126170093607,0.0853068245459636,0.0,0.0,0.0819065525242019,0.0323025842067365,0.0,0.0,0.0,0.0,0.0,0.0,0.0,0.0,0.0,0.0,0.0,0.0,0.0,845.15,2.4630000591278076
0.636963696369637,0.0,0.0,0.1572157215721572,0.0905090509050905,0.0,0.0,0.0821082108210821,0.0324032403240324,0.0,0.0,0.0,0.0,0.0,0.0,0.0,0.0,0.0,0.0,0.0,0.0,0.0,850.15,2.4649999141693115
0.6878380945714887,0.0,0.0174984251417372,0.1487866092051715,0.0517953384195422,0.0,0.0362967332940035,0.0346968772810447,0.0222979931806137,0.0,0.0,0.0,0.0,0.0,0.0,0.0,0.0,0.0,0.0,0.0,0.0,0.0,836.15,2.509999990463257
0.7029070290702909,0.0,0.01740017400174,0.1475014750147501,0.03890038900389,0.0,0.0360003600036,0.03440034400344,0.02210022100221,0.0,0.0,0.0,0.0,0.0,0.0,0.0,0.0,0.0,0.0,0.0,0.0,0.0,827.15,2.5
0.6740325967403261,0.0,0.0176982301769823,0.1498850114988501,0.0634936506349365,0.0,0.0365963403659634,0.034996500349965,0.0224977502249775,0.0,0.0,0.0,0.0,0.0,0.0,0.0,0.0,0.0,0.0,0.0,0.0,0.0,849.15,2.509999990463257
0.6775,0.0,0.0176,0.1495,0.0608,0.0,0.0365,0.0349,0.0224,0.0,0.0,0.0,0.0,0.0,0.0,0.0,0.0,0.0,0.0,0.0,0.0,0.0,844.15,2.509999990463257
0.6697,0.0,0.0,0.1597,0.1097,0.0,0.0298,0.0302999999999999,0.0,0.0,0.0,0.0,0.0,0.0,0.0,0.0,0.0,0.0,0.0,0.0,0.0,0.0,883.15,2.4600000381469727
0.6459452161651316,0.0,0.0178012460872261,0.1508105567389717,0.0828057964057484,0.0,0.0172012040842859,0.0624043683057814,0.0226015821107477,0.0,0.0,0.0,0.0,0.0,0.0,0.0,0.0,0.0,0.0,0.0,0.0,0.0,893.15,2.5
0.645712914258285,0.0,0.0,0.1562031240624812,0.0784015680313606,0.0,0.0,0.0977019540390807,0.0212004240084801,0.0,0.0,0.0,0.0,0.0,0.0,0.0,0.0,0.0,0.0,0.0,0.0,0.0,858.15,2.4549999237060547
0.6456000000000001,0.0,0.0103,0.1819,0.0756,0.0,0.0,0.0648,0.021,0.0,0.0,0.0,0.0,0.0,0.0,0.0,0.0,0.0,0.0,0.0,0.0,0.0,832.15,2.4800000190734863
0.6394808155755327,0.0,0.0197994060178194,0.1806945791626251,0.0744977650670479,0.0,0.0,0.0638980830575082,0.0211993640190794,0.0,0.0,0.0,0.0,0.0,0.0,0.0,0.0,0.0,0.0,0.0,0.0,0.0,852.15,2.509999990463257
0.6576802695919122,0.0,0.0104996850094497,0.184994450166495,0.0692979210623681,0.0,0.0,0.033798986030419,0.0432987010389688,0.0,0.0,0.0,0.0,0.0,0.0,0.0,0.0,0.0,0.0,0.0,0.0,0.0,784.15,2.4769999980926514
0.6513804585862423,0.0,0.0201993940181794,0.183694489165325,0.0686979390618281,0.0,0.0,0.0324990250292491,0.0430987070387888,0.0,0.0,0.0,0.0,0.0,0.0,0.0,0.0,0.0,0.0,0.0,0.0,0.0,800.15,2.50600004196167
0.6522804315870524,0.0,0.0201993940181794,0.1308960731178064,0.0673979780606581,0.0,0.0,0.0648980530584082,0.0638980830575082,0.0,0.0,0.0,0.0,0.0,0.0,0.0,0.0,0.0,0.0,0.0,0.0,0.0,845.15,2.502000093460083
0.6454129082581652,0.0,0.0,0.2089041780835616,0.0797015940318806,0.0,0.0,0.0652013040260805,0.0,0.0,0.0,0.0,0.0,0.0,0.0,0.0,0.0,0.0,0.0,0.0,0.0,0.0,824.15,2.4600000381469727
0.641957776199858,0.0,0.0,0.1947175245772119,0.0811072996569691,0.0,0.0,0.0818073626626396,0.0,0.0,0.0,0.0,0.0,0.0,0.0,0.0,0.0,0.0,0.0,0.0,0.0,0.0,847.15,2.4570000171661377
0.6454935450645493,0.0,0.0,0.1823981760182398,0.0789992100078999,0.0,0.0,0.0820991790082099,0.0105998940010599,0.0,0.0,0.0,0.0,0.0,0.0,0.0,0.0,0.0,0.0,0.0,0.0,0.0,839.15,2.453000068664551
0.6492805215843523,0.0,0.0,0.1322960311190664,0.0816975490735277,0.0,0.0,0.0825975220743377,0.0536983890483285,0.0,0.0,0.0,0.0,0.0,0.0,0.0,0.0,0.0,0.0,0.0,0.0,0.0,843.15,2.4489998817443848
0.6454,0.0,0.0102999999999999,0.1561999999999999,0.0749,0.0,0.0,0.0805999999999999,0.0317999999999999,0.0,0.0,0.0,0.0,0.0,0.0,0.0,0.0,0.0,0.0,0.0,0.0,0.0,854.15,2.486999988555908
0.6485064850648506,0.0,0.0,0.1564015640156401,0.0870008700087,0.0,0.0,0.08170081700817,0.02560025600256,0.0,0.0,0.0,0.0,0.0,0.0,0.0,0.0,0.0,0.0,0.0,0.0,0.0,847.15,2.4590001106262207
0.6423513881110489,0.0,0.0,0.1577126170093607,0.0853068245459636,0.0,0.0,0.0819065525242019,0.0323025842067365,0.0,0.0,0.0,0.0,0.0,0.0,0.0,0.0,0.0,0.0,0.0,0.0,0.0,845.15,2.4630000591278076
0.636963696369637,0.0,0.0,0.1572157215721572,0.0905090509050905,0.0,0.0,0.0821082108210821,0.0324032403240324,0.0,0.0,0.0,0.0,0.0,0.0,0.0,0.0,0.0,0.0,0.0,0.0,0.0,850.15,2.4649999141693115
0.648548116150708,0.0,0.0,0.1963842892568594,0.0781937445004399,0.0,0.0,0.0653947684185265,0.0106991440684745,0.0,0.0,0.0,0.0,0.0,0.0,0.0,0.0,0.0,0.0,0.0,0.0,0.0,817.15,2.4600000381469727
0.6516065160651607,0.0,0.0,0.1574015740157402,0.07530075300753,0.0,0.0,0.08280082800828,0.03210032100321,0.0,0.0,0.0,0.0,0.0,0.0,0.0,0.0,0.0,0.0,0.0,0.0,0.0,831.15,2.4600000381469727
0.6502219733631963,0.0,0.0,0.1489821221453425,0.0763908331000279,0.0,0.0,0.091988961324641,0.0319961604607447,0.0,0.0,0.0,0.0,0.0,0.0,0.0,0.0,0.0,0.0,0.0,0.0,0.0,847.15,2.4600000381469727
0.6470870582588348,0.0,0.0,0.1615967680646387,0.0779984400311993,0.0,0.0,0.0915981680366392,0.0212995740085198,0.0,0.0,0.0,0.0,0.0,0.0,0.0,0.0,0.0,0.0,0.0,0.0,0.0,853.15,2.4600000381469727
0.6458064580645807,0.0,0.0,0.1558015580155801,0.0885008850088501,0.0,0.0,0.0877008770087701,0.02140021400214,0.0,0.0,0.0,0.0,0.0,0.0,0.0,0.0,0.0,0.0,0.0,0.0,0.0,859.15,2.4600000381469727
0.6481388883333,0.0,0.0,0.157309438566314,0.0869052143128587,0.0,0.0,0.0817049022941376,0.0255015300918055,0.0,0.0,0.0,2.000120007200432e-05,0.0,0.0,0.0,0.0,0.0,0.0,0.0,0.0,0.0,856.15,2.4600000381469727
0.6479453561749322,0.0,0.0,0.1573110117708239,0.0869060834258397,0.0,0.0,0.081705719400358,0.0255017851249587,0.0,0.0,0.0,0.000210014701029,0.0,0.0,0.0,0.0,0.0,0.0,0.0,0.0,0.0,851.15,2.450000047683716
0.6475194255827675,0.0,0.0,0.1572047161414842,0.0869026070782123,0.0,0.0,0.0816024480734422,0.0255007650229506,0.0,0.0,0.0,0.000850025500765,0.0,0.0,0.0,0.0,0.0,0.0,0.0,0.0,0.0,849.15,2.450000047683716
0.6466870662586748,0.0,0.0,0.1569968600627987,0.0867982640347193,0.0,0.0,0.0814983700325993,0.0254994900101997,0.0,0.0,0.0,0.0020999580008399,0.0,0.0,0.0,0.0,0.0,0.0,0.0,0.0,0.0,841.15,2.4600000381469727
0.6418871622567548,0.0,0.0,0.1562968740625187,0.0863982720345593,0.0,0.0,0.0811983760324793,0.0253994920101597,0.0,0.0,0.0,0.0083998320033599,0.0,0.0,0.0,0.0,0.0,0.0,0.0,0.0,0.0,824.15,2.4600000381469727
0.6878380945714887,0.0,0.0174984251417372,0.1487866092051715,0.0517953384195422,0.0,0.0362967332940035,0.0346968772810447,0.0222979931806137,0.0,0.0,0.0,0.0,0.0,0.0,0.0,0.0,0.0,0.0,0.0,0.0,0.0,836.15,2.509999990463257
0.7029070290702909,0.0,0.01740017400174,0.1475014750147501,0.03890038900389,0.0,0.0360003600036,0.03440034400344,0.02210022100221,0.0,0.0,0.0,0.0,0.0,0.0,0.0,0.0,0.0,0.0,0.0,0.0,0.0,827.15,2.5
0.6740325967403261,0.0,0.0176982301769823,0.1498850114988501,0.0634936506349365,0.0,0.0365963403659634,0.034996500349965,0.0224977502249775,0.0,0.0,0.0,0.0,0.0,0.0,0.0,0.0,0.0,0.0,0.0,0.0,0.0,849.15,2.509999990463257
0.6775,0.0,0.0176,0.1495,0.0608,0.0,0.0365,0.0349,0.0224,0.0,0.0,0.0,0.0,0.0,0.0,0.0,0.0,0.0,0.0,0.0,0.0,0.0,844.15,2.509999990463257
0.667066706670667,0.0,0.0062006200620062,0.1627162716271627,0.0920092009200919,0.0,0.0364036403640364,0.0348034803480348,0.0,0.0,0.0,0.0,0.0,0.0,0.0,0.0,0.0,0.0,0.0,0.0,0.0,0.0,877.15,2.490000009536743
0.6506934930650693,0.0,0.0178998210017899,0.1518984810151898,0.0833991660083399,0.0,0.0370996290037099,0.0353996460035399,0.0227997720022799,0.0,0.0,0.0,0.0,0.0,0.0,0.0,0.0,0.0,0.0,0.0,0.0,0.0,866.15,2.5199999809265137
0.6665133532640757,0.0,0.0062991811064561,0.15018047653805,0.0824892763940687,0.0,0.0365952426184596,0.0349954505914231,0.0224970753802005,0.0,0.0,0.0,0.0,0.0,0.0,0.0,0.0,0.0,0.0,0.0,0.0,0.0,851.15,2.490000009536743
0.6540803775886723,0.0,0.0062998110056698,0.1511954641360759,0.0931972040838774,0.0,0.036898893033209,0.035298941031769,0.0225993220203393,0.0,0.0,0.0,0.0,0.0,0.0,0.0,0.0,0.0,0.0,0.0,0.0,0.0,865.15,2.490000009536743
0.6644136262285902,0.0,0.0221971143751312,0.1355823742913421,0.0817893673822403,0.0,0.0371951646285982,0.0355953726015617,0.0227970363852699,0.0,0.0,0.0,0.0,0.0,0.0,0.0,0.0,0.0,0.0,0.0,0.0,0.0,889.15,2.5399999618530273
0.6169753209871606,0.0,0.0182992680292788,0.1548938042478301,0.1122955081796728,0.0,0.0377984880604775,0.0360985560577576,0.0231990720371185,0.0,0.0,0.0,0.0,0.0,0.0,0.0,0.0,0.0,0.0,0.0,0.0,0.0,899.15,2.5299999713897705
0.6333380002800169,0.0,0.0181010860651639,0.1535092105526331,0.0984059043542612,0.0,0.037402244134648,0.0358021481288877,0.0230013800828049,0.0,0.0,0.0,0.0,0.0,0.0,0.0,0.0,0.0,0.0,0.0,0.0,0.0,887.15,2.5299999713897705
0.664980050598482,0.0,0.0177994660160195,0.1507954761357159,0.071397858064258,0.0,0.036798896033119,0.035198944031679,0.0225993220203393,0.0,0.0,0.0,0.0,0.0,0.0,0.0,0.0,0.0,0.0,0.0,0.0,0.0,859.15,2.509999990463257
0.0,0.3460000000000001,0.0,0.0,0.037,0.0,0.0,0.152,0.0,0.068,0.224,0.021,0.144,0.0,0.008,0.0,0.0,0.0,0.0,0.0,0.0,0.0,773.15,3.4100000858306885
0.0,0.3635636436356365,0.0,0.0,0.038996100389961,0.0,0.0,0.0618938106189381,0.0,0.1088891110888911,0.3406659334066593,0.046995300469953,0.030996900309969,0.0,0.007999200079992,0.0,0.0,0.0,0.0,0.0,0.0,0.0,836.15,3.650000095367432
0.0,0.43,0.0,0.0,0.021,0.0,0.0,0.05,0.0,0.126,0.268,0.05,0.033,0.0,0.022,0.0,0.0,0.0,0.0,0.0,0.0,0.0,812.15,3.440000057220459
0.0,0.4094818963792759,0.0,0.0,0.04000800160032,0.0,0.0,0.048009601920384,0.0,0.121124224844969,0.2933586717343469,0.048009601920384,0.032006401280256,0.0,0.008001600320064,0.0,0.0,0.0,0.0,0.0,0.0,0.0,819.15,3.4600000381469727
0.031996800319968,0.3585641435856414,0.0,0.0,0.0558944105589441,0.0,0.0,0.047995200479952,0.0,0.1398860113988601,0.2776722327767223,0.047995200479952,0.031996800319968,0.0,0.007999200079992,0.0,0.0,0.0,0.0,0.0,0.0,0.0,841.15,3.450000047683716
0.0,0.381,0.0,0.0,0.057,0.0,0.049,0.049,0.0,0.142,0.266,0.016,0.032,0.0,0.008,0.0,0.0,0.0,0.0,0.0,0.0,0.0,835.15,3.4000000953674316
0.0,0.392,0.0,0.0,0.029,0.0,0.05,0.05,0.0,0.147,0.224,0.017,0.033,0.05,0.008,0.0,0.0,0.0,0.0,0.0,0.0,0.0,820.15,3.369999885559082
0.0,0.3849999999999999,0.0,0.0,0.0209999999999999,0.0,0.0509999999999999,0.0119999999999999,0.0,0.1499999999999999,0.2139999999999999,0.0169999999999999,0.103,0.0379999999999999,0.009,0.0,0.0,0.0,0.0,0.0,0.0,0.0,763.15,3.3299999237060547
0.0,0.361,0.0,0.0,0.026,0.0,0.053,0.012,0.0,0.155,0.203,0.018,0.16,0.003,0.009,0.0,0.0,0.0,0.0,0.0,0.0,0.0,759.15,3.2699999809265137
0.0,0.364,0.0,0.0,0.026,0.0,0.053,0.012,0.0,0.156,0.187,0.018,0.171,0.004,0.009,0.0,0.0,0.0,0.0,0.0,0.0,0.0,754.15,3.2200000286102295
0.0,0.36,0.0,0.0,0.025,0.0,0.053,0.012,0.0,0.154,0.211,0.018,0.159,0.003,0.005,0.0,0.0,0.0,0.0,0.0,0.0,0.0,757.15,3.2699999809265137
0.0,0.2729999999999999,0.0,0.0,0.0379999999999999,0.0,0.1209999999999999,0.1209999999999999,0.0,0.0679999999999999,0.2419999999999999,0.0,0.1289999999999999,0.0,0.004,0.0,0.0,0.0,0.0,0.0,0.0,0.0,794.15,3.549999952316284
0.0,0.368,0.0,0.0,0.029,0.0,0.05,0.05,0.0,0.147,0.224,0.017,0.057,0.05,0.008,0.0,0.0,0.0,0.0,0.0,0.0,0.0,819.15,3.3399999141693115
0.0,0.3939999999999999,0.0,0.0,0.0289999999999999,0.0,0.044,0.05,0.0,0.148,0.22,0.0,0.05,0.057,0.008,0.0,0.0,0.0,0.0,0.0,0.0,0.0,820.15,3.3399999141693115
0.0,0.386,0.0,0.0,0.0289999999999999,0.0,0.043,0.049,0.0,0.144,0.205,0.0,0.049,0.087,0.008,0.0,0.0,0.0,0.0,0.0,0.0,0.0,814.15,3.3399999141693115
0.0,0.314,0.0,0.0,0.033,0.0,0.0,0.094,0.0,0.1639999999999999,0.143,0.0,0.13,0.118,0.004,0.0,0.0,0.0,0.0,0.0,0.0,0.0,786.15,3.2899999618530273
0.0,0.286,0.0,0.0,0.0449999999999999,0.0,0.1199999999999999,0.1349999999999999,0.0,0.0379999999999999,0.2099999999999999,0.0299999999999999,0.128,0.0,0.004,0.0,0.0,0.0,0.0,0.0,0.0,0.0,777.15,3.5299999713897705
0.0,0.5636999999999999,0.0,0.0847,0.0469,0.0,0.0188999999999999,0.0616999999999999,0.1192999999999999,0.0,0.0374999999999999,0.0,0.0277999999999999,0.0,0.0061999999999999,0.0,0.0,0.0,0.0038999999999999,0.0,0.0145999999999999,0.0,661.15,2.759000062942505
0.0,0.4964,0.0,0.0746,0.0412999999999999,0.0,0.0166,0.1067,0.105,0.0,0.0496,0.0,0.0243999999999999,0.0,0.0078,0.0,0.0337,0.0,0.0034999999999999,0.0,0.0253,0.0,701.15,2.928999900817871
0.0257,0.5050000000000001,0.0,0.0759,0.042,0.0,0.0169,0.0743,0.1068,0.0257,0.0504,0.0,0.0249,0.0,0.0087,0.0,0.0,0.0,0.0035,0.0,0.0257,0.0,683.15,2.828000068664551
0.0,0.5089,0.0,0.0765,0.0424,0.0,0.017,0.1094,0.1076999999999999,0.0,0.0169,0.0,0.0250999999999999,0.0,0.0253,0.0,0.0346,0.0,0.0034999999999999,0.0,0.0173,0.0,719.15,2.9210000038146973
0.0129,0.5069,0.0,0.0762,0.0421999999999999,0.0,0.017,0.0917999999999999,0.1073,0.0129,0.0337,0.0,0.025,0.0,0.017,0.0,0.0172,0.0,0.0034999999999999,0.0,0.0215,0.0,704.15,2.867000102996826
0.0,0.5050000000000001,0.0,0.0759,0.042,0.0,0.0169,0.0743,0.1068,0.0257,0.0504,0.0,0.0249,0.0,0.008,0.0,0.0343,0.0,0.0035,0.0,0.0171,0.0,712.15,2.8949999809265137
0.0250999999999999,0.4919,0.0,0.0739,0.0409,0.0,0.0165,0.1058,0.1041,0.0250999999999999,0.0163999999999999,0.0,0.0242,0.0,0.008,0.0,0.0334,0.0,0.0034,0.0,0.0167,0.0,723.15,2.8299999237060547
0.0,0.5571557155715572,0.0,0.0837083708370837,0.0464046404640464,0.0,0.0186018601860186,0.0819081908190819,0.1179117911791179,0.0,0.0185018501850185,0.0,0.0274027402740274,0.0,0.0109010901090109,0.0,0.0,0.0,0.0039003900390039,0.0,0.0189018901890189,0.0,679.15,2.752000093460083
0.0253,0.4964,0.0,0.0746,0.0413,0.0,0.0166,0.073,0.105,0.0,0.0496,0.0,0.0244,0.0,0.0241,0.0,0.0337,0.0,0.0035,0.0,0.0169,0.0,714.15,2.9670000076293945
0.0,0.509,0.0,0.0765,0.0424,0.0,0.017,0.0748,0.1076999999999999,0.0259,0.0169,0.0,0.0250999999999999,0.0,0.0250999999999999,0.0,0.0346,0.0,0.0034999999999999,0.0,0.0259,0.0,730.15,2.825999975204468
0.0236976302369763,0.4648535146485351,0.0,0.0698930106989301,0.0386961303869613,0.0,0.0155984401559843,0.0999900009998999,0.0983901609839015,0.0236976302369763,0.0463953604639535,0.0,0.0228977102289771,0.0,0.0222977702229776,0.0,0.0315968403159684,0.0,0.0031996800319967,0.0,0.0236976302369763,0.0,728.15,2.825999975204468
0.0256999999999999,0.505,0.0,0.0759,0.042,0.0,0.0169,0.1085999999999999,0.1067999999999999,0.0,0.0504,0.0,0.0249,0.0,0.0089,0.0,0.0,0.0,0.0034999999999999,0.0,0.0171,0.0,688.15,2.8239998817443848
0.0,0.4964,0.0,0.0746,0.0413,0.0,0.0166,0.1067,0.105,0.0253,0.0496,0.0,0.0244,0.0,0.025,0.0,0.0,0.0,0.0035,0.0,0.0169,0.0,702.15,2.8340001106262207
0.0259,0.509,0.0,0.0765,0.0424,0.0,0.017,0.1094,0.1077,0.0,0.0169,0.0,0.0251,0.0,0.0261,0.0,0.0,0.0,0.0035,0.0,0.0259,0.0,699.15,2.8359999656677246
0.0,0.518,0.0,0.0778,0.0431,0.0,0.0173,0.1113,0.1096,0.0264,0.0172,0.0,0.0255,0.0,0.0096,0.0,0.0,0.0,0.0036,0.0,0.0264,0.0,693.15,2.759999990463257
0.0263999999999999,0.5178999999999999,0.0,0.0778,0.0430999999999999,0.0,0.0172999999999999,0.0761999999999999,0.1095999999999999,0.0,0.0171999999999999,0.0,0.0254999999999999,0.0,0.0087,0.0,0.0351999999999999,0.0,0.0035999999999999,0.0,0.0263999999999999,0.0,697.15,2.818000078201294
0.0263999999999999,0.5178999999999999,0.0,0.0778,0.0430999999999999,0.0,0.0172999999999999,0.0761999999999999,0.1095999999999999,0.0263999999999999,0.0171999999999999,0.0,0.0254999999999999,0.0,0.0266999999999999,0.0,0.0,0.0,0.0035999999999999,0.0,0.0175999999999999,0.0,695.15,2.815999984741211
0.0263994720105597,0.5174896502069958,0.0,0.0776984460310793,0.0430991380172396,0.0,0.0172996540069198,0.0760984780304393,0.1094978100437991,0.0263994720105597,0.0171996560068798,0.0,0.0254994900101997,0.0,0.0266994660106797,0.0,0.0,0.0,0.0035999280014399,0.0,0.0175996480070398,0.0,702.15,2.819000005722046
0.0263957766757318,0.5176171812509999,0.0,0.0777875539913613,0.0430931051031834,0.0,0.0172972324428091,0.0761878099504079,0.1095824668053111,0.0263957766757318,0.0171972484402495,0.0,0.0254959206526955,0.0,0.0266957286834106,0.0,0.0,0.0,0.0035994240921452,0.0,0.0175971844504879,0.0,703.15,2.819999933242798
0.0,0.5636999999999999,0.0,0.0847,0.0469,0.0,0.0188999999999999,0.0616999999999999,0.1192999999999999,0.0,0.0374999999999999,0.0,0.0277999999999999,0.0,0.0143999999999999,0.0,0.0,0.0,0.0038999999999999,0.0,0.0143999999999999,0.0,665.15,2.736000061035156
0.0,0.4967496749674969,0.0,0.0746074607460746,0.0413041304130413,0.0,0.0166016601660166,0.1068106810681068,0.1051105110511051,0.0,0.0496049604960496,0.0,0.0244024402440244,0.0,0.0163016301630163,0.0,0.0337033703370337,0.0,0.0035003500350035,0.0,0.0253025302530253,0.0,702.15,2.8949999809265137
0.0257,0.5050000000000001,0.0,0.0759,0.042,0.0,0.0169,0.0743,0.1068,0.0257,0.0504,0.0,0.0249,0.0,0.0171,0.0,0.0,0.0,0.0035,0.0,0.0257,0.0,682.15,2.799999952316284
0.0,0.5089000000000001,0.0,0.0765,0.0424,0.0,0.017,0.1094,0.1077,0.0,0.0169,0.0,0.0251,0.0,0.0346,0.0,0.0346,0.0,0.0035,0.0,0.0173,0.0,714.15,2.8940000534057617
0.0129,0.5069,0.0,0.0762,0.0421999999999999,0.0,0.017,0.0917999999999999,0.1073,0.0129,0.0337,0.0,0.025,0.0,0.0258,0.0,0.0172,0.0,0.0034999999999999,0.0,0.0215,0.0,699.15,2.8480000495910645
0.0,0.5050000000000001,0.0,0.0759,0.042,0.0,0.0169,0.0743,0.1068,0.0257,0.0504,0.0,0.0249,0.0,0.0171,0.0,0.0343,0.0,0.0035,0.0,0.0171,0.0,702.15,2.878999948501587
0.0250999999999999,0.4918999999999999,0.0,0.0738999999999999,0.0408999999999999,0.0,0.0164999999999999,0.1057999999999999,0.1040999999999999,0.0250999999999999,0.0163999999999999,0.0,0.0241999999999999,0.0,0.0166999999999999,0.0,0.0333999999999999,0.0,0.0034,0.0,0.0166999999999999,0.0,715.15,2.805999994277954
0.0,0.5571557155715572,0.0,0.0837083708370837,0.0464046404640464,0.0,0.0186018601860186,0.0819081908190819,0.1179117911791179,0.0,0.0185018501850185,0.0,0.0274027402740274,0.0,0.0189018901890189,0.0,0.0,0.0,0.0039003900390039,0.0,0.0189018901890189,0.0,676.15,2.7269999980926514
0.0253,0.4964,0.0,0.0746,0.0413,0.0,0.0166,0.073,0.105,0.0,0.0496,0.0,0.0244,0.0,0.0337,0.0,0.0337,0.0,0.0035,0.0,0.0169,0.0,716.15,2.943000078201294
0.0,0.509,0.0,0.0765,0.0424,0.0,0.017,0.0748,0.1077,0.0259,0.0169,0.0,0.0251,0.0,0.0346,0.0,0.0346,0.0,0.0035,0.0,0.0259,0.0,718.15,2.888000011444092
0.0237,0.465,0.0,0.0699,0.0387,0.0,0.0156,0.1,0.0984,0.0237,0.0464,0.0,0.0229,0.0,0.0316,0.0,0.0316,0.0,0.0032,0.0,0.0237,0.0,723.15,2.961999893188477
0.0257,0.5050000000000001,0.0,0.0759,0.042,0.0,0.0169,0.1086,0.1068,0.0,0.0504,0.0,0.0249,0.0,0.0171,0.0,0.0,0.0,0.0035,0.0,0.0171,0.0,681.15,2.819000005722046
0.0,0.4964,0.0,0.0746,0.0413,0.0,0.0166,0.1067,0.105,0.0253,0.0496,0.0,0.0244,0.0,0.0337,0.0,0.0,0.0,0.0035,0.0,0.0169,0.0,702.15,2.88700008392334
0.0259,0.509,0.0,0.0765,0.0424,0.0,0.017,0.1094,0.1077,0.0,0.0169,0.0,0.0251,0.0,0.0346,0.0,0.0,0.0,0.0035,0.0,0.0259,0.0,696.15,2.809999942779541
0.0,0.5179999999999999,0.0,0.0778,0.0430999999999999,0.0,0.0172999999999999,0.1113,0.1095999999999999,0.0263999999999999,0.0171999999999999,0.0,0.0254999999999999,0.0,0.0175999999999999,0.0,0.0,0.0,0.0035999999999999,0.0,0.0263999999999999,0.0,693.15,2.749000072479248
0.0263999999999999,0.5178999999999999,0.0,0.0778,0.0430999999999999,0.0,0.0172999999999999,0.0761999999999999,0.1095999999999999,0.0,0.0171999999999999,0.0,0.0254999999999999,0.0,0.0175999999999999,0.0,0.0351999999999999,0.0,0.0035999999999999,0.0,0.0263999999999999,0.0,701.15,2.813999891281128
0.0263999999999999,0.5178999999999999,0.0,0.0778,0.0430999999999999,0.0,0.0172999999999999,0.0761999999999999,0.1095999999999999,0.0263999999999999,0.0171999999999999,0.0,0.0254999999999999,0.0,0.0351999999999999,0.0,0.0,0.0,0.0035999999999999,0.0,0.0175999999999999,0.0,700.15,3.109999895095825
0.0,0.5287000000000001,0.0,0.0,0.0562,0.0,0.0369,0.1495,0.0576,0.0,0.037,0.0,0.0552,0.0,0.0146,0.0,0.0546,0.0,0.0035,0.0,0.0,0.0,750.15,2.884999990463257
0.0999900009999,0.4789521047895211,0.0,0.0,0.0561943805619438,0.0,0.0368963103689631,0.1194880511948805,0.0576942305769423,0.0,0.036996300369963,0.0,0.0548945105489451,0.0,0.0145985401459854,0.0,0.0345965403459654,0.0,0.0035996400359964,0.0,0.0,0.0,733.15,2.8239998817443848
0.15,0.4788000000000001,0.0,0.0,0.0561,0.0,0.0369,0.0995,0.0577,0.0,0.0369,0.0,0.0252,0.0,0.0146,0.0,0.0346,0.0,0.0036,0.0,0.0,0.0,791.15,2.7820000648498535
0.1000899910008999,0.4788521147885212,0.0,0.0,0.0561943805619438,0.0,0.0270972902709729,0.0992900709929007,0.0376962303769623,0.0998900109989001,0.0268973102689731,0.0,0.024997500249975,0.0,0.0145985401459854,0.0,0.0245975402459754,0.0,0.0035996400359964,0.0,0.0,0.0,835.15,2.7309999465942383
0.0,0.7,0.0,0.0,0.0,0.0,0.0,0.0,0.0,0.0,0.0,0.0,0.0,0.2,0.0,0.1,0.0,0.0,0.0,0.0,0.0,0.0,913.15,4.389999866485596
0.0,0.7,0.0,0.0,0.0,0.0,0.0,0.0,0.0,0.0,0.0,0.0,0.0,0.175,0.0,0.125,0.0,0.0,0.0,0.0,0.0,0.0,928.15,3.950000047683716
0.0,0.7,0.0,0.0,0.0,0.0,0.0,0.0,0.0,0.0,0.0,0.0,0.0,0.15,0.0,0.15,0.0,0.0,0.0,0.0,0.0,0.0,949.15,3.5299999713897705
0.0,0.7,0.0,0.0,0.0,0.0,0.0,0.0,0.0,0.0,0.0,0.0,0.0,0.1,0.0,0.2,0.0,0.0,0.0,0.0,0.0,0.0,985.15,2.490000009536743
0.0,0.75,0.0,0.0,0.0,0.0,0.0,0.0,0.0,0.0,0.0,0.0,0.0,0.15,0.0,0.1,0.0,0.0,0.0,0.0,0.0,0.0,795.15,3.5399999618530273
0.0,0.75,0.0,0.0,0.0,0.0,0.0,0.0,0.0,0.0,0.0,0.0,0.0,0.125,0.0,0.125,0.0,0.0,0.0,0.0,0.0,0.0,936.15,2.809999942779541
0.0,0.75,0.0,0.0,0.0,0.0,0.0,0.0,0.0,0.0,0.0,0.0,0.0,0.1,0.0,0.15,0.0,0.0,0.0,0.0,0.0,0.0,946.15,2.5
0.0,0.65,0.0,0.0,0.0,0.0,0.0,0.0,0.0,0.0,0.0,0.0,0.0,0.175,0.0,0.175,0.0,0.0,0.0,0.0,0.0,0.0,970.15,4.079999923706055
0.0,0.8,0.0,0.0,0.0,0.0,0.0,0.0,0.0,0.0,0.0,0.0,0.0,0.1,0.0,0.1,0.0,0.0,0.0,0.0,0.0,0.0,878.15,1.909999966621399
0.0,0.0,0.0,0.0,0.0,0.0,0.0,0.0,0.0,0.0,0.0,0.0,0.0,0.0,0.0,0.0,0.0,0.0,0.1924,0.0,0.0,0.0,875.15,4.039999961853027
0.0,0.0,0.0,0.0,0.0,0.0,0.0,0.0,0.0,0.0,0.0,0.0,0.0,0.0,0.0,0.0,0.0,0.0,0.191980801919808,0.0,0.0,0.0,867.15,4.166999816894531
0.0,0.0,0.0,0.0,0.0,0.0,0.0,0.0,0.0,0.0,0.0,0.0,0.0,0.0,0.0,0.0,0.0,0.0,0.0,0.1297,0.0,0.0,833.15,5.922999858856201
0.0,0.0,0.0,0.0,0.0,0.0,0.0,0.0,0.0,0.0,0.0,0.0,0.0,0.0,0.0,0.0,0.0,0.0,0.0,0.1296,0.0,0.0,824.15,6.078999996185303
0.0,0.0,0.0,0.0,0.0,0.0,0.0,0.0,0.0,0.0,0.0,0.0,0.0,0.0,0.0,0.0,0.0,0.0,0.0,0.1294999999999999,0.0,0.0,822.15,6.005000114440918
0.0,0.0,0.0,0.0,0.0,0.0,0.0,0.0,0.0,0.0,0.0,0.0,0.0,0.0,0.0,0.0,0.0,0.0,0.0,0.1293870612938706,0.0,0.0,821.15,6.048999786376953
0.0,0.0,0.0,0.0,0.0,0.0,0.0,0.0,0.0,0.0,0.0,0.0,0.0,0.0,0.0,0.0,0.0,0.0,0.0,0.1293,0.0,0.0,819.15,6.053999900817871
0.0,0.0,0.0,0.0,0.0,0.0,0.0,0.0,0.0,0.0,0.0,0.0,0.0,0.0,0.0,0.0,0.0,0.0,0.0,0.1291999999999999,0.0,0.0,817.15,6.057000160217285
0.0,0.0,0.0,0.0,0.0,0.0,0.0,0.0,0.0,0.0,0.0,0.0,0.0,0.0,0.0,0.0,0.0,0.0,0.0,0.1297,0.0,0.0,833.15,6.177000045776367
0.0,0.0,0.0,0.0,0.0,0.0,0.0,0.0,0.0,0.0,0.0,0.0,0.0,0.0,0.0,0.0,0.0,0.0,0.0,0.1296,0.0,0.0,818.15,6.131999969482422
0.0,0.0,0.0,0.0,0.0,0.0,0.0,0.0,0.0,0.0,0.0,0.0,0.0,0.0,0.0,0.0,0.0,0.0,0.0,0.1294129412941294,0.0,0.0,815.15,6.09499979019165
0.0,0.0,0.0,0.0,0.0,0.0,0.0,0.0,0.0,0.0,0.0,0.0,0.0,0.0,0.0,0.0,0.0,0.0,0.0,0.1292870712928707,0.0,0.0,813.15,6.046999931335449
0.0,0.0,0.0,0.0,0.0,0.0,0.0,0.0,0.0,0.0,0.0,0.0,0.0,0.0,0.0,0.0,0.0,0.0,0.0,0.1291,0.0,0.0,811.15,6.01800012588501
0.0,0.0,0.0,0.0,0.0,0.0,0.0,0.0,0.0,0.0,0.0,0.0,0.0,0.0,0.0,0.0,0.0,0.0,0.0,0.1289999999999999,0.0,0.0,808.15,5.9720001220703125
0.0,0.0,0.0,0.0,0.0,0.144,0.0,0.0,0.0,0.0,0.0,0.0,0.0,0.0,0.0,0.0,0.0,0.0,0.0,0.0,0.856,0.0,673.15,5.670000076293945
0.0,0.0,0.0,0.0,0.0,0.1128887111288871,0.0,0.0,0.0,0.0,0.0,0.0,0.0,0.0,0.0,0.0,0.0,0.0,0.0,0.0,0.8441155884411559,0.0,668.15,5.260000228881836
0.0,0.0,0.0,0.0,0.0,0.04,0.0,0.0,0.0,0.0,0.0,0.0,0.0,0.0,0.0,0.0,0.0,0.0,0.0,0.0,0.8320000000000001,0.0,633.15,5.230000019073486
0.0,0.0,0.0,0.0,0.0,0.022,0.0,0.0,0.0,0.0,0.0,0.0,0.0,0.0,0.0,0.0,0.0,0.0,0.0,0.0,0.8220000000000001,0.0,618.15,5.25
0.0,0.0,0.0,0.0,0.0,0.0,0.0,0.0,0.0,0.0,0.0,0.0,0.0,0.0,0.0,0.0,0.0,0.0,0.0,0.0,0.83,0.0,608.15,5.320000171661377
0.0,0.3,0.0,0.0,0.0,0.0,0.0,0.0,0.0,0.3,0.0,0.0,0.0,0.0,0.0,0.0,0.0,0.0,0.0,0.0,0.0,0.0,693.15,2.562000036239624
0.0,0.3,0.0,0.0,0.0,0.0,0.0,0.0,0.0,0.3,0.0,0.0,0.0,0.0,0.0,0.0,0.0,0.0,0.0,0.0,0.0,0.0,680.15,2.566999912261963
0.0,0.3,0.0,0.0,0.0,0.0,0.0,0.0,0.0,0.3,0.0,0.0,0.0,0.0,0.0,0.0,0.0,0.0,0.0,0.0,0.0,0.0,668.15,2.572000026702881
0.0,0.3,0.0,0.0,0.0,0.0,0.0,0.0,0.0,0.3,0.0,0.0,0.0,0.0,0.0,0.0,0.0,0.0,0.0,0.0,0.0,0.0,661.15,2.575000047683716
0.0,0.3,0.0,0.0,0.0,0.0,0.0,0.0,0.0,0.3,0.0,0.0,0.0,0.0,0.0,0.0,0.0,0.0,0.0,0.0,0.0,0.0,648.15,2.5789999961853027
0.0,0.26,0.0,0.03,0.0,0.0,0.0,0.0,0.02,0.03,0.02,0.0,0.0,0.0,0.0,0.12,0.2,0.0,0.0,0.2,0.0,0.0,826.15,5.190000057220459
0.0,0.26,0.0,0.03,0.0,0.0,0.0,0.0,0.02,0.03,0.02,0.0,0.0,0.0,0.0,0.16,0.2,0.0,0.0,0.2,0.0,0.0,831.15,5.119999885559082
0.0,0.25,0.0,0.0104,0.0,0.0,0.0,0.0,0.0208,0.0313,0.0208,0.0,0.0,0.0,0.0,0.1667,0.2082999999999999,0.0,0.0,0.2082999999999999,0.0,0.0,839.15,5.199999809265137
0.0,0.2173999999999999,0.0,0.0542999999999999,0.0,0.0,0.0,0.0,0.0,0.0326,0.0,0.0,0.0,0.0,0.0,0.1739,0.2173999999999999,0.0,0.0,0.2173999999999999,0.0,0.0,824.15,5.340000152587891
0.0,0.2173999999999999,0.0,0.0109,0.0,0.0,0.0,0.0,0.0,0.076,0.0,0.0,0.0,0.0,0.0,0.1739,0.2173999999999999,0.0,0.0,0.2173999999999999,0.0,0.0,823.15,5.300000190734863
0.0,0.2251999999999999,0.0,0.0901,0.0,0.0,0.0,0.0,0.0,0.0,0.0,0.0,0.0,0.0,0.0,0.1081,0.2613,0.0,0.0,0.2251999999999999,0.0,0.0,829.15,5.389999866485596
0.0,0.2359,0.0,0.0943,0.0,0.0,0.0,0.0,0.0,0.0,0.0,0.0,0.0,0.0,0.0,0.1132,0.2736,0.0,0.0,0.283,0.0,0.0,827.15,5.510000228881836
0.0,0.2174,0.0,0.0174,0.0,0.0,0.0,0.0,0.0696,0.0,0.0,0.0,0.0,0.0,0.0,0.1738,0.2174,0.0,0.0,0.2174,0.0,0.0,840.15,5.289999961853027
0.0,0.2174,0.0,0.0696,0.0,0.0,0.0,0.0,0.0,0.0,0.0,0.0,0.0174,0.0,0.0,0.1738,0.2174,0.0,0.0,0.2174,0.0,0.0,825.15,5.369999885559082
0.0,0.2032999999999999,0.0,0.0163,0.0,0.0,0.0,0.0,0.0,0.0,0.1301,0.0,0.0,0.0,0.0,0.1625,0.2032999999999999,0.0,0.0,0.2032999999999999,0.0,0.0,856.15,5.579999923706055
0.0,0.2173999999999999,0.0,0.1086999999999999,0.0,0.0,0.0,0.0,0.0,0.0,0.0,0.0,0.0,0.0,0.0,0.1739,0.1956,0.0,0.0,0.2173999999999999,0.0,0.0,820.15,5.360000133514404
0.0,0.239,0.0,0.1086999999999999,0.0,0.0,0.0,0.0,0.0,0.0,0.0,0.0,0.0,0.0,0.0,0.1739,0.1957,0.0,0.0,0.1957,0.0,0.0,828.15,5.150000095367432
0.0,0.2128,0.0,0.1277,0.0,0.0,0.0,0.0,0.0,0.0,0.0,0.0,0.0,0.0,0.0,0.2127,0.1914999999999999,0.0,0.0,0.1702,0.0,0.0,829.15,5.059999942779541
0.0,0.234023402340234,0.0,0.0851085108510851,0.0,0.0,0.0,0.0425042504250425,0.0,0.0,0.0,0.0,0.0,0.0,0.0,0.1702170217021702,0.1915191519151915,0.0,0.0,0.1915191519151915,0.0,0.0,829.15,5.179999828338623
0.0,0.234023402340234,0.0,0.0851085108510851,0.0,0.0,0.0425042504250425,0.0,0.0,0.0,0.0,0.0,0.0,0.0,0.0,0.1702170217021702,0.1915191519151915,0.0,0.0,0.1915191519151915,0.0,0.0,831.15,5.170000076293945
0.0,0.234023402340234,0.0,0.0851085108510851,0.0,0.0,0.0,0.0,0.0,0.0,0.0,0.0,0.0,0.0425042504250425,0.0,0.1702170217021702,0.1915191519151915,0.0,0.0,0.1915191519151915,0.0,0.0,833.15,5.199999809265137
0.0,0.2339999999999999,0.0,0.0851,0.0,0.0,0.0,0.0,0.0,0.0,0.0426,0.0,0.0,0.0,0.0,0.1702,0.1914999999999999,0.0,0.0,0.1914999999999999,0.0,0.0,834.15,5.260000228881836
0.0,0.239,0.0,0.0652,0.0,0.0,0.0,0.0,0.0,0.0435,0.0,0.0,0.0,0.0,0.0,0.1739,0.1957,0.0,0.0,0.1957,0.0,0.0,821.15,5.119999885559082
0.0,0.2292,0.0,0.0625,0.0,0.0,0.0,0.0,0.0,0.0,0.0833,0.0,0.0,0.0,0.0,0.1667,0.1875,0.0,0.0,0.1875,0.0,0.0,842.15,5.300000190734863
0.0,0.2367,0.0,0.1183,0.0,0.0,0.0,0.0,0.0,0.0,0.0,0.0,0.0,0.0,0.0,0.1935,0.1935,0.0,0.0,0.172,0.0,0.0,830.15,4.980000019073486
0.0,0.2367,0.0,0.0538,0.0,0.0,0.0,0.0,0.0,0.0645,0.0,0.0,0.0,0.0,0.0,0.1935,0.1935,0.0,0.0,0.172,0.0,0.0,823.15,4.949999809265137
0.0,0.2367,0.0,0.0323,0.0,0.0,0.0,0.0,0.0,0.086,0.0,0.0,0.0,0.0,0.0,0.1935,0.1935,0.0,0.0,0.172,0.0,0.0,823.15,4.929999828338623
0.0,0.2352,0.0,0.0278,0.0,0.0,0.0,0.0,0.0,0.0642,0.0,0.0,0.0256999999999999,0.0,0.0,0.2139,0.1871999999999999,0.0,0.0,0.1711,0.0,0.0,813.15,4.989999771118164
0.0,0.2314,0.0,0.0441999999999999,0.0,0.0,0.0,0.0,0.0,0.0463,0.0336,0.0,0.0084,0.0,0.0,0.2103,0.184,0.0,0.0,0.1682,0.0,0.0,823.15,5.010000228881836
0.0,0.2452,0.0,0.0667,0.0,0.0,0.0,0.0,0.0,0.0086,0.0,0.0,0.0,0.0,0.0,0.1935,0.1935,0.0,0.0,0.2065,0.0,0.0,830.15,5.21999979019165
0.0,0.2451,0.0,0.0245,0.0,0.0,0.0,0.0,0.0,0.0266999999999999,0.0,0.0,0.0,0.0,0.0,0.2004,0.2004,0.0,0.0,0.2138,0.0,0.0,832.15,5.260000228881836
0.0,0.2312999999999999,0.0,0.0249999999999999,0.0,0.0,0.0,0.0,0.0,0.0272,0.0,0.0,0.0,0.0,0.0,0.2040999999999999,0.2040999999999999,0.0,0.0,0.2176,0.0,0.0,831.15,5.329999923706055
0.0176,0.2339999999999999,0.0,0.0066,0.0,0.0,0.0,0.0,0.0,0.0441999999999999,0.0,0.0,0.0,0.0,0.0,0.1987,0.1987,0.0,0.0,0.2119,0.0,0.0,834.15,5.239999771118164
0.0175964807038592,0.2318536292741451,0.0087982403519296,0.0152969406118776,0.0,0.0,0.0,0.0,0.0,0.0350929814037192,0.0,0.0,0.0,0.0,0.0,0.1969606078784243,0.1969606078784243,0.0,0.0,0.2099580083983203,0.0,0.0,838.15,5.25
0.0174982501749825,0.2406759324067593,0.0,0.0021997800219978,0.0,0.0,0.0,0.0,0.0,0.0306969303069693,0.0174982501749825,0.0,0.0,0.0,0.0,0.196980301969803,0.1793820617938206,0.0,0.0,0.2274772522747725,0.0,0.0,824.15,5.360000133514404
0.0160967806438712,0.2257548490301939,0.0,0.0,0.0,0.0,0.0,0.0,0.0,0.0282943411317736,0.0281943611277744,0.0,0.0,0.0,0.0,0.1814637072585483,0.165366926614677,0.0,0.0,0.2096580683863227,0.0,0.0,835.15,5.460000038146973
0.0159,0.2221999999999999,0.0,0.0,0.0,0.0,0.0,0.0,0.0,0.0278,0.0277,0.0,0.0,0.0,0.0,0.2103,0.1469,0.0,0.0,0.2062999999999999,0.0,0.0,835.15,5.460000038146973
0.0171,0.226,0.0,0.0192,0.0,0.0,0.0,0.0,0.0,0.0298,0.0,0.0,0.0,0.0,0.0,0.1919,0.1919,0.0,0.0,0.2387999999999999,0.0,0.0,824.15,5.440000057220459
0.0171,0.2601,0.0,0.0192,0.0,0.0,0.0,0.0,0.0,0.0298,0.0,0.0,0.0,0.0,0.0,0.1919,0.1919,0.0,0.0,0.2047,0.0,0.0,832.15,5.120999813079834
0.0183981601839815,0.2059794020597939,0.0,0.0205979402059794,0.0,0.0,0.0,0.0,0.0,0.0319968003199679,0.0,0.0,0.0,0.0,0.0,0.2059794020597939,0.2059794020597939,0.0,0.0,0.2195780421957804,0.0,0.0,825.15,5.409999847412109
0.0152,0.2061,0.0,0.0,0.0,0.0,0.0,0.0,0.0,0.0266999999999999,0.0266999999999999,0.0,0.0,0.0,0.0,0.1718,0.1565,0.0,0.0,0.1985,0.0,0.0,827.15,5.559999942779541
0.0184981501849815,0.1851814818518148,0.0,0.0,0.0,0.0,0.0,0.0,0.0,0.0323967603239676,0.0324967503249675,0.0,0.0,0.0,0.0,0.2082791720827917,0.1897810218978102,0.0,0.0,0.2407759224077592,0.0,0.0,831.15,5.690000057220459
0.0181981801819818,0.2425757424257574,0.0,0.0205979402059794,0.0,0.0,0.0,0.0,0.0,0.031996800319968,0.0,0.0,0.0,0.0,0.0,0.205979402059794,0.205979402059794,0.0,0.0,0.2197780221977802,0.0,0.0,832.15,5.21999979019165
0.0163999999999999,0.2163,0.0,0.0,0.0,0.0,0.0,0.0,0.0,0.0286,0.0286,0.0,0.0,0.0,0.0,0.249,0.1673,0.0,0.0,0.2121,0.0,0.0,836.15,5.210000038146973
0.0136013601360136,0.1837183718371837,0.0,0.0,0.0,0.0,0.0,0.0,0.0,0.0238023802380238,0.0238023802380238,0.0,0.0,0.0,0.0,0.153015301530153,0.1394139413941394,0.0,0.0,0.1769176917691769,0.0,0.0,823.15,5.681000232696533
0.0168016801680168,0.2259225922592259,0.0,0.0,0.0,0.0,0.0,0.0,0.0,0.0293029302930293,0.0669066906690669,0.0,0.0,0.0,0.0,0.0544054405440544,0.1716171617161716,0.0,0.0,0.2175217521752175,0.0,0.0,825.15,5.699999809265137
0.014001400140014,0.1882188218821882,0.0,0.0,0.0,0.0,0.0,0.0,0.0,0.0243024302430243,0.0558055805580558,0.0,0.0,0.0,0.0,0.1567156715671567,0.1428142814281428,0.0,0.0,0.1812181218121812,0.0,0.0,832.15,5.659999847412109
0.0161,0.1612,0.0,0.0,0.0,0.0,0.0,0.0,0.0,0.121,0.0645,0.0,0.0,0.0,0.0,0.1815,0.1653,0.0,0.0,0.2097,0.0,0.0,816.15,5.480000019073486
0.016,0.2151,0.0,0.0,0.0,0.0,0.0,0.0,0.0,0.0279,0.0637,0.0,0.0,0.0,0.0,0.1793,0.1155,0.0,0.0,0.2071,0.0,0.0,829.15,5.630000114440918
0.65,0.0,0.018,0.055,0.115,0.0,0.0,0.0,0.034,0.0,0.0,0.0,0.128,0.0,0.0,0.0,0.0,0.0,0.0,0.0,0.0,0.0,795.15,2.4700000286102295
0.655,0.0,0.018,0.055,0.115,0.0,0.0,0.0,0.034,0.0,0.0,0.0,0.123,0.0,0.0,0.0,0.0,0.0,0.0,0.0,0.0,0.0,790.15,2.4700000286102295
0.655,0.0,0.018,0.055,0.12,0.0,0.0,0.0,0.034,0.0,0.0,0.0,0.118,0.0,0.0,0.0,0.0,0.0,0.0,0.0,0.0,0.0,800.15,2.4700000286102295
0.66,0.0,0.018,0.04,0.12,0.0,0.0,0.0,0.034,0.0,0.0,0.0,0.128,0.0,0.0,0.0,0.0,0.0,0.0,0.0,0.0,0.0,810.15,2.4600000381469727
0.655,0.0,0.018,0.055,0.11,0.0,0.0,0.0,0.034,0.0,0.0,0.0,0.128,0.0,0.0,0.0,0.0,0.0,0.0,0.0,0.0,0.0,785.15,2.4700000286102295
0.66,0.0,0.018,0.055,0.105,0.0,0.0,0.0,0.034,0.0,0.0,0.0,0.128,0.0,0.0,0.0,0.0,0.0,0.0,0.0,0.0,0.0,780.15,2.4600000381469727
0.655,0.0,0.008,0.055,0.12,0.0,0.0,0.0,0.034,0.0,0.0,0.0,0.128,0.0,0.0,0.0,0.0,0.0,0.0,0.0,0.0,0.0,776.15,2.440000057220459
0.66,0.0,0.003,0.055,0.12,0.0,0.0,0.0,0.034,0.0,0.0,0.0,0.128,0.0,0.0,0.0,0.0,0.0,0.0,0.0,0.0,0.0,772.15,2.430000066757202
0.66,0.0,0.018,0.055,0.12,0.0,0.0,0.0,0.034,0.0,0.0,0.0,0.113,0.0,0.0,0.0,0.0,0.0,0.0,0.0,0.0,0.0,809.15,2.4600000381469727
0.655,0.0,0.018,0.045,0.12,0.0,0.0,0.0,0.034,0.0,0.0,0.0,0.128,0.0,0.0,0.0,0.0,0.0,0.0,0.0,0.0,0.0,806.15,2.4600000381469727
0.655,0.0,0.018,0.055,0.12,0.0,0.0,0.0,0.024,0.0,0.0,0.0,0.128,0.0,0.0,0.0,0.0,0.0,0.0,0.0,0.0,0.0,806.15,2.4600000381469727
