Repository: dorukdogular/vitreos

# Data

## Source

Glass property data is sourced from the [SciGlass database](https://github.com/epam/SciGlass) (EPAM Systems), made available under the [Open Database License (ODbL)](https://opendatacommons.org/licenses/odbl/1-0/). Accessed via the [glasspy](https://github.com/drcassar/glasspy) Python library.

## Files tracked in git

| File | Description |
|---|---|
| `clean.csv` | Deduplicated glass-forming ability dataset (11858 rows) |
| `tg_dataset.csv` | 76377 glasses with Tg (K) and 22 oxide mol% features |
| `tg_density_dataset.csv` | 31173 glasses with both Tg (K) and density (g/cm³) |

File: data/tg_density_dataset.csv (part 82 of 109)
SiO2,P2O5,ZrO2,Na2O,Al2O3,Fe2O3,CaO,MgO,K2O,B2O3,BaO,ZnO,Li2O,SrO,La2O3,TiO2,Nb2O5,PbO,Sb2O3,Bi2O3,TeO2,Se,Tg,density
0.66,0.0,0.018,0.055,0.12,0.0,0.0,0.0,0.019,0.0,0.0,0.0,0.128,0.0,0.0,0.0,0.0,0.0,0.0,0.0,0.0,0.0,808.15,2.4600000381469727
0.66,0.0,0.018,0.055,0.11,0.0,0.0,0.0,0.034,0.0,0.0,0.0,0.123,0.0,0.0,0.0,0.0,0.0,0.0,0.0,0.0,0.0,786.15,2.4600000381469727
0.66,0.0,0.013,0.055,0.11,0.0,0.0,0.0,0.034,0.0,0.0,0.0,0.128,0.0,0.0,0.0,0.0,0.0,0.0,0.0,0.0,0.0,774.15,2.450000047683716
0.655,0.0,0.013,0.055,0.115,0.0,0.0,0.0,0.034,0.0,0.0,0.0,0.128,0.0,0.0,0.0,0.0,0.0,0.0,0.0,0.0,0.0,779.15,2.450000047683716
0.665,0.0,0.013,0.055,0.11,0.0,0.0,0.0,0.034,0.0,0.0,0.0,0.123,0.0,0.0,0.0,0.0,0.0,0.0,0.0,0.0,0.0,780.15,2.450000047683716
0.66,0.0,0.013,0.055,0.115,0.0,0.0,0.0,0.034,0.0,0.0,0.0,0.123,0.0,0.0,0.0,0.0,0.0,0.0,0.0,0.0,0.0,782.15,2.450000047683716
0.65,0.0,0.02,0.055,0.115,0.0,0.0,0.0,0.032,0.0,0.0,0.0,0.128,0.0,0.0,0.0,0.0,0.0,0.0,0.0,0.0,0.0,791.15,2.450000047683716
0.655,0.0,0.018,0.055,0.115,0.0,0.0,0.0,0.0289999999999999,0.0,0.0,0.0,0.128,0.0,0.0,0.0,0.0,0.0,0.0,0.0,0.0,0.0,790.15,2.450000047683716
0.65,0.0,0.02,0.045,0.115,0.0,0.0,0.0,0.042,0.0,0.0,0.0,0.128,0.0,0.0,0.0,0.0,0.0,0.0,0.0,0.0,0.0,793.15,2.450000047683716
0.65,0.0,0.023,0.045,0.1119999999999999,0.0,0.0,0.0,0.042,0.0,0.0,0.0,0.128,0.0,0.0,0.0,0.0,0.0,0.0,0.0,0.0,0.0,797.15,2.450000047683716
0.653,0.0,0.027,0.042,0.108,0.0,0.0,0.0,0.042,0.0,0.0,0.0,0.128,0.0,0.0,0.0,0.0,0.0,0.0,0.0,0.0,0.0,799.15,2.490000009536743
0.653,0.0,0.023,0.042,0.1119999999999999,0.0,0.0,0.0,0.042,0.0,0.0,0.0,0.128,0.0,0.0,0.0,0.0,0.0,0.0,0.0,0.0,0.0,800.15,2.4800000190734863
0.655,0.0,0.02,0.045,0.113,0.0,0.0,0.0,0.039,0.0,0.0,0.0,0.128,0.0,0.0,0.0,0.0,0.0,0.0,0.0,0.0,0.0,793.15,2.4700000286102295
0.655,0.0,0.02,0.055,0.113,0.0,0.0,0.0,0.0289999999999999,0.0,0.0,0.0,0.128,0.0,0.0,0.0,0.0,0.0,0.0,0.0,0.0,0.0,792.15,2.4700000286102295
0.653,0.0,0.02,0.053,0.113,0.0,0.0,0.0,0.0289999999999999,0.0,0.0,0.0,0.132,0.0,0.0,0.0,0.0,0.0,0.0,0.0,0.0,0.0,791.15,2.4700000286102295
0.65,0.0,0.023,0.053,0.1119999999999999,0.0,0.0,0.0,0.034,0.0,0.0,0.0,0.128,0.0,0.0,0.0,0.0,0.0,0.0,0.0,0.0,0.0,793.15,2.4800000190734863
0.648,0.0,0.02,0.055,0.115,0.0,0.0,0.0,0.034,0.0,0.0,0.0,0.128,0.0,0.0,0.0,0.0,0.0,0.0,0.0,0.0,0.0,789.15,2.4700000286102295
0.649,0.0,0.021,0.053,0.115,0.0,0.0,0.0,0.034,0.0,0.0,0.0,0.128,0.0,0.0,0.0,0.0,0.0,0.0,0.0,0.0,0.0,794.15,2.4700000286102295
0.645,0.0,0.018,0.055,0.12,0.0,0.0,0.0,0.034,0.0,0.0,0.0,0.128,0.0,0.0,0.0,0.0,0.0,0.0,0.0,0.0,0.0,793.15,2.4700000286102295
0.65,0.0,0.018,0.055,0.12,0.0,0.0,0.0,0.034,0.0,0.0,0.0,0.123,0.0,0.0,0.0,0.0,0.0,0.0,0.0,0.0,0.0,798.15,2.4700000286102295
0.65,0.0,0.013,0.055,0.12,0.0,0.0,0.0,0.034,0.0,0.0,0.0,0.128,0.0,0.0,0.0,0.0,0.0,0.0,0.0,0.0,0.0,786.15,2.450000047683716
0.65,0.0,0.018,0.05,0.12,0.0,0.0,0.0,0.034,0.0,0.0,0.0,0.128,0.0,0.0,0.0,0.0,0.0,0.0,0.0,0.0,0.0,792.15,2.4700000286102295
0.65,0.0,0.018,0.055,0.12,0.0,0.0,0.0,0.0289999999999999,0.0,0.0,0.0,0.128,0.0,0.0,0.0,0.0,0.0,0.0,0.0,0.0,0.0,799.15,2.4700000286102295
0.647,0.0,0.02,0.053,0.118,0.0,0.0,0.0,0.034,0.0,0.0,0.0,0.128,0.0,0.0,0.0,0.0,0.0,0.0,0.0,0.0,0.0,797.15,2.4700000286102295
0.6469999999999999,0.0,0.018,0.0539999999999999,0.118,0.0,0.002,0.002,0.0339999999999999,0.0,0.0,0.0,0.1249999999999999,0.0,0.0,0.0,0.0,0.0,0.0,0.0,0.0,0.0,793.15,2.4700000286102295
0.67,0.0,0.03,0.0,0.09,0.0,0.0,0.0,0.07,0.0,0.0,0.0,0.14,0.0,0.0,0.0,0.0,0.0,0.0,0.0,0.0,0.0,788.15,2.4800000190734863
0.682,0.0,0.0,0.02,0.148,0.0,0.0,0.0,0.07,0.0,0.0,0.0,0.08,0.0,0.0,0.0,0.0,0.0,0.0,0.0,0.0,0.0,848.15,2.390000104904175
0.63,0.0,0.035,0.08,0.095,0.0,0.0,0.0,0.065,0.0,0.0,0.0,0.095,0.0,0.0,0.0,0.0,0.0,0.0,0.0,0.0,0.0,780.15,2.5299999713897705
0.65,0.0,0.03,0.05,0.1,0.0,0.0,0.0,0.05,0.0,0.0,0.0,0.12,0.0,0.0,0.0,0.0,0.0,0.0,0.0,0.0,0.0,791.15,2.5
0.642,0.0,0.03,0.0,0.108,0.0,0.0,0.0,0.06,0.0,0.0,0.0,0.16,0.0,0.0,0.0,0.0,0.0,0.0,0.0,0.0,0.0,787.15,2.490000009536743
0.66,0.0,0.03,0.06,0.12,0.0,0.0,0.0,0.05,0.0,0.0,0.0,0.08,0.0,0.0,0.0,0.0,0.0,0.0,0.0,0.0,0.0,845.15,2.5
0.675,0.0,0.03,0.08,0.125,0.0,0.0,0.0,0.0,0.0,0.0,0.0,0.09,0.0,0.0,0.0,0.0,0.0,0.0,0.0,0.0,0.0,867.15,2.490000009536743
0.645,0.0,0.01,0.05,0.12,0.0,0.0,0.0,0.045,0.0,0.0,0.0,0.13,0.0,0.0,0.0,0.0,0.0,0.0,0.0,0.0,0.0,775.15,2.450000047683716
0.615,0.0,0.01,0.05,0.15,0.0,0.0,0.0,0.045,0.0,0.0,0.0,0.13,0.0,0.0,0.0,0.0,0.0,0.0,0.0,0.0,0.0,797.15,2.4600000381469727
0.7,0.0,0.01,0.08,0.09,0.0,0.0,0.0,0.02,0.0,0.0,0.0,0.1,0.0,0.0,0.0,0.0,0.0,0.0,0.0,0.0,0.0,785.15,2.430000066757202
0.69,0.0,0.01,0.05,0.08,0.0,0.0,0.0,0.04,0.0,0.0,0.0,0.13,0.0,0.0,0.0,0.0,0.0,0.0,0.0,0.0,0.0,751.15,2.430000066757202
0.63,0.0,0.03,0.04,0.165,0.0,0.0,0.0,0.035,0.0,0.0,0.0,0.1,0.0,0.0,0.0,0.0,0.0,0.0,0.0,0.0,0.0,888.15,2.5
0.69,0.0,0.0,0.06,0.11,0.0,0.0,0.0,0.07,0.0,0.0,0.0,0.07,0.0,0.0,0.0,0.0,0.0,0.0,0.0,0.0,0.0,793.15,2.4000000953674316
0.68,0.0,0.02,0.03,0.14,0.0,0.0,0.0,0.01,0.0,0.0,0.0,0.12,0.0,0.0,0.0,0.0,0.0,0.0,0.0,0.0,0.0,868.15,2.450000047683716
0.64,0.0,0.02,0.05,0.09,0.0,0.0,0.0,0.04,0.0,0.0,0.0,0.16,0.0,0.0,0.0,0.0,0.0,0.0,0.0,0.0,0.0,734.15,2.4800000190734863
0.64,0.0,0.02,0.05,0.1,0.0,0.0,0.0,0.02,0.0,0.0,0.0,0.17,0.0,0.0,0.0,0.0,0.0,0.0,0.0,0.0,0.0,749.15,2.4800000190734863
0.65,0.0,0.02,0.09,0.09,0.0,0.0,0.0,0.01,0.0,0.0,0.0,0.14,0.0,0.0,0.0,0.0,0.0,0.0,0.0,0.0,0.0,749.15,2.4800000190734863
0.66,0.0,0.01,0.02,0.09,0.0,0.0,0.0,0.08,0.0,0.0,0.0,0.14,0.0,0.0,0.0,0.0,0.0,0.0,0.0,0.0,0.0,735.15,2.440000057220459
0.659,0.0,0.006,0.068,0.09,0.0,0.0,0.03,0.03,0.0,0.0,0.0,0.107,0.0,0.0,0.01,0.0,0.0,0.0,0.0,0.0,0.0,779.15,2.450000047683716
0.3671367136713671,0.0731073107310731,0.0,0.0,0.0,0.0203020302030202,0.4628462846284628,0.0724072407240724,0.0,0.0,0.0,0.0,0.0,0.0,0.0,0.0,0.0,0.0,0.0,0.0,0.0,0.0,993.15,2.9590001106262207
0.3815,0.076,0.0,0.0,0.0,0.0421999999999999,0.4207,0.0753,0.0,0.0,0.0,0.0,0.0,0.0,0.0,0.0,0.0,0.0,0.0,0.0,0.0,0.0,910.15,2.990000009536743
0.3969,0.0791,0.0,0.0,0.0,0.0659,0.3753,0.0783,0.0,0.0,0.0,0.0,0.0,0.0,0.0,0.0,0.0,0.0,0.0,0.0,0.0,0.0,899.15,3.049999952316284
0.0,0.44,0.0,0.06,0.09,0.0,0.0,0.0,0.17,0.0,0.0,0.0,0.0,0.0,0.0,0.0,0.0,0.0,0.0,0.0,0.0,0.0,673.15,3.786999940872192
0.0,0.0,0.0,0.0,0.0,0.0,0.05,0.0,0.0,0.59,0.0,0.05,0.0,0.0,0.0,0.0,0.0,0.2,0.0,0.0,0.0,0.0,751.15,5.190000057220459
0.0,0.0,0.0,0.0,0.0,0.0,0.0,0.0,0.0,0.6667000000000001,0.0,0.0,0.3333,0.0,0.0,0.0,0.0,0.0,0.0,0.0,0.0,0.0,755.15,2.2699999809265137
0.0,0.0,0.0,0.0,0.0,0.0,0.0,0.0,0.0,0.6429,0.0,0.0,0.3214,0.0,0.0,0.0,0.0,0.0,0.0,0.0,0.0,0.0,668.15,2.9700000286102295
0.0,0.0,0.0,0.0,0.0,0.0,0.0,0.0,0.0,0.6154,0.0,0.0,0.3077,0.0,0.0,0.0,0.0,0.0,0.0,0.0,0.0,0.0,630.15,3.619999885559082
0.0,0.0,0.0,0.0,0.0,0.0,0.0,0.0,0.0,0.5832999999999999,0.0,0.0,0.2917,0.0,0.0,0.0,0.0,0.0,0.0,0.0,0.0,0.0,604.15,4.25
0.0,0.0,0.0,0.0,0.0,0.0,0.0,0.0,0.0,0.5455,0.0,0.0,0.2727,0.0,0.0,0.0,0.0,0.0,0.0,0.0,0.0,0.0,576.15,4.849999904632568
0.0,0.0,0.0,0.0,0.0,0.0,0.0,0.0,0.0,0.5,0.0,0.0,0.25,0.0,0.0,0.0,0.0,0.0,0.0,0.0,0.0,0.0,586.15,5.5
0.0,0.0,0.0,0.0,0.0,0.0,0.0,0.0,0.0,0.4444444444444444,0.0,0.0,0.2222222222222222,0.0,0.0,0.0,0.0,0.0,0.0,0.0,0.0,0.0,532.15,6.03000020980835
0.0,0.0,0.0,0.0,0.0,0.0,0.0,0.0,0.0,0.375,0.0,0.0,0.1875,0.0,0.0,0.0,0.0,0.0,0.0,0.0,0.0,0.0,506.15,6.659999847412109
0.0,0.55,0.0,0.0,0.0,0.0,0.0,0.0,0.0,0.0,0.0,0.45,0.0,0.0,0.0,0.0,0.0,0.0,0.0,0.0,0.0,0.0,703.15,2.5999999046325684
0.0,0.0,0.0,0.0,0.0,0.0,0.0,0.0,0.0,0.0,0.0,0.2,0.0,0.0,0.0,0.0,0.0,0.0,0.0,0.0,0.8,0.0,584.15,5.329999923706055
0.0,0.0,0.0,0.0,0.0,0.0,0.0,0.0,0.0,0.0,0.0,0.2,0.05,0.0,0.0,0.0,0.0,0.0,0.0,0.0,0.75,0.0,566.15,5.119999885559082
0.0,0.0,0.0,0.0,0.0,0.0,0.0,0.0,0.0,0.0,0.0,0.2,0.1,0.0,0.0,0.0,0.0,0.0,0.0,0.0,0.7,0.0,551.15,4.980000019073486
0.0,0.2154043080861617,0.0,0.0520010400208004,0.0543010860217204,0.0,0.0288005760115202,0.0571011420228404,0.0651013020260405,0.0,0.1179023580471609,0.0,0.0612012240244805,0.000230004600092,0.0,0.0,0.0,0.0,3.0000600012000243e-05,0.0,0.0,0.0,639.15,3.256999969482422
0.0,0.1241037231116933,0.0,0.0,0.0518015540466213,0.0,0.0791023730711921,0.0332009960298808,0.0,0.000420012600378,0.0477014310429312,0.0,0.0875026250787523,0.0705021150634519,0.0,0.0,0.0,0.0,2.000060001800054e-05,0.0,0.0,0.0,637.15,3.4200000762939453
0.0,0.2667053341066821,0.0,0.0821016420328406,0.0204004080081601,0.0,0.0923018460369207,0.126302526050521,0.0453009060181203,0.0,0.0716014320286405,0.0,0.0528010560211204,0.000230004600092,0.0,0.0,0.0,0.0,3.0000600012000236e-05,0.0,0.0,0.0,638.15,3.075999975204468
0.0,0.3062969370306296,0.0,0.0690993090069099,0.0234997650023499,0.0,0.1702982970170298,0.1207987920120798,0.0669993300066999,0.0005799942000579,0.0161998380016199,0.0,0.0,7.999920000799991e-05,0.0,0.0,0.0,0.0,2.9999700002999964e-05,0.0,0.0,0.0,678.15,2.880000114440918
0.0,0.3233579634647496,0.0,0.0711907452031235,0.0251967244258246,0.0,0.1537800085988821,0.1352824132862727,0.068691070160879,0.0005899233099697,0.0168978032855728,0.0,0.0,9.998700168978032e-05,0.0,0.0,0.0,0.0,2.9996100506934097e-05,0.0,0.0,0.0,668.15,2.8239998817443848
0.0,0.3190936181276375,0.0,0.0694986100277994,0.0245995080098398,0.0,0.1588968220635587,0.1315973680526389,0.0681986360272794,0.0005899882002359,0.0170996580068398,0.0,0.0,8.999820003599928e-05,0.0,0.0,0.0,0.0,2.9999400011999763e-05,0.0,0.0,0.0,666.15,2.822999954223633
0.0,0.3328199691981519,0.0,0.0736044162649759,0.0259015540932455,0.0,0.162309738584315,0.1396083765025901,0.0706042362541752,0.0006000360021601,0.0176010560633638,0.0,0.0,0.00010000600036,0.0,0.0,0.0,0.0,3.0001800108006477e-05,0.0,0.0,0.0,681.15,2.815000057220459
0.671067106710671,0.0,0.0201020102010201,0.0519051905190519,0.0499049904990499,0.0,0.0621062106210621,0.0415041504150415,0.0,0.0,0.0,0.0,0.0,0.1034103410341034,0.0,0.0,0.0,0.0,0.0,0.0,0.0,0.0,957.15,2.7899999618530273
0.6716328367163285,0.0,0.0196980301969803,0.0523947605239476,0.0496950304969503,0.0,0.0554944505549445,0.0368963103689631,0.0,0.0,0.0,0.0,0.0,0.1141885811418858,0.0,0.0,0.0,0.0,0.0,0.0,0.0,0.0,948.15,2.809999942779541
0.6906309369063093,0.0,0.0,0.0514948505149485,0.0500949905009499,0.0,0.0876912308769123,0.0522947705229477,0.0,0.0,0.0,0.0,0.0,0.0677932206779322,0.0,0.0,0.0,0.0,0.0,0.0,0.0,0.0,938.15,2.6500000953674316
0.650965096509651,0.0,0.0202020202020202,0.0518051805180517,0.05010501050105,0.0,0.0876087608760876,0.052005200520052,0.0,0.0,0.0,0.0,0.0,0.0676067606760675,0.0,0.0197019701970197,0.0,0.0,0.0,0.0,0.0,0.0,962.15,2.7100000381469727
0.6724672467246724,0.0,0.0198019801980198,0.0511051105110511,0.0505050505050505,0.0,0.0742074207420742,0.0491049104910491,0.0,0.0,0.0,0.0,0.0,0.0828082808280828,0.0,0.0,0.0,0.0,0.0,0.0,0.0,0.0,955.15,2.740000009536743
0.6704659068186363,0.0,0.0200959808038392,0.0520895820835832,0.0497900419916016,0.0,0.0440911817636472,0.028994201159768,0.0,0.0,0.0,0.0,0.0,0.1344731053789242,0.0,0.0,0.0,0.0,0.0,0.0,0.0,0.0,943.15,2.859999895095825
0.671,0.0,0.0199,0.0524,0.0501,0.0,0.0993,0.0247,0.0,0.0,0.0,0.0,0.0,0.0826,0.0,0.0,0.0,0.0,0.0,0.0,0.0,0.0,954.15,2.759999990463257
0.6713342668533708,0.0,0.0202040408081616,0.0521104220844168,0.0502100420084016,0.0,0.0828165633126625,0.02000400080016,0.0,0.0,0.0,0.0,0.0,0.1033206641328265,0.0,0.0,0.0,0.0,0.0,0.0,0.0,0.0,958.15,2.799999952316284
0.6704000000000001,0.0,0.0197999999999999,0.0525,0.0499,0.0,0.075,0.0185,0.0,0.0,0.0,0.0,0.0,0.1139,0.0,0.0,0.0,0.0,0.0,0.0,0.0,0.0,950.15,2.819999933242798
0.6714328567143285,0.0,0.0201979802019797,0.0522947705229476,0.0500949905009498,0.0,0.0577942205779421,0.0136986301369863,0.0,0.0,0.0,0.0,0.0,0.1344865513448654,0.0,0.0,0.0,0.0,0.0,0.0,0.0,0.0,940.15,2.869999885559082
0.6904309569043096,0.0,0.0200979902009799,0.0524947505249475,0.02999700029997,0.0,0.0741925807419258,0.04999500049995,0.0,0.0,0.0,0.0,0.0,0.0827917208279171,0.0,0.0,0.0,0.0,0.0,0.0,0.0,0.0,939.15,2.740000009536743
0.6911,0.0,0.0199,0.0523,0.0298,0.0,0.0625,0.0409999999999999,0.0,0.0,0.0,0.0,0.0,0.1033999999999999,0.0,0.0,0.0,0.0,0.0,0.0,0.0,0.0,931.15,2.7899999618530273
0.6904,0.0,0.0199999999999999,0.0515999999999999,0.0300999999999999,0.0,0.0558999999999999,0.0380999999999999,0.0,0.0,0.0,0.0,0.0,0.1138999999999999,0.0,0.0,0.0,0.0,0.0,0.0,0.0,0.0,931.15,2.809999942779541
0.6908690869086909,0.0,0.0198019801980198,0.0525052505250525,0.0299029902990299,0.0,0.0435043504350435,0.0286028602860286,0.0,0.0,0.0,0.0,0.0,0.1348134813481348,0.0,0.0,0.0,0.0,0.0,0.0,0.0,0.0,938.15,2.8499999046325684
0.6644335566443357,0.0,0.0,0.0495950404959504,0.0481951804819518,0.0,0.1445855414458554,0.0670932906709329,0.0,0.0,0.0,0.0,0.0,0.0260973902609739,0.0,0.0,0.0,0.0,0.0,0.0,0.0,0.0,949.15,2.5999999046325684
0.6404,0.0,0.0,0.0477999999999999,0.0463999999999999,0.0,0.0463999999999999,0.1939,0.0,0.0,0.0,0.0,0.0,0.0250999999999999,0.0,0.0,0.0,0.0,0.0,0.0,0.0,0.0,957.15,2.569999933242798
0.6774677467746774,0.0,0.0,0.0505050505050505,0.0491049104910491,0.0,0.0368036803680368,0.1196119611961196,0.0,0.0,0.0,0.0,0.0,0.0665066506650665,0.0,0.0,0.0,0.0,0.0,0.0,0.0,0.0,947.15,2.630000114440918
0.6374362563743624,0.0,0.0197980201979801,0.0507949205079492,0.0491950804919507,0.0,0.0366963303669633,0.1195880411958804,0.0,0.0,0.0,0.0,0.0,0.0663933606639335,0.0,0.0200979902009798,0.0,0.0,0.0,0.0,0.0,0.0,964.15,2.690000057220459
0.6839999999999999,0.0,0.0099999999999999,0.0,0.1249999999999999,0.0,0.052,0.0669999999999999,0.0,0.0099999999999999,0.0,0.0,0.0,0.052,0.0,0.0,0.0,0.0,0.0,0.0,0.0,0.0,1061.15,2.5999999046325684
0.694,0.0,0.0,0.0,0.1249999999999999,0.0,0.052,0.0769999999999999,0.0,0.0099999999999999,0.0,0.0,0.0,0.0419999999999999,0.0,0.0,0.0,0.0,0.0,0.0,0.0,0.0,1058.15,2.549999952316284
0.6839999999999999,0.0,0.0,0.0,0.1349999999999999,0.0,0.052,0.0769999999999999,0.0,0.0099999999999999,0.0,0.0,0.0,0.0419999999999999,0.0,0.0,0.0,0.0,0.0,0.0,0.0,0.0,1064.15,2.559999942779541
0.6839999999999999,0.0,0.0049999999999999,0.0,0.1249999999999999,0.0,0.052,0.0619999999999999,0.0,0.0099999999999999,0.0,0.0,0.0,0.0619999999999999,0.0,0.0,0.0,0.0,0.0,0.0,0.0,0.0,1059.15,2.609999895095825
0.6839999999999999,0.0,0.0049999999999999,0.0,0.1299999999999999,0.0,0.052,0.0769999999999999,0.0,0.0,0.0,0.0,0.0,0.052,0.0,0.0,0.0,0.0,0.0,0.0,0.0,0.0,1064.15,2.5899999141693115
0.719,0.0,0.0,0.0,0.1249999999999999,0.0,0.052,0.052,0.0,0.0,0.0,0.0,0.0,0.052,0.0,0.0,0.0,0.0,0.0,0.0,0.0,0.0,1073.15,2.5399999618530273
0.6589999999999999,0.0,0.0,0.0,0.1249999999999999,0.0,0.0669999999999999,0.0669999999999999,0.0,0.0149999999999999,0.0,0.0,0.0,0.0669999999999999,0.0,0.0,0.0,0.0,0.0,0.0,0.0,0.0,1043.15,2.6500000953674316
0.687,0.0,0.0,0.0,0.14,0.0,0.067,0.073,0.0,0.0,0.0,0.0,0.0,0.033,0.0,0.0,0.0,0.0,0.0,0.0,0.0,0.0,1070.15,2.559999942779541
0.6839999999999999,0.0,0.0,0.0,0.1399999999999999,0.0,0.052,0.0819999999999999,0.0,0.0,0.0,0.0,0.0,0.0419999999999999,0.0,0.0,0.0,0.0,0.0,0.0,0.0,0.0,1067.15,2.5799999237060547
0.687,0.0,0.0,0.0,0.14,0.0,0.065,0.071,0.0,0.005,0.0,0.0,0.0,0.032,0.0,0.0,0.0,0.0,0.0,0.0,0.0,0.0,1069.15,2.559999942779541
0.687,0.0,0.0,0.0,0.14,0.0,0.057,0.08,0.0,0.0,0.0,0.0,0.0,0.036,0.0,0.0,0.0,0.0,0.0,0.0,0.0,0.0,1070.15,2.569999933242798
0.684,0.0,0.0,0.0,0.135,0.0,0.071,0.076,0.0,0.0,0.0,0.0,0.0,0.034,0.0,0.0,0.0,0.0,0.0,0.0,0.0,0.0,1069.15,2.569999933242798
0.67,0.0,0.0,0.0,0.145,0.0,0.075,0.08,0.0,0.005,0.0,0.0,0.0,0.025,0.0,0.0,0.0,0.0,0.0,0.0,0.0,0.0,1063.15,2.559999942779541
0.0,0.0,0.0,0.03,0.0,0.0,0.0,0.0,0.0,0.0,0.0,0.1,0.0,0.0,0.0,0.0,0.0,0.09,0.0,0.0,0.76,0.0,561.15,5.797999858856201
0.6777,0.0,0.0,0.0,0.1867,0.0,0.0,0.0,0.0,0.0,0.0,0.0,0.0,0.0,0.0,0.0,0.0,0.0,0.0,0.0,0.0,0.0,1166.15,3.130000114440918
0.5945,0.0,0.0,0.0,0.2448,0.0,0.0,0.0,0.0,0.0,0.0,0.0,0.0,0.0,0.0,0.0,0.0,0.0,0.0,0.0,0.0,0.0,1170.15,3.2699999809265137
0.5433,0.0,0.0,0.0,0.2874,0.0,0.0,0.0,0.0,0.0,0.0,0.0,0.0,0.0,0.0,0.0,0.0,0.0,0.0,0.0,0.0,0.0,1164.15,3.369999885559082
0.5122,0.0,0.0,0.0,0.3062,0.0,0.0,0.0,0.0,0.0,0.0,0.0,0.0,0.0,0.0,0.0,0.0,0.0,0.0,0.0,0.0,0.0,1168.15,3.4200000762939453
0.3932,0.0,0.0,0.0,0.3932,0.0,0.0,0.0,0.0,0.0,0.0,0.0,0.0,0.0,0.0,0.0,0.0,0.0,0.0,0.0,0.0,0.0,1167.15,3.5999999046325684
0.6139,0.0,0.0,0.0,0.1787,0.0,0.0,0.0,0.0,0.0,0.0,0.0,0.0,0.0,0.0,0.0,0.0,0.0,0.0,0.0,0.0,0.0,1167.15,3.4600000381469727
0.4984,0.0,0.0,0.0,0.2598999999999999,0.0,0.0,0.0,0.0,0.0,0.0,0.0,0.0,0.0,0.0,0.0,0.0,0.0,0.0,0.0,0.0,0.0,1170.15,3.640000104904175
0.4702,0.0,0.0,0.0,0.2824,0.0,0.0,0.0,0.0,0.0,0.0,0.0,0.0,0.0,0.0,0.0,0.0,0.0,0.0,0.0,0.0,0.0,1169.15,3.7200000286102295
0.4899,0.0,0.0,0.0,0.3599,0.0,0.0,0.0,0.0,0.0,0.0,0.0,0.0,0.0,0.0,0.0,0.0,0.0,0.0,0.0,0.0,0.0,1183.15,4.239999771118164
0.6517999999999999,0.0,0.0,0.0,0.2067999999999999,0.0,0.0,0.0,0.0,0.0,0.0,0.0,0.0,0.0,0.0,0.0,0.0,0.0,0.0,0.0,0.0,0.0,1184.15,4.130000114440918
0.609,0.0,0.0,0.0,0.2392999999999999,0.0,0.0,0.0,0.0,0.0,0.0,0.0,0.0,0.0,0.0,0.0,0.0,0.0,0.0,0.0,0.0,0.0,1180.15,4.239999771118164
0.556,0.0,0.0,0.0,0.2763,0.0,0.0,0.0,0.0,0.0,0.0,0.0,0.0,0.0,0.0,0.0,0.0,0.0,0.0,0.0,0.0,0.0,1178.15,4.400000095367432
0.515,0.0,0.0,0.0,0.3073,0.0,0.0,0.0,0.0,0.0,0.0,0.0,0.0,0.0,0.0,0.0,0.0,0.0,0.0,0.0,0.0,0.0,1174.15,4.5
0.4993,0.0,0.0,0.0,0.3196,0.0,0.0,0.0,0.0,0.0,0.0,0.0,0.0,0.0,0.0,0.0,0.0,0.0,0.0,0.0,0.0,0.0,1175.15,4.519999980926514
0.5374,0.0,0.0,0.0,0.2701,0.0,0.0,0.0,0.0,0.0,0.0,0.0,0.0,0.0,0.0,0.0,0.0,0.0,0.0,0.0,0.0,0.0,1180.15,4.619999885559082
0.5307,0.0,0.0,0.0,0.2572,0.0,0.0,0.0,0.0,0.0,0.0,0.0,0.0,0.0,0.0,0.0,0.0,0.0,0.0,0.0,0.0,0.0,1175.15,4.840000152587891
0.5034000000000001,0.0,0.0,0.0,0.2583,0.0,0.0,0.0,0.0,0.0,0.0,0.0,0.0,0.0,0.0,0.0,0.0,0.0,0.0,0.0,0.0,0.0,1181.15,5.050000190734863
0.0,0.0,0.0,0.3,0.0,0.0,0.0,0.0,0.0,0.6,0.0,0.0,0.0,0.0,0.0,0.0,0.0,0.0,0.0,0.0,0.0,0.0,724.15,2.821000099182129
0.0,0.0,0.0,0.25,0.0,0.0,0.0,0.0,0.0,0.6,0.0,0.0,0.05,0.0,0.0,0.0,0.0,0.0,0.0,0.0,0.0,0.0,701.15,2.9179999828338623
0.0,0.0,0.0,0.2,0.0,0.0,0.0,0.0,0.0,0.6,0.0,0.0,0.1,0.0,0.0,0.0,0.0,0.0,0.0,0.0,0.0,0.0,700.15,2.8489999771118164
0.0,0.0,0.0,0.15,0.0,0.0,0.0,0.0,0.0,0.6,0.0,0.0,0.15,0.0,0.0,0.0,0.0,0.0,0.0,0.0,0.0,0.0,705.15,2.8510000705718994
0.0,0.0,0.0,0.1,0.0,0.0,0.0,0.0,0.0,0.6,0.0,0.0,0.2,0.0,0.0,0.0,0.0,0.0,0.0,0.0,0.0,0.0,701.15,2.8540000915527344
0.0,0.0,0.0,0.05,0.0,0.0,0.0,0.0,0.0,0.6,0.0,0.0,0.25,0.0,0.0,0.0,0.0,0.0,0.0,0.0,0.0,0.0,693.15,2.805000066757202
0.0,0.0,0.0,0.0,0.0,0.0,0.0,0.0,0.0,0.6,0.0,0.0,0.3,0.0,0.0,0.0,0.0,0.0,0.0,0.0,0.0,0.0,716.15,2.742000102996826
0.45,0.0,0.0,0.3,0.0,0.0,0.0,0.0,0.0,0.0,0.0,0.0,0.0,0.0,0.0,0.0,0.25,0.0,0.0,0.0,0.0,0.0,914.15,3.486000061035156
0.4307,0.0,0.0,0.3036,0.0127,0.0,0.0,0.0,0.0,0.0,0.0,0.0,0.0,0.0,0.0,0.0,0.253,0.0,0.0,0.0,0.0,0.0,906.15,3.4010000228881836
0.4103,0.0,0.0,0.3077,0.0256,0.0,0.0,0.0,0.0,0.0,0.0,0.0,0.0,0.0,0.0,0.0,0.2564,0.0,0.0,0.0,0.0,0.0,896.15,3.2829999923706055
0.0,0.0,0.0,0.0,0.0,0.0,0.0,0.0,0.1538,0.5385,0.0,0.0,0.3077,0.0,0.0,0.0,0.0,0.0,0.0,0.0,0.0,0.0,783.15,2.63100004196167
0.0,0.0,0.0,0.0,0.0,0.0,0.0,0.0,0.1534,0.5353,0.0,0.0,0.3067,0.0,0.0,0.0046,0.0,0.0,0.0,0.0,0.0,0.0,788.15,2.634000062942505
0.0,0.0,0.0,0.0,0.0,0.0,0.0,0.0,0.1531,0.5329,0.0,0.0,0.3063,0.0,0.0,0.0077,0.0,0.0,0.0,0.0,0.0,0.0,803.15,2.640000104904175
0.0,0.0,0.0,0.0,0.0,0.0,0.0,0.0,0.1529,0.5306000000000001,0.0,0.0,0.3058,0.0,0.0,0.0107,0.0,0.0,0.0,0.0,0.0,0.0,823.15,2.6549999713897705
0.0,0.0,0.0,0.0,0.0,0.0,0.0,0.0,0.1527,0.5267000000000001,0.0,0.0,0.3053,0.0,0.0,0.0153,0.0,0.0,0.0,0.0,0.0,0.0,798.15,2.6579999923706055
0.7548,0.0,0.0,0.153,0.0,0.0,0.0922,0.0,0.0,0.0,0.0,0.0,0.0,0.0,0.0,0.0,0.0,0.0,0.0,0.0,0.0,0.0,807.15,2.4749999046325684
0.7452,0.0,0.0093,0.1386,0.0,0.0,0.1069,0.0,0.0,0.0,0.0,0.0,0.0,0.0,0.0,0.0,0.0,0.0,0.0,0.0,0.0,0.0,830.15,2.50600004196167
0.7353000000000001,0.0,0.0286,0.1341999999999999,0.0,0.0,0.1018999999999999,0.0,0.0,0.0,0.0,0.0,0.0,0.0,0.0,0.0,0.0,0.0,0.0,0.0,0.0,0.0,850.15,2.572000026702881
0.7014,0.0,0.0487,0.1499,0.0,0.0,0.1,0.0,0.0,0.0,0.0,0.0,0.0,0.0,0.0,0.0,0.0,0.0,0.0,0.0,0.0,0.0,867.15,2.6429998874664307
0.6938,0.0,0.0677,0.1407,0.0,0.0,0.0978,0.0,0.0,0.0,0.0,0.0,0.0,0.0,0.0,0.0,0.0,0.0,0.0,0.0,0.0,0.0,907.15,2.7019999027252197
0.7659999999999999,0.0,0.0,0.0,0.0,0.0,0.0842,0.0,0.1498,0.0,0.0,0.0,0.0,0.0,0.0,0.0,0.0,0.0,0.0,0.0,0.0,0.0,860.15,2.4779999256134033
0.7625,0.0,0.0102,0.0,0.0,0.0,0.0843999999999999,0.0,0.1429,0.0,0.0,0.0,0.0,0.0,0.0,0.0,0.0,0.0,0.0,0.0,0.0,0.0,883.15,2.489000082015991
0.7123,0.0,0.0327999999999999,0.0,0.0,0.0,0.1008,0.0,0.1541,0.0,0.0,0.0,0.0,0.0,0.0,0.0,0.0,0.0,0.0,0.0,0.0,0.0,891.15,2.572999954223633
0.6958,0.0,0.0492,0.0,0.0,0.0,0.1006,0.0,0.1543999999999999,0.0,0.0,0.0,0.0,0.0,0.0,0.0,0.0,0.0,0.0,0.0,0.0,0.0,945.15,2.63100004196167
0.753,0.0,0.0,0.148,0.0,0.0,0.0,0.0,0.0,0.0,0.0,0.099,0.0,0.0,0.0,0.0,0.0,0.0,0.0,0.0,0.0,0.0,794.15,2.559000015258789
0.7452,0.0,0.0103,0.1503999999999999,0.0,0.0,0.0,0.0,0.0,0.0,0.0,0.0941,0.0,0.0,0.0,0.0,0.0,0.0,0.0,0.0,0.0,0.0,810.15,2.634999990463257
0.7048000000000001,0.0,0.0319,0.1528999999999999,0.0,0.0,0.0,0.0,0.0,0.0,0.0,0.1104,0.0,0.0,0.0,0.0,0.0,0.0,0.0,0.0,0.0,0.0,837.15,2.7039999961853027
0.7132,0.0,0.049,0.1477,0.0,0.0,0.0,0.0,0.0,0.0,0.0,0.0901,0.0,0.0,0.0,0.0,0.0,0.0,0.0,0.0,0.0,0.0,851.15,2.73799991607666
0.6939,0.0,0.0653999999999999,0.1417999999999999,0.0,0.0,0.0,0.0,0.0,0.0,0.0,0.0988999999999999,0.0,0.0,0.0,0.0,0.0,0.0,0.0,0.0,0.0,0.0,862.15,2.8299999237060547
0.7544,0.0,0.0095,0.0764,0.0,0.0,0.0861,0.0,0.0736,0.0,0.0,0.0,0.0,0.0,0.0,0.0,0.0,0.0,0.0,0.0,0.0,0.0,835.15,2.505000114440918
0.7408,0.0,0.0098,0.0745,0.0,0.0,0.0,0.0,0.0741,0.0,0.0,0.1008,0.0,0.0,0.0,0.0,0.0,0.0,0.0,0.0,0.0,0.0,827.15,2.5999999046325684
0.7622,0.0,0.0089,0.1351,0.0,0.0,0.048,0.0,0.0,0.0,0.0,0.0458,0.0,0.0,0.0,0.0,0.0,0.0,0.0,0.0,0.0,0.0,801.15,2.558000087738037
0.7288,0.0,0.0101,0.0,0.0,0.0,0.0503,0.0,0.1581,0.0,0.0,0.0527,0.0,0.0,0.0,0.0,0.0,0.0,0.0,0.0,0.0,0.0,863.15,2.5360000133514404
0.7292,0.0,0.0104999999999999,0.0822,0.0,0.0,0.044,0.0,0.0800999999999999,0.0,0.0,0.0539999999999999,0.0,0.0,0.0,0.0,0.0,0.0,0.0,0.0,0.0,0.0,834.15,2.553999900817871
0.7028,0.0,0.0512,0.0774,0.0,0.0,0.0997,0.0,0.0689,0.0,0.0,0.0,0.0,0.0,0.0,0.0,0.0,0.0,0.0,0.0,0.0,0.0,883.15,2.6549999713897705
0.6907,0.0,0.0522,0.0766,0.0,0.0,0.0,0.0,0.0713,0.0,0.0,0.1092,0.0,0.0,0.0,0.0,0.0,0.0,0.0,0.0,0.0,0.0,871.15,2.7769999504089355
0.6809000000000001,0.0,0.0542,0.1578,0.0,0.0,0.0513,0.0,0.0,0.0,0.0,0.0558,0.0,0.0,0.0,0.0,0.0,0.0,0.0,0.0,0.0,0.0,855.15,2.75
0.7071,0.0,0.052,0.0,0.0,0.0,0.0496999999999999,0.0,0.1364,0.0,0.0,0.0548,0.0,0.0,0.0,0.0,0.0,0.0,0.0,0.0,0.0,0.0,946.15,2.690000057220459
0.6884,0.0,0.0535,0.0782,0.0,0.0,0.0518,0.0,0.0718,0.0,0.0,0.0562999999999999,0.0,0.0,0.0,0.0,0.0,0.0,0.0,0.0,0.0,0.0,845.15,2.7279999256134033
0.6817,0.0,0.0718,0.0766,0.0,0.0,0.0998,0.0,0.0701,0.0,0.0,0.0,0.0,0.0,0.0,0.0,0.0,0.0,0.0,0.0,0.0,0.0,905.15,2.7260000705718994
0.6659999999999999,0.0,0.0754,0.0783,0.0,0.0,0.0,0.0,0.07,0.0,0.0,0.1103,0.0,0.0,0.0,0.0,0.0,0.0,0.0,0.0,0.0,0.0,904.15,2.8519999980926514
0.6628000000000001,0.0,0.074,0.1578,0.0,0.0,0.0511,0.0,0.0,0.0,0.0,0.0542999999999999,0.0,0.0,0.0,0.0,0.0,0.0,0.0,0.0,0.0,0.0,877.15,2.812000036239624
0.6846,0.0,0.0725,0.0,0.0,0.0,0.0498,0.0,0.1388,0.0,0.0,0.0542999999999999,0.0,0.0,0.0,0.0,0.0,0.0,0.0,0.0,0.0,0.0,983.15,2.759999990463257
0.6722,0.0,0.074,0.0786,0.0,0.0,0.05,0.0,0.0699,0.0,0.0,0.0553,0.0,0.0,0.0,0.0,0.0,0.0,0.0,0.0,0.0,0.0,875.15,2.796999931335449
0.7579,0.0,0.0,0.0,0.0,0.0,0.0,0.0,0.1574,0.0,0.0,0.0847,0.0,0.0,0.0,0.0,0.0,0.0,0.0,0.0,0.0,0.0,852.15,2.569999933242798
0.7361000000000001,0.0,0.0097,0.0,0.0,0.0,0.0,0.0,0.1493,0.0,0.0,0.1049,0.0,0.0,0.0,0.0,0.0,0.0,0.0,0.0,0.0,0.0,888.15,2.61299991607666
0.7314,0.0,0.0279999999999999,0.0,0.0,0.0,0.0,0.0,0.142,0.0,0.0,0.0986,0.0,0.0,0.0,0.0,0.0,0.0,0.0,0.0,0.0,0.0,947.15,2.634999990463257
0.6865000000000001,0.0,0.0491,0.0,0.0,0.0,0.0,0.0,0.16,0.0,0.0,0.1043999999999999,0.0,0.0,0.0,0.0,0.0,0.0,0.0,0.0,0.0,0.0,978.15,2.736999988555908
0.7332,0.0,0.0286,0.0754,0.0,0.0,0.0883999999999999,0.0,0.0744,0.0,0.0,0.0,0.0,0.0,0.0,0.0,0.0,0.0,0.0,0.0,0.0,0.0,850.15,2.571000099182129
0.7340000000000001,0.0,0.0260999999999999,0.073,0.0,0.0,0.0,0.0,0.0706,0.0,0.0,0.0963,0.0,0.0,0.0,0.0,0.0,0.0,0.0,0.0,0.0,0.0,837.15,2.6610000133514404
0.7384000000000001,0.0,0.0271,0.1372,0.0,0.0,0.0472,0.0,0.0,0.0,0.0,0.0501,0.0,0.0,0.0,0.0,0.0,0.0,0.0,0.0,0.0,0.0,832.15,2.628000020980835
0.7397,0.0,0.0266,0.0,0.0,0.0,0.0447,0.0,0.1394999999999999,0.0,0.0,0.0495,0.0,0.0,0.0,0.0,0.0,0.0,0.0,0.0,0.0,0.0,871.15,2.5889999866485596
0.7463000000000001,0.0,0.0258,0.0661,0.0,0.0,0.0441,0.0,0.0696,0.0,0.0,0.0481,0.0,0.0,0.0,0.0,0.0,0.0,0.0,0.0,0.0,0.0,834.15,2.619999885559082
0.0,0.0,0.0,0.07,0.0,0.0,0.0,0.0,0.0,0.0,0.0,0.0,0.0,0.0,0.0,0.0,0.0,0.18,0.0,0.0,0.743,0.0,598.15,5.89900016784668
0.0,0.0,0.0,0.07,0.0,0.0,0.0,0.0,0.0,0.0,0.0,0.0,0.0,0.0,0.0,0.0,0.0,0.18,0.0,0.0,0.733,0.0,635.15,5.885000228881836
0.64,0.0,0.04,0.085,0.05,0.0,0.13,0.04,0.0,0.0,0.0,0.0,0.015,0.0,0.0,0.0,0.0,0.0,0.0,0.0,0.0,0.0,906.15,2.6700000762939453
0.63,0.0,0.04,0.085,0.06,0.0,0.13,0.04,0.0,0.0,0.0,0.0,0.015,0.0,0.0,0.0,0.0,0.0,0.0,0.0,0.0,0.0,903.15,2.6700000762939453
0.64,0.0,0.04,0.085,0.05,0.0,0.07,0.1,0.0,0.0,0.0,0.0,0.015,0.0,0.0,0.0,0.0,0.0,0.0,0.0,0.0,0.0,912.15,2.640000104904175
0.64,0.0,0.04,0.085,0.05,0.0,0.04,0.13,0.0,0.0,0.0,0.0,0.015,0.0,0.0,0.0,0.0,0.0,0.0,0.0,0.0,0.0,923.15,2.630000114440918
0.6,0.0,0.04,0.085,0.09,0.0,0.15,0.02,0.0,0.0,0.0,0.0,0.015,0.0,0.0,0.0,0.0,0.0,0.0,0.0,0.0,0.0,931.15,2.690000057220459
0.64,0.0,0.04,0.08,0.06,0.0,0.135,0.03,0.0,0.0,0.0,0.0,0.015,0.0,0.0,0.0,0.0,0.0,0.0,0.0,0.0,0.0,919.15,2.6700000762939453
0.65,0.0,0.04,0.08,0.06,0.0,0.135,0.02,0.0,0.0,0.0,0.0,0.015,0.0,0.0,0.0,0.0,0.0,0.0,0.0,0.0,0.0,919.15,2.6600000858306885
0.65,0.0,0.04,0.08,0.06,0.0,0.145,0.01,0.0,0.0,0.0,0.0,0.015,0.0,0.0,0.0,0.0,0.0,0.0,0.0,0.0,0.0,924.15,2.6600000858306885
0.65,0.0,0.04,0.08,0.06,0.0,0.155,0.0,0.0,0.0,0.0,0.0,0.015,0.0,0.0,0.0,0.0,0.0,0.0,0.0,0.0,0.0,929.15,2.6600000858306885
0.65,0.0,0.04,0.08,0.06,0.0,0.135,0.01,0.0,0.0,0.0,0.0,0.015,0.01,0.0,0.0,0.0,0.0,0.0,0.0,0.0,0.0,918.15,2.880000114440918
0.65,0.0,0.04,0.08,0.06,0.0,0.135,0.0,0.0,0.0,0.0,0.0,0.015,0.02,0.0,0.0,0.0,0.0,0.0,0.0,0.0,0.0,893.15,2.700000047683716
0.64,0.0,0.04,0.085,0.05,0.0,0.13,0.02,0.0,0.0,0.0,0.0,0.015,0.02,0.0,0.0,0.0,0.0,0.0,0.0,0.0,0.0,893.15,2.7100000381469727
0.64,0.0,0.02,0.085,0.05,0.0,0.13,0.04,0.0,0.0,0.0,0.0,0.015,0.0,0.0,0.02,0.0,0.0,0.0,0.0,0.0,0.0,893.15,2.630000114440918
0.64,0.0,0.02,0.085,0.05,0.0,0.13,0.04,0.0,0.0,0.0,0.02,0.015,0.0,0.0,0.0,0.0,0.0,0.0,0.0,0.0,0.0,878.15,2.6500000953674316
0.63,0.0,0.04,0.08,0.06,0.0,0.13,0.04,0.01,0.0,0.0,0.0,0.01,0.0,0.0,0.0,0.0,0.0,0.0,0.0,0.0,0.0,923.15,2.6600000858306885
0.65,0.0,0.04,0.065,0.06,0.0,0.14,0.015,0.01,0.0,0.0,0.0,0.02,0.0,0.0,0.0,0.0,0.0,0.0,0.0,0.0,0.0,913.15,2.6500000953674316
0.67,0.0,0.04,0.095,0.02,0.0,0.13,0.04,0.0,0.0,0.0,0.0,0.005,0.0,0.0,0.0,0.0,0.0,0.0,0.0,0.0,0.0,903.15,2.6600000858306885
0.65,0.0,0.05,0.09,0.03,0.0,0.15,0.01,0.01,0.0,0.0,0.0,0.01,0.0,0.0,0.0,0.0,0.0,0.0,0.0,0.0,0.0,909.15,2.700000047683716
0.65,0.0,0.06,0.09,0.02,0.0,0.15,0.01,0.01,0.0,0.0,0.0,0.01,0.0,0.0,0.0,0.0,0.0,0.0,0.0,0.0,0.0,913.15,2.7300000190734863
0.64,0.0,0.04,0.07,0.05,0.0,0.17,0.0,0.0,0.0,0.0,0.0,0.03,0.0,0.0,0.0,0.0,0.0,0.0,0.0,0.0,0.0,895.15,2.680000066757202
0.64,0.0,0.04,0.085,0.05,0.0,0.17,0.0,0.0,0.0,0.0,0.0,0.015,0.0,0.0,0.0,0.0,0.0,0.0,0.0,0.0,0.0,918.15,2.680000066757202
0.63,0.0,0.04,0.08,0.04,0.0,0.18,0.02,0.0,0.0,0.0,0.0,0.01,0.0,0.0,0.0,0.0,0.0,0.0,0.0,0.0,0.0,919.15,2.7100000381469727
0.64,0.0,0.02,0.085,0.05,0.0,0.13,0.04,0.0,0.0,0.0,0.0,0.015,0.0,0.0,0.0,0.02,0.0,0.0,0.0,0.0,0.0,905.15,2.7100000381469727
0.64,0.0,0.02,0.085,0.05,0.0,0.13,0.04,0.0,0.0,0.0,0.0,0.015,0.0,0.0,0.0,0.0,0.0,0.0,0.0,0.0,0.0,912.15,2.7300000190734863
0.64,0.0,0.02,0.085,0.05,0.0,0.13,0.04,0.0,0.0,0.0,0.0,0.015,0.0,0.02,0.0,0.0,0.0,0.0,0.0,0.0,0.0,896.15,2.799999952316284
0.64,0.0,0.02,0.085,0.05,0.0,0.13,0.04,0.0,0.0,0.0,0.0,0.015,0.0,0.0,0.0,0.0,0.0,0.0,0.0,0.0,0.0,898.15,2.8399999141693115
0.64,0.0,0.02,0.085,0.05,0.0,0.13,0.04,0.0,0.0,0.0,0.0,0.015,0.0,0.0,0.0,0.0,0.0,0.0,0.0,0.0,0.0,914.15,2.869999885559082
0.64,0.0,0.02,0.085,0.05,0.0,0.13,0.04,0.0,0.0,0.0,0.0,0.015,0.0,0.0,0.0,0.0,0.0,0.0,0.0,0.0,0.0,915.15,2.859999895095825
0.62,0.0,0.04,0.125,0.05,0.0,0.14,0.0,0.02,0.0,0.0,0.0,0.005,0.0,0.0,0.0,0.0,0.0,0.0,0.0,0.0,0.0,889.15,2.6700000762939453
0.64,0.0,0.045,0.11,0.05,0.0,0.12,0.015,0.015,0.0,0.0,0.0,0.005,0.0,0.0,0.0,0.0,0.0,0.0,0.0,0.0,0.0,896.15,2.6600000858306885
0.64,0.0,0.04,0.08,0.05,0.0,0.145,0.02,0.0,0.0,0.0,0.0,0.025,0.0,0.0,0.0,0.0,0.0,0.0,0.0,0.0,0.0,890.15,2.6700000762939453
0.64,0.0,0.04,0.125,0.05,0.0,0.12,0.015,0.0,0.0,0.0,0.0,0.01,0.0,0.0,0.0,0.0,0.0,0.0,0.0,0.0,0.0,873.15,2.6500000953674316
0.6518217813862335,0.0,0.0,0.0002999640043194,0.1389833220013598,0.0001599808023037,0.0009998800143982,0.14468263808343,0.0,0.0428948526176858,0.0,0.0,0.0199976002879654,0.0,0.0,0.0001599808023037,0.0,0.0,0.0,0.0,0.0,0.0,973.15,2.450000047683716
0.6429099926010357,0.0,0.0,0.0005099286099946,0.1414801927730117,0.0001999720039194,0.0010998460215569,0.1472793808866758,6.999020137180793e-05,0.0453936448897154,0.0,0.0,0.0208970744095826,0.0,0.0,0.0001599776031355,0.0,0.0,0.0,0.0,0.0,0.0,978.15,2.450000047683716
0.638974441022359,0.0,0.0,0.0005099796008159,0.1417943282268709,0.0001999920003199,0.0010999560017599,0.1467941282348705,6.999720011199551e-05,0.0494980200791968,0.0,0.0,0.0208991640334386,0.0,0.0,0.0001599936002559,0.0,0.0,0.0,0.0,0.0,0.0,988.15,2.440000057220459
0.6425100485931969,0.0,0.0,0.0004099426080348,0.143579898814166,0.0001999720039194,0.0010998460215569,0.148679184914112,6.999020137180794e-05,0.046993420921071,0.0,0.0,0.0162977183194352,0.0,0.0,0.0001599776031355,0.0,0.0,0.0,0.0,0.0,0.0,1002.15,2.450000047683716
0.6451741930322787,0.0,0.0,0.0005099796008159,0.1434942602295908,0.0001999920003199,0.0009999600015999,0.1438942442302308,6.999720011199552e-05,0.0487980480780768,0.0,0.0,0.0166993320267189,0.0,0.0,0.0001599936002559,0.0,0.0,0.0,0.0,0.0,0.0,988.15,2.4600000381469727
0.0,0.0,0.0,0.35,0.0,0.0,0.0,0.0,0.0,0.35,0.0,0.1,0.0,0.0,0.0,0.0,0.0,0.0,0.0,0.0,0.0,0.0,841.15,3.309999942779541
0.0,0.0,0.0,0.3,0.0,0.0,0.0,0.0,0.0,0.3,0.0,0.2,0.0,0.0,0.0,0.0,0.0,0.0,0.0,0.0,0.0,0.0,847.15,4.159999847412109
0.0,0.0,0.0,0.25,0.0,0.0,0.0,0.0,0.0,0.25,0.0,0.3,0.0,0.0,0.0,0.0,0.0,0.0,0.0,0.0,0.0,0.0,852.15,4.570000171661377
0.0,0.0,0.0,0.2,0.0,0.0,0.0,0.0,0.0,0.2,0.0,0.4,0.0,0.0,0.0,0.0,0.0,0.0,0.0,0.0,0.0,0.0,861.15,4.860000133514404
0.0,0.0,0.0,0.15,0.0,0.0,0.0,0.0,0.0,0.15,0.0,0.5,0.0,0.0,0.0,0.0,0.0,0.0,0.0,0.0,0.0,0.0,866.15,5.769999980926514
0.0,0.0,0.0,0.1,0.0,0.0,0.0,0.0,0.0,0.1,0.0,0.6,0.0,0.0,0.0,0.0,0.0,0.0,0.0,0.0,0.0,0.0,868.15,5.690000057220459
0.0,0.0,0.0,0.0,0.0,0.0,0.0,0.0,0.0,0.75,0.0,0.0,0.25,0.0,0.0,0.0,0.0,0.0,0.0,0.0,0.0,0.0,770.15,2.250999927520752
0.0,0.0,0.0,0.0,0.0,0.0,0.0,0.0,0.0,0.7475,0.0,0.0,0.25,0.0,0.0,0.0,0.0,0.0,0.0,0.0,0.0,0.0,776.15,2.2820000648498535
0.0,0.0,0.0,0.0,0.0,0.0,0.0,0.0,0.0,0.745,0.0,0.0,0.25,0.0,0.0,0.0,0.0,0.0,0.0,0.0,0.0,0.0,780.15,2.2769999504089355
0.0,0.0,0.0,0.0,0.0,0.0,0.0,0.0,0.0,0.7425,0.0,0.0,0.25,0.0,0.0,0.0,0.0,0.0,0.0,0.0,0.0,0.0,786.15,2.2980000972747803
0.0,0.0,0.0,0.0,0.0,0.0,0.0,0.0,0.0,0.74,0.0,0.0,0.25,0.0,0.0,0.0,0.0,0.0,0.0,0.0,0.0,0.0,790.15,2.328000068664551
0.6463000000000001,0.0,0.0,0.1502,0.0758,0.0,0.009,0.088,0.0,0.0,0.005,0.0,0.0,0.0257,0.0,0.0,0.0,0.0,0.0,0.0,0.0,0.0,866.15,2.549999952316284
0.6464000000000001,0.0,0.0,0.1505,0.0758,0.0,0.0091,0.0872,0.0,0.0,0.015,0.0,0.0,0.016,0.0,0.0,0.0,0.0,0.0,0.0,0.0,0.0,864.15,2.559999942779541
0.6564000000000001,0.0,0.0,0.1506,0.076,0.0,0.0091,0.0772,0.0,0.0,0.005,0.0,0.0,0.0257,0.0,0.0,0.0,0.0,0.0,0.0,0.0,0.0,865.15,2.5399999618530273
0.6414358564143586,0.0,0.0,0.1507849215078492,0.0804919508049195,0.0,0.0090990900909909,0.0867913208679132,0.0,0.0,0.004999500049995,0.0,0.0,0.0263973602639736,0.0,0.0,0.0,0.0,0.0,0.0,0.0,0.0,869.15,2.549999952316284
0.6415000000000001,0.0,0.0,0.15,0.0799,0.0,0.0091,0.0875,0.0,0.0,0.0159,0.0,0.0,0.0161,0.0,0.0,0.0,0.0,0.0,0.0,0.0,0.0,866.15,2.569999933242798
0.6406000000000001,0.0,0.0,0.1402999999999999,0.0877999999999999,0.0,0.0091,0.0873,0.0102,0.0,0.005,0.0,0.0,0.0197,0.0,0.0,0.0,0.0,0.0,0.0,0.0,0.0,876.15,2.5299999713897705
0.6416,0.0,0.0,0.1506,0.0803999999999999,0.0,0.0091,0.0867,0.0,0.0,0.0037,0.0,0.0,0.0279,0.0,0.0,0.0,0.0,0.0,0.0,0.0,0.0,872.15,2.549999952316284
0.6508999999999999,0.0,0.0,0.1498,0.0774999999999999,0.0,0.009,0.0877999999999999,0.0,0.0,0.0048999999999999,0.0,0.0,0.0200999999999999,0.0,0.0,0.0,0.0,0.0,0.0,0.0,0.0,867.15,2.5299999713897705
0.6414358564143586,0.0,0.0,0.1508849115088491,0.077992200779922,0.0,0.0090990900909909,0.0867913208679132,0.0,0.0,0.004999500049995,0.0,0.0,0.0287971202879712,0.0,0.0,0.0,0.0,0.0,0.0,0.0,0.0,863.15,2.559999942779541
0.6456645664566455,0.0,0.0,0.1506150615061506,0.0779077907790778,0.0,0.009000900090009,0.0876087608760875,0.0,0.0,0.0,0.0,0.0,0.0292029202920291,0.0,0.0,0.0,0.0,0.0,0.0,0.0,0.0,872.15,2.5399999618530273
0.6477352264773524,0.0,0.0,0.1503849615038496,0.075992400759924,0.0,0.0044995500449955,0.0921907809219078,0.0,0.0,0.0,0.0,0.0,0.0291970802919708,0.0,0.0,0.0,0.0,0.0,0.0,0.0,0.0,873.15,2.5299999713897705
0.6476,0.0,0.0,0.1500999999999999,0.0756999999999999,0.0,0.0045,0.0878999999999999,0.0,0.0,0.0,0.0,0.0,0.0341999999999999,0.0,0.0,0.0,0.0,0.0,0.0,0.0,0.0,868.15,2.549999952316284
0.6499350064993501,0.0,0.0,0.1506849315068493,0.077992200779922,0.0,0.0044995500449955,0.0876912308769123,0.0,0.0,0.0,0.0,0.0,0.0291970802919708,0.0,0.0,0.0,0.0,0.0,0.0,0.0,0.0,870.15,2.5399999618530273
0.65,0.0,0.0,0.1502,0.074,0.0,0.0,0.0967,0.0,0.0,0.0,0.0,0.0,0.0291,0.0,0.0,0.0,0.0,0.0,0.0,0.0,0.0,873.15,2.5299999713897705
0.6491,0.0,0.0,0.1507,0.0743,0.0,0.0,0.0924,0.0,0.0,0.0,0.0,0.0,0.0335,0.0,0.0,0.0,0.0,0.0,0.0,0.0,0.0,869.15,2.5399999618530273
0.6511,0.0,0.0,0.1515,0.076,0.0,0.0,0.0922,0.0,0.0,0.0,0.0,0.0,0.0292,0.0,0.0,0.0,0.0,0.0,0.0,0.0,0.0,874.15,2.5299999713897705
0.652934706529347,0.0,0.0,0.1518848115188481,0.0780921907809219,0.0,0.0,0.0877912208779122,0.0,0.0,0.0,0.0,0.0,0.0292970702929707,0.0,0.0,0.0,0.0,0.0,0.0,0.0,0.0,872.15,2.5299999713897705
0.6454354564543544,0.0,0.0,0.1497850214978502,0.0786921307869212,0.0,0.008999100089991,0.0877912208779121,0.0,0.0,0.0,0.0,0.0,0.0292970702929706,0.0,0.0,0.0,0.0,0.0,0.0,0.0,0.0,875.15,2.5399999618530273
0.6485,0.0,0.0,0.1485,0.0761,0.0,0.0101,0.0876,0.0,0.0,0.0,0.0,0.0,0.0292,0.0,0.0,0.0,0.0,0.0,0.0,0.0,0.0,871.15,2.5399999618530273
0.6473647364736473,0.0,0.0,0.1495149514951494,0.076007600760076,0.0,0.0056005600560056,0.0923092309230923,0.0,0.0,0.0,0.0,0.0,0.0292029202920292,0.0,0.0,0.0,0.0,0.0,0.0,0.0,0.0,874.15,2.5299999713897705
0.6481648164816484,0.0,0.0,0.1404140414041404,0.0835083508350835,0.0,0.0034003400340034,0.08000800080008,0.0116011601160116,0.0,0.008000800080008,0.0,0.0,0.0249024902490249,0.0,0.0,0.0,0.0,0.0,0.0,0.0,0.0,868.15,2.549999952316284
0.6488351164883511,0.0,0.0,0.1347865213478652,0.0825917408259174,0.0,0.0034996500349965,0.0770922907709229,0.0150984901509849,0.0,0.0067993200679932,0.0,0.0,0.0312968703129687,0.0,0.0,0.0,0.0,0.0,0.0,0.0,0.0,865.15,2.559999942779541
0.6494350564943506,0.0,0.0,0.134986501349865,0.076992300769923,0.0,0.0045995400459954,0.0871912808719128,0.0121987801219878,0.0,0.0024997500249975,0.0,0.0,0.0320967903209679,0.0,0.0,0.0,0.0,0.0,0.0,0.0,0.0,866.15,2.549999952316284
0.6465646564656464,0.0,0.0,0.1506150615061506,0.0779077907790778,0.0,0.0056005600560055,0.0907090709070907,0.0,0.0,0.0,0.0,0.0,0.0286028602860285,0.0,0.0,0.0,0.0,0.0,0.0,0.0,0.0,875.15,2.5299999713897705
0.6464999999999999,0.0,0.0,0.1495999999999999,0.0760999999999999,0.0,0.0066999999999999,0.0938999999999999,0.0,0.0,0.0028999999999999,0.0,0.0,0.0242999999999999,0.0,0.0,0.0,0.0,0.0,0.0,0.0,0.0,873.15,2.5399999618530273
0.6426999999999999,0.0,0.0,0.1501,0.0757,0.0,0.0045,0.088,0.0,0.0,0.0,0.0,0.0,0.0342,0.0,0.0048,0.0,0.0,0.0,0.0,0.0,0.0,874.15,2.549999952316284
0.6481,0.0,0.0,0.1404,0.076,0.0,0.0045,0.0867,0.0101,0.0,0.0,0.0,0.0,0.0294,0.0,0.0048,0.0,0.0,0.0,0.0,0.0,0.0,871.15,2.5399999618530273
0.6428357164283571,0.0,0.0,0.1399860013998599,0.0757924207579242,0.0,0.0044995500449955,0.0926907309269072,0.0100989901009898,0.0,0.0,0.0,0.0,0.0292970702929706,0.0,0.0047995200479952,0.0,0.0,0.0,0.0,0.0,0.0,873.15,2.5399999618530273
0.6437,0.0,0.0,0.1303,0.0755,0.0,0.0045,0.0915,0.0203,0.0,0.0,0.0,0.0,0.0246,0.0,0.0096,0.0,0.0,0.0,0.0,0.0,0.0,874.15,2.5299999713897705
0.6469706058788242,0.0,0.0,0.1440711857628474,0.0757848430313937,0.0,0.004499100179964,0.0879824035192961,0.0060987802439512,0.0,0.0,0.0,0.0,0.0305938812237552,0.0,0.003999200159968,0.0,0.0,0.0,0.0,0.0,0.0,871.15,2.5399999618530273
0.6474999999999999,0.0,0.0,0.1458999999999999,0.0756999999999999,0.0,0.0045,0.0878999999999999,0.004,0.0,0.0,0.0,0.0,0.0304999999999999,0.0,0.004,0.0,0.0,0.0,0.0,0.0,0.0,871.15,2.5399999618530273
0.648,0.0,0.0,0.1383,0.076,0.0,0.0045,0.0867,0.0121,0.0,0.0,0.0,0.0,0.0264,0.0,0.008,0.0,0.0,0.0,0.0,0.0,0.0,874.15,2.5299999713897705
0.6476999999999998,0.0,0.0,0.1418999999999999,0.0756999999999999,0.0,0.0045,0.0878999999999999,0.0081,0.0,0.0,0.0,0.0,0.0262999999999999,0.0,0.0078999999999999,0.0,0.0,0.0,0.0,0.0,0.0,873.15,2.5299999713897705
0.6454580912282106,0.0,0.0,0.1449130421737956,0.0695062555630006,0.0003600324029162,0.0045004050364532,0.087907911712054,0.0040003600324029,0.0,0.0,0.0,0.0,0.0305027452470722,0.0,0.0119010710963986,0.0,0.0,0.0,0.0,0.0,0.0,867.15,2.549999952316284
0.6448484121270299,0.0,0.0,0.1496880249580034,0.0692944564434845,0.0002799776017918,0.0044996400287976,0.0876929845612351,0.0,0.0,0.0,0.0,0.0,0.0304975601951843,0.0,0.0118990480761539,0.0,0.0,0.0,0.0,0.0,0.0,870.15,2.549999952316284
0.6452935470645293,0.0,0.0,0.1438985610143898,0.0712992870071299,0.0003999960000399,0.0044999550004499,0.0878991210087899,0.0059999400005999,0.0,0.0,0.0,0.0,0.0280997190028099,0.0,0.0118998810011899,0.0,0.0,0.0,0.0,0.0,0.0,869.15,2.5399999618530273
0.6455483561315095,0.0,0.0,0.1477881769458443,0.0712942964562835,0.0007099432045436,0.0044996400287976,0.087792976561875,0.0019998400127989,0.0,0.0,0.0,0.0,0.0279977601791856,0.0,0.0118990480761539,0.0,0.0,0.0,0.0,0.0,0.0,872.15,2.5399999618530273
0.6456645664566455,0.0,0.0,0.1496149614961495,0.0693069306930692,0.0005500550055005,0.0056005600560055,0.0876087608760875,0.0,0.0,0.0,0.0,0.0,0.0304030403040303,0.0,0.0103010301030102,0.0,0.0,0.0,0.0,0.0,0.0,867.15,2.549999952316284
0.6433935660643394,0.0,0.0,0.1497985020149798,0.0712992870071299,0.0004399956000439,0.0055999440005599,0.0877991220087799,0.0,0.0,0.0,0.0,0.0,0.0304996950030499,0.0,0.0102998970010299,0.0,0.0,0.0,0.0,0.0,0.0,872.15,2.549999952316284
0.6452193565806975,0.0,0.0,0.149504485134554,0.0699020970629119,0.000470014100423,0.0067002010060301,0.0876026280788423,0.0,0.0,0.0,0.0,0.0,0.0286008580257407,0.0,0.0110003300099003,0.0,0.0,0.0,0.0,0.0,0.0,872.15,2.5399999618530273
0.6436,0.0,0.0,0.1496,0.0718,0.0004,0.0067,0.0877,0.0,0.0,0.0,0.0,0.0,0.0279999999999999,0.0,0.0111,0.0,0.0,0.0,0.0,0.0,0.0,872.15,2.5399999618530273
0.6748999999999999,0.0,0.0,0.113,0.0922,0.0,0.023,0.0168,0.002,0.0,0.0,0.0,0.0781,0.0,0.0,0.0,0.0,0.0,0.0,0.0,0.0,0.0,766.15,2.450000047683716
0.6533000000000001,0.0,0.0104,0.1329,0.0757,0.0,0.0421,0.0586,0.0122,0.0,0.0,0.0,0.0,0.0148,0.0,0.0,0.0,0.0,0.0,0.0,0.0,0.0,873.15,2.619999885559082
0.6769,0.0,0.0015,0.14,0.0650999999999999,0.0,0.0719,0.0446,0.0,0.0,0.0,0.0,0.0,0.0,0.0,0.0,0.0,0.0,0.0,0.0,0.0,0.0,864.15,2.5
0.6762,0.0,0.0015,0.14,0.0649,0.0,0.0623,0.0449,0.0,0.0,0.0,0.0,0.0,0.0102,0.0,0.0,0.0,0.0,0.0,0.0,0.0,0.0,859.15,2.5
0.6780678067806781,0.0,0.0,0.0997099709970997,0.0649064906490649,0.0,0.0472047204720472,0.0704070407040704,0.0147014701470147,0.0,0.0,0.0,0.0,0.025002500250025,0.0,0.0,0.0,0.0,0.0,0.0,0.0,0.0,875.15,2.5
0.6477999999999999,0.0,0.0,0.1396,0.0726999999999999,0.0,0.022,0.1072999999999999,0.0065999999999999,0.0,0.004,0.0,0.0,0.0,0.0,0.0,0.0,0.0,0.0,0.0,0.0,0.0,877.15,2.5
