Repository: dorukdogular/vitreos

# Data

## Source

Glass property data is sourced from the [SciGlass database](https://github.com/epam/SciGlass) (EPAM Systems), made available under the [Open Database License (ODbL)](https://opendatacommons.org/licenses/odbl/1-0/). Accessed via the [glasspy](https://github.com/drcassar/glasspy) Python library.

## Files tracked in git

| File | Description |
|---|---|
| `clean.csv` | Deduplicated glass-forming ability dataset (11858 rows) |
| `tg_dataset.csv` | 76377 glasses with Tg (K) and 22 oxide mol% features |
| `tg_density_dataset.csv` | 31173 glasses with both Tg (K) and density (g/cm³) |

File: data/tg_density_dataset.csv (part 83 of 109)
SiO2,P2O5,ZrO2,Na2O,Al2O3,Fe2O3,CaO,MgO,K2O,B2O3,BaO,ZnO,Li2O,SrO,La2O3,TiO2,Nb2O5,PbO,Sb2O3,Bi2O3,TeO2,Se,Tg,density
0.6394360563943606,0.0,0.0,0.1117888211178882,0.0926907309269073,0.0,0.0224977502249775,0.1093890610938906,0.0200979902009799,0.0,0.0040995900409959,0.0,0.0,0.0,0.0,0.0,0.0,0.0,0.0,0.0,0.0,0.0,912.15,2.5
0.6363,0.0,0.0,0.1499,0.0849,0.0,0.0203,0.0877999999999999,0.0,0.0,0.0049,0.0,0.0,0.0159,0.0,0.0,0.0,0.0,0.0,0.0,0.0,0.0,875.15,2.5399999618530273
0.6384361563843616,0.0,0.0,0.1400859914008599,0.0894910508949105,0.0,0.0136986301369863,0.0870912908709129,0.0101989801019898,0.0,0.004999500049995,0.0,0.0,0.015998400159984,0.0,0.0,0.0,0.0,0.0,0.0,0.0,0.0,879.15,2.5299999713897705
0.6535346465353465,0.0,0.0,0.1495850414958504,0.0755924407559244,0.0,0.0088991100889911,0.0947905209479052,0.0,0.0,0.0048995100489951,0.0,0.0,0.0126987301269873,0.0,0.0,0.0,0.0,0.0,0.0,0.0,0.0,877.15,2.509999990463257
0.6567000000000001,0.0,0.0,0.1503,0.0759,0.0,0.009,0.0874,0.0,0.0,0.0049,0.0,0.0,0.0158,0.0,0.0,0.0,0.0,0.0,0.0,0.0,0.0,873.15,2.5199999809265137
0.6615,0.0,0.0,0.1299,0.0765,0.0,0.009,0.0881,0.0140999999999999,0.0,0.0049999999999999,0.0,0.0,0.0158999999999999,0.0,0.0,0.0,0.0,0.0,0.0,0.0,0.0,872.15,2.509999990463257
0.6596659665966597,0.0,0.0,0.1397139713971397,0.0763076307630763,0.0,0.009000900090009,0.0878087808780878,0.0067006700670067,0.0,0.0049004900490049,0.0,0.0,0.0159015901590159,0.0,0.0,0.0,0.0,0.0,0.0,0.0,0.0,871.15,2.509999990463257
0.6588999999999999,0.0,0.0,0.1403999999999999,0.0760999999999999,0.0,0.0066999999999999,0.0923,0.0066999999999999,0.0,0.0048999999999999,0.0,0.0,0.0139999999999999,0.0,0.0,0.0,0.0,0.0,0.0,0.0,0.0,877.15,2.509999990463257
0.6588000000000002,0.0,0.0,0.1216,0.0764,0.0,0.0091,0.0871,0.021,0.0,0.005,0.0,0.0,0.021,0.0,0.0,0.0,0.0,0.0,0.0,0.0,0.0,875.15,2.5299999713897705
0.6461292258451692,0.0,0.0,0.1507301460292058,0.0756151230246049,0.0,0.0089017803560712,0.0980196039207841,0.0,0.0,0.0049009801960392,0.0,0.0,0.0157031406281256,0.0,0.0,0.0,0.0,0.0,0.0,0.0,0.0,873.15,2.5199999809265137
0.6326,0.0,0.0,0.0973,0.0,0.0,0.0,0.0,0.0487,0.0,0.0,0.0,0.0,0.0,0.0,0.0,0.0,0.0,0.0,0.1946,0.0,0.0,720.15,4.920000076293945
0.0,0.41,0.0,0.19,0.0,0.0,0.16,0.24,0.0,0.0,0.0,0.0,0.0,0.0,0.0,0.0,0.0,0.0,0.0,0.0,0.0,0.0,705.15,2.680000066757202
0.0,0.42,0.0,0.17,0.0,0.02,0.17,0.22,0.0,0.0,0.0,0.0,0.0,0.0,0.0,0.0,0.0,0.0,0.0,0.0,0.0,0.0,733.15,2.734999895095825
0.0,0.41,0.0,0.16,0.0,0.04,0.16,0.23,0.0,0.0,0.0,0.0,0.0,0.0,0.0,0.0,0.0,0.0,0.0,0.0,0.0,0.0,753.15,2.7899999618530273
0.0,0.43,0.0,0.14,0.0,0.04,0.16,0.23,0.0,0.0,0.0,0.0,0.0,0.0,0.0,0.0,0.0,0.0,0.0,0.0,0.0,0.0,753.15,2.7829999923706055
0.0,0.46,0.0,0.11,0.0,0.04,0.17,0.22,0.0,0.0,0.0,0.0,0.0,0.0,0.0,0.0,0.0,0.0,0.0,0.0,0.0,0.0,753.15,2.753000020980835
0.0,0.5051,0.0,0.0605999999999999,0.0,0.0404,0.1616,0.2323,0.0,0.0,0.0,0.0,0.0,0.0,0.0,0.0,0.0,0.0,0.0,0.0,0.0,0.0,768.15,2.7290000915527344
0.5055,0.044,0.0,0.0999,0.0,0.0,0.2647,0.0779,0.0,0.0,0.0,0.0,0.0,0.0,0.0,0.008,0.0,0.0,0.0,0.0,0.0,0.0,893.15,2.680000066757202
0.5159999999999999,0.0339999999999999,0.0,0.0789999999999999,0.0,0.0,0.1949999999999999,0.1499999999999999,0.0,0.0,0.0,0.0,0.0,0.0,0.0,0.0069999999999999,0.0,0.0,0.0,0.0,0.0,0.0,859.15,2.7100000381469727
0.5395,0.025,0.0,0.0509,0.0,0.0,0.1588,0.1907999999999999,0.006,0.0,0.0,0.0,0.0,0.0,0.0,0.0069999999999999,0.0,0.0,0.0,0.0,0.0,0.0,863.15,2.8299999237060547
0.5563443655634437,0.011998800119988,0.0,0.027997200279972,0.0,0.0,0.1238876112388761,0.2307769223077692,0.011998800119988,0.0,0.0,0.0,0.0,0.0,0.0,0.014998500149985,0.0,0.0,0.0,0.0,0.0,0.0,885.15,2.9600000381469727
0.4587,0.0222,0.0,0.2421,0.0,0.0,0.2769999999999999,0.0,0.0,0.0,0.0,0.0,0.0,0.0,0.0,0.0,0.0,0.0,0.0,0.0,0.0,0.0,815.15,2.7179999351501465
0.4614,0.026,0.0,0.2435,0.0,0.0,0.2691,0.0,0.0,0.0,0.0,0.0,0.0,0.0,0.0,0.0,0.0,0.0,0.0,0.0,0.0,0.0,813.15,2.7070000171661377
0.4654534546545346,0.0320967903209679,0.0,0.2456754324567543,0.0,0.0,0.2567743225677432,0.0,0.0,0.0,0.0,0.0,0.0,0.0,0.0,0.0,0.0,0.0,0.0,0.0,0.0,0.0,813.15,2.694999933242798
0.4709,0.0401,0.0,0.2485,0.0,0.0,0.2405,0.0,0.0,0.0,0.0,0.0,0.0,0.0,0.0,0.0,0.0,0.0,0.0,0.0,0.0,0.0,808.15,2.674999952316284
0.4844,0.06,0.0,0.2556,0.0,0.0,0.2,0.0,0.0,0.0,0.0,0.0,0.0,0.0,0.0,0.0,0.0,0.0,0.0,0.0,0.0,0.0,788.15,2.5989999771118164
0.5650999999999999,0.0260999999999999,0.0,0.1942,0.0,0.0,0.2146,0.0,0.0,0.0,0.0,0.0,0.0,0.0,0.0,0.0,0.0,0.0,0.0,0.0,0.0,0.0,853.15,2.6440000534057617
0.5683,0.0299,0.0,0.1953,0.0,0.0,0.2065,0.0,0.0,0.0,0.0,0.0,0.0,0.0,0.0,0.0,0.0,0.0,0.0,0.0,0.0,0.0,848.15,2.624000072479248
0.5728,0.0355,0.0,0.1969,0.0,0.0,0.1948,0.0,0.0,0.0,0.0,0.0,0.0,0.0,0.0,0.0,0.0,0.0,0.0,0.0,0.0,0.0,833.15,2.6040000915527344
0.5846,0.0495,0.0,0.2009,0.0,0.0,0.165,0.0,0.0,0.0,0.0,0.0,0.0,0.0,0.0,0.0,0.0,0.0,0.0,0.0,0.0,0.0,818.15,2.578000068664551
0.4902,0.0,0.0,0.0,0.3621,0.0,0.0,0.0,0.0,0.0,0.0,0.0,0.0,0.0,0.0,0.0,0.0,0.0,0.0,0.0,0.0,0.0,1152.15,3.0399999618530273
0.5207,0.0,0.0,0.0,0.3337,0.0,0.0,0.0,0.0,0.0,0.0,0.0,0.0,0.0,0.0,0.0,0.0,0.0,0.0,0.0,0.0,0.0,1146.15,2.9600000381469727
0.5456,0.0,0.0,0.0,0.2848,0.0,0.0,0.0,0.0,0.0,0.0,0.0,0.0,0.0,0.0,0.0,0.0,0.0,0.0,0.0,0.0,0.0,1147.15,2.930000066757202
0.5115999999999999,0.0,0.0,0.0,0.3059,0.0,0.0,0.0,0.0,0.0,0.0,0.0,0.0,0.0,0.0,0.0,0.0,0.0,0.0,0.0,0.0,0.0,1148.15,3.0199999809265137
0.4959,0.0,0.0,0.0,0.3148999999999999,0.0,0.0,0.0,0.0,0.0,0.0,0.0,0.0,0.0,0.0,0.0,0.0,0.0,0.0,0.0,0.0,0.0,1149.15,3.0199999809265137
0.4914,0.0,0.0,0.0,0.2962,0.0,0.0,0.0,0.0,0.0,0.0,0.0,0.0,0.0,0.0,0.0,0.0,0.0,0.0,0.0,0.0,0.0,1149.15,3.0199999809265137
0.0,0.26,0.0,0.03,0.0,0.0,0.0,0.0,0.02,0.03,0.02,0.0,0.0,0.0,0.0,0.12,0.2,0.0,0.0,0.2,0.0,0.0,826.15,5.190000057220459
0.0,0.26,0.0,0.03,0.0,0.0,0.0,0.0,0.02,0.03,0.02,0.0,0.0,0.0,0.0,0.16,0.2,0.0,0.0,0.2,0.0,0.0,831.15,5.119999885559082
0.0,0.25,0.0,0.0104,0.0,0.0,0.0,0.0,0.0208,0.0313,0.0208,0.0,0.0,0.0,0.0,0.1667,0.2082999999999999,0.0,0.0,0.2082999999999999,0.0,0.0,839.15,5.199999809265137
0.0,0.2173999999999999,0.0,0.0542999999999999,0.0,0.0,0.0,0.0,0.0,0.0326,0.0,0.0,0.0,0.0,0.0,0.1739,0.2173999999999999,0.0,0.0,0.2173999999999999,0.0,0.0,824.15,5.340000152587891
0.0,0.2173999999999999,0.0,0.0109,0.0,0.0,0.0,0.0,0.0,0.076,0.0,0.0,0.0,0.0,0.0,0.1739,0.2173999999999999,0.0,0.0,0.2173999999999999,0.0,0.0,823.15,5.300000190734863
0.0,0.2251999999999999,0.0,0.0901,0.0,0.0,0.0,0.0,0.0,0.0,0.0,0.0,0.0,0.0,0.0,0.1081,0.2613,0.0,0.0,0.2251999999999999,0.0,0.0,829.15,5.389999866485596
0.0,0.2359,0.0,0.0943,0.0,0.0,0.0,0.0,0.0,0.0,0.0,0.0,0.0,0.0,0.0,0.1132,0.2736,0.0,0.0,0.283,0.0,0.0,827.15,5.510000228881836
0.0,0.2174,0.0,0.0174,0.0,0.0,0.0,0.0,0.0696,0.0,0.0,0.0,0.0,0.0,0.0,0.1738,0.2174,0.0,0.0,0.2174,0.0,0.0,840.15,5.289999961853027
0.0,0.2174,0.0,0.0696,0.0,0.0,0.0,0.0,0.0,0.0,0.0,0.0,0.0174,0.0,0.0,0.1738,0.2174,0.0,0.0,0.2174,0.0,0.0,825.15,5.369999885559082
0.0,0.2032999999999999,0.0,0.0163,0.0,0.0,0.0,0.0,0.0,0.0,0.1301,0.0,0.0,0.0,0.0,0.1625,0.2032999999999999,0.0,0.0,0.2032999999999999,0.0,0.0,856.15,5.579999923706055
0.0,0.2173999999999999,0.0,0.1086999999999999,0.0,0.0,0.0,0.0,0.0,0.0,0.0,0.0,0.0,0.0,0.0,0.1739,0.1956,0.0,0.0,0.2173999999999999,0.0,0.0,820.15,5.360000133514404
0.0,0.239,0.0,0.1086999999999999,0.0,0.0,0.0,0.0,0.0,0.0,0.0,0.0,0.0,0.0,0.0,0.1739,0.1957,0.0,0.0,0.1957,0.0,0.0,828.15,5.150000095367432
0.0,0.2128,0.0,0.1277,0.0,0.0,0.0,0.0,0.0,0.0,0.0,0.0,0.0,0.0,0.0,0.2127,0.1914999999999999,0.0,0.0,0.1702,0.0,0.0,829.15,5.059999942779541
0.0,0.2339999999999999,0.0,0.0851,0.0,0.0,0.0,0.0426,0.0,0.0,0.0,0.0,0.0,0.0,0.0,0.1702,0.1914999999999999,0.0,0.0,0.1914999999999999,0.0,0.0,829.15,5.179999828338623
0.0,0.2339999999999999,0.0,0.0851,0.0,0.0,0.0426,0.0,0.0,0.0,0.0,0.0,0.0,0.0,0.0,0.1702,0.1914999999999999,0.0,0.0,0.1914999999999999,0.0,0.0,831.15,5.170000076293945
0.0,0.2339999999999999,0.0,0.0851,0.0,0.0,0.0,0.0,0.0,0.0,0.0,0.0,0.0,0.0426,0.0,0.1702,0.1914999999999999,0.0,0.0,0.1914999999999999,0.0,0.0,833.15,5.199999809265137
0.0,0.2339999999999999,0.0,0.0851,0.0,0.0,0.0,0.0,0.0,0.0,0.0426,0.0,0.0,0.0,0.0,0.1702,0.1914999999999999,0.0,0.0,0.1914999999999999,0.0,0.0,834.15,5.260000228881836
0.0,0.239,0.0,0.0652,0.0,0.0,0.0,0.0,0.0,0.0435,0.0,0.0,0.0,0.0,0.0,0.1739,0.1957,0.0,0.0,0.1957,0.0,0.0,821.15,5.119999885559082
0.0,0.2292,0.0,0.0625,0.0,0.0,0.0,0.0,0.0,0.0,0.0833,0.0,0.0,0.0,0.0,0.1667,0.1875,0.0,0.0,0.1875,0.0,0.0,842.15,5.300000190734863
0.0,0.2367,0.0,0.1183,0.0,0.0,0.0,0.0,0.0,0.0,0.0,0.0,0.0,0.0,0.0,0.1935,0.1935,0.0,0.0,0.172,0.0,0.0,830.15,4.980000019073486
0.0,0.2367,0.0,0.0538,0.0,0.0,0.0,0.0,0.0,0.0645,0.0,0.0,0.0,0.0,0.0,0.1935,0.1935,0.0,0.0,0.172,0.0,0.0,823.15,4.949999809265137
0.0,0.2367,0.0,0.0323,0.0,0.0,0.0,0.0,0.0,0.086,0.0,0.0,0.0,0.0,0.0,0.1935,0.1935,0.0,0.0,0.172,0.0,0.0,823.15,4.929999828338623
0.0,0.2352,0.0,0.0278,0.0,0.0,0.0,0.0,0.0,0.0642,0.0,0.0,0.0256999999999999,0.0,0.0,0.2139,0.1871999999999999,0.0,0.0,0.1711,0.0,0.0,813.15,4.989999771118164
0.0,0.2314,0.0,0.0441999999999999,0.0,0.0,0.0,0.0,0.0,0.0463,0.0336,0.0,0.0084,0.0,0.0,0.2103,0.184,0.0,0.0,0.1682,0.0,0.0,823.15,5.010000228881836
0.0,0.2452,0.0,0.0667,0.0,0.0,0.0,0.0,0.0,0.0086,0.0,0.0,0.0,0.0,0.0,0.1935,0.1935,0.0,0.0,0.2065,0.0,0.0,830.15,5.21999979019165
0.0,0.2451,0.0,0.0245,0.0,0.0,0.0,0.0,0.0,0.0266999999999999,0.0,0.0,0.0,0.0,0.0,0.2004,0.2004,0.0,0.0,0.2138,0.0,0.0,832.15,5.260000228881836
0.0,0.2312999999999999,0.0,0.0249999999999999,0.0,0.0,0.0,0.0,0.0,0.0272,0.0,0.0,0.0,0.0,0.0,0.2040999999999999,0.2040999999999999,0.0,0.0,0.2176,0.0,0.0,831.15,5.329999923706055
0.0176,0.2339999999999999,0.0,0.0066,0.0,0.0,0.0,0.0,0.0,0.0441999999999999,0.0,0.0,0.0,0.0,0.0,0.1987,0.1987,0.0,0.0,0.2119,0.0,0.0,834.15,5.239999771118164
0.0175964807038592,0.2318536292741451,0.0087982403519296,0.0152969406118776,0.0,0.0,0.0,0.0,0.0,0.0350929814037192,0.0,0.0,0.0,0.0,0.0,0.1969606078784243,0.1969606078784243,0.0,0.0,0.2099580083983203,0.0,0.0,838.15,5.25
0.0174982501749825,0.2406759324067593,0.0,0.0021997800219978,0.0,0.0,0.0,0.0,0.0,0.0306969303069693,0.0174982501749825,0.0,0.0,0.0,0.0,0.196980301969803,0.1793820617938206,0.0,0.0,0.2274772522747725,0.0,0.0,824.15,5.360000133514404
0.0160967806438712,0.2257548490301939,0.0,0.0,0.0,0.0,0.0,0.0,0.0,0.0282943411317736,0.0281943611277744,0.0,0.0,0.0,0.0,0.1814637072585483,0.165366926614677,0.0,0.0,0.2096580683863227,0.0,0.0,835.15,5.460000038146973
0.0159,0.2221999999999999,0.0,0.0,0.0,0.0,0.0,0.0,0.0,0.0278,0.0277,0.0,0.0,0.0,0.0,0.2103,0.1469,0.0,0.0,0.2062999999999999,0.0,0.0,835.15,5.460000038146973
0.0170982901709829,0.225977402259774,0.0,0.0191980801919808,0.0,0.0,0.0,0.0,0.0,0.0298970102989701,0.0,0.0,0.0,0.0,0.0,0.1918808119188081,0.1918808119188081,0.0,0.0,0.2387761223877612,0.0,0.0,824.15,5.440000057220459
0.0170982901709829,0.2600739926007399,0.0,0.0191980801919808,0.0,0.0,0.0,0.0,0.0,0.0298970102989701,0.0,0.0,0.0,0.0,0.0,0.1918808119188081,0.1918808119188081,0.0,0.0,0.2046795320467953,0.0,0.0,832.15,5.119999885559082
0.0183981601839815,0.2059794020597939,0.0,0.0205979402059794,0.0,0.0,0.0,0.0,0.0,0.0319968003199679,0.0,0.0,0.0,0.0,0.0,0.2059794020597939,0.2059794020597939,0.0,0.0,0.2195780421957804,0.0,0.0,825.15,5.409999847412109
0.0151984801519848,0.2060793920607939,0.0,0.0,0.0,0.0,0.0,0.0,0.0,0.0267973202679732,0.0266973302669733,0.0,0.0,0.0,0.0,0.1717828217178282,0.1564843515648435,0.0,0.0,0.1984801519848015,0.0,0.0,827.15,5.559999942779541
0.0184981501849815,0.1851814818518148,0.0,0.0,0.0,0.0,0.0,0.0,0.0,0.0323967603239676,0.0324967503249675,0.0,0.0,0.0,0.0,0.2082791720827917,0.1897810218978102,0.0,0.0,0.2407759224077592,0.0,0.0,831.15,5.690000057220459
0.0181981801819818,0.2425757424257574,0.0,0.0205979402059794,0.0,0.0,0.0,0.0,0.0,0.031996800319968,0.0,0.0,0.0,0.0,0.0,0.205979402059794,0.205979402059794,0.0,0.0,0.2197780221977802,0.0,0.0,832.15,5.21999979019165
0.0163999999999999,0.2163,0.0,0.0,0.0,0.0,0.0,0.0,0.0,0.0286,0.0286,0.0,0.0,0.0,0.0,0.249,0.1673,0.0,0.0,0.2121,0.0,0.0,836.15,5.210000038146973
0.0136,0.1837,0.0,0.0,0.0,0.0,0.0,0.0,0.0,0.0239,0.0237999999999999,0.0,0.0,0.0,0.0,0.153,0.1394,0.0,0.0,0.1769,0.0,0.0,823.15,5.679999828338623
0.0167983201679832,0.2258774122587741,0.0,0.0,0.0,0.0,0.0,0.0,0.0,0.0292970702929707,0.0668933106689331,0.0,0.0,0.0,0.0,0.0543945605439456,0.1715828417158284,0.0,0.0,0.2175782421757824,0.0,0.0,825.15,5.699999809265137
0.013998600139986,0.1881811818818118,0.0,0.0,0.0,0.0,0.0,0.0,0.0,0.0243975602439756,0.0557944205579442,0.0,0.0,0.0,0.0,0.1566843315668433,0.1427857214278572,0.0,0.0,0.1811818818118188,0.0,0.0,832.15,5.659999847412109
0.0160983901609839,0.1612838716128387,0.0,0.0,0.0,0.0,0.0,0.0,0.0,0.120987901209879,0.0644935506449355,0.0,0.0,0.0,0.0,0.1814818518148185,0.1652834716528347,0.0,0.0,0.2096790320967903,0.0,0.0,816.15,5.480000019073486
0.0159984001599839,0.2150784921507849,0.0,0.0,0.0,0.0,0.0,0.0,0.0,0.027897210278972,0.0636936306369363,0.0,0.0,0.0,0.0,0.1792820717928206,0.1155884411558843,0.0,0.0,0.2070792920707929,0.0,0.0,829.15,5.630000114440918
0.0173,0.2333,0.0,0.0,0.0,0.0,0.0,0.0,0.0,0.013,0.0561,0.0,0.0,0.0,0.0,0.1822,0.1579,0.0,0.0,0.1944,0.0,0.0,847.15,5.409999847412109
0.0,0.226977302269773,0.0,0.0,0.0,0.0,0.0,0.0,0.0,0.0125987401259874,0.0545945405459454,0.0,0.0,0.0,0.0,0.1890810918908109,0.1638836116388361,0.0,0.0,0.2016798320167983,0.0,0.0,845.15,5.510000228881836
0.0156,0.2101,0.0,0.0,0.0,0.0,0.0,0.0,0.0,0.0272,0.0662,0.0,0.0,0.0,0.0,0.1828,0.1556,0.0,0.0,0.2024,0.0,0.0,838.15,5.539999961853027
0.0170982901709829,0.226977302269773,0.0,0.0,0.0,0.0,0.0,0.0,0.0,0.0128987101289871,0.0556944305569443,0.0,0.0,0.0,0.0,0.1968803119688031,0.164883511648835,0.0,0.0,0.2055794420557944,0.0,0.0,849.15,5.420000076293945
0.0169,0.2501,0.0,0.0,0.0,0.0,0.0,0.0,0.0,0.0,0.0295999999999999,0.0,0.0,0.0,0.0,0.1906999999999999,0.1737,0.0,0.0,0.2202999999999999,0.0,0.0,852.15,5.429999828338623
0.0,0.2433,0.0,0.0,0.0,0.0,0.0,0.0,0.0,0.0135,0.0584999999999999,0.0,0.0,0.0,0.0,0.1306,0.1757,0.0,0.0,0.2162,0.0,0.0,840.15,5.550000190734863
0.0,0.2348,0.0,0.0,0.0,0.0,0.0,0.0,0.0,0.0131,0.0565,0.0,0.0,0.0,0.0,0.1957,0.1695,0.0,0.0,0.1738,0.0,0.0,854.15,5.300000190734863
0.0,0.1974802519748025,0.0,0.0,0.0,0.0,0.0,0.0,0.0742925707429257,0.1006899310068993,0.1067893210678932,0.0,0.0,0.0,0.0,0.0,0.2196780321967803,0.0,0.0,0.2004799520047995,0.0,0.0,809.15,5.380000114440918
0.0,0.3329999999999999,0.0,0.0,0.0,0.0,0.0,0.0,0.0,0.0,0.0,0.0,0.0,0.0,0.0,0.0,0.0,0.0,0.0,0.0,0.0,0.0,537.15,3.744999885559082
0.0,0.33,0.0,0.0,0.0,0.0,0.0,0.0,0.0,0.01,0.0,0.0,0.0,0.0,0.0,0.0,0.0,0.0,0.0,0.0,0.0,0.0,544.15,3.74399995803833
0.0,0.32,0.0,0.0,0.0,0.0,0.0,0.0,0.0,0.04,0.0,0.0,0.0,0.0,0.0,0.0,0.0,0.0,0.0,0.0,0.0,0.0,569.15,3.73200011253357
0.0,0.31,0.0,0.0,0.0,0.0,0.0,0.0,0.0,0.07,0.0,0.0,0.0,0.0,0.0,0.0,0.0,0.0,0.0,0.0,0.0,0.0,588.15,3.736000061035156
0.0,0.3,0.0,0.0,0.0,0.0,0.0,0.0,0.0,0.1,0.0,0.0,0.0,0.0,0.0,0.0,0.0,0.0,0.0,0.0,0.0,0.0,602.15,3.7330000400543217
0.0,0.29,0.0,0.0,0.0,0.0,0.0,0.0,0.0,0.13,0.0,0.0,0.0,0.0,0.0,0.0,0.0,0.0,0.0,0.0,0.0,0.0,613.15,3.67300009727478
0.0,0.28,0.0,0.0,0.0,0.0,0.0,0.0,0.0,0.16,0.0,0.0,0.0,0.0,0.0,0.0,0.0,0.0,0.0,0.0,0.0,0.0,617.15,3.663000106811523
0.0,0.27,0.0,0.0,0.0,0.0,0.0,0.0,0.0,0.2,0.0,0.0,0.0,0.0,0.0,0.0,0.0,0.0,0.0,0.0,0.0,0.0,632.15,3.5850000381469727
0.0,0.26,0.0,0.0,0.0,0.0,0.0,0.0,0.0,0.22,0.0,0.0,0.0,0.0,0.0,0.0,0.0,0.0,0.0,0.0,0.0,0.0,634.15,3.5480000972747803
0.0,0.25,0.0,0.0,0.0,0.0,0.0,0.0,0.0,0.25,0.0,0.0,0.0,0.0,0.0,0.0,0.0,0.0,0.0,0.0,0.0,0.0,630.15,3.5299999713897705
0.0,0.24,0.0,0.0,0.0,0.0,0.0,0.0,0.0,0.28,0.0,0.0,0.0,0.0,0.0,0.0,0.0,0.0,0.0,0.0,0.0,0.0,630.15,3.441999912261963
0.0,0.3229999999999999,0.0,0.0,0.0,0.0,0.0,0.0,0.0,0.01,0.0,0.0,0.0,0.0,0.0,0.0,0.0,0.0,0.0,0.0,0.0,0.0,537.15,3.7739999294281006
0.0,0.293,0.0,0.0,0.0,0.0,0.0,0.0,0.0,0.04,0.0,0.0,0.0,0.0,0.0,0.0,0.0,0.0,0.0,0.0,0.0,0.0,545.15,3.8469998836517334
0.0,0.263,0.0,0.0,0.0,0.0,0.0,0.0,0.0,0.07,0.0,0.0,0.0,0.0,0.0,0.0,0.0,0.0,0.0,0.0,0.0,0.0,572.15,3.8970000743865967
0.0,0.233,0.0,0.0,0.0,0.0,0.0,0.0,0.0,0.1,0.0,0.0,0.0,0.0,0.0,0.0,0.0,0.0,0.0,0.0,0.0,0.0,585.15,3.8980000019073486
0.0,0.33,0.0,0.0,0.0,0.0,0.0,0.0,0.0,0.0,0.0,0.0,0.0,0.0,0.0,0.0,0.0,0.0,0.01,0.0,0.0,0.0,563.15,3.7839999198913574
0.0,0.32,0.0,0.0,0.0,0.0,0.0,0.0,0.0,0.0,0.0,0.0,0.0,0.0,0.0,0.0,0.0,0.0,0.04,0.0,0.0,0.0,573.15,3.868000030517578
0.0,0.31,0.0,0.0,0.0,0.0,0.0,0.0,0.0,0.0,0.0,0.0,0.0,0.0,0.0,0.0,0.0,0.0,0.07,0.0,0.0,0.0,584.15,3.9200000762939458
0.0,0.33,0.0,0.0,0.0,0.0,0.0,0.0,0.0,0.0,0.0,0.0,0.0,0.0,0.0,0.0,0.0,0.0,0.0,0.0,0.0,0.0,563.15,3.802000045776367
0.0,0.32,0.0,0.0,0.0,0.0,0.0,0.0,0.0,0.0,0.0,0.0,0.0,0.0,0.0,0.0,0.0,0.0,0.0,0.0,0.0,0.0,573.15,3.82699990272522
0.0,0.31,0.0,0.0,0.0,0.0,0.0,0.0,0.0,0.0,0.0,0.0,0.0,0.0,0.0,0.0,0.0,0.0,0.0,0.0,0.0,0.0,576.15,3.8580000400543217
0.0,0.3,0.0,0.0,0.0,0.0,0.0,0.0,0.0,0.0,0.0,0.0,0.0,0.0,0.0,0.0,0.0,0.0,0.0,0.0,0.0,0.0,595.15,3.874000072479248
0.0,0.29,0.0,0.0,0.0,0.0,0.0,0.0,0.0,0.0,0.0,0.0,0.0,0.0,0.0,0.0,0.0,0.0,0.0,0.0,0.0,0.0,612.15,3.878999948501587
0.0,0.3229999999999999,0.0,0.0,0.0,0.0,0.0,0.0,0.0,0.0,0.0,0.0,0.0,0.0,0.0,0.0,0.0,0.0,0.0,0.0,0.0,0.0,542.15,3.8440001010894775
0.0,0.293,0.0,0.0,0.0,0.0,0.0,0.0,0.0,0.0,0.0,0.0,0.0,0.0,0.0,0.0,0.0,0.0,0.0,0.0,0.0,0.0,562.15,3.947999954223633
0.0,0.263,0.0,0.0,0.0,0.0,0.0,0.0,0.0,0.0,0.0,0.0,0.0,0.0,0.0,0.0,0.0,0.0,0.0,0.0,0.0,0.0,584.15,4.044000148773193
0.0,0.0,0.0,0.0,0.0,0.0,0.0,0.0,0.25,0.0,0.0,0.0,0.0,0.0,0.0,0.0,0.05,0.0,0.0,0.0,0.7,0.0,541.15,4.170000076293945
0.0,0.0,0.0,0.0,0.0,0.0,0.0,0.0,0.2,0.0,0.0,0.0,0.0,0.0,0.0,0.0,0.1,0.0,0.0,0.0,0.7,0.0,601.15,4.349999904632568
0.0,0.0,0.0,0.0,0.0,0.0,0.0,0.0,0.15,0.0,0.0,0.0,0.0,0.0,0.0,0.0,0.15,0.0,0.0,0.0,0.7,0.0,648.15,4.460000038146973
0.0,0.0,0.0,0.0,0.0,0.0,0.0,0.0,0.13,0.0,0.0,0.0,0.0,0.0,0.0,0.0,0.17,0.0,0.0,0.0,0.7,0.0,680.15,4.809999942779541
0.0,0.0,0.0,0.0,0.0,0.0,0.0,0.0,0.1,0.0,0.0,0.0,0.0,0.0,0.0,0.0,0.2,0.0,0.0,0.0,0.7,0.0,700.15,4.949999809265137
0.6994,0.0,0.0,0.0152,0.0302999999999999,0.0,0.0798,0.075,0.1003,0.0,0.0,0.0,0.0,0.0,0.0,0.0,0.0,0.0,0.0,0.0,0.0,0.0,914.15,2.4600000381469727
0.6797679767976799,0.0,0.0,0.0197019701970197,0.0499049904990499,0.0,0.0896089608960896,0.0607060706070607,0.0903090309030903,0.0,0.005000500050005,0.0,0.0,0.005000500050005,0.0,0.0,0.0,0.0,0.0,0.0,0.0,0.0,934.15,2.5
0.7305999999999999,0.0,0.0,0.0152999999999999,0.0197999999999999,0.0,0.0696999999999999,0.0594999999999999,0.1050999999999999,0.0,0.0,0.0,0.0,0.0,0.0,0.0,0.0,0.0,0.0,0.0,0.0,0.0,908.15,2.440000057220459
0.7215278472152785,0.0,0.0,0.0248975102489751,0.0497950204979502,0.0,0.0595940405959404,0.0493950604939506,0.0947905209479052,0.0,0.0,0.0,0.0,0.0,0.0,0.0,0.0,0.0,0.0,0.0,0.0,0.0,928.15,2.440000057220459
0.7005299470052996,0.0,0.0,0.0295970402959704,0.0396960303969603,0.0,0.0744925507449255,0.0706929307069293,0.07999200079992,0.0,0.004999500049995,0.0,0.0,0.0,0.0,0.0,0.0,0.0,0.0,0.0,0.0,0.0,909.15,2.4800000190734863
0.6903690369036904,0.0,0.0,0.0298029802980298,0.0449044904490449,0.0,0.0703070307030703,0.0694069406940694,0.0952095209520952,0.0,0.0,0.0,0.0,0.0,0.0,0.0,0.0,0.0,0.0,0.0,0.0,0.0,889.15,2.4700000286102295
0.6699999999999999,0.0,0.0,0.0247999999999999,0.0596999999999999,0.0,0.0754,0.0747999999999999,0.0952999999999999,0.0,0.0,0.0,0.0,0.0,0.0,0.0,0.0,0.0,0.0,0.0,0.0,0.0,914.15,2.4800000190734863
0.7219278072192781,0.0,0.0,0.0100989901009899,0.0122987701229877,0.0,0.0702929707029297,0.0807919208079192,0.0996900309969003,0.0,0.0048995100489951,0.0,0.0,0.0,0.0,0.0,0.0,0.0,0.0,0.0,0.0,0.0,902.15,2.4600000381469727
0.7215000000000001,0.0,0.0,0.0196,0.0502,0.0,0.0296,0.0793,0.0998,0.0,0.0,0.0,0.0,0.0,0.0,0.0,0.0,0.0,0.0,0.0,0.0,0.0,907.15,2.4200000762939453
0.7092,0.0,0.0,0.0,0.0398,0.0,0.07,0.0607,0.1202999999999999,0.0,0.0,0.0,0.0,0.0,0.0,0.0,0.0,0.0,0.0,0.0,0.0,0.0,940.15,2.440000057220459
0.7098290170982899,0.0,0.0,0.0300969903009698,0.0347965203479651,0.0,0.0999900009998999,0.0303969603039695,0.0847915208479151,0.0,0.0100989901009898,0.0,0.0,0.0,0.0,0.0,0.0,0.0,0.0,0.0,0.0,0.0,918.15,2.509999990463257
0.72007200720072,0.0,0.0,0.0255025502550255,0.0447044704470446,0.0,0.0395039503950395,0.0801080108010801,0.0901090109010901,0.0,0.0,0.0,0.0,0.0,0.0,0.0,0.0,0.0,0.0,0.0,0.0,0.0,909.15,2.430000066757202
0.7186718671867187,0.0,0.0,0.1345134513451345,0.0058005800580058,0.0,0.1009100910091009,0.0369036903690369,0.0032003200320032,0.0,0.0,0.0,0.0,0.0,0.0,0.0,0.0,0.0,0.0,0.0,0.0,0.0,823.15,2.490000009536743
0.6325265053010601,0.0,0.0106021204240848,0.0423084616923384,0.0643128625725144,0.0,0.1051210242048409,0.06501300260052,0.0417083416683336,0.0,0.0128025605121024,0.0,0.0,0.024004800960192,0.0,0.0,0.0,0.0,0.0,0.0,0.0,0.0,918.15,2.6500000953674316
0.6425999999999998,0.0,0.0119999999999999,0.0455999999999999,0.0797999999999999,0.0,0.0707999999999999,0.0500999999999999,0.0585999999999999,0.0,0.0174999999999999,0.0164999999999999,0.0,0.0064999999999999,0.0,0.0,0.0,0.0,0.0,0.0,0.0,0.0,928.15,2.630000114440918
0.637963796379638,0.0,0.0119011901190119,0.0452045204520452,0.0792079207920792,0.0,0.0941094109410941,0.0497049704970497,0.0581058105810581,0.0,0.0174017401740174,0.0,0.0,0.0064006400640064,0.0,0.0,0.0,0.0,0.0,0.0,0.0,0.0,919.15,2.619999885559082
0.659,0.0,0.0165,0.0654,0.0941,0.0,0.0615,0.0335,0.0438,0.0,0.0132,0.0,0.0,0.013,0.0,0.0,0.0,0.0,0.0,0.0,0.0,0.0,927.15,2.5999999046325684
0.6634336566343366,0.0,0.0138986101389861,0.0443955604439556,0.0842915708429157,0.0,0.0612938706129387,0.0340965903409659,0.0583941605839416,0.0,0.0268973102689731,0.0,0.0,0.0132986701329867,0.0,0.0,0.0,0.0,0.0,0.0,0.0,0.0,925.15,2.630000114440918
0.0781,0.0,0.0650999999999999,0.0,0.0,0.0,0.0,0.0,0.0,0.1172,0.1172,0.0,0.0,0.0,0.1301999999999999,0.4375,0.0547,0.0,0.0,0.0,0.0,0.0,974.15,4.78000020980835
0.0765969361225551,0.0,0.0637974481020759,0.0,0.0,0.0,0.0,0.0,0.0,0.0957961681532738,0.1149954001839926,0.0,0.0,0.0,0.1276948922043118,0.46748130074797,0.0535978560857565,0.0,3.999840006399744e-05,0.0,0.0,0.0,977.15,4.826000213623047
0.0752045122707362,0.0,0.0752045122707362,0.0,0.0,0.0,0.0,0.0,0.0,0.0939056343380602,0.1128067684061043,0.0,0.0,0.0,0.125307518451107,0.4712282736964218,0.0338020281216873,0.0,4.000240014400864e-05,0.0,0.0,0.0,989.15,4.855999946594238
0.1312816205731197,0.0,0.0679904813326134,0.0,0.0,0.0,0.0,0.0,0.0,0.152678624992501,0.1307816905633211,0.0205971164037034,0.0,0.0,0.1312816205731197,0.3252544643749875,0.0400943867858499,0.0,3.999440078389025e-05,0.0,0.0,0.0,963.15,4.730000019073486
0.07320073200732,0.0,0.06110061100611,0.0,0.0,0.0,0.0,0.0,0.0,0.04880048800488,0.1100011000110001,0.0,0.0,0.0,0.1223012230122301,0.5331053310533106,0.05140051400514,0.0,9.000090000900009e-05,0.0,0.0,0.0,991.15,4.867000102996826
0.1044853720479132,0.0,0.0665906773051772,0.0,0.0,0.0,0.0,0.0,0.0,0.1347811306417101,0.1238826564281,0.010198572199892,0.0,0.0,0.1307816905633211,0.3818465414841921,0.0473933649289099,0.0,3.999440078389025e-05,0.0,0.0,0.0,968.15,4.755000114440918
0.0742970281188752,0.0,0.0742970281188752,0.0,0.0,0.0,0.0,0.0,0.0,0.0803967841286348,0.1112955481780728,0.0,0.0,0.0,0.123695052197912,0.4901803927842886,0.0333986640534378,0.0,3.999840006399744e-05,0.0,0.0,0.0,992.15,4.855000019073486
0.0733926607339266,0.0,0.0732926707329267,0.0,0.0,0.0,0.0,0.0,0.0,0.0671932806719328,0.10998900109989,0.0,0.0,0.0,0.1222877712228777,0.5086491350864913,0.032996700329967,0.0,0.0,0.0,0.0,0.0,996.15,4.855999946594238
0.0756120979356697,0.0,0.063010081613058,0.0,0.0,0.0,0.0,0.0,0.0,0.0820131220995359,0.1135181629060649,0.0,0.0,0.0,0.1260201632261161,0.4868779004640742,0.0529084653544567,0.0,4.0006401024163864e-05,0.0,0.0,0.0,983.15,4.822999954223633
0.7384000000000001,0.0,0.0,0.005,0.0060999999999999,0.0,0.0,0.0,0.0066,0.2334,0.0,0.0,0.0105,0.0,0.0,0.0,0.0,0.0,0.0,0.0,0.0,0.0,739.15,2.119999885559082
0.8623137686231377,0.0,0.0,0.0198980101989801,0.0120987901209879,0.0,0.0,0.0,0.001999800019998,0.0974902509749025,0.0,0.0,0.0061993800619938,0.0,0.0,0.0,0.0,0.0,0.0,0.0,0.0,0.0,835.15,2.200000047683716
0.7422257774222577,0.0,0.0,0.1044895510448954,0.0111988801119888,0.0,0.0694930506949304,0.0430956904309568,0.001899810018998,0.0275972402759723,0.0,0.0,0.0,0.0,0.0,0.0,0.0,0.0,0.0,0.0,0.0,0.0,858.15,2.450000047683716
0.7729,0.0,0.0,0.0831,0.0118999999999999,0.0,0.0465,0.0286,0.0013,0.0557,0.0,0.0,0.0,0.0,0.0,0.0,0.0,0.0,0.0,0.0,0.0,0.0,860.15,2.390000104904175
0.8014599270036499,0.0,0.0,0.0620968951552422,0.0131993400329983,0.0,0.023998800059997,0.0151992400379981,0.0006499675016249,0.0833958302084895,0.0,0.0,0.0,0.0,0.0,0.0,0.0,0.0,0.0,0.0,0.0,0.0,843.15,2.3299999237060547
0.8199000000000001,0.0,0.0,0.0486,0.0139,0.0,0.0099,0.0061,0.0,0.1016,0.0,0.0,0.0,0.0,0.0,0.0,0.0,0.0,0.0,0.0,0.0,0.0,827.15,2.259999990463257
0.7126287371262874,0.0,0.0,0.1253874612538746,0.0104989501049895,0.0,0.090990900909909,0.0573942605739426,0.0030996900309969,0.0,0.0,0.0,0.0,0.0,0.0,0.0,0.0,0.0,0.0,0.0,0.0,0.0,841.15,2.490000009536743
0.7018,0.0,0.0,0.1072999999999999,0.0069999999999999,0.0,0.1206999999999999,0.0296999999999999,0.0050999999999999,0.0283999999999999,0.0,0.0,0.0,0.0,0.0,0.0,0.0,0.0,0.0,0.0,0.0,0.0,857.15,2.509999990463257
0.6889688968896889,0.0,0.0,0.0506050605060506,0.0042004200420042,0.0,0.0856085608560856,0.0198019801980198,0.0581058105810581,0.068006800680068,0.0,0.0,0.0247024702470247,0.0,0.0,0.0,0.0,0.0,0.0,0.0,0.0,0.0,820.15,2.4800000190734863
0.65897479478899,0.0,0.0004899069176856,0.1153780781651486,0.008298423299573,0.0,0.0803847269018886,0.0700866835301292,0.0197962387146442,0.0465911476819404,0.0,0.0,0.0,0.0,0.0,0.0,0.0,0.0,0.0,0.0,0.0,0.0,836.15,2.3399999141693115
0.731073107310731,0.0,0.0,0.0796079607960796,0.0048004800480048,0.0,0.0695069506950695,0.0302030203020302,0.02000200020002,0.0648064806480648,0.0,0.0,0.0,0.0,0.0,0.0,0.0,0.0,0.0,0.0,0.0,0.0,860.15,2.4600000381469727
0.7518248175182481,0.0,0.0004999500049995,0.0600939906009399,0.0041995800419958,0.0,0.0663933606639336,0.0363963603639636,0.0200979902009799,0.0604939506049395,0.0,0.0,0.0,0.0,0.0,0.0,0.0,0.0,0.0,0.0,0.0,0.0,866.15,2.430000066757202
0.7701536708025475,0.0,0.0004899069176856,0.0498905208010478,0.0035993161299353,0.0,0.0497905397974384,0.0420920025195212,0.0141973025125226,0.0679870824543336,0.0,0.0,0.0,0.0017996580649676,0.0,0.0,0.0,0.0,0.0,0.0,0.0,0.0,862.15,2.390000104904175
0.645,0.0,0.025,0.12,0.06,0.0,0.0,0.11,0.04,0.0,0.0,0.0,0.0,0.0,0.0,0.0,0.0,0.0,0.0,0.0,0.0,0.0,903.15,2.5299999713897705
0.706,0.0,0.0,0.134,0.031,0.0,0.0,0.129,0.0,0.0,0.0,0.0,0.0,0.0,0.0,0.0,0.0,0.0,0.0,0.0,0.0,0.0,877.15,2.450000047683716
0.7200000000000001,0.0,0.0,0.126,0.011,0.0,0.086,0.055,0.002,0.0,0.0,0.0,0.0,0.0,0.0,0.0,0.0,0.0,0.0,0.0,0.0,0.0,823.15,2.5
0.6649999999999999,0.0,0.0169999999999999,0.0479999999999999,0.0469999999999999,0.0,0.0619999999999999,0.0339999999999999,0.044,0.0,0.036,0.0,0.0,0.0469999999999999,0.0,0.0,0.0,0.0,0.0,0.0,0.0,0.0,893.15,2.7699999809265137
0.675,0.0,0.015,0.13,0.05,0.0,0.0,0.08,0.02,0.0,0.0,0.0,0.0,0.03,0.0,0.0,0.0,0.0,0.0,0.0,0.0,0.0,850.15,2.559999942779541
0.62,0.0,0.03,0.13,0.1,0.0,0.0,0.08,0.04,0.0,0.0,0.0,0.0,0.0,0.0,0.0,0.0,0.0,0.0,0.0,0.0,0.0,949.15,2.549999952316284
0.665,0.0,0.01,0.12,0.07,0.0,0.0,0.08,0.035,0.0,0.01,0.0,0.0,0.01,0.0,0.0,0.0,0.0,0.0,0.0,0.0,0.0,860.15,2.5399999618530273
0.685,0.0,0.005,0.115,0.09,0.0,0.005,0.05,0.03,0.01,0.005,0.0,0.0,0.005,0.0,0.0,0.0,0.0,0.0,0.0,0.0,0.0,886.15,2.450000047683716
0.68,0.0,0.02,0.13,0.05,0.0,0.03,0.05,0.04,0.0,0.0,0.0,0.0,0.0,0.0,0.0,0.0,0.0,0.0,0.0,0.0,0.0,836.15,2.5199999809265137
0.68,0.0,0.02,0.085,0.05,0.0,0.03,0.05,0.085,0.0,0.0,0.0,0.0,0.0,0.0,0.0,0.0,0.0,0.0,0.0,0.0,0.0,847.15,2.509999990463257
0.66,0.0,0.02,0.17,0.09,0.0,0.0,0.06,0.0,0.0,0.0,0.0,0.0,0.0,0.0,0.0,0.0,0.0,0.0,0.0,0.0,0.0,916.15,2.5
0.67,0.0,0.0,0.13,0.06,0.0,0.0,0.08,0.04,0.0,0.0,0.0,0.0,0.0,0.0,0.02,0.0,0.0,0.0,0.0,0.0,0.0,873.15,2.5
0.74,0.0,0.0,0.11,0.05,0.0,0.0,0.06,0.04,0.0,0.0,0.0,0.0,0.0,0.0,0.0,0.0,0.0,0.0,0.0,0.0,0.0,824.15,2.4100000858306885
0.63,0.0,0.02,0.1,0.1,0.0,0.0,0.05,0.1,0.0,0.0,0.0,0.0,0.0,0.0,0.0,0.0,0.0,0.0,0.0,0.0,0.0,891.15,2.509999990463257
0.6420000000000001,0.0,0.005,0.125,0.08,0.0,0.001,0.105,0.04,0.0,0.001,0.0,0.0,0.001,0.0,0.0,0.0,0.0,0.0,0.0,0.0,0.0,881.15,2.4800000190734863
0.67,0.0,0.0,0.07,0.05,0.0,0.0,0.1,0.06,0.0,0.0,0.0,0.0,0.05,0.0,0.0,0.0,0.0,0.0,0.0,0.0,0.0,866.15,2.559999942779541
0.61,0.0,0.0,0.16,0.09,0.0,0.0,0.07,0.03,0.0,0.04,0.0,0.0,0.0,0.0,0.0,0.0,0.0,0.0,0.0,0.0,0.0,859.15,2.630000114440918
0.635,0.0,0.04,0.185,0.08,0.0,0.0,0.05,0.01,0.0,0.0,0.0,0.0,0.0,0.0,0.0,0.0,0.0,0.0,0.0,0.0,0.0,862.15,2.559999942779541
0.74,0.0,0.01,0.11,0.04,0.0,0.0,0.08,0.02,0.0,0.0,0.0,0.0,0.0,0.0,0.0,0.0,0.0,0.0,0.0,0.0,0.0,870.15,2.430000066757202
0.659,0.0,0.02,0.1,0.031,0.0,0.0,0.12,0.03,0.0,0.0,0.0,0.0,0.04,0.0,0.0,0.0,0.0,0.0,0.0,0.0,0.0,858.15,2.619999885559082
0.64,0.0,0.02,0.14,0.07,0.0,0.0,0.07,0.04,0.0,0.02,0.0,0.0,0.0,0.0,0.0,0.0,0.0,0.0,0.0,0.0,0.0,866.15,2.5799999237060547
0.61,0.0,0.0,0.12,0.06,0.0,0.0,0.09,0.04,0.0,0.04,0.0,0.0,0.04,0.0,0.0,0.0,0.0,0.0,0.0,0.0,0.0,855.15,2.740000009536743
0.64,0.0,0.01,0.13,0.07,0.0,0.05,0.07,0.03,0.0,0.0,0.0,0.0,0.0,0.0,0.0,0.0,0.0,0.0,0.0,0.0,0.0,865.15,2.5199999809265137
0.64,0.0,0.01,0.14,0.06,0.0,0.04,0.08,0.03,0.0,0.0,0.0,0.0,0.0,0.0,0.0,0.0,0.0,0.0,0.0,0.0,0.0,850.15,2.5199999809265137
0.64,0.0,0.02,0.13,0.06,0.0,0.02,0.06,0.02,0.03,0.01,0.0,0.0,0.01,0.0,0.0,0.0,0.0,0.0,0.0,0.0,0.0,860.15,2.559999942779541
0.62,0.0,0.04,0.11,0.05,0.0,0.0,0.07,0.05,0.02,0.02,0.0,0.0,0.02,0.0,0.0,0.0,0.0,0.0,0.0,0.0,0.0,871.15,2.680000066757202
0.6,0.0,0.015,0.175,0.1,0.0,0.01,0.05,0.01,0.0,0.02,0.0,0.0,0.02,0.0,0.0,0.0,0.0,0.0,0.0,0.0,0.0,866.15,2.6500000953674316
0.648,0.0,0.005,0.13,0.05,0.0,0.003,0.129,0.03,0.0,0.0,0.0,0.0,0.0,0.0,0.005,0.0,0.0,0.0,0.0,0.0,0.0,848.15,2.5
0.63,0.0,0.03,0.1,0.07,0.0,0.0,0.07,0.1,0.0,0.0,0.0,0.0,0.0,0.0,0.0,0.0,0.0,0.0,0.0,0.0,0.0,869.15,2.509999990463257
0.0,0.0,0.0,0.3275,0.0,0.0,0.0,0.0,0.0,0.6551,0.0,0.0,0.0,0.0,0.0,0.0,0.0,0.0,0.0,0.0,0.0,0.0,969.15,2.7699999809265137
0.0,0.0,0.0,0.0,0.0,0.0,0.0,0.0,0.0,0.4326567343265674,0.2884711528847116,0.0,0.0,0.0,0.0,0.0,0.0,0.0,0.0,0.2403759624037596,0.0,0.0,731.15,5.784999847412109
0.0,0.0,0.0,0.0,0.0,0.0,0.0,0.0,0.0,0.4206,0.2804,0.0,0.0,0.0,0.0,0.0,0.0,0.0,0.0,0.2336,0.0,0.0,710.15,5.745999813079834
0.0,0.0,0.0,0.0,0.0,0.0,0.0,0.0,0.0,0.4090999999999999,0.2727,0.0,0.0,0.0,0.0,0.0,0.0,0.0,0.0,0.2273,0.0,0.0,703.15,5.7179999351501465
0.0,0.55,0.0,0.0,0.0,0.0,0.0,0.0,0.0,0.0,0.0,0.0,0.45,0.0,0.0,0.0,0.0,0.0,0.0,0.0,0.0,0.0,561.15,2.3299999237060547
0.0,0.5,0.0,0.0,0.0,0.0,0.0,0.0,0.0,0.05,0.0,0.0,0.45,0.0,0.0,0.0,0.0,0.0,0.0,0.0,0.0,0.0,606.15,2.3440001010894775
0.0,0.45,0.0,0.0,0.0,0.0,0.0,0.0,0.0,0.1,0.0,0.0,0.45,0.0,0.0,0.0,0.0,0.0,0.0,0.0,0.0,0.0,636.15,2.3980000019073486
0.0,0.4,0.0,0.0,0.0,0.0,0.0,0.0,0.0,0.15,0.0,0.0,0.45,0.0,0.0,0.0,0.0,0.0,0.0,0.0,0.0,0.0,659.15,2.434000015258789
0.0,0.35,0.0,0.0,0.0,0.0,0.0,0.0,0.0,0.2,0.0,0.0,0.45,0.0,0.0,0.0,0.0,0.0,0.0,0.0,0.0,0.0,682.15,2.447000026702881
0.0,0.3,0.0,0.0,0.0,0.0,0.0,0.0,0.0,0.25,0.0,0.0,0.45,0.0,0.0,0.0,0.0,0.0,0.0,0.0,0.0,0.0,692.15,2.434999942779541
0.0,0.25,0.0,0.0,0.0,0.0,0.0,0.0,0.0,0.3,0.0,0.0,0.45,0.0,0.0,0.0,0.0,0.0,0.0,0.0,0.0,0.0,698.15,2.4049999713897705
0.0,0.2,0.0,0.0,0.0,0.0,0.0,0.0,0.0,0.35,0.0,0.0,0.45,0.0,0.0,0.0,0.0,0.0,0.0,0.0,0.0,0.0,705.15,2.371999979019165
0.0,0.15,0.0,0.0,0.0,0.0,0.0,0.0,0.0,0.4,0.0,0.0,0.45,0.0,0.0,0.0,0.0,0.0,0.0,0.0,0.0,0.0,720.15,2.3340001106262207
0.0,0.05,0.0,0.0,0.0,0.0,0.0,0.0,0.0,0.5,0.0,0.0,0.45,0.0,0.0,0.0,0.0,0.0,0.0,0.0,0.0,0.0,738.15,2.2869999408721924
0.0,0.0,0.0,0.0,0.0,0.0,0.0,0.0,0.0,0.55,0.0,0.0,0.45,0.0,0.0,0.0,0.0,0.0,0.0,0.0,0.0,0.0,715.15,2.246000051498413
0.7200000000000001,0.0,0.0,0.126,0.011,0.0,0.086,0.055,0.002,0.0,0.0,0.0,0.0,0.0,0.0,0.0,0.0,0.0,0.0,0.0,0.0,0.0,823.15,2.5
0.0,0.0,0.0,0.0,0.68,0.0,0.0,0.0,0.0,0.0,0.0,0.0,0.0,0.0,0.0,0.0,0.0,0.0,0.0,0.0,0.0,0.0,1154.15,5.510000228881836
0.0,0.0,0.0,0.0,0.68,0.0,0.0,0.0,0.0,0.0,0.0,0.0,0.0,0.0,0.0,0.0,0.0,0.0,0.0,0.0,0.0,0.0,1155.15,5.380000114440918
0.0,0.0,0.0,0.0,0.68,0.0,0.0,0.0,0.0,0.0,0.0,0.0,0.0,0.0,0.0,0.0,0.0,0.0,0.0,0.0,0.0,0.0,1151.15,3.930000066757202
0.0,0.0,0.0,0.0,0.68,0.0,0.0,0.0,0.0,0.0,0.0,0.0,0.0,0.0,0.0,0.0,0.0,0.0,0.0,0.0,0.0,0.0,1153.15,5.329999923706055
0.0,0.0,0.0,0.0,0.68,0.0,0.0,0.0,0.0,0.0,0.0,0.0,0.0,0.0,0.0,0.0,0.0,0.0,0.0,0.0,0.0,0.0,1143.15,5.210000038146973
0.0,0.0,0.0,0.0,0.68,0.0,0.0,0.0,0.0,0.0,0.0,0.0,0.0,0.0,0.0,0.0,0.0,0.0,0.0,0.0,0.0,0.0,1145.15,5.079999923706055
0.0,0.0,0.0,0.0,0.68,0.0,0.0,0.0,0.0,0.0,0.0,0.0,0.0,0.0,0.0,0.0,0.0,0.0,0.0,0.0,0.0,0.0,1139.15,5.03000020980835
0.0,0.0,0.0,0.0,0.68,0.0,0.0,0.0,0.0,0.0,0.0,0.0,0.0,0.0,0.0,0.0,0.0,0.0,0.0,0.0,0.0,0.0,1122.15,4.869999885559082
0.0,0.0,0.0,0.0,0.68,0.0,0.0,0.0,0.0,0.0,0.0,0.0,0.0,0.0,0.0,0.0,0.0,0.0,0.0,0.0,0.0,0.0,1119.15,4.820000171661377
0.0,0.0,0.0,0.0,0.68,0.0,0.0,0.0,0.0,0.0,0.0,0.0,0.0,0.0,0.0,0.0,0.0,0.0,0.0,0.0,0.0,0.0,1115.15,4.539999961853027
0.0,0.0,0.0,0.0,0.68,0.0,0.0,0.0,0.0,0.0,0.0,0.0,0.0,0.0,0.0,0.0,0.0,0.0,0.0,0.0,0.0,0.0,1100.15,4.389999866485596
0.0,0.0,0.0,0.0,0.68,0.0,0.0,0.0,0.0,0.0,0.0,0.0,0.0,0.0,0.32,0.0,0.0,0.0,0.0,0.0,0.0,0.0,1115.15,4.309999942779541
0.0,0.0,0.0,0.0,0.0,0.0,0.0,0.0,0.0,0.25,0.0,0.0,0.0,0.0,0.0,0.25,0.0,0.5,0.0,0.0,0.0,0.0,731.15,4.980000019073486
0.0,0.0,0.0,0.0,0.0,0.0,0.0,0.0,0.0,0.25,0.0,0.0,0.0,0.05,0.0,0.25,0.0,0.45,0.0,0.0,0.0,0.0,740.15,5.449999809265137
0.0,0.0,0.0,0.0,0.0,0.0,0.0,0.0,0.0,0.25,0.0,0.0,0.0,0.1,0.0,0.25,0.0,0.4,0.0,0.0,0.0,0.0,745.15,5.409999847412109
0.0,0.0,0.0,0.0,0.0,0.0,0.0,0.0,0.0,0.25,0.0,0.0,0.0,0.15,0.0,0.25,0.0,0.35,0.0,0.0,0.0,0.0,766.15,5.010000228881836
0.0,0.0,0.0,0.0,0.0,0.0,0.0,0.0,0.0,0.6,0.0,0.0,0.3,0.0,0.0,0.0,0.0,0.0,0.0,0.1,0.0,0.0,732.15,3.556999921798706
0.0,0.0,0.0,0.0,0.0,0.0,0.0,0.0,0.0,0.6,0.0,0.0,0.3,0.0,0.0,0.0,0.0,0.0,0.0,0.08,0.0,0.0,753.15,3.49399995803833
0.0,0.0,0.0,0.0,0.0,0.0,0.0,0.0,0.0,0.6,0.0,0.0,0.3,0.0,0.0,0.0,0.0,0.0,0.0,0.06,0.0,0.0,762.15,3.4059998989105225
0.0,0.0,0.0,0.0,0.0,0.0,0.0,0.0,0.0,0.6,0.0,0.0,0.3,0.0,0.0,0.0,0.0,0.0,0.0,0.04,0.0,0.0,775.15,3.303999900817871
0.0,0.0,0.0,0.0,0.0,0.0,0.0,0.0,0.0,0.6,0.0,0.0,0.3,0.0,0.0,0.0,0.0,0.0,0.0,0.02,0.0,0.0,781.15,3.236999988555908
0.64,0.0,0.0,0.0,0.09,0.0,0.08,0.08,0.0,0.0,0.03,0.0,0.0,0.08,0.0,0.0,0.0,0.0,0.0,0.0,0.0,0.0,1009.15,2.819999933242798
0.645,0.0,0.0,0.0,0.08,0.0,0.07,0.105,0.0,0.0,0.02,0.0,0.0,0.08,0.0,0.0,0.0,0.0,0.0,0.0,0.0,0.0,1006.15,2.7799999713897705
0.64,0.0,0.02,0.0,0.07,0.0,0.08,0.08,0.0,0.0,0.03,0.0,0.0,0.08,0.0,0.0,0.0,0.0,0.0,0.0,0.0,0.0,1015.15,2.880000114440918
0.65,0.0,0.01,0.005,0.07,0.0,0.08,0.08,0.005,0.0,0.02,0.0,0.0,0.08,0.0,0.0,0.0,0.0,0.0,0.0,0.0,0.0,994.15,2.809999942779541
0.66,0.0,0.01,0.0,0.07,0.0,0.08,0.07,0.0,0.0,0.04,0.0,0.0,0.07,0.0,0.0,0.0,0.0,0.0,0.0,0.0,0.0,1010.15,2.8499999046325684
0.655,0.0,0.01,0.005,0.075,0.0,0.09,0.07,0.005,0.0,0.02,0.0,0.0,0.07,0.0,0.0,0.0,0.0,0.0,0.0,0.0,0.0,1000.15,2.7799999713897705
0.66,0.0,0.015,0.0,0.075,0.0,0.07,0.09,0.0,0.0,0.03,0.0,0.0,0.06,0.0,0.0,0.0,0.0,0.0,0.0,0.0,0.0,1019.15,2.799999952316284
0.66,0.0,0.015,0.0,0.075,0.0,0.06,0.09,0.0,0.0,0.05,0.0,0.0,0.05,0.0,0.0,0.0,0.0,0.0,0.0,0.0,0.0,1018.15,2.8399999141693115
0.66,0.0,0.015,0.002,0.07,0.0,0.075,0.075,0.001,0.0,0.032,0.0,0.0,0.07,0.0,0.0,0.0,0.0,0.0,0.0,0.0,0.0,1009.15,2.8299999237060547
0.66,0.0,0.015,0.003,0.07,0.0,0.075,0.075,0.002,0.0,0.03,0.0,0.0,0.07,0.0,0.0,0.0,0.0,0.0,0.0,0.0,0.0,1005.15,2.809999942779541
0.65,0.0,0.0,0.002,0.075,0.0,0.085,0.085,0.001,0.0,0.032,0.0,0.0,0.07,0.0,0.0,0.0,0.0,0.0,0.0,0.0,0.0,998.15,2.809999942779541
0.65,0.0,0.005,0.002,0.07,0.0,0.085,0.085,0.001,0.0,0.032,0.0,0.0,0.07,0.0,0.0,0.0,0.0,0.0,0.0,0.0,0.0,1001.15,2.809999942779541
0.57,0.0,0.0,0.003,0.095,0.0,0.13,0.1,0.002,0.0,0.05,0.0,0.0,0.05,0.0,0.0,0.0,0.0,0.0,0.0,0.0,0.0,999.15,2.940000057220459
0.69,0.0,0.005,0.0,0.055,0.0,0.06,0.06,0.0,0.0,0.09,0.0,0.0,0.04,0.0,0.0,0.0,0.0,0.0,0.0,0.0,0.0,997.15,2.9200000762939453
0.65,0.0,0.0,0.008,0.055,0.0,0.052,0.14,0.005,0.0,0.06,0.0,0.0,0.03,0.0,0.0,0.0,0.0,0.0,0.0,0.0,0.0,971.15,2.819999933242798
0.6,0.0,0.0,0.0,0.06,0.0,0.1,0.1,0.0,0.0,0.05,0.0,0.0,0.09,0.0,0.0,0.0,0.0,0.0,0.0,0.0,0.0,985.15,2.990000009536743
0.64,0.0,0.005,0.002,0.075,0.0,0.07,0.1,0.001,0.0,0.042,0.0,0.0,0.065,0.0,0.0,0.0,0.0,0.0,0.0,0.0,0.0,998.15,2.8499999046325684
0.68,0.0,0.01,0.003,0.075,0.0,0.055,0.055,0.002,0.0,0.05,0.0,0.0,0.07,0.0,0.0,0.0,0.0,0.0,0.0,0.0,0.0,1010.15,2.8499999046325684
0.63,0.0,0.005,0.002,0.075,0.0,0.075,0.1,0.008,0.0,0.04,0.0,0.0,0.065,0.0,0.0,0.0,0.0,0.0,0.0,0.0,0.0,992.15,2.8399999141693115
0.66,0.0,0.0,0.0,0.07,0.0,0.075,0.075,0.0,0.0,0.04,0.0,0.0,0.07,0.0,0.01,0.0,0.0,0.0,0.0,0.0,0.0,1000.15,2.8299999237060547
0.66,0.0,0.0,0.0,0.07,0.0,0.075,0.075,0.0,0.0,0.04,0.0,0.0,0.07,0.01,0.0,0.0,0.0,0.0,0.0,0.0,0.0,1002.15,2.9100000858306885
0.662,0.0,0.0,0.0,0.113,0.0,0.047,0.053,0.0,0.076,0.0,0.0,0.0,0.049,0.0,0.0,0.0,0.0,0.0,0.0,0.0,0.0,993.15,2.5
0.7130000000000001,0.0,0.0,0.125,0.01,0.0,0.091,0.058,0.003,0.0,0.0,0.0,0.0,0.0,0.0,0.0,0.0,0.0,0.0,0.0,0.0,0.0,821.15,2.509999990463257
0.6230000000000001,0.0,0.005,0.029,0.073,0.0,0.068,0.097,0.001,0.0,0.041,0.0,0.0,0.063,0.0,0.0,0.0,0.0,0.0,0.0,0.0,0.0,956.15,2.859999895095825
0.6349999999999999,0.0,0.0049999999999999,0.0099999999999999,0.074,0.0,0.0699999999999999,0.0989999999999999,0.001,0.0,0.0419999999999999,0.0,0.0,0.064,0.0,0.0,0.0,0.0,0.0,0.0,0.0,0.0,989.15,2.859999895095825
0.65,0.0,0.005,0.01,0.077,0.0,0.075,0.11,0.003,0.0,0.02,0.0,0.0,0.05,0.0,0.0,0.0,0.0,0.0,0.0,0.0,0.0,999.15,2.7300000190734863
0.65,0.0,0.005,0.01,0.075,0.0,0.08,0.11,0.003,0.0,0.02,0.0,0.0,0.047,0.0,0.0,0.0,0.0,0.0,0.0,0.0,0.0,990.15,2.7300000190734863
0.65,0.0,0.005,0.01,0.075,0.0,0.04,0.11,0.003,0.0,0.02,0.0,0.0,0.087,0.0,0.0,0.0,0.0,0.0,0.0,0.0,0.0,993.15,2.7899999618530273
0.645,0.0,0.0,0.01,0.077,0.0,0.045,0.115,0.003,0.0,0.025,0.0,0.0,0.08,0.0,0.0,0.0,0.0,0.0,0.0,0.0,0.0,989.15,2.7899999618530273
0.645,0.0,0.0,0.01,0.077,0.0,0.045,0.115,0.003,0.0,0.035,0.0,0.0,0.07,0.0,0.0,0.0,0.0,0.0,0.0,0.0,0.0,986.15,2.799999952316284
0.65,0.0,0.0,0.01,0.077,0.0,0.08,0.1119999999999999,0.003,0.003,0.02,0.0,0.0,0.045,0.0,0.0,0.0,0.0,0.0,0.0,0.0,0.0,980.15,2.7100000381469727
0.645,0.0,0.0,0.01,0.08,0.0,0.075,0.12,0.002,0.0,0.018,0.0,0.0,0.05,0.0,0.0,0.0,0.0,0.0,0.0,0.0,0.0,991.15,2.7200000286102295
0.63,0.0,0.002,0.01,0.08,0.0,0.08,0.12,0.003,0.0,0.025,0.0,0.0,0.05,0.0,0.0,0.0,0.0,0.0,0.0,0.0,0.0,973.15,2.7699999809265137
0.63,0.0,0.002,0.01,0.085,0.0,0.08,0.12,0.003,0.0,0.02,0.0,0.0,0.05,0.0,0.0,0.0,0.0,0.0,0.0,0.0,0.0,973.15,2.75
0.635,0.0,0.002,0.015,0.085,0.0,0.08,0.12,0.003,0.0,0.02,0.0,0.0,0.04,0.0,0.0,0.0,0.0,0.0,0.0,0.0,0.0,979.15,2.7100000381469727
0.6331633163316333,0.0,0.005000500050005,0.0199019901990199,0.0847084708470847,0.0,0.0798079807980798,0.1196119611961196,0.003000300030003,0.0,0.0199019901990199,0.0,0.0,0.0349034903490349,0.0,0.0,0.0,0.0,0.0,0.0,0.0,0.0,976.15,2.700000047683716
0.0,0.605,0.0,0.0,0.11,0.0,0.0,0.0,0.14,0.0,0.0,0.0,0.0,0.135,0.0,0.0,0.0,0.0,0.0,0.0,0.0,0.0,756.15,2.7100000381469727
0.0,0.0,0.0,0.0,0.762,0.0,0.0,0.0,0.0,0.0,0.0,0.0,0.0,0.0,0.238,0.0,0.0,0.0,0.0,0.0,0.0,0.0,973.15,4.340000152587891
0.6486740530378785,0.0,0.0,0.1564937402503899,0.0869965201391944,0.0,0.0,0.0817967281308747,0.0255989760409583,0.0,0.0,0.0,1.999920003199872e-05,0.0,0.0,0.0,0.0,0.0,0.0,0.0,0.0,0.0,811.15,2.4600000381469727
0.6485935140648593,0.0,0.0,0.1563984360156398,0.0869991300086999,0.0,0.0,0.0817991820081799,0.0255997440025599,0.0,0.0,0.0,0.0001899981000189,0.0,0.0,0.0,0.0,0.0,0.0,0.0,0.0,0.0,851.15,2.450000047683716
0.6482194465833975,0.0,0.0,0.1563046891406742,0.0870026100783023,0.0,0.0,0.0817024510735322,0.0255007650229506,0.0,0.0,0.0,0.000850025500765,0.0,0.0,0.0,0.0,0.0,0.0,0.0,0.0,0.0,849.15,2.450000047683716
0.6474517961436915,0.0,0.0,0.1561124889991199,0.0868069445555644,0.0,0.0,0.0816065285222818,0.025502040163213,0.0,0.0,0.0,0.002100168013441,0.0,0.0,0.0,0.0,0.0,0.0,0.0,0.0,0.0,841.15,2.4600000381469727
