Repository: dorukdogular/vitreos

# Data

## Source

Glass property data is sourced from the [SciGlass database](https://github.com/epam/SciGlass) (EPAM Systems), made available under the [Open Database License (ODbL)](https://opendatacommons.org/licenses/odbl/1-0/). Accessed via the [glasspy](https://github.com/drcassar/glasspy) Python library.

## Files tracked in git

| File | Description |
|---|---|
| `clean.csv` | Deduplicated glass-forming ability dataset (11858 rows) |
| `tg_dataset.csv` | 76377 glasses with Tg (K) and 22 oxide mol% features |
| `tg_density_dataset.csv` | 31173 glasses with both Tg (K) and density (g/cm³) |

File: data/tg_density_dataset.csv (part 84 of 109)
SiO2,P2O5,ZrO2,Na2O,Al2O3,Fe2O3,CaO,MgO,K2O,B2O3,BaO,ZnO,Li2O,SrO,La2O3,TiO2,Nb2O5,PbO,Sb2O3,Bi2O3,TeO2,Se,Tg,density
0.6424871502569948,0.0,0.0,0.1554968900621987,0.0864982700345993,0.0,0.0,0.0812983740325193,0.0253994920101597,0.0,0.0,0.0,0.0083998320033599,0.0,0.0,0.0,0.0,0.0,0.0,0.0,0.0,0.0,824.15,2.4600000381469727
0.6302197417509326,0.0,0.0197037437113051,0.1489282963763115,0.0801152218921595,0.0,0.0,0.1006191176323501,0.0,0.0,0.0,0.0,0.0200038007221372,0.0,0.0,0.0,0.0,0.0,0.0,0.0,0.0,0.0,862.15,2.5299999713897705
0.6508219013718355,0.0,0.0198976122865256,0.1490821101467824,0.0801903771547414,0.0,0.0,0.0795904491461024,0.0,0.0,0.0,0.0,0.0199976002879654,0.0,0.0,0.0,0.0,0.0,0.0,0.0,0.0,0.0,859.15,2.509999990463257
0.6499999999999999,0.0,0.0,0.1493999999999999,0.0800999999999999,0.0,0.0,0.0800999999999999,0.0,0.0,0.0,0.0,0.0399999999999999,0.0,0.0,0.0,0.0,0.0,0.0,0.0,0.0,0.0,791.15,2.4600000381469727
0.6482129642592851,0.0,0.0,0.1571031420628412,0.0875017500350007,0.0,0.0,0.0811016220324406,0.0173003460069201,0.0,0.0,0.0,0.0080001600032,0.0,0.0,0.0,0.0,0.0,0.0,0.0,0.0,0.0,833.15,2.450000047683716
0.6587131742634852,0.0,0.0,0.1568031360627212,0.0775015500310006,0.0,0.0,0.0809016180323606,0.0213004260085201,0.0,0.0,0.0,0.0040000800016,0.0,0.0,0.0,0.0,0.0,0.0,0.0,0.0,0.0,831.15,2.450000047683716
0.6548130962619253,0.0,0.0,0.1587031740634812,0.0799015980319606,0.0,0.0,0.0855017100342006,0.0193003860077201,0.0,0.0,0.0,0.0010000200004,0.0,0.0,0.0,0.0,0.0,0.0,0.0,0.0,0.0,846.15,2.4600000381469727
0.6547130942618852,0.0,0.0,0.1592031840636812,0.0802016040320806,0.0,0.0,0.0852017040340806,0.0159003180063601,0.0,0.0,0.0,0.0040000800016,0.0,0.0,0.0,0.0,0.0,0.0,0.0,0.0,0.0,841.15,2.4600000381469727
0.6554131082621651,0.0,0.0,0.1589031780635612,0.0801016020320406,0.0,0.0,0.0850017000340006,0.01190023800476,0.0,0.0,0.0,0.00790015800316,0.0,0.0,0.0,0.0,0.0,0.0,0.0,0.0,0.0,833.15,2.4600000381469727
0.6453419192272695,0.0,0.0102990730834224,0.1589856912877841,0.0798928096471317,0.0,0.0,0.0845923866851983,0.0160985511303982,0.0,0.0,0.0,0.003999640032397,0.0,0.0,0.0,0.0,0.0,0.0,0.0,0.0,0.0,855.15,2.490000009536743
0.5105306318379104,0.0,0.0,0.199011940716443,0.1604096245774746,0.0,0.0,0.1047062823769426,0.0238014280856851,0.0,0.0,0.0,0.0011000660039602,0.0,0.0,0.0,0.0,0.0,0.0,0.0,0.0,0.0,895.15,2.5299999713897705
0.5704399307951556,0.0,0.0,0.1593111517806246,0.1199083935875511,0.0,0.0,0.0844059084135889,0.0493034512415869,0.0103007210504735,0.0,0.0,0.005900413028912,0.0,0.0,0.0,0.0,0.0,0.0,0.0,0.0,0.0,829.15,2.490000009536743
0.5698829035128945,0.0,0.0,0.1739947801565952,0.1401957941261762,0.0,0.0,0.0950971470855874,0.0192994210173694,0.0,0.0,0.0,0.0010999670009899,0.0,0.0,0.0,0.0,0.0,0.0,0.0,0.0,0.0,900.15,2.5
0.64006400640064,0.0,0.0049004900490049,0.1465146514651465,0.0789078907890789,0.0,0.0,0.0786078607860786,0.0,0.0,0.0,0.0,0.0506050605060506,0.0,0.0,0.0,0.0,0.0,0.0,0.0,0.0,0.0,783.15,2.4700000286102295
0.6423293437721851,0.0,0.0049994500604933,0.1477837437881833,0.0790912999570047,0.0,0.0,0.0787913329533751,0.0,0.0,0.0,0.0,0.0465948745637979,0.0,0.0,0.0,0.0,0.0,0.0,0.0,0.0,0.0,788.15,2.4700000286102295
0.6484,0.0,0.0,0.1483,0.0799999999999999,0.0,0.0,0.0800999999999999,0.0,0.0,0.0,0.0,0.0428,0.0,0.0,0.0,0.0,0.0,0.0,0.0,0.0,0.0,787.15,2.4600000381469727
0.6509502814352699,0.0,0.0201953550683342,0.1836577587154954,0.0686842026333943,0.0,0.0,0.0324925267188546,0.0430900892794657,0.0,0.0,0.0,0.0001099747058176,0.0,0.0,0.0,0.0,0.0,0.0,0.0,0.0,0.0,800.15,2.509999990463257
0.6519804405867825,0.0,0.0201993940181794,0.1307960761177165,0.0672979810605682,0.0,0.0,0.0648980530584082,0.0638980830575082,0.0,0.0,0.0,0.0001099967000989,0.0,0.0,0.0,0.0,0.0,0.0,0.0,0.0,0.0,845.15,2.5
0.6453129062581251,0.0,0.0,0.2089041780835616,0.0797015940318806,0.0,0.0,0.0652013040260805,0.0,0.0,0.0,0.0,0.00010000200004,0.0,0.0,0.0,0.0,0.0,0.0,0.0,0.0,0.0,824.15,2.4600000381469727
0.646158154233881,0.0,0.0,0.1037093338400456,0.0771069396245662,0.0,0.0,0.1301117100539048,0.0424038163434709,0.0,0.0,0.0,0.00010000900081,0.0,0.0,0.0,0.0,0.0,0.0,0.0,0.0,0.0,896.15,2.450000047683716
0.5135513551355136,0.0,0.0164016401640164,0.0,0.1883188318831883,0.0,0.0,0.2374237423742374,0.0,0.0,0.0,0.0,0.0,0.0,0.0,0.0432043204320432,0.0,0.0,0.0,0.0,0.0,0.0,1053.15,2.690000057220459
0.5108978204359128,0.0,0.0162967406518696,0.0,0.187362527494501,0.0,0.0,0.2361527694461107,0.0,0.0,0.0,0.0,0.0,0.0,0.0050989802039592,0.042991401719656,0.0,0.0,0.0,0.0,0.0,0.0,1048.15,2.740000009536743
0.5081491850814919,0.0,0.0161983801619838,0.0,0.1863813618638136,0.0,0.0,0.2348765123487651,0.0,0.0,0.0,0.0,0.0,0.0,0.0103989601039896,0.0427957204279572,0.0,0.0,0.0,0.0,0.0,0.0,1042.15,2.7799999713897705
0.5053505350535054,0.0,0.0161016101610161,0.0,0.1853185318531853,0.0,0.0,0.2336233623362336,0.0,0.0,0.0,0.0,0.0,0.0,0.0159015901590159,0.0425042504250425,0.0,0.0,0.0,0.0,0.0,0.0,1053.15,2.8299999237060547
0.5024004800960191,0.0,0.016003200640128,0.0,0.1842368473694739,0.0,0.0,0.2322464492898579,0.0,0.0,0.0,0.0,0.0,0.0,0.0217043408681736,0.0422084416883376,0.0,0.0,0.0,0.0,0.0,0.0,1059.15,2.880000114440918
0.0,0.5,0.0,0.07,0.0,0.0,0.4,0.0,0.0,0.0,0.0,0.0,0.0,0.0,0.0,0.03,0.0,0.0,0.0,0.0,0.0,0.0,762.15,2.634999990463257
0.0,0.5,0.0,0.05,0.0,0.0,0.4,0.0,0.0,0.0,0.0,0.0,0.0,0.0,0.0,0.05,0.0,0.0,0.0,0.0,0.0,0.0,783.15,2.6530001163482666
0.0,0.5,0.0,0.03,0.0,0.0,0.4,0.0,0.0,0.0,0.0,0.0,0.0,0.0,0.0,0.07,0.0,0.0,0.0,0.0,0.0,0.0,802.15,2.6710000038146973
0.0,0.45,0.0,0.25,0.0,0.0,0.3,0.0,0.0,0.0,0.0,0.0,0.0,0.0,0.0,0.0,0.0,0.0,0.0,0.0,0.0,0.0,648.15,2.7070000171661377
0.0,0.45,0.0,0.24,0.0,0.0,0.3,0.01,0.0,0.0,0.0,0.0,0.0,0.0,0.0,0.0,0.0,0.0,0.0,0.0,0.0,0.0,642.15,2.625
0.0,0.45,0.0,0.225,0.0,0.0,0.3,0.025,0.0,0.0,0.0,0.0,0.0,0.0,0.0,0.0,0.0,0.0,0.0,0.0,0.0,0.0,645.15,2.6489999294281006
0.0,0.45,0.0,0.2,0.0,0.0,0.3,0.05,0.0,0.0,0.0,0.0,0.0,0.0,0.0,0.0,0.0,0.0,0.0,0.0,0.0,0.0,642.15,2.638999938964844
0.0,0.45,0.0,0.15,0.0,0.0,0.3,0.1,0.0,0.0,0.0,0.0,0.0,0.0,0.0,0.0,0.0,0.0,0.0,0.0,0.0,0.0,640.15,2.6070001125335693
0.0,0.598,0.0,0.0,0.0,0.0,0.0,0.0,0.0,0.0,0.0,0.0,0.0,0.0,0.0,0.0,0.0,0.0,0.0,0.0,0.0,0.0,588.15,3.2219998836517334
0.0,0.55,0.0,0.0,0.0,0.0,0.0,0.0,0.0,0.05,0.0,0.0,0.0,0.0,0.0,0.0,0.0,0.0,0.0,0.0,0.0,0.0,600.15,3.2060000896453857
0.0,0.499,0.0,0.0,0.0,0.0,0.0,0.0,0.0,0.1009999999999999,0.0,0.0,0.0,0.0,0.0,0.0,0.0,0.0,0.0,0.0,0.0,0.0,618.15,3.188999891281128
0.0,0.45,0.0,0.0,0.0,0.0,0.0,0.0,0.0,0.15,0.0,0.0,0.0,0.0,0.0,0.0,0.0,0.0,0.0,0.0,0.0,0.0,645.15,3.1760001182556152
0.0,0.4029999999999999,0.0,0.0,0.0,0.0,0.0,0.0,0.0,0.1989999999999999,0.0,0.0,0.0,0.0,0.0,0.0,0.0,0.0,0.0,0.0,0.0,0.0,664.15,3.1589999198913574
0.0,0.35,0.0,0.0,0.0,0.0,0.0,0.0,0.0,0.25,0.0,0.0,0.0,0.0,0.0,0.0,0.0,0.0,0.0,0.0,0.0,0.0,681.15,3.138999938964844
0.0,0.302,0.0,0.0,0.0,0.0,0.0,0.0,0.0,0.299,0.0,0.0,0.0,0.0,0.0,0.0,0.0,0.0,0.0,0.0,0.0,0.0,675.15,3.131999969482422
0.0,0.0,0.0,0.0,0.0,0.0,0.05,0.0,0.0,0.59,0.0,0.05,0.0,0.0,0.0,0.0,0.0,0.2,0.0,0.0,0.0,0.0,741.15,4.78000020980835
0.0,0.0,0.0,0.0,0.0,0.0,0.05,0.0,0.0,0.59,0.0,0.05,0.0,0.0,0.0,0.0,0.0,0.2,0.0,0.0,0.0,0.0,733.15,4.820000171661377
0.0,0.0,0.0,0.0,0.0,0.0,0.05,0.0,0.0,0.59,0.0,0.05,0.0,0.0,0.0,0.0,0.0,0.2,0.0,0.0,0.0,0.0,730.15,4.880000114440918
0.0,0.0,0.0,0.0,0.0,0.0,0.0,0.0,0.0,0.7,0.0,0.0,0.0,0.0,0.0,0.0,0.001,0.289,0.0,0.0,0.0,0.0,668.15,4.800000190734863
0.0,0.0,0.0,0.0,0.0,0.0,0.0,0.0,0.0,0.7,0.0,0.0,0.0,0.0,0.0,0.0,0.002,0.278,0.0,0.0,0.0,0.0,653.15,4.0
0.0,0.0,0.0,0.0,0.0,0.0,0.0,0.0,0.0,0.7,0.0,0.0,0.0,0.0,0.0,0.0,0.003,0.267,0.0,0.0,0.0,0.0,613.15,4.699999809265137
0.0,0.0,0.0,0.0,0.0,0.0,0.0,0.0,0.0,0.7,0.0,0.0,0.0,0.0,0.0,0.0,0.004,0.256,0.0,0.0,0.0,0.0,622.15,4.599999904632568
0.0,0.0,0.0,0.0,0.0,0.0,0.0,0.0,0.0,0.7,0.0,0.0,0.0,0.0,0.0,0.0,0.005,0.245,0.0,0.0,0.0,0.0,648.15,4.900000095367432
0.0,0.0,0.0,0.0,0.0,0.0,0.0,0.0,0.0,0.0,0.0,0.0,0.0,0.0,0.0,0.0,0.0,0.41,0.0,0.0,0.0,0.0,693.15,6.210000038146973
0.0,0.0,0.0,0.0,0.25,0.0,0.0,0.0,0.0,0.25,0.0,0.0,0.0,0.0,0.0,0.0,0.0,0.0,0.0,0.0,0.0,0.0,761.15,4.019999980926514
0.0,0.0,0.0,0.0,0.0,0.0,0.0,0.0,0.0529052905290529,0.6573657365736574,0.0,0.0,0.0,0.0,0.0,0.0,0.0,0.0,0.0,0.2897289728972897,0.0,0.0,693.15,5.150000095367432
0.0,0.17,0.0,0.33,0.0,0.0,0.0,0.0,0.0,0.5,0.0,0.0,0.0,0.0,0.0,0.0,0.0,0.0,0.0,0.0,0.0,0.0,661.15,2.880000114440918
0.0,0.17,0.0,0.33,0.0,0.0,0.0,0.0,0.0,0.45,0.0,0.0,0.0,0.025,0.0,0.025,0.0,0.0,0.0,0.0,0.0,0.0,693.15,2.690000057220459
0.0,0.17,0.0,0.33,0.0,0.0,0.0,0.0,0.0,0.4,0.0,0.0,0.0,0.05,0.0,0.05,0.0,0.0,0.0,0.0,0.0,0.0,720.15,2.4200000762939453
0.0,0.17,0.0,0.33,0.0,0.0,0.0,0.0,0.0,0.35,0.0,0.0,0.0,0.075,0.0,0.075,0.0,0.0,0.0,0.0,0.0,0.0,748.15,2.2300000190734863
0.0,0.17,0.0,0.33,0.0,0.0,0.0,0.0,0.0,0.3,0.0,0.0,0.0,0.1,0.0,0.1,0.0,0.0,0.0,0.0,0.0,0.0,761.15,1.899999976158142
0.0,0.17,0.0,0.33,0.0,0.0,0.0,0.0,0.0,0.25,0.0,0.0,0.0,0.125,0.0,0.125,0.0,0.0,0.0,0.0,0.0,0.0,764.15,1.6799999475479126
0.0,0.0,0.0,0.0,0.0,0.0,0.0,0.0,0.0,0.0,0.0,0.05,0.0,0.0,0.0,0.0,0.05,0.0,0.0,0.0,0.85,0.0,623.15,5.374000072479248
0.0,0.0,0.0,0.0,0.0,0.0,0.0,0.0,0.0,0.0,0.0,0.2,0.0,0.0,0.0,0.0,0.05,0.07,0.0,0.0,0.68,0.0,620.15,5.663000106811523
0.0,0.0,0.0,0.0,0.0,0.0,0.0,0.0,0.0,0.0,0.0,0.2,0.0,0.0,0.0,0.0,0.05,0.18,0.0,0.0,0.57,0.0,617.15,6.072999954223633
0.0,0.0,0.0,0.07,0.0,0.0,0.0,0.0,0.0,0.0,0.0,0.2,0.0,0.0,0.0,0.0,0.05,0.0,0.0,0.0,0.68,0.0,599.15,5.410999774932861
0.0,0.0,0.0,0.05,0.0,0.0,0.0,0.0,0.0,0.0,0.0,0.2,0.0,0.0,0.0,0.0,0.0,0.0,0.0,0.0,0.75,0.0,575.15,5.340000152587891
0.0,0.0,0.0,0.0,0.0,0.0,0.0,0.0,0.0,0.0,0.0,0.0,0.0,0.0,0.0,0.0,0.0,0.0,0.0,0.4,0.0,0.0,713.15,6.050000190734863
0.0,0.0,0.0,0.0,0.0,0.001,0.0,0.0,0.0,0.0,0.0,0.0,0.0,0.0,0.0,0.0,0.0,0.0,0.0,0.3996,0.0,0.0,688.15,6.25
0.0,0.0,0.0,0.0,0.0,0.0098999999999999,0.0,0.0,0.0,0.0,0.0,0.0,0.0,0.0,0.0,0.0,0.0,0.0,0.0,0.396,0.0,0.0,683.15,6.300000190734863
0.0,0.0,0.0,0.0,0.0,0.0909,0.0,0.0,0.0,0.0,0.0,0.0,0.0,0.0,0.0,0.0,0.0,0.0,0.0,0.3636,0.0,0.0,668.15,6.449999809265137
0.0,0.0,0.0,0.0,0.0,0.0,0.0,0.0,0.0,0.0,0.0,0.0,0.1,0.0,0.0,0.0,0.0,0.0,0.0,0.0,0.8,0.0,594.15,5.179999828338623
0.0,0.0,0.0,0.0,0.0,0.0,0.0,0.0,0.0,0.0,0.0,0.0,0.15,0.0,0.0,0.0,0.0,0.0,0.0,0.0,0.7,0.0,599.15,5.010000228881836
0.0,0.0,0.0,0.0,0.0,0.0,0.0,0.0,0.0,0.0,0.0,0.0,0.2,0.0,0.0,0.0,0.0,0.0,0.0,0.0,0.6,0.0,606.15,4.96999979019165
0.0,0.5,0.0,0.0,0.0,0.0,0.0,0.0,0.0,0.0,0.0,0.0,0.0,0.0,0.0,0.0,0.0,0.5,0.0,0.0,0.0,0.0,584.15,4.630000114440918
0.0,0.45,0.0,0.0,0.0,0.0,0.0,0.0,0.0,0.0,0.0,0.0,0.0,0.0,0.0,0.0,0.0,0.45,0.0,0.0,0.1,0.0,595.15,4.739999771118164
0.0,0.4,0.0,0.0,0.0,0.0,0.0,0.0,0.0,0.0,0.0,0.0,0.0,0.0,0.0,0.0,0.0,0.4,0.0,0.0,0.2,0.0,609.15,4.829999923706055
0.0,0.35,0.0,0.0,0.0,0.0,0.0,0.0,0.0,0.0,0.0,0.0,0.0,0.0,0.0,0.0,0.0,0.35,0.0,0.0,0.3,0.0,621.15,4.940000057220459
0.0,0.3,0.0,0.0,0.0,0.0,0.0,0.0,0.0,0.0,0.0,0.0,0.0,0.0,0.0,0.0,0.0,0.3,0.0,0.0,0.4,0.0,632.15,5.039999961853027
0.0,0.25,0.0,0.0,0.0,0.0,0.0,0.0,0.0,0.0,0.0,0.0,0.0,0.0,0.0,0.0,0.0,0.25,0.0,0.0,0.5,0.0,637.15,5.119999885559082
0.0,0.2,0.0,0.0,0.0,0.0,0.0,0.0,0.0,0.0,0.0,0.0,0.0,0.0,0.0,0.0,0.0,0.2,0.0,0.0,0.6,0.0,636.15,5.230000019073486
0.0,0.15,0.0,0.0,0.0,0.0,0.0,0.0,0.0,0.0,0.0,0.0,0.0,0.0,0.0,0.0,0.0,0.15,0.0,0.0,0.7,0.0,631.15,5.329999923706055
0.0,0.1,0.0,0.0,0.0,0.0,0.0,0.0,0.0,0.0,0.0,0.0,0.0,0.0,0.0,0.0,0.0,0.1,0.0,0.0,0.8,0.0,615.15,5.420000076293945
0.0,0.45,0.0,0.0,0.0,0.0,0.0,0.0,0.0,0.0,0.0,0.0,0.0,0.0,0.0,0.0,0.0,0.5,0.0,0.0,0.05,0.0,594.15,4.889999866485596
0.0,0.4,0.0,0.0,0.0,0.0,0.0,0.0,0.0,0.0,0.0,0.0,0.0,0.0,0.0,0.0,0.0,0.5,0.0,0.0,0.1,0.0,611.15,5.110000133514404
0.0,0.35,0.0,0.0,0.0,0.0,0.0,0.0,0.0,0.0,0.0,0.0,0.0,0.0,0.0,0.0,0.0,0.5,0.0,0.0,0.15,0.0,618.15,5.380000114440918
0.0,0.3,0.0,0.0,0.0,0.0,0.0,0.0,0.0,0.0,0.0,0.0,0.0,0.0,0.0,0.0,0.0,0.5,0.0,0.0,0.2,0.0,622.15,5.639999866485596
0.0,0.25,0.0,0.0,0.0,0.0,0.0,0.0,0.0,0.0,0.0,0.0,0.0,0.0,0.0,0.0,0.0,0.5,0.0,0.0,0.25,0.0,625.15,5.960000038146973
0.3412,0.0,0.0,0.0,0.0,0.0,0.2611,0.1453,0.0,0.2524,0.0,0.0,0.0,0.0,0.0,0.0,0.0,0.0,0.0,0.0,0.0,0.0,923.15,2.819999933242798
0.5,0.0,0.0,0.0,0.1,0.0,0.0,0.0,0.0,0.0,0.0,0.4,0.0,0.0,0.0,0.0,0.0,0.0,0.0,0.0,0.0,0.0,973.15,3.4000000953674316
0.5,0.0,0.0,0.1,0.0,0.0,0.0,0.0,0.0,0.0,0.1,0.3,0.0,0.0,0.0,0.0,0.0,0.0,0.0,0.0,0.0,0.0,848.15,3.569999933242798
0.4,0.0,0.0,0.0,0.0,0.0,0.0,0.0,0.0,0.0,0.4,0.0,0.0,0.0,0.0,0.2,0.0,0.0,0.0,0.0,0.0,0.0,988.15,4.289999961853027
0.4,0.02,0.0,0.0,0.23,0.0,0.0,0.0,0.0,0.0,0.0,0.0,0.0,0.0,0.0,0.0,0.0,0.0,0.0,0.0,0.0,0.0,898.15,2.700000047683716
0.0,0.0,0.0,0.0,0.0,0.0,0.0,0.0,0.0,0.0,0.0,0.0,0.0,0.0,0.0,0.0,0.0052005200520052,0.0,0.0,0.2984298429842984,0.0,0.0,728.15,6.132999897003174
0.0,0.0,0.0,0.0,0.0,0.0,0.0,0.0,0.0,0.0,0.0,0.0,0.0,0.0,0.0,0.0,0.011,0.0,0.0,0.2967,0.0,0.0,722.15,6.590000152587891
0.0,0.0,0.0,0.0,0.0,0.0,0.0,0.0,0.0,0.0,0.0,0.0,0.0,0.0,0.0,0.0,0.0172999999999999,0.0,0.0,0.2947999999999999,0.0,0.0,726.15,6.416999816894531
0.0,0.0,0.0,0.0,0.0,0.0,0.0,0.0,0.0,0.0,0.0,0.0,0.0,0.0,0.0,0.0,0.0243999999999999,0.0,0.0,0.2927,0.0,0.0,718.15,6.144000053405762
0.0,0.0,0.0,0.0,0.0,0.0,0.0,0.0,0.0,0.0,0.0,0.0,0.0,0.0,0.0,0.0,0.0323,0.0,0.0,0.2903,0.0,0.0,716.15,6.429999828338623
0.3899,0.0508,0.0,0.0,0.104,0.0,0.3474,0.091,0.0,0.0,0.0,0.0,0.0,0.0,0.0,0.0,0.0,0.0,0.0,0.0,0.0,0.0,1015.15,2.865999937057495
0.4441,0.0502,0.0,0.0264,0.0793,0.0,0.2934,0.0899,0.0,0.0,0.0,0.0,0.0,0.0,0.0,0.0,0.0,0.0,0.0,0.0,0.0,0.0,973.15,2.799999952316284
0.4719,0.0499,0.0,0.04,0.0666,0.0,0.2657,0.0892999999999999,0.0,0.0,0.0,0.0,0.0,0.0,0.0,0.0,0.0,0.0,0.0,0.0,0.0,0.0,977.15,2.7660000324249268
0.5000999999999999,0.0495999999999999,0.0,0.0537999999999999,0.0537999999999999,0.0,0.2374999999999999,0.0886999999999999,0.0,0.0,0.0,0.0,0.0,0.0,0.0,0.0,0.0,0.0,0.0,0.0,0.0,0.0,958.15,2.7179999351501465
0.4551455145514551,0.0481048104810481,0.0,0.0385038503850385,0.0642064206420642,0.0,0.2562256225622562,0.0861086108610861,0.0,0.0357035703570357,0.0,0.0,0.0,0.0,0.0,0.0,0.0,0.0,0.0,0.0,0.0,0.0,944.15,2.7339999675750732
0.4393560643935606,0.0464953504649535,0.0,0.0371962803719628,0.061993800619938,0.0,0.2473752624737526,0.0830916908309169,0.0,0.068993100689931,0.0,0.0,0.0,0.0,0.0,0.0,0.0,0.0,0.0,0.0,0.0,0.0,930.15,2.700000047683716
0.4824,0.0478,0.0,0.0519,0.0519,0.0,0.2289999999999999,0.0856,0.0,0.0355,0.0,0.0,0.0,0.0,0.0,0.0,0.0,0.0,0.0,0.0,0.0,0.0,927.15,2.690999984741211
0.4658,0.0462,0.0,0.0501,0.0501,0.0,0.2212,0.0825999999999999,0.0,0.0686,0.0,0.0,0.0,0.0,0.0,0.0,0.0,0.0,0.0,0.0,0.0,0.0,912.15,2.6670000553131104
0.3949000000000001,0.0102,0.0,0.018,0.1003,0.0144,0.3729,0.0374,0.009,0.0,0.0,0.0191,0.0,0.0,0.0,0.0238,0.0,0.0,0.0,0.0,0.0,0.0,969.15,2.950000047683716
0.5,0.0,0.0,0.0,0.0,0.0,0.0,0.0,0.0,0.0,0.0,0.0,0.5,0.0,0.0,0.0,0.0,0.0,0.0,0.0,0.0,0.0,698.15,2.3299999237060547
0.5,0.0,0.0,0.0,0.0,0.0,0.1,0.0,0.0,0.0,0.0,0.0,0.4,0.0,0.0,0.0,0.0,0.0,0.0,0.0,0.0,0.0,703.15,2.444999933242798
0.5,0.0,0.0,0.0,0.0,0.0,0.175,0.0,0.0,0.0,0.0,0.0,0.325,0.0,0.0,0.0,0.0,0.0,0.0,0.0,0.0,0.0,724.15,2.5390000343322754
0.5,0.0,0.0,0.0,0.0,0.0,0.235,0.0,0.0,0.0,0.0,0.0,0.265,0.0,0.0,0.0,0.0,0.0,0.0,0.0,0.0,0.0,750.15,2.5880000591278076
0.5,0.0,0.0,0.0,0.0,0.0,0.3,0.0,0.0,0.0,0.0,0.0,0.2,0.0,0.0,0.0,0.0,0.0,0.0,0.0,0.0,0.0,785.15,2.678999900817871
0.5,0.0,0.0,0.0,0.0,0.0,0.3335,0.0,0.0,0.0,0.0,0.0,0.1664999999999999,0.0,0.0,0.0,0.0,0.0,0.0,0.0,0.0,0.0,807.15,2.7200000286102295
0.5,0.0,0.0,0.0,0.0,0.0,0.5,0.0,0.0,0.0,0.0,0.0,0.0,0.0,0.0,0.0,0.0,0.0,0.0,0.0,0.0,0.0,1030.15,2.8949999809265137
0.0,0.35,0.0,0.0,0.0,0.0,0.0,0.0,0.0,0.0,0.0,0.0,0.0,0.0,0.0,0.0,0.0,0.0,0.0,0.0,0.0,0.0,543.15,3.746999979019165
0.0,0.3417,0.0,0.0,0.0,0.0,0.0,0.0,0.0,0.0,0.0,0.0,0.0,0.0,0.0,0.0,0.005,0.0,0.0,0.0,0.0,0.0,553.15,3.76200008392334
0.0,0.3333,0.0,0.0,0.0,0.0,0.0,0.0,0.0,0.0,0.0,0.0,0.0,0.0,0.0,0.0,0.0101,0.0,0.0,0.0,0.0,0.0,558.15,3.7950000762939458
0.0,0.3249,0.0,0.0,0.0,0.0,0.0,0.0,0.0,0.0,0.0,0.0,0.0,0.0,0.0,0.0,0.0152,0.0,0.0,0.0,0.0,0.0,565.15,3.822000026702881
0.0,0.3162999999999999,0.0,0.0,0.0,0.0,0.0,0.0,0.0,0.0,0.0,0.0,0.0,0.0,0.0,0.0,0.0204,0.0,0.0,0.0,0.0,0.0,572.15,3.8459999561309814
0.0,0.3077,0.0,0.0,0.0,0.0,0.0,0.0,0.0,0.0,0.0,0.0,0.0,0.0,0.0,0.0,0.0256,0.0,0.0,0.0,0.0,0.0,589.15,3.878000020980835
0.0,0.5,0.0,0.2,0.0,0.0,0.3,0.0,0.0,0.0,0.0,0.0,0.0,0.0,0.0,0.0,0.0,0.0,0.0,0.0,0.0,0.0,671.15,2.5980000495910645
0.0,0.5,0.0,0.2,0.0,0.0,0.25,0.05,0.0,0.0,0.0,0.0,0.0,0.0,0.0,0.0,0.0,0.0,0.0,0.0,0.0,0.0,674.15,2.5950000286102295
0.0,0.5,0.0,0.2,0.0,0.0,0.2,0.1,0.0,0.0,0.0,0.0,0.0,0.0,0.0,0.0,0.0,0.0,0.0,0.0,0.0,0.0,675.15,2.5929999351501465
0.0,0.5,0.0,0.2,0.0,0.0,0.15,0.15,0.0,0.0,0.0,0.0,0.0,0.0,0.0,0.0,0.0,0.0,0.0,0.0,0.0,0.0,684.15,2.5910000801086426
0.0,0.5,0.0,0.2,0.0,0.0,0.1,0.2,0.0,0.0,0.0,0.0,0.0,0.0,0.0,0.0,0.0,0.0,0.0,0.0,0.0,0.0,695.15,2.5859999656677246
0.0,0.5,0.0,0.2,0.0,0.0,0.05,0.25,0.0,0.0,0.0,0.0,0.0,0.0,0.0,0.0,0.0,0.0,0.0,0.0,0.0,0.0,697.15,2.5799999237060547
0.0,0.5,0.0,0.2,0.0,0.0,0.0,0.3,0.0,0.0,0.0,0.0,0.0,0.0,0.0,0.0,0.0,0.0,0.0,0.0,0.0,0.0,715.15,2.572999954223633
0.0,0.65,0.0,0.0,0.03,0.0,0.0,0.0,0.0,0.04,0.05,0.0,0.17,0.0,0.06,0.0,0.0,0.0,0.0,0.0,0.0,0.0,750.15,2.869999885559082
0.0,0.65,0.0,0.0,0.03,0.0,0.0,0.0,0.0,0.04,0.04,0.0,0.18,0.0,0.06,0.0,0.0,0.0,0.0,0.0,0.0,0.0,748.15,2.859999895095825
0.0,0.65,0.0,0.0,0.03,0.0,0.0,0.0,0.0,0.04,0.03,0.0,0.19,0.0,0.06,0.0,0.0,0.0,0.0,0.0,0.0,0.0,746.15,2.799999952316284
0.0,0.65,0.0,0.0,0.03,0.0,0.0,0.0,0.0,0.04,0.02,0.0,0.2,0.0,0.06,0.0,0.0,0.0,0.0,0.0,0.0,0.0,741.15,2.7899999618530273
0.8,0.0,0.0,0.15,0.0,0.0,0.05,0.0,0.0,0.0,0.0,0.0,0.0,0.0,0.0,0.0,0.0,0.0,0.0,0.0,0.0,0.0,814.15,2.4119999408721924
0.75,0.0,0.0,0.25,0.0,0.0,0.0,0.0,0.0,0.0,0.0,0.0,0.0,0.0,0.0,0.0,0.0,0.0,0.0,0.0,0.0,0.0,763.15,2.434999942779541
0.7140000000000001,0.0,0.0,0.238,0.0,0.0,0.048,0.0,0.0,0.0,0.0,0.0,0.0,0.0,0.0,0.0,0.0,0.0,0.0,0.0,0.0,0.0,786.15,2.4800000190734863
0.682,0.0,0.0,0.2269999999999999,0.0,0.0,0.091,0.0,0.0,0.0,0.0,0.0,0.0,0.0,0.0,0.0,0.0,0.0,0.0,0.0,0.0,0.0,806.15,2.5239999294281006
0.6527,0.0,0.0,0.2171999999999999,0.0,0.0,0.1301,0.0,0.0,0.0,0.0,0.0,0.0,0.0,0.0,0.0,0.0,0.0,0.0,0.0,0.0,0.0,818.15,2.572000026702881
0.6,0.0,0.0,0.2,0.0,0.0,0.2,0.0,0.0,0.0,0.0,0.0,0.0,0.0,0.0,0.0,0.0,0.0,0.0,0.0,0.0,0.0,831.15,2.63700008392334
0.75,0.0,0.0,0.0,0.0,0.0,0.0,0.0,0.15,0.0,0.1,0.0,0.0,0.0,0.0,0.0,0.0,0.0,0.0,0.0,0.0,0.0,841.15,2.444999933242798
0.75,0.0,0.0,0.15,0.0,0.0,0.0,0.0,0.0,0.0,0.1,0.0,0.0,0.0,0.0,0.0,0.0,0.0,0.0,0.0,0.0,0.0,727.15,2.4609999656677246
0.75,0.0,0.0,0.0,0.0,0.0,0.1,0.0,0.15,0.0,0.0,0.0,0.0,0.0,0.0,0.0,0.0,0.0,0.0,0.0,0.0,0.0,903.15,2.4679999351501465
0.75,0.0,0.0,0.15,0.0,0.0,0.1,0.0,0.0,0.0,0.0,0.0,0.0,0.0,0.0,0.0,0.0,0.0,0.0,0.0,0.0,0.0,841.15,2.4839999675750732
0.0,0.0,0.0,0.1,0.0,0.0,0.0,0.0,0.0,0.0,0.0,0.2,0.0,0.0,0.0,0.05,0.0,0.05,0.0,0.0,0.6,0.0,580.15,5.123000144958496
0.0,0.0,0.0,0.05,0.0,0.0,0.1,0.0,0.0,0.85,0.0,0.0,0.0,0.0,0.0,0.0,0.0,0.0,0.0,0.0,0.0,0.0,708.15,2.1540000438690186
0.0,0.0,0.0,0.15,0.0,0.0,0.1,0.0,0.0,0.75,0.0,0.0,0.0,0.0,0.0,0.0,0.0,0.0,0.0,0.0,0.0,0.0,775.15,2.3269999027252197
0.0,0.0,0.0,0.25,0.0,0.0,0.1,0.0,0.0,0.65,0.0,0.0,0.0,0.0,0.0,0.0,0.0,0.0,0.0,0.0,0.0,0.0,764.15,2.437999963760376
0.0,0.0,0.0,0.0,0.0,0.0,0.0,0.0,0.0,0.25,0.0,0.0,0.0,0.0,0.0,0.25,0.0,0.5,0.0,0.0,0.0,0.0,703.15,5.670000076293945
0.015,0.0,0.0,0.0,0.0,0.0,0.0,0.0,0.0,0.235,0.0,0.0,0.0,0.0,0.0,0.25,0.0,0.5,0.0,0.0,0.0,0.0,703.15,5.730000019073486
0.025,0.0,0.0,0.0,0.0,0.0,0.0,0.0,0.0,0.225,0.0,0.0,0.0,0.0,0.0,0.25,0.0,0.5,0.0,0.0,0.0,0.0,716.15,5.760000228881836
0.035,0.0,0.0,0.0,0.0,0.0,0.0,0.0,0.0,0.215,0.0,0.0,0.0,0.0,0.0,0.25,0.0,0.5,0.0,0.0,0.0,0.0,719.15,5.800000190734863
0.05,0.0,0.0,0.0,0.0,0.0,0.0,0.0,0.0,0.2,0.0,0.0,0.0,0.0,0.0,0.25,0.0,0.5,0.0,0.0,0.0,0.0,722.15,5.809999942779541
0.0,0.55,0.0,0.0,0.0,0.0,0.0,0.0,0.0,0.0,0.0,0.0,0.45,0.0,0.0,0.0,0.0,0.0,0.0,0.0,0.0,0.0,561.15,2.3299999237060547
0.0,0.5,0.0,0.0,0.0,0.0,0.0,0.0,0.0,0.05,0.0,0.0,0.45,0.0,0.0,0.0,0.0,0.0,0.0,0.0,0.0,0.0,606.15,2.3440001010894775
0.0,0.45,0.0,0.0,0.0,0.0,0.0,0.0,0.0,0.1,0.0,0.0,0.45,0.0,0.0,0.0,0.0,0.0,0.0,0.0,0.0,0.0,636.15,2.3980000019073486
0.0,0.4,0.0,0.0,0.0,0.0,0.0,0.0,0.0,0.15,0.0,0.0,0.45,0.0,0.0,0.0,0.0,0.0,0.0,0.0,0.0,0.0,659.15,2.434000015258789
0.0,0.35,0.0,0.0,0.0,0.0,0.0,0.0,0.0,0.2,0.0,0.0,0.45,0.0,0.0,0.0,0.0,0.0,0.0,0.0,0.0,0.0,682.15,2.447000026702881
0.0,0.3,0.0,0.0,0.0,0.0,0.0,0.0,0.0,0.25,0.0,0.0,0.45,0.0,0.0,0.0,0.0,0.0,0.0,0.0,0.0,0.0,692.15,2.434999942779541
0.0,0.25,0.0,0.0,0.0,0.0,0.0,0.0,0.0,0.3,0.0,0.0,0.45,0.0,0.0,0.0,0.0,0.0,0.0,0.0,0.0,0.0,698.15,2.4049999713897705
0.0,0.2,0.0,0.0,0.0,0.0,0.0,0.0,0.0,0.35,0.0,0.0,0.45,0.0,0.0,0.0,0.0,0.0,0.0,0.0,0.0,0.0,705.15,2.371999979019165
0.0,0.15,0.0,0.0,0.0,0.0,0.0,0.0,0.0,0.4,0.0,0.0,0.45,0.0,0.0,0.0,0.0,0.0,0.0,0.0,0.0,0.0,720.15,2.3340001106262207
0.0,0.0,0.0,0.13998600139986,0.0,0.0,0.0,0.0,0.0,0.0,0.0,0.0999900009999,0.0,0.0,0.0,0.0,0.0,0.06999300069993,0.0,0.0,0.4998500149985001,0.0,561.15,5.074999809265137
0.0,0.0,0.0,0.0,0.0,0.0,0.0,0.0,0.0,0.426,0.0,0.569,0.0,0.0,0.0,0.0,0.0,0.0,0.0,0.0,0.0,0.0,829.15,3.651000022888184
0.0,0.0,0.0,0.0,0.0,0.0,0.0,0.0,0.0,0.405,0.0,0.54,0.0,0.0,0.0,0.0,0.0,0.0,0.0,0.05,0.0,0.0,779.15,4.27400016784668
0.0,0.0,0.0,0.0,0.0,0.0,0.0,0.0,0.0,0.384,0.0,0.511,0.0,0.0,0.0,0.0,0.0,0.0,0.0,0.1,0.0,0.0,748.15,4.822999954223633
0.0,0.0,0.0,0.0,0.0,0.0,0.0,0.0,0.0,0.341,0.0,0.4539999999999999,0.0,0.0,0.0,0.0,0.0,0.0,0.0,0.2,0.0,0.0,702.15,5.86899995803833
0.0,0.0,0.0,0.0,0.0,0.0,0.0,0.0,0.0,0.298,0.0,0.397,0.0,0.0,0.0,0.0,0.0,0.0,0.0,0.3,0.0,0.0,670.15,6.605999946594238
0.0,0.0,0.0,0.0,0.0,0.0,0.0,0.0,0.0,0.255,0.0,0.34,0.0,0.0,0.0,0.0,0.0,0.0,0.0,0.4,0.0,0.0,636.15,7.182000160217285
0.0,0.0,0.0,0.0,0.0,0.0,0.0,0.0,0.0,0.1689999999999999,0.0,0.226,0.0,0.0,0.0,0.0,0.0,0.0,0.0,0.6,0.0,0.0,600.15,8.111000061035156
0.6814340717035852,0.0,0.0,0.0,0.1004050202510125,0.0,0.0608030401520076,0.0,0.0,0.0980049002450122,0.0089004450222511,0.008400420021001,0.0,0.0395019750987549,0.0,0.0,0.0,0.0,0.0021001050052502,0.0,0.0,0.0,983.15,2.5
0.6932138642772855,0.0,0.0,0.0,0.1038020760415208,0.0,0.0943018860377207,0.0,0.0,0.0950019000380007,0.00430008600172,0.0,0.0,0.00640012800256,0.0,0.0,0.0,0.0,0.000680013600272,0.0,0.0,0.0,1003.15,2.390000104904175
0.4055,0.0,0.0,0.0,0.1136,0.0,0.3973,0.0,0.0,0.0836,0.0,0.0,0.0,0.0,0.0,0.0,0.0,0.0,0.0,0.0,0.0,0.0,977.15,2.809999942779541
0.16,0.0,0.0,0.16,0.14,0.0,0.04,0.04,0.0,0.34,0.04,0.08,0.0,0.0,0.0,0.0,0.0,0.0,0.0,0.0,0.0,0.0,776.15,2.6730000972747803
0.16,0.0,0.0,0.14,0.14,0.0,0.04,0.04,0.0,0.36,0.04,0.08,0.0,0.0,0.0,0.0,0.0,0.0,0.0,0.0,0.0,0.0,752.15,2.6760001182556152
0.16,0.0,0.0,0.15,0.14,0.0,0.04,0.04,0.0,0.35,0.04,0.08,0.0,0.0,0.0,0.0,0.0,0.0,0.0,0.0,0.0,0.0,763.15,2.6730000972747803
0.16,0.0,0.0,0.16,0.14,0.0,0.04,0.04,0.0,0.35,0.03,0.08,0.0,0.0,0.0,0.0,0.0,0.0,0.0,0.0,0.0,0.0,764.15,2.6459999084472656
0.16,0.0,0.0,0.14,0.14,0.0,0.04,0.04,0.0,0.35,0.05,0.08,0.0,0.0,0.0,0.0,0.0,0.0,0.0,0.0,0.0,0.0,763.15,2.7100000381469727
0.7171717171717172,0.0,0.0,0.0,0.111011101110111,0.0,0.111011101110111,0.0,0.0,0.06000600060006,0.0,0.0,0.0,0.0,0.0,0.0,0.0,0.0,0.0,0.0,0.0,0.0,1055.15,2.4100000858306885
0.7154856902861941,0.0,0.0,0.0,0.1108977820443591,0.0002199956000879,0.1108977820443591,0.0,0.0016999660006799,0.0599988000239995,0.0,0.0,0.0,0.0,0.0,0.0,0.0,0.0,0.0,0.0,0.0,0.0,1049.15,2.4100000858306885
0.7082566605328425,0.0,0.0,0.0,0.1100088007040563,0.0002200176014081,0.1100088007040563,0.0,0.0017001360108808,0.0690055204416353,0.0,0.0,0.0,0.0,0.0,0.0,0.0,0.0,0.0,0.0,0.0,0.0,1039.15,2.4000000953674316
0.7052564205136409,0.0,0.0,0.0,0.1090087206976558,0.0002200176014081,0.1090087206976558,0.0,0.0017001360108808,0.0740059204736378,0.0,0.0,0.0,0.0,0.0,0.0,0.0,0.0,0.0,0.0,0.0,0.0,1031.15,2.390000104904175
0.7052564205136409,0.0,0.0,0.0,0.1090087206976558,0.0002200176014081,0.0990079206336506,0.0100008000640051,0.0017001360108808,0.0740059204736378,0.0,0.0,0.0,0.0,0.0,0.0,0.0,0.0,0.0,0.0,0.0,0.0,1024.15,2.390000104904175
0.7031703170317031,0.0,0.0,0.0,0.109010901090109,0.0,0.109010901090109,0.0,0.0,0.078007800780078,0.0,0.0,0.0,0.0,0.0,0.0,0.0,0.0,0.0,0.0,0.0,0.0,1034.15,2.380000114440918
0.6941694169416942,0.0,0.0,0.0,0.108010801080108,0.0,0.098009800980098,0.0,0.004000400040004,0.087008700870087,0.0,0.0,0.0,0.008000800080008,0.0,0.0,0.0,0.0,0.0,0.0,0.0,0.0,1014.15,2.4000000953674316
0.6971697169716972,0.0,0.0,0.0,0.108010801080108,0.0,0.089008900890089,0.0,0.0,0.097009700970097,0.0,0.0,0.0,0.008000800080008,0.0,0.0,0.0,0.0,0.0,0.0,0.0,0.0,1018.15,2.369999885559082
0.6715328467153284,0.0,0.0,0.0,0.1248875112488751,0.0,0.016998300169983,0.068993100689931,0.0016998300169983,0.046995300469953,0.0,0.0,0.0,0.067993200679932,0.0,0.0,0.0,0.0,0.0,0.0,0.0,0.0,1022.15,2.5799999237060547
0.6665333466653334,0.0,0.0,0.0,0.1318868113188681,0.0,0.012998700129987,0.073992600739926,0.0016998300169983,0.04999500049995,0.0,0.0,0.0,0.061993800619938,0.0,0.0,0.0,0.0,0.0,0.0,0.0,0.0,1037.15,2.549999952316284
0.6963303669633036,0.0,0.0,0.0,0.1218878112188781,0.0,0.0141985801419858,0.057994200579942,0.0016998300169983,0.04999500049995,0.0,0.0,0.0,0.056994300569943,0.0,0.0,0.0,0.0,0.0,0.0,0.0,0.0,1041.15,2.5199999809265137
0.6755,0.0,0.0,0.0,0.1291,0.0002,0.1171,0.0,0.002,0.0751,0.0,0.0,0.0,0.0,0.0,0.0,0.0,0.0,0.0,0.0,0.0,0.0,1036.15,2.4000000953674316
0.6725672567256726,0.0,0.0,0.0,0.1269126912691269,0.0002000200020002,0.1149114911491149,0.0,0.0017001700170017,0.0829082908290829,0.0,0.0,0.0,0.0,0.0,0.0,0.0,0.0,0.0,0.0,0.0,0.0,1027.15,2.4100000858306885
0.6789000000000001,0.0,0.0,0.0,0.1252,0.0002,0.1151,0.0,0.0017,0.0781,0.0,0.0,0.0,0.0,0.0,0.0,0.0,0.0,0.0,0.0,0.0,0.0,1033.15,2.4200000762939453
0.6692669266926692,0.0,0.0,0.0,0.1220122012201219,0.0002000200020002,0.114011401140114,0.0,0.0017001700170017,0.0920092009200919,0.0,0.0,0.0,0.0,0.0,0.0,0.0,0.0,0.0,0.0,0.0,0.0,1014.15,2.4000000953674316
0.6766541323305864,0.0,0.0,0.0,0.1273101848147851,0.0002200176014081,0.0650052004160332,0.0,0.0017001360108808,0.07830626450116,0.0,0.0,0.0,0.0500040003200256,0.0,0.0,0.0,0.0,0.0,0.0,0.0,0.0,1031.15,2.4800000190734863
0.7202576206096486,0.0,0.0,0.0,0.1140091207296583,0.0002200176014081,0.0990079206336506,0.0,0.0017001360108808,0.0640051204096327,0.0,0.0,0.0,0.0,0.0,0.0,0.0,0.0,0.0,0.0,0.0,0.0,1054.15,2.380000114440918
0.6652532202576206,0.0,0.0,0.0,0.1140091207296583,0.0002200176014081,0.1230098407872629,0.0,0.0017001360108808,0.0950076006080486,0.0,0.0,0.0,0.0,0.0,0.0,0.0,0.0,0.0,0.0,0.0,0.0,1004.15,2.4000000953674316
0.6652532202576206,0.0,0.0,0.0,0.1240099207936634,0.0002200176014081,0.1130090407232578,0.0,0.0017001360108808,0.0950076006080486,0.0,0.0,0.0,0.0,0.0,0.0,0.0,0.0,0.0,0.0,0.0,0.0,1016.15,2.4000000953674316
0.6651866962660746,0.0,0.0,0.0,0.1039979200415991,0.0002199956000879,0.1830963380732385,0.0,0.0016999660006799,0.0449991000179996,0.0,0.0,0.0,0.0,0.0,0.0,0.0,0.0,0.0,0.0,0.0,0.0,1012.15,2.5
0.6351872962540749,0.0,0.0,0.0,0.1039979200415991,0.0002199956000879,0.2130957380852382,0.0,0.0016999660006799,0.0449991000179996,0.0,0.0,0.0,0.0,0.0,0.0,0.0,0.0,0.0,0.0,0.0,0.0,1005.15,2.549999952316284
0.7052564205136409,0.0,0.0,0.0,0.1090087206976558,0.0002200176014081,0.0890071205696455,0.0200016001280102,0.0017001360108808,0.0740059204736378,0.0,0.0,0.0,0.0,0.0,0.0,0.0,0.0,0.0,0.0,0.0,0.0,1015.15,2.380000114440918
0.7052564205136409,0.0,0.0,0.0,0.1090087206976558,0.0002200176014081,0.0990079206336506,0.0,0.0017001360108808,0.0740059204736378,0.0,0.0,0.0,0.0100008000640051,0.0,0.0,0.0,0.0,0.0,0.0,0.0,0.0,1025.15,2.4100000858306885
0.7052564205136409,0.0,0.0,0.0,0.1090087206976558,0.0002200176014081,0.0890071205696455,0.0,0.0017001360108808,0.0740059204736378,0.0,0.0,0.0,0.0200016001280102,0.0,0.0,0.0,0.0,0.0,0.0,0.0,0.0,1026.15,2.4200000762939453
0.7171717171717172,0.0,0.0,0.0,0.111011101110111,0.0,0.131013101310131,0.0,0.0,0.04000400040004,0.0,0.0,0.0,0.0,0.0,0.0,0.0,0.0,0.0,0.0,0.0,0.0,1059.15,2.444999933242798
0.7171,0.0,0.0,0.0,0.111,0.0,0.171,0.0,0.0,0.0,0.0,0.0,0.0,0.0,0.0,0.0,0.0,0.0,0.0,0.0,0.0,0.0,1099.15,2.509999990463257
0.6647664766476646,0.0,0.0,0.0,0.1091109110911091,0.0003000300030003,0.0681068106810681,0.028002800280028,0.0018001800180017,0.1101110111011101,0.0,0.0,0.0,0.0169016901690168,0.0,0.0,0.0,0.0,0.0,0.0,0.0,0.0,980.15,2.4000000953674316
0.6766541323305864,0.0,0.0,0.0,0.1273101848147851,0.0002200176014081,0.1050084006720537,0.0100008000640051,0.0017001360108808,0.07830626450116,0.0,0.0,0.0,0.0,0.0,0.0,0.0,0.0,0.0,0.0,0.0,0.0,1031.15,2.4100000858306885
0.6766541323305864,0.0,0.0,0.0,0.1273101848147851,0.0002200176014081,0.0850068005440435,0.0300024001920153,0.0017001360108808,0.07830626450116,0.0,0.0,0.0,0.0,0.0,0.0,0.0,0.0,0.0,0.0,0.0,0.0,1022.15,2.4000000953674316
0.6766541323305864,0.0,0.0,0.0,0.1273101848147851,0.0002200176014081,0.0650052004160332,0.0500040003200256,0.0017001360108808,0.07830626450116,0.0,0.0,0.0,0.0,0.0,0.0,0.0,0.0,0.0,0.0,0.0,0.0,1019.15,2.4000000953674316
0.7171717171717172,0.0,0.0,0.0,0.111011101110111,0.0,0.111011101110111,0.0,0.0,0.06000600060006,0.0,0.0,0.0,0.0,0.0,0.0,0.0,0.0,0.0,0.0,0.0,0.0,1055.15,2.4100000858306885
0.7154856902861941,0.0,0.0,0.0,0.1108977820443591,0.0002199956000879,0.1108977820443591,0.0,0.0016999660006799,0.0599988000239995,0.0,0.0,0.0,0.0,0.0,0.0,0.0,0.0,0.0,0.0,0.0,0.0,1049.15,2.4100000858306885
0.7082566605328425,0.0,0.0,0.0,0.1100088007040563,0.0002200176014081,0.1100088007040563,0.0,0.0017001360108808,0.0690055204416353,0.0,0.0,0.0,0.0,0.0,0.0,0.0,0.0,0.0,0.0,0.0,0.0,1039.15,2.4000000953674316
0.7052564205136409,0.0,0.0,0.0,0.1090087206976558,0.0002200176014081,0.0990079206336506,0.0100008000640051,0.0017001360108808,0.0740059204736378,0.0,0.0,0.0,0.0,0.0,0.0,0.0,0.0,0.0,0.0,0.0,0.0,1031.15,2.390000104904175
0.7052564205136409,0.0,0.0,0.0,0.1090087206976558,0.0002200176014081,0.0990079206336506,0.0100008000640051,0.0017001360108808,0.0740059204736378,0.0,0.0,0.0,0.0,0.0,0.0,0.0,0.0,0.0,0.0,0.0,0.0,1024.15,2.390000104904175
0.7031703170317031,0.0,0.0,0.0,0.109010901090109,0.0,0.109010901090109,0.0,0.0,0.078007800780078,0.0,0.0,0.0,0.0,0.0,0.0,0.0,0.0,0.0,0.0,0.0,0.0,1034.15,2.380000114440918
0.6755,0.0,0.0,0.0,0.1291,0.0002,0.1171,0.0,0.002,0.0751,0.0,0.0,0.0,0.0,0.0,0.0,0.0,0.0,0.0,0.0,0.0,0.0,1036.15,2.4000000953674316
0.6725672567256726,0.0,0.0,0.0,0.1269126912691269,0.0002000200020002,0.1149114911491149,0.0,0.0017001700170017,0.0829082908290829,0.0,0.0,0.0,0.0,0.0,0.0,0.0,0.0,0.0,0.0,0.0,0.0,1027.15,2.4100000858306885
0.6789000000000001,0.0,0.0,0.0,0.1252,0.0002,0.1151,0.0,0.0017,0.0781,0.0,0.0,0.0,0.0,0.0,0.0,0.0,0.0,0.0,0.0,0.0,0.0,1033.15,2.4200000762939453
0.7202576206096486,0.0,0.0,0.0,0.1140091207296583,0.0002200176014081,0.0990079206336506,0.0,0.0017001360108808,0.0640051204096327,0.0,0.0,0.0,0.0,0.0,0.0,0.0,0.0,0.0,0.0,0.0,0.0,1054.15,2.380000114440918
0.6652532202576206,0.0,0.0,0.0,0.1140091207296583,0.0002200176014081,0.1230098407872629,0.0,0.0017001360108808,0.0950076006080486,0.0,0.0,0.0,0.0,0.0,0.0,0.0,0.0,0.0,0.0,0.0,0.0,1004.15,2.4000000953674316
0.7052564205136409,0.0,0.0,0.0,0.1090087206976558,0.0002200176014081,0.0890071205696455,0.0200016001280102,0.0017001360108808,0.0740059204736378,0.0,0.0,0.0,0.0,0.0,0.0,0.0,0.0,0.0,0.0,0.0,0.0,1015.15,2.380000114440918
0.7052564205136409,0.0,0.0,0.0,0.1090087206976558,0.0002200176014081,0.0990079206336506,0.0,0.0017001360108808,0.0740059204736378,0.0,0.0,0.0,0.0100008000640051,0.0,0.0,0.0,0.0,0.0,0.0,0.0,0.0,1025.15,2.4100000858306885
0.7052564205136409,0.0,0.0,0.0,0.1090087206976558,0.0002200176014081,0.0890071205696455,0.0,0.0017001360108808,0.0740059204736378,0.0,0.0,0.0,0.0200016001280102,0.0,0.0,0.0,0.0,0.0,0.0,0.0,0.0,1026.15,2.4200000762939453
0.7171717171717172,0.0,0.0,0.0,0.111011101110111,0.0,0.131013101310131,0.0,0.0,0.04000400040004,0.0,0.0,0.0,0.0,0.0,0.0,0.0,0.0,0.0,0.0,0.0,0.0,1059.15,2.444999933242798
0.7171,0.0,0.0,0.0,0.111,0.0,0.171,0.0,0.0,0.0,0.0,0.0,0.0,0.0,0.0,0.0,0.0,0.0,0.0,0.0,0.0,0.0,1099.15,2.509999990463257
0.6647664766476646,0.0,0.0,0.0,0.1091109110911091,0.0003000300030003,0.0681068106810681,0.028002800280028,0.0018001800180017,0.1101110111011101,0.0,0.0,0.0,0.0169016901690168,0.0,0.0,0.0,0.0,0.0,0.0,0.0,0.0,980.15,2.4000000953674316
0.6766541323305864,0.0,0.0,0.0,0.1273101848147851,0.0002200176014081,0.1050084006720537,0.0100008000640051,0.0017001360108808,0.07830626450116,0.0,0.0,0.0,0.0,0.0,0.0,0.0,0.0,0.0,0.0,0.0,0.0,1031.15,2.4100000858306885
0.6766541323305864,0.0,0.0,0.0,0.1273101848147851,0.0002200176014081,0.0850068005440435,0.0300024001920153,0.0017001360108808,0.07830626450116,0.0,0.0,0.0,0.0,0.0,0.0,0.0,0.0,0.0,0.0,0.0,0.0,1022.15,2.4000000953674316
0.6766541323305864,0.0,0.0,0.0,0.1273101848147851,0.0002200176014081,0.0650052004160332,0.0500040003200256,0.0017001360108808,0.07830626450116,0.0,0.0,0.0,0.0,0.0,0.0,0.0,0.0,0.0,0.0,0.0,0.0,1019.15,2.4000000953674316
0.7171717171717172,0.0,0.0,0.0,0.111011101110111,0.0,0.111011101110111,0.0,0.0,0.06000600060006,0.0,0.0,0.0,0.0,0.0,0.0,0.0,0.0,0.0,0.0,0.0,0.0,1055.15,2.4100000858306885
0.7154856902861941,0.0,0.0,0.0,0.1108977820443591,0.0002199956000879,0.1108977820443591,0.0,0.0016999660006799,0.0599988000239995,0.0,0.0,0.0,0.0,0.0,0.0,0.0,0.0,0.0,0.0,0.0,0.0,1049.15,2.4100000858306885
0.7082566605328425,0.0,0.0,0.0,0.1100088007040563,0.0002200176014081,0.1100088007040563,0.0,0.0017001360108808,0.0690055204416353,0.0,0.0,0.0,0.0,0.0,0.0,0.0,0.0,0.0,0.0,0.0,0.0,1039.15,2.4000000953674316
0.7052564205136409,0.0,0.0,0.0,0.1090087206976558,0.0002200176014081,0.1090087206976558,0.0,0.0017001360108808,0.0740059204736378,0.0,0.0,0.0,0.0,0.0,0.0,0.0,0.0,0.0,0.0,0.0,0.0,1031.15,2.390000104904175
0.7052564205136409,0.0,0.0,0.0,0.1090087206976558,0.0002200176014081,0.0990079206336506,0.0100008000640051,0.0017001360108808,0.0740059204736378,0.0,0.0,0.0,0.0,0.0,0.0,0.0,0.0,0.0,0.0,0.0,0.0,1024.15,2.390000104904175
0.7031703170317031,0.0,0.0,0.0,0.109010901090109,0.0,0.109010901090109,0.0,0.0,0.078007800780078,0.0,0.0,0.0,0.0,0.0,0.0,0.0,0.0,0.0,0.0,0.0,0.0,1034.15,2.380000114440918
0.6755,0.0,0.0,0.0,0.1291,0.0002,0.1171,0.0,0.002,0.0751,0.0,0.0,0.0,0.0,0.0,0.0,0.0,0.0,0.0,0.0,0.0,0.0,1036.15,2.4000000953674316
0.6725672567256726,0.0,0.0,0.0,0.1269126912691269,0.0002000200020002,0.1149114911491149,0.0,0.0017001700170017,0.0829082908290829,0.0,0.0,0.0,0.0,0.0,0.0,0.0,0.0,0.0,0.0,0.0,0.0,1027.15,2.4100000858306885
0.6789000000000001,0.0,0.0,0.0,0.1252,0.0002,0.1151,0.0,0.0017,0.0781,0.0,0.0,0.0,0.0,0.0,0.0,0.0,0.0,0.0,0.0,0.0,0.0,1033.15,2.4200000762939453
0.7202576206096486,0.0,0.0,0.0,0.1140091207296583,0.0002200176014081,0.0990079206336506,0.0,0.0017001360108808,0.0640051204096327,0.0,0.0,0.0,0.0,0.0,0.0,0.0,0.0,0.0,0.0,0.0,0.0,1054.15,2.380000114440918
0.7052564205136409,0.0,0.0,0.0,0.1090087206976558,0.0002200176014081,0.0890071205696455,0.0200016001280102,0.0017001360108808,0.0740059204736378,0.0,0.0,0.0,0.0,0.0,0.0,0.0,0.0,0.0,0.0,0.0,0.0,1015.15,2.380000114440918
0.7052564205136409,0.0,0.0,0.0,0.1090087206976558,0.0002200176014081,0.0990079206336506,0.0,0.0017001360108808,0.0740059204736378,0.0,0.0,0.0,0.0100008000640051,0.0,0.0,0.0,0.0,0.0,0.0,0.0,0.0,1025.15,2.4100000858306885
0.7052564205136409,0.0,0.0,0.0,0.1090087206976558,0.0002200176014081,0.0890071205696455,0.0,0.0017001360108808,0.0740059204736378,0.0,0.0,0.0,0.0200016001280102,0.0,0.0,0.0,0.0,0.0,0.0,0.0,0.0,1026.15,2.4200000762939453
0.7171717171717172,0.0,0.0,0.0,0.111011101110111,0.0,0.131013101310131,0.0,0.0,0.04000400040004,0.0,0.0,0.0,0.0,0.0,0.0,0.0,0.0,0.0,0.0,0.0,0.0,1059.15,2.444999933242798
0.7171,0.0,0.0,0.0,0.111,0.0,0.171,0.0,0.0,0.0,0.0,0.0,0.0,0.0,0.0,0.0,0.0,0.0,0.0,0.0,0.0,0.0,1099.15,2.509999990463257
0.6647664766476646,0.0,0.0,0.0,0.1091109110911091,0.0003000300030003,0.0681068106810681,0.028002800280028,0.0018001800180017,0.1101110111011101,0.0,0.0,0.0,0.0169016901690168,0.0,0.0,0.0,0.0,0.0,0.0,0.0,0.0,980.15,2.4000000953674316
0.6766541323305864,0.0,0.0,0.0,0.1273101848147851,0.0002200176014081,0.1050084006720537,0.0100008000640051,0.0017001360108808,0.07830626450116,0.0,0.0,0.0,0.0,0.0,0.0,0.0,0.0,0.0,0.0,0.0,0.0,1031.15,2.4100000858306885
0.6766541323305864,0.0,0.0,0.0,0.1273101848147851,0.0002200176014081,0.0850068005440435,0.0300024001920153,0.0017001360108808,0.07830626450116,0.0,0.0,0.0,0.0,0.0,0.0,0.0,0.0,0.0,0.0,0.0,0.0,1022.15,2.4000000953674316
0.6766541323305864,0.0,0.0,0.0,0.1273101848147851,0.0002200176014081,0.0650052004160332,0.0500040003200256,0.0017001360108808,0.07830626450116,0.0,0.0,0.0,0.0,0.0,0.0,0.0,0.0,0.0,0.0,0.0,0.0,1019.15,2.4000000953674316
0.2533999999999999,0.0,0.0115999999999999,0.0,0.0,0.0,0.1132999999999999,0.0,0.0,0.1594999999999999,0.0474999999999999,0.2712,0.0092,0.0,0.0254999999999999,0.0567999999999999,0.052,0.0,0.0,0.0,0.0,0.0,849.15,3.940000057220459
0.1604,0.0,0.0121999999999999,0.0,0.0,0.0,0.1193,0.0,0.0,0.2212,0.05,0.2855999999999999,0.0097,0.0,0.0269,0.0599,0.0548,0.0,0.0,0.0,0.0,0.0,834.15,3.990000009536743
0.085008500850085,0.0,0.0127012701270127,0.0,0.0,0.0,0.1242124212421242,0.0,0.0,0.2712271227122712,0.0521052105210521,0.2973297329732973,0.0101010101010101,0.0,0.028002800280028,0.0623062306230623,0.057005700570057,0.0,0.0,0.0,0.0,0.0,822.15,4.019999980926514
0.0886999999999999,0.0,0.0133,0.0,0.0,0.0,0.1295,0.0,0.0,0.2829,0.0542,0.31,0.0105,0.0,0.0292,0.0223,0.0594,0.0,0.0,0.0,0.0,0.0,820.15,4.03000020980835
0.0849999999999999,0.0,0.0126999999999999,0.0,0.0,0.0,0.1241999999999999,0.0,0.0,0.2712,0.0,0.3491999999999999,0.0100999999999999,0.0,0.0279999999999999,0.0625999999999999,0.0569999999999999,0.0,0.0,0.0,0.0,0.0,819.15,3.9600000381469727
0.0875087508750875,0.0,0.0131013101310131,0.0,0.0,0.0,0.1278127812781277,0.0,0.0,0.2791279127912791,0.0253025302530253,0.3339333933393339,0.0104010401040104,0.0,0.0,0.0642064206420642,0.0586058605860586,0.0,0.0,0.0,0.0,0.0,814.15,3.7899999618530273
0.0872912708729127,0.0,0.012998700129987,0.0,0.0,0.0,0.1274872512748725,0.0,0.0,0.3051694830516948,0.0,0.3052694730526947,0.0103989601039896,0.0,0.0287971202879712,0.063993600639936,0.0585941405859414,0.0,0.0,0.0,0.0,0.0,828.15,3.849999904632568
0.0892999999999999,0.0,0.0133,0.0,0.0,0.0,0.073,0.0,0.0,0.3136,0.0547,0.3123,0.0106,0.0,0.0294,0.0224,0.0814,0.0,0.0,0.0,0.0,0.0,826.15,4.03000020980835
0.0861913808619137,0.0,0.0128987101289871,0.0,0.0,0.0,0.0704929507049294,0.0,0.0,0.3026697330266972,0.0527947205279471,0.3013698630136985,0.0102989701029897,0.0,0.0283971602839715,0.090890910908909,0.043995600439956,0.0,0.0,0.0,0.0,0.0,827.15,3.9600000381469727
0.1108,0.0,0.0133,0.0,0.0,0.0,0.0372,0.0,0.0,0.3136,0.0547,0.3123,0.0106,0.0,0.0294,0.0366999999999999,0.0814,0.0,0.0,0.0,0.0,0.0,830.15,4.0
0.1108,0.0,0.0133,0.0,0.0,0.0,0.0372,0.0,0.0106,0.3136,0.0547,0.3123,0.0,0.0,0.0294,0.0366999999999999,0.0814,0.0,0.0,0.0,0.0,0.0,840.15,3.9700000286102295
0.1108,0.0,0.0133,0.0106,0.0,0.0,0.0372,0.0,0.0,0.3136,0.0547,0.3123,0.0,0.0,0.0294,0.0366999999999999,0.0814,0.0,0.0,0.0,0.0,0.0,836.15,3.990000009536743
0.1062893710628937,0.0,0.0127987201279872,0.0,0.0,0.0,0.0356964303569643,0.0,0.0068993100689931,0.3007699230076992,0.0522947705229477,0.2992700729927007,0.0032996700329967,0.0,0.0281971802819718,0.0352964703529647,0.077992200779922,0.0,0.0,0.0,0.0,0.0,833.15,4.130000114440918
0.1085108510851085,0.0,0.013001300130013,0.0,0.0,0.0,0.0365036503650365,0.0,0.007000700070007,0.307030703070307,0.0534053405340534,0.3056305630563056,0.0033003300330033,0.0,0.0288028802880288,0.036003600360036,0.1008100810081008,0.0,0.0,0.0,0.0,0.0,836.15,4.019999980926514
0.1085,0.0,0.013,0.0,0.0,0.0,0.0365,0.0,0.007,0.3071,0.0534,0.3056,0.0033,0.0,0.0288,0.036,0.0797,0.0,0.0,0.0,0.0,0.0,841.15,4.159999847412109
0.1117111711171117,0.0,0.0,0.0,0.0,0.0,0.0361036103610361,0.0,0.0072007200720071,0.3231323132313231,0.055005500550055,0.3146314631463146,0.0034003400340034,0.0,0.0297029702970297,0.0371037103710371,0.0820082008200819,0.0,0.0,0.0,0.0,0.0,834.15,3.9600000381469727
0.1077215443088617,0.0,0.0408081616323264,0.0,0.0,0.0,0.0361072214442888,0.0,0.007001400280056,0.3049609921984397,0.0531106221244248,0.3035607121424285,0.0033006601320264,0.0,0.0286057211442288,0.0357071414282856,0.0791158231646329,0.0,0.0,0.0,0.0,0.0,840.15,4.019999980926514
