Repository: dorukdogular/vitreos

# Data

## Source

Glass property data is sourced from the [SciGlass database](https://github.com/epam/SciGlass) (EPAM Systems), made available under the [Open Database License (ODbL)](https://opendatacommons.org/licenses/odbl/1-0/). Accessed via the [glasspy](https://github.com/drcassar/glasspy) Python library.

## Files tracked in git

| File | Description |
|---|---|
| `clean.csv` | Deduplicated glass-forming ability dataset (11858 rows) |
| `tg_dataset.csv` | 76377 glasses with Tg (K) and 22 oxide mol% features |
| `tg_density_dataset.csv` | 31173 glasses with both Tg (K) and density (g/cm³) |

File: data/tg_density_dataset.csv (part 85 of 109)
SiO2,P2O5,ZrO2,Na2O,Al2O3,Fe2O3,CaO,MgO,K2O,B2O3,BaO,ZnO,Li2O,SrO,La2O3,TiO2,Nb2O5,PbO,Sb2O3,Bi2O3,TeO2,Se,Tg,density
0.1085,0.0,0.013,0.0,0.0,0.0,0.0365,0.0,0.007,0.3071,0.0534,0.3056,0.0033,0.0,0.0288,0.036,0.0797,0.0,0.0,0.0,0.0,0.0,845.15,4.159999847412109
0.1063,0.0,0.0128,0.0,0.0,0.0,0.0357,0.0,0.0069,0.3005,0.0523,0.2994,0.0033,0.0,0.0282,0.0353,0.078,0.0,0.0,0.0,0.0,0.0,850.15,4.329999923706055
0.1085,0.0,0.013,0.0,0.0,0.0,0.0365,0.0,0.007,0.3071,0.0534,0.3056,0.0033,0.0,0.0288,0.036,0.0797,0.0,0.0,0.0,0.0,0.0,843.15,4.050000190734863
0.1085108510851085,0.0,0.013001300130013,0.0,0.0,0.0,0.0365036503650365,0.0,0.007000700070007,0.307030703070307,0.0534053405340534,0.3056305630563056,0.0033003300330033,0.0,0.0499049904990499,0.036003600360036,0.0797079707970797,0.0,0.0,0.0,0.0,0.0,842.15,4.119999885559082
0.1063,0.0,0.0128,0.0,0.0,0.0,0.0356999999999999,0.0,0.0069,0.3005,0.0523,0.2994,0.0033,0.0,0.0695,0.0353,0.078,0.0,0.0,0.0,0.0,0.0,846.15,4.239999771118164
0.1108110811081108,0.0,0.0133013301330133,0.0,0.0,0.0,0.037003700370037,0.0,0.0072007200720071,0.3136313631363136,0.0547054705470547,0.3123312331233123,0.0034003400340034,0.0,0.0151015101510151,0.0367036703670367,0.0814081408140814,0.0,0.0,0.0,0.0,0.0,838.15,4.010000228881836
0.1107889211078892,0.0,0.0132986701329867,0.0,0.0,0.0,0.0371962803719628,0.0,0.0071992800719928,0.3135686431356864,0.0546945305469453,0.3122687731226877,0.0033996600339966,0.0,0.0150984901509849,0.0366963303669633,0.0813918608139186,0.0,0.0,0.0,0.0,0.0,839.15,3.930000066757202
0.1157999999999999,0.0,0.0139999999999999,0.0,0.0,0.0,0.0387999999999999,0.0,0.0074999999999999,0.3277,0.0569999999999999,0.2812999999999999,0.0035999999999999,0.0,0.0307999999999999,0.0383999999999999,0.0850999999999999,0.0,0.0,0.0,0.0,0.0,839.15,3.930000066757202
0.1212878712128787,0.0,0.0145985401459854,0.0,0.0,0.0,0.0406959304069593,0.0,0.0077992200779922,0.343065693430657,0.0597940205979402,0.2473752624737526,0.0037996200379962,0.0,0.0321967803219678,0.0402959704029597,0.0890910908909109,0.0,0.0,0.0,0.0,0.0,843.15,3.880000114440918
0.1020897910208979,0.0,0.0122987701229877,0.0,0.0,0.0,0.0342965703429657,0.0,0.0065993400659934,0.2885711428857115,0.0502949705029497,0.3667633236676333,0.0031996800319968,0.0,0.0270972902709729,0.0338966103389661,0.0748925107489251,0.0,0.0,0.0,0.0,0.0,830.15,4.059999942779541
0.0982,0.0,0.0118,0.0,0.0,0.0,0.033,0.0,0.0064,0.2777,0.0483,0.3909000000000001,0.003,0.0,0.026,0.0326,0.0721,0.0,0.0,0.0,0.0,0.0,826.15,4.099999904632568
0.1062787442511498,0.0,0.0127974405118976,0.0,0.0,0.0,0.0356928614277144,0.0,0.0068986202759448,0.3006398720255949,0.0936812637472505,0.2992401519696061,0.0032993401319736,0.0,0.0281943611277744,0.0352929414117176,0.0779844031193761,0.0,0.0,0.0,0.0,0.0,836.15,4.079999923706055
0.1021,0.0,0.0123,0.0,0.0,0.0,0.0343,0.0,0.0066,0.2886,0.1295,0.2875,0.0032,0.0,0.0271,0.0339,0.0749,0.0,0.0,0.0,0.0,0.0,834.15,4.170000076293945
0.0976902309769023,0.0,0.0116988301169883,0.0,0.0,0.0,0.0327967203279671,0.0,0.0062993700629937,0.2816718328167183,0.1618838116188381,0.274972502749725,0.002999700029997,0.0,0.0258974102589741,0.0323967603239676,0.0716928307169283,0.0,0.0,0.0,0.0,0.0,832.15,4.25
0.1102110211021102,0.0,0.0133013301330133,0.0,0.0,0.0,0.037003700370037,0.0,0.0071007100710071,0.3083308330833083,0.0544054405440544,0.3106310631063106,0.0034003400340034,0.0,0.0328032803280328,0.0472047204720472,0.0756075607560756,0.0,0.0,0.0,0.0,0.0,838.15,4.0
0.1047895210478952,0.0,0.0125987401259874,0.0,0.0,0.0,0.0351964803519648,0.0406959304069593,0.0067993200679932,0.2965703429657034,0.0515948405159484,0.2950704929507049,0.0031996800319968,0.0,0.0417958204179582,0.0347965203479652,0.0768923107689231,0.0,0.0,0.0,0.0,0.0,839.15,3.9600000381469727
0.1020897910208979,0.0,0.0122987701229877,0.0,0.0,0.0,0.0342965703429657,0.0792920707929207,0.0065993400659934,0.2885711428857115,0.0502949705029497,0.2874712528747126,0.0031996800319968,0.0,0.0270972902709729,0.0338966103389661,0.0748925107489251,0.0,0.0,0.0,0.0,0.0,841.15,3.950000047683716
0.106,0.0,0.0126,0.0,0.0,0.0,0.0352,0.0,0.0068,0.2962,0.0515,0.2946999999999999,0.0032,0.0406,0.0417,0.0347,0.0768,0.0,0.0,0.0,0.0,0.0,837.15,4.03000020980835
0.1020897910208979,0.0,0.0122987701229877,0.0,0.0,0.0,0.0342965703429657,0.0,0.0065993400659934,0.2885711428857115,0.0502949705029497,0.2874712528747126,0.0031996800319968,0.0792920707929207,0.0270972902709729,0.0338966103389661,0.0748925107489251,0.0,0.0,0.0,0.0,0.0,837.15,4.079999923706055
0.1108110811081108,0.0,0.0133013301330133,0.0,0.0,0.0,0.0,0.0,0.0072007200720071,0.31003100310031,0.0918091809180918,0.3123312331233123,0.0034003400340034,0.0,0.033003300330033,0.0367036703670367,0.0814081408140814,0.0,0.0,0.0,0.0,0.0,835.15,4.099999904632568
0.1108110811081108,0.0,0.0133013301330133,0.0,0.0,0.0,0.0,0.0,0.0144014401440144,0.2956295629562956,0.0918091809180918,0.3123312331233123,0.0106010601060106,0.0,0.033003300330033,0.0367036703670367,0.0814081408140814,0.0,0.0,0.0,0.0,0.0,824.15,4.099999904632568
0.1085,0.0,0.013,0.0,0.0,0.0,0.0,0.0,0.0139999999999999,0.2895,0.0899,0.3056,0.0315,0.0,0.0323,0.036,0.0797,0.0,0.0,0.0,0.0,0.0,805.15,4.090000152587891
0.112011201120112,0.0,0.0134013401340134,0.0,0.0,0.0,0.0,0.0,0.0,0.3135313531353135,0.0927092709270927,0.3155315531553155,0.0,0.0,0.0334033403340334,0.0372037203720372,0.0822082208220822,0.0,0.0,0.0,0.0,0.0,845.15,4.110000133514404
0.1085108510851085,0.0,0.013001300130013,0.0211021102110211,0.0,0.0,0.0,0.0,0.014001400140014,0.2895289528952895,0.0899089908990899,0.3056305630563056,0.0103010301030103,0.0,0.0323032303230323,0.036003600360036,0.0797079707970797,0.0,0.0,0.0,0.0,0.0,806.15,4.070000171661377
0.1085108510851085,0.0,0.013001300130013,0.0,0.0,0.0,0.0,0.0,0.0351035103510351,0.2895289528952895,0.0899089908990899,0.3056305630563056,0.0103010301030103,0.0,0.0323032303230323,0.036003600360036,0.0797079707970797,0.0,0.0,0.0,0.0,0.0,814.15,4.039999961853027
0.1085,0.0,0.013,0.0,0.0210999999999999,0.0,0.0,0.0,0.0069999999999999,0.3036,0.0899,0.3056,0.0033,0.0,0.0323,0.036,0.0797,0.0,0.0,0.0,0.0,0.0,836.15,4.050000190734863
0.0257999999999999,0.0,0.0138999999999999,0.0,0.0,0.0,0.0,0.0,0.0074999999999999,0.3688999999999999,0.0959999999999999,0.3263,0.0035999999999999,0.0,0.0344999999999999,0.0383999999999999,0.0850999999999999,0.0,0.0,0.0,0.0,0.0,826.15,4.139999866485596
0.0,0.0,0.0141014101410141,0.0,0.0,0.0,0.0,0.0,0.0076007600760076,0.3868386838683869,0.0972097209720972,0.3306330633063307,0.0036003600360036,0.0,0.0349034903490349,0.0389038903890389,0.0862086208620862,0.0,0.0,0.0,0.0,0.0,823.15,4.150000095367432
0.1107999999999999,0.0,0.0133,0.0,0.0,0.0,0.0,0.0,0.0071999999999999,0.3099999999999999,0.0917999999999999,0.3122999999999999,0.0034,0.0,0.0186999999999999,0.0366999999999999,0.0814,0.0,0.0,0.0,0.0,0.0,838.15,4.150000095367432
0.1123887611238876,0.0,0.0134986501349865,0.0,0.0,0.0,0.0,0.0,0.0072992700729927,0.3143685631436856,0.0931906809319068,0.3166683331666833,0.0034996500349965,0.0,0.0334966503349665,0.0083991600839916,0.0971902809719028,0.0,0.0,0.0,0.0,0.0,835.15,4.130000114440918
0.1108,0.0,0.0277,0.0,0.0,0.0,0.0,0.0,0.0072,0.31,0.0917999999999999,0.3123,0.0034,0.0,0.0258,0.0224,0.0886,0.0,0.0,0.0,0.0,0.0,835.15,4.090000152587891
0.1115,0.0,0.0134,0.0,0.0,0.0,0.0,0.0,0.0072,0.312,0.0925,0.3074,0.0035,0.0,0.0332,0.0084,0.0892,0.0,0.0,0.0,0.0,0.0,834.15,4.190000057220459
0.1125887411258874,0.0,0.0135986401359864,0.0,0.0072992700729927,0.0,0.0,0.0,0.0145985401459854,0.3004699530046996,0.0787921207879212,0.3136686331366863,0.0107989201079892,0.0,0.0334966503349665,0.0227977202279772,0.0918908109189081,0.0,0.0,0.0,0.0,0.0,823.15,4.070000171661377
0.1125999999999999,0.0,0.0136,0.0,0.0073,0.0,0.0,0.0,0.0,0.3258,0.0788,0.3137,0.0,0.0,0.0335,0.0227999999999999,0.0919,0.0,0.0,0.0,0.0,0.0,845.15,4.070000171661377
0.0,0.0,0.0,0.0,0.0,0.0,0.0,0.0,0.0,0.5479999999999999,0.0,0.0,0.4,0.0,0.0,0.0,0.0,0.0,0.0,0.0,0.0,0.0,722.15,2.5369999408721924
0.0,0.0,0.0,0.0,0.0,0.0,0.0,0.0,0.0,0.546,0.0,0.0,0.4,0.0,0.0,0.0,0.0,0.0,0.0,0.0,0.0,0.0,721.15,2.5460000038146973
0.0,0.0,0.0,0.0,0.0,0.0,0.0,0.0,0.0,0.544,0.0,0.0,0.4,0.0,0.0,0.0,0.0,0.0,0.0,0.0,0.0,0.0,719.15,2.559000015258789
0.0,0.0,0.0,0.0,0.0,0.0,0.0,0.0,0.0,0.542,0.0,0.0,0.4,0.0,0.0,0.0,0.0,0.0,0.0,0.0,0.0,0.0,726.15,2.617000102996826
0.0,0.0,0.0,0.0,0.0,0.0,0.0,0.15,0.0,0.5,0.0,0.0,0.1,0.0,0.0,0.0,0.0,0.0,0.0,0.25,0.0,0.0,709.15,4.559999942779541
0.0,0.0,0.0,0.0,0.0,0.0,0.0,0.2,0.0,0.5,0.0,0.0,0.05,0.0,0.0,0.0,0.0,0.0,0.0,0.25,0.0,0.0,723.15,4.510000228881836
0.0,0.0,0.0,0.0,0.0,0.0,0.0,0.25,0.0,0.5,0.0,0.0,0.0,0.0,0.0,0.0,0.0,0.0,0.0,0.25,0.0,0.0,743.15,4.269999980926514
0.0,0.0,0.0,0.0,0.0,0.0,0.0,0.0,0.0,0.5,0.0,0.0,0.25,0.0,0.0,0.0,0.0,0.0,0.0,0.25,0.0,0.0,671.15,4.480000019073486
0.0,0.0,0.0,0.0,0.0,0.0,0.0,0.05,0.0,0.5,0.0,0.0,0.2,0.0,0.0,0.0,0.0,0.0,0.0,0.25,0.0,0.0,682.15,4.449999809265137
0.0,0.0,0.0,0.0,0.0,0.0,0.0,0.1,0.0,0.5,0.0,0.0,0.15,0.0,0.0,0.0,0.0,0.0,0.0,0.25,0.0,0.0,696.15,4.599999904632568
0.7151855703087506,0.0,0.0,0.0,0.1109822428411454,0.0001999680051191,0.1112821948488242,0.0,0.001699728043513,0.0597904335306351,0.0,0.0,0.0,0.0,0.0,0.0,0.0,0.0,0.0,0.0,0.0,0.0,1049.15,2.4100000858306885
0.7160570365778053,0.0,0.0,0.0,0.110693358398496,0.0001999880007199,0.0994940303581785,0.0112993220406775,0.0016998980061196,0.0596964182149071,0.0,0.0,0.0,0.0,0.0,0.0,0.0,0.0,0.0,0.0,0.0,0.0,1042.15,2.4000000953674316
0.7056917399261904,0.0,0.0,0.0,0.1206156800384049,0.0002000260033804,0.1108144058727634,0.0,0.0017002210287337,0.060107814015822,0.0,0.0,0.0,0.0,0.0,0.0,0.0,0.0,0.0,0.0,0.0,0.0,1055.15,2.4100000858306885
0.7256725672567257,0.0,0.0,0.0,0.1007100710071007,0.0002400240024002,0.1106110611061106,0.0,0.0016001600160016,0.0603060306030603,0.0,0.0,0.0,0.0,0.0,0.0,0.0,0.0,0.0,0.0,0.0,0.0,1040.15,2.390000104904175
0.7075283011320452,0.0,0.0,0.0,0.1095043801752069,0.00020000800032,0.1215048601944077,0.0,0.0017000680027201,0.0587023480939237,0.0,0.0,0.0,0.0,0.0,0.0,0.0,0.0,0.0,0.0,0.0,0.0,1040.15,2.4200000762939453
0.7080867061270196,0.0,0.0,0.0,0.1097824348104303,0.0001999680051191,0.1101823708206687,0.0,0.001699728043513,0.0691889297712366,0.0,0.0,0.0,0.0,0.0,0.0,0.0,0.0,0.0,0.0,0.0,0.0,1039.15,2.390000104904175
0.705087186050232,0.0,0.0,0.0,0.1091825307950728,0.0001999680051191,0.1090825467925132,0.0,0.001699728043513,0.0738881778915373,0.0,0.0,0.0,0.0,0.0,0.0,0.0,0.0,0.0,0.0,0.0,0.0,1030.15,2.390000104904175
0.7046872500399937,0.0,0.0,0.0,0.1095824668053111,0.0001999680051191,0.0995840665493521,0.0096984482482802,0.001699728043513,0.0736882098864181,0.0,0.0,0.0,0.0,0.0,0.0,0.0,0.0,0.0,0.0,0.0,0.0,1024.15,2.390000104904175
0.7059505834591578,0.0,0.0,0.0,0.1206915515913886,0.0013999020068595,0.1108922375433719,0.0,0.0,0.0601957862949593,0.0,0.0,0.0,0.0,0.0,0.0,0.0,0.0,0.0,0.0,0.0,0.0,1062.15,2.4100000858306885
0.7054352717635882,0.0,0.0,0.0,0.120606030301515,8.000400020001e-05,0.1108055402770138,0.0,0.0021001050052502,0.0601030051502575,0.0,0.0,0.0,0.0,0.0,0.0,0.0,0.0,0.0,0.0,0.0,0.0,1053.15,2.4100000858306885
0.7060929390706091,0.0,0.0,0.0,0.1206987930120698,0.0006099939000609,0.1108988910110898,0.0,0.0006299937000629,0.0601993980060199,0.0,0.0,0.0,0.0,0.0,0.0,0.0,0.0,0.0,0.0,0.0,0.0,1059.15,2.4100000858306885
0.7055871060630299,0.0,0.0,0.0,0.1206806910894257,0.0004899216125419,0.1108822588385858,0.0,0.0012997920332746,0.0601903695408734,0.0,0.0,0.0,0.0,0.0,0.0,0.0,0.0,0.0,0.0,0.0,0.0,1057.15,2.4100000858306885
0.6754729810807567,0.0,0.0,0.0,0.1291948322067117,0.0001699932002719,0.1174953001879924,0.0,0.0019999200031998,0.0747970081196752,0.0,0.0,0.0,0.0,0.0,0.0,0.0,0.0,0.0,0.0,0.0,0.0,1036.15,2.4000000953674316
0.6725134502690053,0.0,0.0,0.0,0.126502530050601,0.000210004200084,0.1150023000460009,0.0,0.00170003400068,0.0832016640332806,0.0,0.0,0.0,0.0,0.0,0.0,0.0,0.0,0.0,0.0,0.0,0.0,1027.15,2.4100000858306885
0.6691133822676453,0.0,0.0,0.0,0.1226024520490409,0.000210004200084,0.1138022760455209,0.0,0.00170003400068,0.0917018340366807,0.0,0.0,0.0,0.0,0.0,0.0,0.0,0.0,0.0,0.0,0.0,0.0,1014.15,2.4000000953674316
0.6787135742714855,0.0,0.0,0.0,0.125202504050081,0.000210004200084,0.1149022980459609,0.0,0.00170003400068,0.0784015680313606,0.0,0.0,0.0,0.0,0.0,0.0,0.0,0.0,0.0,0.0,0.0,0.0,1033.15,2.4200000762939453
0.6790524663273572,0.0,0.0,0.0,0.125191236613437,0.0013999020068595,0.1149919505634605,0.0,0.0,0.078494505384623,0.0,0.0,0.0,0.0,0.0,0.0,0.0,0.0,0.0,0.0,0.0,0.0,1040.15,2.4200000762939453
0.6785339266963348,0.0,0.0,0.0,0.1251062553127656,8.000400020001001e-05,0.1149057452872643,0.0,0.0021001050052502,0.0784039201960098,0.0,0.0,0.0,0.0,0.0,0.0,0.0,0.0,0.0,0.0,0.0,0.0,1031.15,2.4200000762939453
0.6791864162716746,0.0,0.0,0.0,0.125197496050079,0.0006199876002479,0.114997700045999,0.0,0.0006299874002519,0.0784984300313993,0.0,0.0,0.0,0.0,0.0,0.0,0.0,0.0,0.0,0.0,0.0,0.0,1037.15,2.4200000762939453
0.6787592744435333,0.0,0.0,0.0,0.1251924884506929,0.0004899706017638,0.1149931004139751,0.0,0.0012999220046797,0.078395296282223,0.0,0.0,0.0,0.0,0.0,0.0,0.0,0.0,0.0,0.0,0.0,0.0,1035.15,2.4200000762939453
0.6761459083273338,0.0,0.0,0.0,0.1274898008159347,0.0002099832013438,0.105291576673866,0.0099992000639948,0.0016998640108791,0.0782937365010799,0.0,0.0,0.0,0.0,0.0,0.0,0.0,0.0,0.0,0.0,0.0,0.0,1031.15,2.4100000858306885
0.6771203136094083,0.0,0.0,0.0,0.1270038101143034,0.00020000600018,0.0851025530765923,0.0300009000270008,0.00170005100153,0.0780023400702021,0.0,0.0,0.0,0.0,0.0,0.0,0.0,0.0,0.0,0.0,0.0,0.0,1022.15,2.4000000953674316
0.6767593944363339,0.0,0.0,0.0,0.1269923804571725,0.0001999880007199,0.0649961002339859,0.0499970001799892,0.0016998980061196,0.078495290282583,0.0,0.0,0.0,0.0,0.0,0.0,0.0,0.0,0.0,0.0,0.0,0.0,1019.15,2.4000000953674316
0.676260863477713,0.0,0.0,0.0,0.1270114310287925,0.0002100189017011,0.0656059045314078,0.0,0.0017001530137712,0.078307047634287,0.0,0.0,0.0,0.0500045004050364,0.0,0.0,0.0,0.0,0.0,0.0,0.0,0.0,1031.15,2.4800000190734863
0.7200495965282431,0.0,0.0,0.0,0.1145919785615007,0.0001999860009799,0.098893077484576,0.0,0.0016998810083294,0.0636955413121081,0.0,0.0,0.0,0.0,0.0,0.0,0.0,0.0,0.0,0.0,0.0,0.0,1054.15,2.380000114440918
0.6644534882558221,0.0,0.0,0.0,0.1142919995600307,0.0001999860009799,0.1225914186006979,0.0,0.0016998810083294,0.0958932874698771,0.0,0.0,0.0,0.0,0.0,0.0,0.0,0.0,0.0,0.0,0.0,0.0,1004.15,2.4000000953674316
0.6647132942658853,0.0,0.0,0.0,0.1241024820496409,0.000210004200084,0.1128022560451209,0.0,0.00170003400068,0.0956019120382407,0.0,0.0,0.0,0.0,0.0,0.0,0.0,0.0,0.0,0.0,0.0,0.0,1016.15,2.4000000953674316
0.6973209196275889,0.0,0.0,0.0,0.1225036751102533,8.000240007200216e-05,0.0144004320129603,0.0566016980509415,0.00170005100153,0.0501015030450913,0.0,0.0,0.0,0.0564016920507615,0.0,0.0,0.0,0.0,0.0,0.0,0.0,0.0,1041.15,2.5199999809265137
0.6738999999999999,0.0,0.0,0.0,0.1281,4e-05,0.1199999999999999,0.0400999999999999,0.0017,0.0352999999999999,0.0,0.0,0.0,0.0,0.0,0.0,0.0,0.0,0.0,0.0,0.0,0.0,1043.15,2.4700000286102295
0.6607339266073392,0.0,0.0,0.0,0.1280871912808719,3.999600039996e-05,0.0887911208879112,0.0593940605939406,0.0016998300169983,0.0603939606039396,0.0,0.0,0.0,0.0,0.0,0.0,0.0,0.0,0.0,0.0,0.0,0.0,1024.15,2.450000047683716
0.6716067160671606,0.0,0.0,0.0,0.1221012210122101,4.000040000400004e-05,0.1098010980109801,0.05890058900589,0.00170001700017,0.0350003500035,0.0,0.0,0.0,0.0,0.0,0.0,0.0,0.0,0.0,0.0,0.0,0.0,1032.15,2.490000009536743
0.6745,0.0,0.0,0.0,0.1283,4e-05,0.0797,0.0691,0.0017,0.04,0.0021,0.0,0.0,0.0037,0.0,0.0,0.0,0.0,0.0,0.0,0.0,0.0,1032.15,2.4800000190734863
0.6542934570654293,0.0,0.0,0.0,0.1361986380136198,3.999960000399995e-05,0.0852991470085298,0.0568994310056899,0.0016999830001699,0.0432995670043299,0.0,0.0112998870011299,0.0,0.0100998990010099,0.0,0.0,0.0,0.0,0.0,0.0,0.0,0.0,1030.15,2.509999990463257
0.6971721131154753,0.0,0.0,0.0,0.108295668173273,3.999840006399744e-05,0.0785968561257549,0.0,6.999720011199552e-05,0.1066957321707131,0.0,0.0,0.0,0.0082996680132794,0.0,0.0,0.0,0.0,0.0,0.0,0.0,0.0,1008.15,2.359999895095825
0.6647329465893179,0.0,0.0,0.0,0.1090218043608722,0.0003300660132026,0.0680136027205441,0.0277055411082216,0.0017003400680136,0.1105221044208842,0.0,0.0,0.0,0.0171034206841368,0.0,0.0,0.0,0.0,0.0,0.0,0.0,0.0,980.15,2.4000000953674316
0.7167501725120758,0.0,0.0,0.0,0.110907763543448,0.0,0.0516036122528577,0.0,0.0,0.1199083935875511,0.0,0.0,0.0,0.0,0.0,0.0,0.0,0.0,0.0,0.0,0.0,0.0,998.15,2.309999942779541
0.6997510174287799,0.0,0.0,0.0,0.1081924265301428,0.0,0.098993070485066,0.0,0.0039997200195986,0.0881938264321497,0.0,0.0,0.0,0.0,0.0,0.0,0.0,0.0,0.0,0.0,0.0,0.0,1019.15,2.372999906539917
0.6943208296248886,0.0,0.0,0.0,0.1074032220966628,0.0,0.0982029460883826,0.0,0.0040001200036001,0.0876026280788423,0.0,0.0,0.0,0.0076002280068402,0.0,0.0,0.0,0.0,0.0,0.0,0.0,0.0,1014.15,2.3959999084472656
0.711350205485616,0.0,0.0,0.0,0.1102922795404321,0.0,0.0908936374453788,0.0,0.0029997900146989,0.0797944143909926,0.0,0.0,0.0,0.0037997340186186,0.0,0.0,0.0,0.0,0.0,0.0,0.0,0.0,1033.15,2.378000020980835
0.7131001659767634,0.0,0.0,0.0,0.1103845461635371,0.0,0.0909872617833503,0.0,0.0009698642190093,0.0798888155658208,0.0,0.0,0.0,0.0037994680744695,0.0,0.0,0.0,0.0,0.0,0.0,0.0,0.0,1035.15,2.377000093460083
0.7151855703087506,0.0,0.0,0.0,0.1109822428411454,0.0001999680051191,0.1112821948488242,0.0,0.001699728043513,0.0597904335306351,0.0,0.0,0.0,0.0,0.0,0.0,0.0,0.0,0.0,0.0,0.0,0.0,1049.15,2.4059998989105225
0.7160570365778053,0.0,0.0,0.0,0.110693358398496,0.0001999880007199,0.0994940303581785,0.0112993220406775,0.0016998980061196,0.0596964182149071,0.0,0.0,0.0,0.0,0.0,0.0,0.0,0.0,0.0,0.0,0.0,0.0,1042.15,2.4019999504089355
0.7109502334836562,0.0,0.0,0.0,0.1157918945673802,0.0001999860009799,0.1104922655414121,0.0,0.0016998810083294,0.0599958002939794,0.0,0.0,0.0,0.0,0.0,0.0,0.0,0.0,0.0,0.0,0.0,0.0,1054.15,2.4049999713897705
0.7114573125612463,0.0,0.0,0.0,0.1101933883966961,0.0001999880007199,0.1158930464172149,0.0,0.0016998980061196,0.0596964182149071,0.0,0.0,0.0,0.0,0.0,0.0,0.0,0.0,0.0,0.0,0.0,0.0,1044.15,2.4100000858306885
0.7075283011320452,0.0,0.0,0.0,0.1095043801752069,0.00020000800032,0.1215048601944077,0.0,0.0017000680027201,0.0587023480939237,0.0,0.0,0.0,0.0,0.0,0.0,0.0,0.0,0.0,0.0,0.0,0.0,1040.15,2.4149999618530273
0.7080867061270196,0.0,0.0,0.0,0.1097824348104303,0.0001999680051191,0.1101823708206687,0.0,0.001699728043513,0.0691889297712366,0.0,0.0,0.0,0.0,0.0,0.0,0.0,0.0,0.0,0.0,0.0,0.0,1039.15,2.3919999599456787
0.705087186050232,0.0,0.0,0.0,0.1091825307950728,0.0001999680051191,0.1090825467925132,0.0,0.001699728043513,0.0738881778915373,0.0,0.0,0.0,0.0,0.0,0.0,0.0,0.0,0.0,0.0,0.0,0.0,1030.15,2.3919999599456787
0.7046872500399937,0.0,0.0,0.0,0.1095824668053111,0.0001999680051191,0.0995840665493521,0.0096984482482802,0.001699728043513,0.0736882098864181,0.0,0.0,0.0,0.0,0.0,0.0,0.0,0.0,0.0,0.0,0.0,0.0,1024.15,2.38700008392334
0.6754729810807567,0.0,0.0,0.0,0.1291948322067117,0.0001699932002719,0.1174953001879924,0.0,0.0019999200031998,0.0747970081196752,0.0,0.0,0.0,0.0,0.0,0.0,0.0,0.0,0.0,0.0,0.0,0.0,1036.15,2.4000000953674316
0.6725134502690053,0.0,0.0,0.0,0.126502530050601,0.000210004200084,0.1150023000460009,0.0,0.00170003400068,0.0832016640332806,0.0,0.0,0.0,0.0,0.0,0.0,0.0,0.0,0.0,0.0,0.0,0.0,1027.15,2.4100000858306885
0.6787135742714855,0.0,0.0,0.0,0.125202504050081,0.000210004200084,0.1149022980459609,0.0,0.00170003400068,0.0784015680313606,0.0,0.0,0.0,0.0,0.0,0.0,0.0,0.0,0.0,0.0,0.0,0.0,1033.15,2.4200000762939453
0.6691133822676453,0.0,0.0,0.0,0.1226024520490409,0.000210004200084,0.1138022760455209,0.0,0.00170003400068,0.0917018340366807,0.0,0.0,0.0,0.0,0.0,0.0,0.0,0.0,0.0,0.0,0.0,0.0,1014.15,2.4000000953674316
0.6762782699114159,0.0,0.0,0.0,0.1274770541302565,0.0002099622068027,0.1053810314143454,0.0097982363174628,0.00169969405507,0.0782859085364634,0.0,0.0,0.0,0.0,0.0,0.0,0.0,0.0,0.0,0.0,0.0,0.0,1031.15,2.4100000858306885
0.6777203316099484,0.0,0.0,0.0,0.1271038131143934,0.00020000600018,0.0852025560766823,0.0292008760262807,0.00170005100153,0.0780023400702021,0.0,0.0,0.0,0.0,0.0,0.0,0.0,0.0,0.0,0.0,0.0,0.0,1022.15,2.4000000953674316
0.7200855982880343,0.0,0.0,0.0,0.1145977080458391,0.0001999960000799,0.0988980220395592,0.0,0.0016999660006799,0.0636987260254794,0.0,0.0,0.0,0.0,0.0,0.0,0.0,0.0,0.0,0.0,0.0,0.0,1054.15,2.380000114440918
0.66451361323028,0.0,0.0,0.0,0.1142851429314189,0.0001999740033795,0.1225840640716706,0.0,0.0016997790287262,0.0958875346204993,0.0,0.0,0.0,0.0,0.0,0.0,0.0,0.0,0.0,0.0,0.0,0.0,1004.15,2.4000000953674316
0.6647398843930635,0.0,0.0,0.0,0.1241074464467868,0.000210012600756,0.1128067684061043,0.0,0.0017001020061203,0.0956057363441806,0.0,0.0,0.0,0.0,0.0,0.0,0.0,0.0,0.0,0.0,0.0,0.0,1016.15,2.4000000953674316
0.6738471693018511,0.0,0.0,0.0,0.1281089676277339,4.000280019601372e-05,0.1199083935875511,0.0401028071965037,0.0017001190083305,0.0353024711729821,0.0,0.0,0.0,0.0,0.0,0.0,0.0,0.0,0.0,0.0,0.0,0.0,1043.15,2.4700000286102295
0.6606141201643785,0.0,0.0,0.0,0.1280833491646086,3.999480067591213e-05,0.0887884575005249,0.0593922790037295,0.0016997790287262,0.0603921490206273,0.0,0.0,0.0,0.0,0.0,0.0,0.0,0.0,0.0,0.0,0.0,0.0,1024.15,2.450000047683716
0.671540292417545,0.0,0.0,0.0,0.1220073204392263,4.0002400144008634e-05,0.1098065883953037,0.0589035342120527,0.0017001020061203,0.0350021001260075,0.0,0.0,0.0,0.0,0.0,0.0,0.0,0.0,0.0,0.0,0.0,0.0,1032.15,2.490000009536743
0.6971721131154753,0.0,0.0,0.0,0.108295668173273,3.999840006399744e-05,0.0785968561257549,0.0,6.999720011199552e-05,0.1066957321707131,0.0,0.0,0.0,0.0082996680132794,0.0,0.0,0.0,0.0,0.0,0.0,0.0,0.0,1008.15,2.359999895095825
0.6647329465893179,0.0,0.0,0.0,0.1090218043608722,0.0003300660132026,0.0680136027205441,0.0277055411082216,0.0017003400680136,0.1105221044208842,0.0,0.0,0.0,0.0171034206841368,0.0,0.0,0.0,0.0,0.0,0.0,0.0,0.0,980.15,2.4000000953674316
0.7167501725120758,0.0,0.0,0.0,0.110907763543448,0.0,0.0516036122528577,0.0,0.0,0.1199083935875511,0.0,0.0,0.0,0.0,0.0,0.0,0.0,0.0,0.0,0.0,0.0,0.0,998.15,2.309999942779541
0.0636,0.0,0.0445,0.0,0.0,0.0,0.0,0.0,0.0,0.3418,0.0,0.2814,0.0,0.0,0.1463,0.0,0.0,0.0,0.0,0.0,0.0,0.0,877.15,5.25
0.0403,0.0,0.0452,0.0,0.0,0.0,0.0,0.0,0.0,0.3613,0.0,0.2855,0.0,0.0,0.1435,0.0,0.0,0.0,0.0,0.0,0.0,0.0,875.15,5.239999771118164
0.0643,0.0,0.0482,0.0,0.0,0.0,0.0,0.0,0.0,0.3654,0.0,0.241,0.0,0.0,0.1606,0.0,0.0,0.0,0.0,0.0,0.0,0.0,882.15,5.210000038146973
0.0167,0.0,0.0502,0.0,0.0,0.0,0.0,0.0,0.0,0.4226000000000001,0.0,0.2176,0.0,0.0,0.1674,0.0,0.0,0.0,0.0,0.0,0.0,0.0,887.15,5.199999809265137
0.6722,0.0,0.0049,0.0059,0.1375,0.0,0.0,0.0314,0.0039,0.0,0.0,0.0155,0.1059,0.0,0.0,0.0227999999999999,0.0,0.0,0.0,0.0,0.0,0.0,913.15,1.950000047683716
0.6703329667033296,0.0,0.0048995100489951,0.0058994100589941,0.1370862913708629,0.0,0.0,0.0312968703129687,0.0038996100389961,0.0,0.0,0.0154984501549845,0.1055894410558944,0.0,0.0,0.0227977202279772,0.0,0.0,0.0,0.0,0.0,0.0,929.15,1.8899999856948853
0.6652,0.0,0.0049,0.0058,0.136,0.0,0.0,0.0311,0.0038,0.0,0.0,0.0154,0.1047,0.0,0.0,0.0226,0.0,0.0,0.0,0.0,0.0,0.0,923.15,1.850000023841858
0.73,0.0,0.0,0.14,0.07,0.0,0.0,0.06,0.0,0.0,0.0,0.0,0.0,0.0,0.0,0.0,0.0,0.0,0.0,0.0,0.0,0.0,890.15,2.4049999713897705
0.7549999999999999,0.0,0.0,0.1369999999999999,0.0489999999999999,0.0,0.0,0.059,0.0,0.0,0.0,0.0,0.0,0.0,0.0,0.0,0.0,0.0,0.0,0.0,0.0,0.0,859.15,2.3919999599456787
0.73,0.0,0.0,0.14,0.05,0.0,0.0,0.08,0.0,0.0,0.0,0.0,0.0,0.0,0.0,0.0,0.0,0.0,0.0,0.0,0.0,0.0,873.15,2.4079999923706055
0.73,0.0,0.0,0.12,0.05,0.0,0.0,0.1,0.0,0.0,0.0,0.0,0.0,0.0,0.0,0.0,0.0,0.0,0.0,0.0,0.0,0.0,905.15,2.4100000858306885
0.73,0.0,0.005,0.14,0.07,0.0,0.0,0.055,0.0,0.0,0.0,0.0,0.0,0.0,0.0,0.0,0.0,0.0,0.0,0.0,0.0,0.0,898.15,2.4170000553131104
0.73,0.0,0.005,0.14,0.07,0.0,0.0,0.055,0.0,0.0,0.0,0.0,0.0,0.0,0.0,0.0,0.0,0.0,0.0,0.0,0.0,0.0,890.15,2.4089999198913574
0.732,0.0,0.003,0.14,0.07,0.0,0.0,0.055,0.0,0.0,0.0,0.0,0.0,0.0,0.0,0.0,0.0,0.0,0.0,0.0,0.0,0.0,893.15,2.424000024795532
0.72,0.0,0.0,0.12,0.06,0.0,0.0,0.1,0.0,0.0,0.0,0.0,0.0,0.0,0.0,0.0,0.0,0.0,0.0,0.0,0.0,0.0,920.15,2.4119999408721924
0.72,0.0,0.0,0.11,0.07,0.0,0.0,0.1,0.0,0.0,0.0,0.0,0.0,0.0,0.0,0.0,0.0,0.0,0.0,0.0,0.0,0.0,947.15,2.4089999198913574
0.72,0.0,0.0,0.12,0.07,0.0,0.0,0.09,0.0,0.0,0.0,0.0,0.0,0.0,0.0,0.0,0.0,0.0,0.0,0.0,0.0,0.0,933.15,2.4100000858306885
0.72,0.0,0.0,0.1,0.06,0.0,0.0,0.12,0.0,0.0,0.0,0.0,0.0,0.0,0.0,0.0,0.0,0.0,0.0,0.0,0.0,0.0,951.15,2.4149999618530273
0.72,0.0,0.0,0.08,0.06,0.0,0.0,0.14,0.0,0.0,0.0,0.0,0.0,0.0,0.0,0.0,0.0,0.0,0.0,0.0,0.0,0.0,974.15,2.4189999103546143
0.7200000000000001,0.0,0.0,0.126,0.011,0.0,0.086,0.055,0.002,0.0,0.0,0.0,0.0,0.0,0.0,0.0,0.0,0.0,0.0,0.0,0.0,0.0,813.15,2.490000009536743
0.645,0.0,0.025,0.12,0.06,0.0,0.0,0.11,0.04,0.0,0.0,0.0,0.0,0.0,0.0,0.0,0.0,0.0,0.0,0.0,0.0,0.0,893.15,2.5299999713897705
0.6673667366736674,0.0,0.0,0.1323132313231323,0.1082108210821082,0.0,0.006000600060006,0.0621062106210621,0.024002400240024,0.0,0.0,0.0,0.0,0.0,0.0,0.0,0.0,0.0,0.0,0.0,0.0,0.0,863.15,2.4600000381469727
0.7240000000000001,0.0,0.0,0.141,0.075,0.0,0.0,0.06,0.0,0.0,0.0,0.0,0.0,0.0,0.0,0.0,0.0,0.0,0.0,0.0,0.0,0.0,901.15,2.4079999923706055
0.72,0.0,0.0,0.14,0.07,0.0,0.0,0.07,0.0,0.0,0.0,0.0,0.0,0.0,0.0,0.0,0.0,0.0,0.0,0.0,0.0,0.0,896.15,2.4100000858306885
0.736,0.0,0.0,0.134,0.07,0.0,0.0,0.06,0.0,0.0,0.0,0.0,0.0,0.0,0.0,0.0,0.0,0.0,0.0,0.0,0.0,0.0,899.15,2.3989999294281006
0.73,0.0,0.0,0.13,0.08,0.0,0.0,0.06,0.0,0.0,0.0,0.0,0.0,0.0,0.0,0.0,0.0,0.0,0.0,0.0,0.0,0.0,927.15,2.3989999294281006
0.726,0.0,0.0,0.134,0.07,0.0,0.0,0.07,0.0,0.0,0.0,0.0,0.0,0.0,0.0,0.0,0.0,0.0,0.0,0.0,0.0,0.0,904.15,2.4059998989105225
0.726,0.0,0.0,0.129,0.075,0.0,0.0,0.07,0.0,0.0,0.0,0.0,0.0,0.0,0.0,0.0,0.0,0.0,0.0,0.0,0.0,0.0,916.15,2.4049999713897705
0.72,0.0,0.0,0.135,0.075,0.0,0.0,0.07,0.0,0.0,0.0,0.0,0.0,0.0,0.0,0.0,0.0,0.0,0.0,0.0,0.0,0.0,909.15,2.4100000858306885
0.716,0.0,0.0,0.134,0.07,0.0,0.0,0.08,0.0,0.0,0.0,0.0,0.0,0.0,0.0,0.0,0.0,0.0,0.0,0.0,0.0,0.0,903.15,2.4140000343322754
0.722,0.0,0.0,0.135,0.068,0.0,0.0,0.075,0.0,0.0,0.0,0.0,0.0,0.0,0.0,0.0,0.0,0.0,0.0,0.0,0.0,0.0,896.15,2.4100000858306885
0.72,0.0,0.0,0.135,0.065,0.0,0.0,0.08,0.0,0.0,0.0,0.0,0.0,0.0,0.0,0.0,0.0,0.0,0.0,0.0,0.0,0.0,899.15,2.4100000858306885
0.725,0.0,0.0,0.128,0.062,0.0,0.0,0.085,0.0,0.0,0.0,0.0,0.0,0.0,0.0,0.0,0.0,0.0,0.0,0.0,0.0,0.0,900.15,2.4100000858306885
0.727,0.0,0.0,0.125,0.063,0.0,0.0,0.085,0.0,0.0,0.0,0.0,0.0,0.0,0.0,0.0,0.0,0.0,0.0,0.0,0.0,0.0,912.15,2.4000000953674316
0.5,0.0,0.0,0.2,0.0,0.0,0.0,0.0,0.0,0.0,0.04,0.0,0.0,0.0,0.0,0.0,0.26,0.0,0.0,0.0,0.0,0.0,918.15,3.609999895095825
0.4974999999999999,0.0,0.0,0.1989999999999999,0.0,0.0,0.0,0.0,0.0,0.0,0.0397999999999999,0.0,0.0,0.0,0.0,0.0,0.2587,0.0,0.0,0.0,0.0,0.0,927.15,3.630000114440918
0.4950495049504951,0.0,0.0,0.198019801980198,0.0,0.0,0.0,0.0,0.0,0.0,0.0396039603960396,0.0,0.0,0.0,0.0,0.0,0.2574257425742574,0.0,0.0,0.0,0.0,0.0,931.15,3.7300000190734863
0.4902000000000001,0.0,0.0,0.1961,0.0,0.0,0.0,0.0,0.0,0.0,0.0392,0.0,0.0,0.0,0.0,0.0,0.2549,0.0,0.0,0.0,0.0,0.0,935.15,3.7300000190734863
0.4854485448544854,0.0,0.0,0.1942194219421942,0.0,0.0,0.0,0.0,0.0,0.0,0.0388038803880388,0.0,0.0,0.0,0.0,0.0,0.2524252425242524,0.0,0.0,0.0,0.0,0.0,940.15,3.839999914169311
0.0,0.0,0.0,0.0,0.0,0.0,0.0,0.0,0.0,0.0,0.0,0.0,0.1,0.0,0.0,0.0,0.2,0.0,0.0,0.0,0.7,0.0,682.15,5.01200008392334
0.0,0.0,0.0,0.0,0.0,0.0,0.0,0.0,0.0,0.0,0.0,0.0,0.1,0.0,0.0,0.0,0.2,0.0,0.0,0.0,0.69,0.0,685.15,5.063000202178955
0.0,0.0,0.0,0.0,0.0,0.0,0.0,0.0,0.0,0.0,0.0,0.0,0.1,0.0,0.0,0.0,0.2,0.0,0.0,0.0,0.68,0.0,699.15,5.085999965667725
0.0,0.0,0.0,0.0,0.0,0.0,0.0,0.0,0.0,0.0,0.0,0.0,0.1,0.0,0.0,0.0,0.2,0.0,0.0,0.0,0.67,0.0,709.15,5.123000144958496
0.0,0.0,0.0,0.0,0.0,0.0,0.0,0.0,0.0,0.0,0.0,0.0,0.1,0.0,0.0,0.0,0.2,0.0,0.0,0.0,0.66,0.0,710.15,5.151000022888184
0.0,0.7,0.0,0.0,0.0,0.0,0.0,0.0,0.0,0.0,0.0,0.0,0.0,0.0,0.0,0.0,0.0,0.0,0.0,0.2,0.0,0.0,723.15,4.47599983215332
0.0,0.6,0.0,0.0,0.0,0.0,0.0,0.0,0.0,0.0,0.0,0.0,0.0,0.0,0.0,0.0,0.0,0.0,0.0,0.2,0.0,0.0,705.15,4.185999870300293
0.0,0.5,0.0,0.0,0.0,0.0,0.0,0.0,0.0,0.0,0.0,0.0,0.0,0.0,0.0,0.0,0.0,0.0,0.0,0.2,0.0,0.0,679.15,4.081999778747559
0.0,0.4,0.0,0.0,0.0,0.0,0.0,0.0,0.0,0.0,0.0,0.0,0.0,0.0,0.0,0.0,0.0,0.0,0.0,0.2,0.0,0.0,637.15,3.973999977111816
0.0,0.3,0.0,0.0,0.0,0.0,0.0,0.0,0.0,0.0,0.0,0.0,0.0,0.0,0.0,0.0,0.0,0.0,0.0,0.2,0.0,0.0,594.15,3.869999885559082
0.0,0.2,0.0,0.0,0.0,0.0,0.0,0.0,0.0,0.0,0.0,0.0,0.0,0.0,0.0,0.0,0.0,0.0,0.0,0.2,0.0,0.0,565.15,3.76200008392334
0.7178,0.0,0.0,0.0,0.0263,0.0,0.0,0.0,0.0263,0.0,0.0,0.0,0.2296,0.0,0.0,0.0,0.0,0.0,0.0,0.0,0.0,0.0,778.15,2.359999895095825
0.7107,0.01,0.0,0.0,0.026,0.0,0.0,0.0,0.026,0.0,0.0,0.0,0.2273,0.0,0.0,0.0,0.0,0.0,0.0,0.0,0.0,0.0,793.15,2.359999895095825
0.7107,0.0,0.0,0.0,0.026,0.0,0.0,0.0,0.026,0.0,0.0,0.0,0.2273,0.0,0.0,0.01,0.0,0.0,0.0,0.0,0.0,0.0,794.15,2.380000114440918
0.6963,0.0,0.0,0.0,0.0255,0.0,0.0,0.0,0.0255,0.0,0.0,0.0,0.2227,0.0,0.0,0.03,0.0,0.0,0.0,0.0,0.0,0.0,799.15,2.4100000858306885
0.6819,0.0,0.0,0.0,0.025,0.0,0.0,0.0,0.025,0.0,0.0,0.0,0.2181,0.0,0.0,0.05,0.0,0.0,0.0,0.0,0.0,0.0,805.15,2.440000057220459
0.7107,0.0,0.01,0.0,0.026,0.0,0.0,0.0,0.026,0.0,0.0,0.0,0.2273,0.0,0.0,0.0,0.0,0.0,0.0,0.0,0.0,0.0,795.15,2.390000104904175
0.6963,0.0,0.03,0.0,0.0255,0.0,0.0,0.0,0.0255,0.0,0.0,0.0,0.2227,0.0,0.0,0.0,0.0,0.0,0.0,0.0,0.0,0.0,809.15,2.450000047683716
0.6819,0.0,0.05,0.0,0.025,0.0,0.0,0.0,0.025,0.0,0.0,0.0,0.2181,0.0,0.0,0.0,0.0,0.0,0.0,0.0,0.0,0.0,842.15,2.5199999809265137
0.519,0.0,0.057,0.0,0.212,0.0,0.0,0.212,0.0,0.0,0.0,0.0,0.0,0.0,0.0,0.0,0.0,0.0,0.0,0.0,0.0,0.0,1091.15,2.75
0.5059999999999999,0.0,0.0559999999999999,0.0,0.2069999999999999,0.0,0.0,0.2069999999999999,0.0,0.0,0.0,0.0,0.0,0.0,0.0,0.0,0.0,0.0,0.0,0.0,0.0,0.0,1091.15,2.880000114440918
0.0,0.0,0.0,0.0,0.0,0.0,0.0,0.0,0.0,0.59,0.05,0.05,0.0,0.0,0.0,0.0,0.0,0.2,0.0,0.0,0.0,0.0,488.15,4.889999866485596
0.0,0.0,0.0,0.0,0.0,0.0,0.0,0.0,0.0,1.0,0.0,0.0,0.0,0.0,0.0,0.0,0.0,0.0,0.0,0.0,0.0,0.0,533.15,1.809999942779541
0.3333,0.0,0.0,0.0,0.0,0.0,0.0,0.0,0.0,0.6667000000000001,0.0,0.0,0.0,0.0,0.0,0.0,0.0,0.0,0.0,0.0,0.0,0.0,590.15,1.899999976158142
0.5,0.0,0.0,0.0,0.0,0.0,0.0,0.0,0.0,0.5,0.0,0.0,0.0,0.0,0.0,0.0,0.0,0.0,0.0,0.0,0.0,0.0,646.15,1.909999966621399
0.6667000000000001,0.0,0.0,0.0,0.0,0.0,0.0,0.0,0.0,0.3333,0.0,0.0,0.0,0.0,0.0,0.0,0.0,0.0,0.0,0.0,0.0,0.0,751.15,1.8700000047683716
0.0,0.0,0.0,0.0,0.0,0.0,0.2593,0.0,0.0,0.7406999999999999,0.0,0.0,0.0,0.0,0.0,0.0,0.0,0.0,0.0,0.0,0.0,0.0,915.15,2.450000047683716
0.0,0.0,0.0,0.0,0.0,0.0,0.2857,0.0,0.0,0.7143,0.0,0.0,0.0,0.0,0.0,0.0,0.0,0.0,0.0,0.0,0.0,0.0,916.15,2.4800000190734863
0.0,0.0,0.0,0.0,0.0,0.0,0.3333,0.0,0.0,0.6667000000000001,0.0,0.0,0.0,0.0,0.0,0.0,0.0,0.0,0.0,0.0,0.0,0.0,929.15,2.5
0.25,0.0,0.0,0.0,0.0,0.0,0.25,0.0,0.0,0.5,0.0,0.0,0.0,0.0,0.0,0.0,0.0,0.0,0.0,0.0,0.0,0.0,931.15,2.5899999141693115
0.4,0.0,0.0,0.0,0.0,0.0,0.2,0.0,0.0,0.4,0.0,0.0,0.0,0.0,0.0,0.0,0.0,0.0,0.0,0.0,0.0,0.0,937.15,2.25
0.5714,0.0,0.0,0.0,0.0,0.0,0.1429,0.0,0.0,0.2857,0.0,0.0,0.0,0.0,0.0,0.0,0.0,0.0,0.0,0.0,0.0,0.0,939.15,2.1700000762939453
0.2380999999999999,0.0,0.0,0.0,0.0,0.0,0.2857,0.0,0.0,0.4761999999999999,0.0,0.0,0.0,0.0,0.0,0.0,0.0,0.0,0.0,0.0,0.0,0.0,934.15,2.609999895095825
0.3846,0.0,0.0,0.0,0.0,0.0,0.2307999999999999,0.0,0.0,0.3846,0.0,0.0,0.0,0.0,0.0,0.0,0.0,0.0,0.0,0.0,0.0,0.0,935.15,2.430000066757202
0.2273,0.0,0.0,0.0,0.0,0.0,0.3182,0.0,0.0,0.4545,0.0,0.0,0.0,0.0,0.0,0.0,0.0,0.0,0.0,0.0,0.0,0.0,942.15,2.690000057220459
0.3703629637036296,0.0,0.0,0.0,0.0,0.0,0.2592740725927407,0.0,0.0,0.3703629637036296,0.0,0.0,0.0,0.0,0.0,0.0,0.0,0.0,0.0,0.0,0.0,0.0,941.15,2.440000057220459
0.2173999999999999,0.0,0.0,0.0,0.0,0.0,0.3478,0.0,0.0,0.4347999999999999,0.0,0.0,0.0,0.0,0.0,0.0,0.0,0.0,0.0,0.0,0.0,0.0,936.15,2.680000066757202
0.3571357135713571,0.0,0.0,0.0,0.0,0.0,0.2857285728572857,0.0,0.0,0.3571357135713571,0.0,0.0,0.0,0.0,0.0,0.0,0.0,0.0,0.0,0.0,0.0,0.0,939.15,2.5399999618530273
0.0,0.0,0.0,0.0,0.0,0.0,0.4475,0.0,0.0,0.5525,0.0,0.0,0.0,0.0,0.0,0.0,0.0,0.0,0.0,0.0,0.0,0.0,925.15,2.7200000286102295
0.0,0.0,0.0,0.0,0.0,0.0,0.5,0.0,0.0,0.5,0.0,0.0,0.0,0.0,0.0,0.0,0.0,0.0,0.0,0.0,0.0,0.0,908.15,2.7899999618530273
0.2,0.0,0.0,0.0,0.0,0.0,0.4,0.0,0.0,0.4,0.0,0.0,0.0,0.0,0.0,0.0,0.0,0.0,0.0,0.0,0.0,0.0,933.15,2.740000009536743
0.3333333333333333,0.0,0.0,0.0,0.0,0.0,0.3333333333333333,0.0,0.0,0.3333333333333333,0.0,0.0,0.0,0.0,0.0,0.0,0.0,0.0,0.0,0.0,0.0,0.0,940.15,2.630000114440918
0.5,0.0,0.0,0.0,0.0,0.0,0.25,0.0,0.0,0.25,0.0,0.0,0.0,0.0,0.0,0.0,0.0,0.0,0.0,0.0,0.0,0.0,947.15,2.4700000286102295
0.1852,0.0,0.0,0.0,0.0,0.0,0.4443999999999999,0.0,0.0,0.3704,0.0,0.0,0.0,0.0,0.0,0.0,0.0,0.0,0.0,0.0,0.0,0.0,924.15,2.7699999809265137
0.3125,0.0,0.0,0.0,0.0,0.0,0.375,0.0,0.0,0.3125,0.0,0.0,0.0,0.0,0.0,0.0,0.0,0.0,0.0,0.0,0.0,0.0,942.15,2.680000066757202
0.0,0.0,0.0,0.0,0.0,0.0,0.5495,0.0,0.0,0.4504999999999999,0.0,0.0,0.0,0.0,0.0,0.0,0.0,0.0,0.0,0.0,0.0,0.0,868.15,2.799999952316284
0.1724,0.0,0.0,0.0,0.0,0.0,0.4828,0.0,0.0,0.3448,0.0,0.0,0.0,0.0,0.0,0.0,0.0,0.0,0.0,0.0,0.0,0.0,916.15,2.799999952316284
0.2941,0.0,0.0,0.0,0.0,0.0,0.4118,0.0,0.0,0.2941,0.0,0.0,0.0,0.0,0.0,0.0,0.0,0.0,0.0,0.0,0.0,0.0,941.15,2.799999952316284
0.4544999999999999,0.0,0.0,0.0,0.0,0.0,0.3182,0.0,0.0,0.2272999999999999,0.0,0.0,0.0,0.0,0.0,0.0,0.0,0.0,0.0,0.0,0.0,0.0,941.15,2.5999999046325684
0.1613,0.0,0.0,0.0,0.0,0.0,0.5161,0.0,0.0,0.3226,0.0,0.0,0.0,0.0,0.0,0.0,0.0,0.0,0.0,0.0,0.0,0.0,905.15,2.809999942779541
0.2778,0.0,0.0,0.0,0.0,0.0,0.4443999999999999,0.0,0.0,0.2778,0.0,0.0,0.0,0.0,0.0,0.0,0.0,0.0,0.0,0.0,0.0,0.0,933.15,2.7899999618530273
0.1515,0.0,0.0,0.0,0.0,0.0,0.5455,0.0,0.0,0.303,0.0,0.0,0.0,0.0,0.0,0.0,0.0,0.0,0.0,0.0,0.0,0.0,897.15,2.8299999237060547
0.2631736826317368,0.0,0.0,0.0,0.0,0.0,0.4736526347365263,0.0,0.0,0.2631736826317368,0.0,0.0,0.0,0.0,0.0,0.0,0.0,0.0,0.0,0.0,0.0,0.0,930.15,2.799999952316284
0.4167,0.0,0.0,0.0,0.0,0.0,0.375,0.0,0.0,0.2082999999999999,0.0,0.0,0.0,0.0,0.0,0.0,0.0,0.0,0.0,0.0,0.0,0.0,954.15,2.680000066757202
0.1429,0.0,0.0,0.0,0.0,0.0,0.5714,0.0,0.0,0.2857,0.0,0.0,0.0,0.0,0.0,0.0,0.0,0.0,0.0,0.0,0.0,0.0,900.15,2.8299999237060547
0.25,0.0,0.0,0.0,0.0,0.0,0.5,0.0,0.0,0.25,0.0,0.0,0.0,0.0,0.0,0.0,0.0,0.0,0.0,0.0,0.0,0.0,919.15,2.8299999237060547
0.2272772722727727,0.0,0.0,0.0,0.0,0.0,0.5454454554544546,0.0,0.0,0.2272772722727727,0.0,0.0,0.0,0.0,0.0,0.0,0.0,0.0,0.0,0.0,0.0,0.0,907.15,2.859999895095825
0.3704,0.0,0.0,0.0,0.0,0.0,0.4444,0.0,0.0,0.1852,0.0,0.0,0.0,0.0,0.0,0.0,0.0,0.0,0.0,0.0,0.0,0.0,944.15,2.799999952316284
0.2173999999999999,0.0,0.0,0.0,0.0,0.0,0.5652,0.0,0.0,0.2173999999999999,0.0,0.0,0.0,0.0,0.0,0.0,0.0,0.0,0.0,0.0,0.0,0.0,902.15,2.869999885559082
0.2083208320832083,0.0,0.0,0.0,0.0,0.0,0.5833583358335833,0.0,0.0,0.2083208320832083,0.0,0.0,0.0,0.0,0.0,0.0,0.0,0.0,0.0,0.0,0.0,0.0,897.15,2.859999895095825
0.3448,0.0,0.0,0.0,0.0,0.0,0.4828,0.0,0.0,0.1724,0.0,0.0,0.0,0.0,0.0,0.0,0.0,0.0,0.0,0.0,0.0,0.0,938.15,2.8399999141693115
0.2,0.0,0.0,0.0,0.0,0.0,0.6,0.0,0.0,0.2,0.0,0.0,0.0,0.0,0.0,0.0,0.0,0.0,0.0,0.0,0.0,0.0,898.15,2.869999885559082
0.3226,0.0,0.0,0.0,0.0,0.0,0.5161,0.0,0.0,0.1613,0.0,0.0,0.0,0.0,0.0,0.0,0.0,0.0,0.0,0.0,0.0,0.0,930.15,2.859999895095825
0.303,0.0,0.0,0.0,0.0,0.0,0.5455,0.0,0.0,0.1515,0.0,0.0,0.0,0.0,0.0,0.0,0.0,0.0,0.0,0.0,0.0,0.0,929.15,2.8499999046325684
0.2857,0.0,0.0,0.0,0.0,0.0,0.5714,0.0,0.0,0.1429,0.0,0.0,0.0,0.0,0.0,0.0,0.0,0.0,0.0,0.0,0.0,0.0,921.15,2.880000114440918
0.0,0.0,0.0,0.0,0.0,0.0,0.0,0.0,0.0,0.8332999999999999,0.1667,0.0,0.0,0.0,0.0,0.0,0.0,0.0,0.0,0.0,0.0,0.0,799.15,2.680000066757202
0.2941294129412941,0.0,0.0,0.0,0.0,0.0,0.0,0.0,0.0,0.5882588258825882,0.1176117611761176,0.0,0.0,0.0,0.0,0.0,0.0,0.0,0.0,0.0,0.0,0.0,840.15,2.490000009536743
0.0,0.0,0.0,0.0,0.0,0.0,0.0,0.0,0.0,0.7143,0.2857,0.0,0.0,0.0,0.0,0.0,0.0,0.0,0.0,0.0,0.0,0.0,876.15,3.3499999046325684
0.25,0.0,0.0,0.0,0.0,0.0,0.0,0.0,0.0,0.5,0.25,0.0,0.0,0.0,0.0,0.0,0.0,0.0,0.0,0.0,0.0,0.0,900.15,3.299999952316284
0.4,0.0,0.0,0.0,0.0,0.0,0.0,0.0,0.0,0.4,0.2,0.0,0.0,0.0,0.0,0.0,0.0,0.0,0.0,0.0,0.0,0.0,911.15,3.059999942779541
0.0,0.0,0.0,0.0,0.0,0.0,0.0,0.0,0.0,0.625,0.375,0.0,0.0,0.0,0.0,0.0,0.0,0.0,0.0,0.0,0.0,0.0,876.15,3.7100000381469727
0.2380999999999999,0.0,0.0,0.0,0.0,0.0,0.0,0.0,0.0,0.4761999999999999,0.2857,0.0,0.0,0.0,0.0,0.0,0.0,0.0,0.0,0.0,0.0,0.0,903.15,3.4600000381469727
0.2273,0.0,0.0,0.0,0.0,0.0,0.0,0.0,0.0,0.4545,0.3182,0.0,0.0,0.0,0.0,0.0,0.0,0.0,0.0,0.0,0.0,0.0,898.15,3.5999999046325684
0.3703629637036296,0.0,0.0,0.0,0.0,0.0,0.0,0.0,0.0,0.3703629637036296,0.2592740725927407,0.0,0.0,0.0,0.0,0.0,0.0,0.0,0.0,0.0,0.0,0.0,923.15,3.4000000953674316
0.0,0.0,0.0,0.0,0.0,0.0,0.0,0.0,0.0,0.5556,0.4443999999999999,0.0,0.0,0.0,0.0,0.0,0.0,0.0,0.0,0.0,0.0,0.0,849.15,3.950000047683716
0.2173999999999999,0.0,0.0,0.0,0.0,0.0,0.0,0.0,0.0,0.4347999999999999,0.3478,0.0,0.0,0.0,0.0,0.0,0.0,0.0,0.0,0.0,0.0,0.0,902.15,3.7100000381469727
0.3571357135713571,0.0,0.0,0.0,0.0,0.0,0.0,0.0,0.0,0.3571357135713571,0.2857285728572857,0.0,0.0,0.0,0.0,0.0,0.0,0.0,0.0,0.0,0.0,0.0,915.15,3.5399999618530273
0.0,0.0,0.0,0.0,0.0,0.0,0.0,0.0,0.0,0.5263,0.4736999999999999,0.0,0.0,0.0,0.0,0.0,0.0,0.0,0.0,0.0,0.0,0.0,832.15,4.090000152587891
0.3448344834483448,0.0,0.0,0.0,0.0,0.0,0.0,0.0,0.0,0.3448344834483448,0.3103310331033103,0.0,0.0,0.0,0.0,0.0,0.0,0.0,0.0,0.0,0.0,0.0,920.15,3.609999895095825
0.2,0.0,0.0,0.0,0.0,0.0,0.0,0.0,0.0,0.4,0.4,0.0,0.0,0.0,0.0,0.0,0.0,0.0,0.0,0.0,0.0,0.0,878.15,3.890000104904175
0.3333333333333333,0.0,0.0,0.0,0.0,0.0,0.0,0.0,0.0,0.3333333333333333,0.3333333333333333,0.0,0.0,0.0,0.0,0.0,0.0,0.0,0.0,0.0,0.0,0.0,908.15,3.7300000190734863
0.5,0.0,0.0,0.0,0.0,0.0,0.0,0.0,0.0,0.25,0.25,0.0,0.0,0.0,0.0,0.0,0.0,0.0,0.0,0.0,0.0,0.0,938.15,3.4000000953674316
0.0,0.0,0.0,0.0,0.0,0.0,0.0,0.0,0.0,0.4545,0.5455,0.0,0.0,0.0,0.0,0.0,0.0,0.0,0.0,0.0,0.0,0.0,785.15,4.21999979019165
0.1852,0.0,0.0,0.0,0.0,0.0,0.0,0.0,0.0,0.3704,0.4443999999999999,0.0,0.0,0.0,0.0,0.0,0.0,0.0,0.0,0.0,0.0,0.0,861.15,4.019999980926514
0.3125,0.0,0.0,0.0,0.0,0.0,0.0,0.0,0.0,0.3125,0.375,0.0,0.0,0.0,0.0,0.0,0.0,0.0,0.0,0.0,0.0,0.0,899.15,3.859999895095825
0.4761999999999999,0.0,0.0,0.0,0.0,0.0,0.0,0.0,0.0,0.2380999999999999,0.2857,0.0,0.0,0.0,0.0,0.0,0.0,0.0,0.0,0.0,0.0,0.0,942.15,3.569999933242798
0.0,0.0,0.0,0.0,0.0,0.0,0.0,0.0,0.0,0.4347999999999999,0.5652,0.0,0.0,0.0,0.0,0.0,0.0,0.0,0.0,0.0,0.0,0.0,770.15,4.309999942779541
0.1724,0.0,0.0,0.0,0.0,0.0,0.0,0.0,0.0,0.3448,0.4828,0.0,0.0,0.0,0.0,0.0,0.0,0.0,0.0,0.0,0.0,0.0,835.15,4.130000114440918
0.2941,0.0,0.0,0.0,0.0,0.0,0.0,0.0,0.0,0.2941,0.4118,0.0,0.0,0.0,0.0,0.0,0.0,0.0,0.0,0.0,0.0,0.0,891.15,3.9700000286102295
0.4545,0.0,0.0,0.0,0.0,0.0,0.0,0.0,0.0,0.2273,0.3182,0.0,0.0,0.0,0.0,0.0,0.0,0.0,0.0,0.0,0.0,0.0,931.15,3.7100000381469727
0.0,0.0,0.0,0.0,0.0,0.0,0.0,0.0,0.0,0.4,0.6,0.0,0.0,0.0,0.0,0.0,0.0,0.0,0.0,0.0,0.0,0.0,758.15,4.400000095367432
0.4444444444444444,0.0,0.0,0.0,0.0,0.0,0.0,0.0,0.0,0.2222222222222222,0.3333333333333333,0.0,0.0,0.0,0.0,0.0,0.0,0.0,0.0,0.0,0.0,0.0,933.15,3.75
0.1613,0.0,0.0,0.0,0.0,0.0,0.0,0.0,0.0,0.3226,0.5161,0.0,0.0,0.0,0.0,0.0,0.0,0.0,0.0,0.0,0.0,0.0,811.15,4.230000019073486
0.2778,0.0,0.0,0.0,0.0,0.0,0.0,0.0,0.0,0.2778,0.4443999999999999,0.0,0.0,0.0,0.0,0.0,0.0,0.0,0.0,0.0,0.0,0.0,870.15,4.079999923706055
0.0,0.0,0.0,0.0,0.0,0.0,0.0,0.0,0.0,0.3704,0.6296,0.0,0.0,0.0,0.0,0.0,0.0,0.0,0.0,0.0,0.0,0.0,757.15,4.5
0.1515,0.0,0.0,0.0,0.0,0.0,0.0,0.0,0.0,0.303,0.5455,0.0,0.0,0.0,0.0,0.0,0.0,0.0,0.0,0.0,0.0,0.0,791.15,4.309999942779541
0.2631736826317368,0.0,0.0,0.0,0.0,0.0,0.0,0.0,0.0,0.2631736826317368,0.4736526347365263,0.0,0.0,0.0,0.0,0.0,0.0,0.0,0.0,0.0,0.0,0.0,837.15,4.150000095367432
0.4167,0.0,0.0,0.0,0.0,0.0,0.0,0.0,0.0,0.2082999999999999,0.375,0.0,0.0,0.0,0.0,0.0,0.0,0.0,0.0,0.0,0.0,0.0,904.15,3.910000085830689
0.0,0.0,0.0,0.0,0.0,0.0,0.0,0.0,0.0,0.3333,0.6667000000000001,0.0,0.0,0.0,0.0,0.0,0.0,0.0,0.0,0.0,0.0,0.0,757.15,4.53000020980835
0.1429,0.0,0.0,0.0,0.0,0.0,0.0,0.0,0.0,0.2857,0.5714,0.0,0.0,0.0,0.0,0.0,0.0,0.0,0.0,0.0,0.0,0.0,779.15,4.369999885559082
