Repository: dorukdogular/vitreos

# Data

## Source

Glass property data is sourced from the [SciGlass database](https://github.com/epam/SciGlass) (EPAM Systems), made available under the [Open Database License (ODbL)](https://opendatacommons.org/licenses/odbl/1-0/). Accessed via the [glasspy](https://github.com/drcassar/glasspy) Python library.

## Files tracked in git

| File | Description |
|---|---|
| `clean.csv` | Deduplicated glass-forming ability dataset (11858 rows) |
| `tg_dataset.csv` | 76377 glasses with Tg (K) and 22 oxide mol% features |
| `tg_density_dataset.csv` | 31173 glasses with both Tg (K) and density (g/cm³) |

File: data/tg_density_dataset.csv (part 86 of 109)
SiO2,P2O5,ZrO2,Na2O,Al2O3,Fe2O3,CaO,MgO,K2O,B2O3,BaO,ZnO,Li2O,SrO,La2O3,TiO2,Nb2O5,PbO,Sb2O3,Bi2O3,TeO2,Se,Tg,density
0.25,0.0,0.0,0.0,0.0,0.0,0.0,0.0,0.0,0.25,0.5,0.0,0.0,0.0,0.0,0.0,0.0,0.0,0.0,0.0,0.0,0.0,836.15,4.230000019073486
0.4,0.0,0.0,0.0,0.0,0.0,0.0,0.0,0.0,0.2,0.4,0.0,0.0,0.0,0.0,0.0,0.0,0.0,0.0,0.0,0.0,0.0,888.15,3.9700000286102295
0.1282,0.0,0.0,0.0,0.0,0.0,0.0,0.0,0.0,0.2564,0.6154,0.0,0.0,0.0,0.0,0.0,0.0,0.0,0.0,0.0,0.0,0.0,758.15,4.510000228881836
0.2272772722727727,0.0,0.0,0.0,0.0,0.0,0.0,0.0,0.0,0.2272772722727727,0.5454454554544546,0.0,0.0,0.0,0.0,0.0,0.0,0.0,0.0,0.0,0.0,0.0,802.15,4.360000133514404
0.3704,0.0,0.0,0.0,0.0,0.0,0.0,0.0,0.0,0.1852,0.4443999999999999,0.0,0.0,0.0,0.0,0.0,0.0,0.0,0.0,0.0,0.0,0.0,864.15,4.119999885559082
0.2221999999999999,0.0,0.0,0.0,0.0,0.0,0.0,0.0,0.0,0.2221999999999999,0.5556,0.0,0.0,0.0,0.0,0.0,0.0,0.0,0.0,0.0,0.0,0.0,802.15,4.380000114440918
0.3636363636363636,0.0,0.0,0.0,0.0,0.0,0.0,0.0,0.0,0.1818181818181818,0.4545454545454545,0.0,0.0,0.0,0.0,0.0,0.0,0.0,0.0,0.0,0.0,0.0,859.15,4.150000095367432
0.2083208320832083,0.0,0.0,0.0,0.0,0.0,0.0,0.0,0.0,0.2083208320832083,0.5833583358335833,0.0,0.0,0.0,0.0,0.0,0.0,0.0,0.0,0.0,0.0,0.0,786.15,4.46999979019165
0.3448,0.0,0.0,0.0,0.0,0.0,0.0,0.0,0.0,0.1724,0.4828,0.0,0.0,0.0,0.0,0.0,0.0,0.0,0.0,0.0,0.0,0.0,854.15,4.21999979019165
0.2,0.0,0.0,0.0,0.0,0.0,0.0,0.0,0.0,0.2,0.6,0.0,0.0,0.0,0.0,0.0,0.0,0.0,0.0,0.0,0.0,0.0,785.15,4.449999809265137
0.3333,0.0,0.0,0.0,0.0,0.0,0.0,0.0,0.0,0.1667,0.5,0.0,0.0,0.0,0.0,0.0,0.0,0.0,0.0,0.0,0.0,0.0,837.15,4.28000020980835
0.1923,0.0,0.0,0.0,0.0,0.0,0.0,0.0,0.0,0.1923,0.6154,0.0,0.0,0.0,0.0,0.0,0.0,0.0,0.0,0.0,0.0,0.0,774.15,4.570000171661377
0.3226,0.0,0.0,0.0,0.0,0.0,0.0,0.0,0.0,0.1613,0.5161,0.0,0.0,0.0,0.0,0.0,0.0,0.0,0.0,0.0,0.0,0.0,831.15,4.309999942779541
0.303,0.0,0.0,0.0,0.0,0.0,0.0,0.0,0.0,0.1515,0.5455,0.0,0.0,0.0,0.0,0.0,0.0,0.0,0.0,0.0,0.0,0.0,814.15,4.400000095367432
0.2857,0.0,0.0,0.0,0.0,0.0,0.0,0.0,0.0,0.1429,0.5714,0.0,0.0,0.0,0.0,0.0,0.0,0.0,0.0,0.0,0.0,0.0,806.15,4.449999809265137
0.0,0.5,0.0,0.0,0.0,0.0,0.0,0.0,0.0,0.0,0.0,0.0,0.0,0.0,0.0,0.0,0.0,0.5,0.0,0.0,0.0,0.0,583.15,4.619999885559082
0.0,0.45,0.0,0.0,0.0,0.0,0.0,0.0,0.0,0.0,0.0,0.0,0.0,0.0,0.0,0.0,0.0,0.45,0.0,0.0,0.0,0.0,606.15,4.809999942779541
0.0,0.4,0.0,0.0,0.0,0.0,0.0,0.0,0.0,0.0,0.0,0.0,0.0,0.0,0.0,0.0,0.0,0.4,0.0,0.0,0.0,0.0,655.15,5.019999980926514
0.0,0.35,0.0,0.0,0.0,0.0,0.0,0.0,0.0,0.0,0.0,0.0,0.0,0.0,0.0,0.0,0.0,0.35,0.0,0.0,0.0,0.0,707.15,5.25
0.0,0.3,0.0,0.0,0.0,0.0,0.0,0.0,0.0,0.0,0.0,0.0,0.0,0.0,0.0,0.0,0.0,0.3,0.0,0.0,0.0,0.0,769.15,5.460000038146973
0.0,0.25,0.0,0.0,0.0,0.0,0.0,0.0,0.0,0.0,0.0,0.0,0.0,0.0,0.0,0.0,0.0,0.25,0.0,0.0,0.0,0.0,817.15,5.699999809265137
0.0,0.2,0.0,0.0,0.0,0.0,0.0,0.0,0.0,0.0,0.0,0.0,0.0,0.0,0.0,0.0,0.0,0.2,0.0,0.0,0.0,0.0,849.15,5.829999923706055
0.0,0.4,0.0,0.0,0.0,0.0,0.0,0.0,0.0,0.0,0.0,0.0,0.0,0.0,0.0,0.0,0.0,0.5,0.0,0.0,0.0,0.0,630.15,5.019999980926514
0.0,0.3,0.0,0.0,0.0,0.0,0.0,0.0,0.0,0.0,0.0,0.0,0.0,0.0,0.0,0.0,0.0,0.5,0.0,0.0,0.0,0.0,707.15,5.579999923706055
0.0,0.2,0.0,0.0,0.0,0.0,0.0,0.0,0.0,0.0,0.0,0.0,0.0,0.0,0.0,0.0,0.0,0.5,0.0,0.0,0.0,0.0,768.15,6.670000076293945
0.0,0.5,0.0,0.0,0.0,0.0,0.0,0.0,0.0,0.0,0.0,0.0,0.0,0.0,0.0,0.0,0.0,0.4,0.0,0.0,0.0,0.0,585.15,4.46999979019165
0.0,0.5,0.0,0.0,0.0,0.0,0.0,0.0,0.0,0.0,0.0,0.0,0.0,0.0,0.0,0.0,0.0,0.3,0.0,0.0,0.0,0.0,599.15,4.340000152587891
0.0,0.5,0.0,0.0,0.0,0.0,0.0,0.0,0.0,0.0,0.0,0.0,0.0,0.0,0.0,0.0,0.0,0.2,0.0,0.0,0.0,0.0,690.15,4.130000114440918
0.0,0.5,0.0,0.0,0.0,0.0,0.0,0.0,0.0,0.0,0.0,0.0,0.0,0.0,0.0,0.0,0.0,0.1,0.0,0.0,0.0,0.0,790.15,4.239999771118164
0.0,0.45,0.0,0.0,0.0,0.0,0.0,0.0,0.0,0.05,0.0,0.0,0.0,0.0,0.0,0.0,0.0,0.5,0.0,0.0,0.0,0.0,622.15,4.75
0.0,0.4,0.0,0.0,0.0,0.0,0.0,0.0,0.0,0.1,0.0,0.0,0.0,0.0,0.0,0.0,0.0,0.5,0.0,0.0,0.0,0.0,669.15,4.96999979019165
0.0,0.35,0.0,0.0,0.0,0.0,0.0,0.0,0.0,0.15,0.0,0.0,0.0,0.0,0.0,0.0,0.0,0.5,0.0,0.0,0.0,0.0,718.15,5.070000171661377
0.0,0.36,0.0,0.0,0.0,0.0,0.0,0.0,0.0,0.09,0.0,0.0,0.0,0.0,0.0,0.0,0.0,0.45,0.0,0.0,0.0,0.0,701.15,4.860000133514404
0.0,0.36,0.0,0.0,0.0,0.0,0.0,0.0,0.0,0.04,0.0,0.0,0.0,0.0,0.0,0.0,0.0,0.4,0.0,0.0,0.0,0.0,692.15,4.690000057220459
0.0,0.32,0.0,0.0,0.0,0.0,0.0,0.0,0.0,0.08,0.0,0.0,0.0,0.0,0.0,0.0,0.0,0.4,0.0,0.0,0.0,0.0,717.15,4.78000020980835
0.0,0.28,0.0,0.0,0.0,0.0,0.0,0.0,0.0,0.12,0.0,0.0,0.0,0.0,0.0,0.0,0.0,0.4,0.0,0.0,0.0,0.0,730.15,4.989999771118164
0.0,0.28,0.0,0.0,0.0,0.0,0.0,0.0,0.0,0.07,0.0,0.0,0.0,0.0,0.0,0.0,0.0,0.35,0.0,0.0,0.0,0.0,722.15,4.699999809265137
0.0,0.27,0.0,0.0,0.0,0.0,0.0,0.0,0.0,0.03,0.0,0.0,0.0,0.0,0.0,0.0,0.0,0.3,0.0,0.0,0.0,0.0,708.15,4.599999904632568
0.0,0.24,0.0,0.0,0.0,0.0,0.0,0.0,0.0,0.06,0.0,0.0,0.0,0.0,0.0,0.0,0.0,0.3,0.0,0.0,0.0,0.0,704.15,4.630000114440918
0.0,0.21,0.0,0.0,0.0,0.0,0.0,0.0,0.0,0.09,0.0,0.0,0.0,0.0,0.0,0.0,0.0,0.3,0.0,0.0,0.0,0.0,690.15,4.699999809265137
0.0,0.2,0.0,0.0,0.0,0.0,0.0,0.0,0.0,0.05,0.0,0.0,0.0,0.0,0.0,0.0,0.0,0.25,0.0,0.0,0.0,0.0,675.15,4.570000171661377
0.0,0.18,0.0,0.0,0.0,0.0,0.0,0.0,0.0,0.02,0.0,0.0,0.0,0.0,0.0,0.0,0.0,0.2,0.0,0.0,0.0,0.0,659.15,4.440000057220459
0.0,0.16,0.0,0.0,0.0,0.0,0.0,0.0,0.0,0.04,0.0,0.0,0.0,0.0,0.0,0.0,0.0,0.2,0.0,0.0,0.0,0.0,649.15,4.480000019073486
0.0,0.14,0.0,0.0,0.0,0.0,0.0,0.0,0.0,0.06,0.0,0.0,0.0,0.0,0.0,0.0,0.0,0.2,0.0,0.0,0.0,0.0,642.15,4.659999847412109
0.0,0.12,0.0,0.0,0.0,0.0,0.0,0.0,0.0,0.03,0.0,0.0,0.0,0.0,0.0,0.0,0.0,0.15,0.0,0.0,0.0,0.0,629.15,4.360000133514404
0.0,0.5,0.0,0.0,0.0,0.0,0.0,0.0,0.0,0.0,0.0,0.5,0.0,0.0,0.0,0.0,0.0,0.0,0.0,0.0,0.0,0.0,709.15,2.9000000953674316
0.0,0.45,0.0,0.0,0.0,0.0,0.0,0.0,0.0,0.0,0.0,0.45,0.0,0.0,0.0,0.0,0.0,0.0,0.0,0.0,0.0,0.0,739.15,3.619999885559082
0.0,0.4,0.0,0.0,0.0,0.0,0.0,0.0,0.0,0.0,0.0,0.4,0.0,0.0,0.0,0.0,0.0,0.0,0.0,0.0,0.0,0.0,790.15,4.260000228881836
0.0,0.35,0.0,0.0,0.0,0.0,0.0,0.0,0.0,0.0,0.0,0.35,0.0,0.0,0.0,0.0,0.0,0.0,0.0,0.0,0.0,0.0,825.15,4.739999771118164
0.0,0.3,0.0,0.0,0.0,0.0,0.0,0.0,0.0,0.0,0.0,0.3,0.0,0.0,0.0,0.0,0.0,0.0,0.0,0.0,0.0,0.0,843.15,5.159999847412109
0.0,0.25,0.0,0.0,0.0,0.0,0.0,0.0,0.0,0.0,0.0,0.25,0.0,0.0,0.0,0.0,0.0,0.0,0.0,0.0,0.0,0.0,871.15,5.670000076293945
0.0,0.2,0.0,0.0,0.0,0.0,0.0,0.0,0.0,0.0,0.0,0.2,0.0,0.0,0.0,0.0,0.0,0.0,0.0,0.0,0.0,0.0,893.15,6.130000114440918
0.0,0.0,0.0,0.0,0.0,0.0,0.0,0.0,0.0,0.0,0.0,0.0,0.0,0.0,0.0,0.0,0.0137,0.0,0.0,0.0,0.0,0.0,563.15,2.630000114440918
0.0,0.0,0.0,0.0,0.0,0.0,0.0,0.0,0.0,0.0,0.0,0.0,0.0,0.0,0.0,0.0,0.0272,0.0,0.0,0.0,0.0,0.0,574.15,2.7899999618530273
0.0,0.0,0.0,0.0,0.0,0.0,0.0,0.0,0.0,0.0,0.0,0.0,0.0,0.0,0.0,0.0,0.0416958304169583,0.0,0.0,0.0,0.0,0.0,586.15,2.950000047683716
0.0,0.0,0.0,0.0,0.0,0.0,0.0,0.0,0.0,0.0,0.0,0.0,0.0,0.0,0.0,0.0,0.0582,0.0,0.0,0.0,0.0,0.0,607.15,3.119999885559082
0.0,0.0,0.0,0.0,0.0,0.0,0.0,0.0,0.0,0.0,0.0,0.0,0.0,0.0,0.0,0.0,0.077,0.0,0.0,0.0,0.0,0.0,635.15,3.3399999141693115
0.0,0.0,0.0,0.0,0.0,0.0,0.0,0.0,0.0,0.0,0.0,0.0,0.0,0.0,0.0,0.0,0.0971,0.0,0.0,0.0,0.0,0.0,663.15,3.5899999141693115
0.0,0.0,0.0,0.0,0.0,0.0,0.0,0.0,0.0,0.0,0.0,0.0,0.0,0.0,0.0,0.0,0.0256,0.0,0.0,0.0,0.0,0.0,573.15,2.6700000762939453
0.0,0.0,0.0,0.0,0.0,0.0,0.0,0.0,0.0,0.0,0.0,0.0,0.0,0.0,0.0,0.0,0.0526,0.0,0.0,0.0,0.0,0.0,599.15,2.8499999046325684
0.0,0.0,0.0,0.0,0.0,0.0,0.0,0.0,0.0,0.0,0.0,0.0,0.0,0.0,0.0,0.0,0.0810918908109189,0.0,0.0,0.0,0.0,0.0,623.15,3.049999952316284
0.0,0.0,0.0,0.0,0.0,0.0,0.0,0.0,0.0,0.0,0.0,0.0,0.0,0.0,0.0,0.0,0.1110999999999999,0.0,0.0,0.0,0.0,0.0,673.15,3.2899999618530273
0.0,0.0,0.0,0.0,0.0,0.0,0.0,0.0,0.0,0.0,0.0,0.0,0.0,0.0,0.0,0.0,0.1429,0.0,0.0,0.0,0.0,0.0,713.15,3.5199999809265137
0.0,0.0,0.0,0.0,0.0,0.0,0.0,0.0,0.0,0.0,0.0,0.0,0.0,0.0,0.0,0.0,0.0344965503449655,0.0,0.0,0.0,0.0,0.0,587.15,2.6500000953674316
0.0,0.0,0.0,0.0,0.0,0.0,0.0,0.0,0.0,0.0,0.0,0.0,0.0,0.0,0.0,0.0,0.0714928507149285,0.0,0.0,0.0,0.0,0.0,616.15,2.8399999141693115
0.0,0.0,0.0,0.0,0.0,0.0,0.0,0.0,0.0,0.0,0.0,0.0,0.0,0.0,0.0,0.0,0.1110999999999999,0.0,0.0,0.0,0.0,0.0,654.15,3.0199999809265137
0.0,0.0,0.0,0.0,0.0,0.0,0.0,0.0,0.0,0.0,0.0,0.0,0.0,0.0,0.0,0.0,0.1536,0.0,0.0,0.0,0.0,0.0,724.15,3.25
0.0,0.0,0.0,0.0,0.0,0.0,0.0,0.0,0.0,0.0,0.0,0.0,0.0,0.0,0.0,0.0,0.2002200220022002,0.0,0.0,0.0,0.0,0.0,761.15,3.4800000190734863
0.0,0.7743000000000001,0.0,0.0,0.0,0.0,0.0,0.0,0.0,0.0,0.0,0.0,0.0,0.0,0.0,0.0,0.0,0.1894,0.0,0.0363,0.0,0.0,601.15,4.360000133514404
0.0,0.6906,0.0,0.0,0.0,0.0,0.0,0.0,0.0,0.0,0.0,0.0,0.0,0.0,0.0,0.0,0.0,0.2635,0.0,0.0458999999999999,0.0,0.0,621.15,5.380000114440918
0.0,0.5999599959995999,0.0,0.0,0.0,0.0,0.0,0.0,0.0,0.0,0.0,0.0,0.0,0.0,0.0,0.0,0.0,0.3391339133913391,0.0,0.0609060906090609,0.0,0.0,651.15,5.730000019073486
0.0,0.5267999999999999,0.0,0.0,0.0,0.0,0.0,0.0,0.0,0.0,0.0,0.0,0.0,0.0,0.0,0.0,0.0,0.4055999999999999,0.0,0.0676,0.0,0.0,660.15,5.730000019073486
0.0,0.7652999999999999,0.0,0.0,0.0,0.0,0.0,0.0,0.0,0.0,0.0,0.0,0.0,0.0,0.0,0.0,0.0,0.2095999999999999,0.0,0.0250999999999999,0.0,0.0,582.15,3.930000066757202
0.0,0.6793,0.0,0.0,0.0,0.0,0.0,0.0,0.0,0.0,0.0,0.0,0.0,0.0,0.0,0.0,0.0,0.2905999999999999,0.0,0.0300999999999999,0.0,0.0,610.15,4.809999942779541
0.0,0.5870000000000001,0.0,0.0,0.0,0.0,0.0,0.0,0.0,0.0,0.0,0.0,0.0,0.0,0.0,0.0,0.0,0.3732999999999999,0.0,0.0397,0.0,0.0,613.15,5.0
0.0,0.5173,0.0,0.0,0.0,0.0,0.0,0.0,0.0,0.0,0.0,0.0,0.0,0.0,0.0,0.0,0.0,0.4329,0.0,0.0498,0.0,0.0,625.15,5.389999866485596
0.0,0.7564,0.0,0.0,0.0,0.0,0.0,0.0,0.0,0.0,0.0,0.0,0.0,0.0,0.0,0.0,0.0,0.2294,0.0,0.0141999999999999,0.0,0.0,561.15,4.010000228881836
0.0,0.671,0.0,0.0,0.0,0.0,0.0,0.0,0.0,0.0,0.0,0.0,0.0,0.0,0.0,0.0,0.0,0.3104,0.0,0.0186,0.0,0.0,620.15,4.800000190734863
0.0,0.5770000000000001,0.0,0.0,0.0,0.0,0.0,0.0,0.0,0.0,0.0,0.0,0.0,0.0,0.0,0.0,0.0,0.3996,0.0,0.0233999999999999,0.0,0.0,630.15,5.360000133514404
0.0,0.5059,0.0,0.0,0.0,0.0,0.0,0.0,0.0,0.0,0.0,0.0,0.0,0.0,0.0,0.0,0.0,0.4657,0.0,0.0283999999999999,0.0,0.0,634.15,5.389999866485596
0.0,0.0,0.0,0.0,0.0,0.0,0.0,0.0,0.0,0.7894,0.0,0.0,0.0,0.0,0.0,0.0,0.0,0.159,0.0,0.0516,0.0,0.0,746.15,3.930000066757202
0.0,0.0,0.0,0.0,0.0,0.0,0.0,0.0,0.0,0.6224,0.0,0.0,0.0,0.0,0.0,0.0,0.0,0.2877999999999999,0.0,0.0897999999999999,0.0,0.0,733.15,5.0
0.0,0.0,0.0,0.0,0.0,0.0,0.0,0.0,0.0,0.4904490449044905,0.0,0.0,0.0,0.0,0.0,0.0,0.0,0.3784378437843785,0.0,0.1311131113111311,0.0,0.0,696.15,5.150000095367432
0.0,0.0,0.0,0.0,0.0,0.0,0.0,0.0,0.0,0.3984398439843984,0.0,0.0,0.0,0.0,0.0,0.0,0.0,0.4527452745274527,0.0,0.1488148814881488,0.0,0.0,693.15,5.710000038146973
0.0,0.0,0.0,0.0,0.0,0.0,0.0,0.0,0.0,0.3087999999999999,0.0,0.0,0.0,0.0,0.0,0.0,0.0,0.5297,0.0,0.1614999999999999,0.0,0.0,653.15,6.239999771118164
0.0,0.0,0.0,0.0,0.0,0.0,0.0,0.0,0.0,0.7831,0.0,0.0,0.0,0.0,0.0,0.0,0.0,0.173,0.0,0.0438999999999999,0.0,0.0,739.15,4.059999942779541
0.0,0.0,0.0,0.0,0.0,0.0,0.0,0.0,0.0,0.615961596159616,0.0,0.0,0.0,0.0,0.0,0.0,0.0,0.3047304730473047,0.0,0.0793079307930793,0.0,0.0,734.15,4.820000171661377
0.0,0.0,0.0,0.0,0.0,0.0,0.0,0.0,0.0,0.4745,0.0,0.0,0.0,0.0,0.0,0.0,0.0,0.4284999999999999,0.0,0.0969999999999999,0.0,0.0,707.15,5.070000171661377
0.0,0.0,0.0,0.0,0.0,0.0,0.0,0.0,0.0,0.3859385938593859,0.0,0.0,0.0,0.0,0.0,0.0,0.0,0.4987498749874987,0.0,0.1153115311531153,0.0,0.0,691.15,5.610000133514404
0.0,0.0,0.0,0.0,0.0,0.0,0.0,0.0,0.0,0.3026999999999999,0.0,0.0,0.0,0.0,0.0,0.0,0.0,0.5571,0.0,0.1402,0.0,0.0,686.15,5.710000038146973
0.0,0.0,0.0,0.0,0.0,0.0,0.0,0.0,0.0,0.7768999999999999,0.0,0.0,0.0,0.0,0.0,0.0,0.0,0.1868,0.0,0.0363,0.0,0.0,736.15,3.8299999237060542
0.0,0.0,0.0,0.0,0.0,0.0,0.0,0.0,0.0,0.6014,0.0,0.0,0.0,0.0,0.0,0.0,0.0,0.3428,0.0,0.0558,0.0,0.0,737.15,4.739999771118164
0.0,0.0,0.0,0.0,0.0,0.0,0.0,0.0,0.0,0.4669,0.0,0.0,0.0,0.0,0.0,0.0,0.0,0.4523,0.0,0.0808,0.0,0.0,712.15,5.650000095367432
0.0,0.0,0.0,0.0,0.0,0.0,0.0,0.0,0.0,0.3774622537746225,0.0,0.0,0.0,0.0,0.0,0.0,0.0,0.5298470152984701,0.0,0.0926907309269073,0.0,0.0,689.15,5.960000038146973
0.0,0.0,0.0,0.0,0.0,0.0,0.0,0.0,0.0,0.294029402940294,0.0,0.0,0.0,0.0,0.0,0.0,0.0,0.5961596159615962,0.0,0.1098109810981098,0.0,0.0,674.15,6.070000171661377
0.0,0.0,0.0,0.0,0.0,0.0,0.0,0.0,0.0,0.7667999999999999,0.0,0.0,0.0,0.0,0.0,0.0,0.0,0.2092999999999999,0.0,0.0238999999999999,0.0,0.0,740.15,3.940000057220459
0.0,0.0,0.0,0.0,0.0,0.0,0.0,0.0,0.0,0.5954,0.0,0.0,0.0,0.0,0.0,0.0,0.0,0.3586,0.0,0.046,0.0,0.0,735.15,4.78000020980835
0.0,0.0,0.0,0.0,0.0,0.0,0.0,0.0,0.0,0.456,0.0,0.0,0.0,0.0,0.0,0.0,0.0,0.4866,0.0,0.0574,0.0,0.0,703.15,5.760000228881836
0.0,0.0,0.0,0.0,0.0,0.0,0.0,0.0,0.0,0.3646999999999999,0.0,0.0,0.0,0.0,0.0,0.0,0.0,0.5769,0.0,0.0584,0.0,0.0,683.15,5.840000152587891
0.0,0.0,0.0,0.0,0.0,0.0,0.0,0.0,0.0,0.2805999999999999,0.0,0.0,0.0,0.0,0.0,0.0,0.0,0.6565,0.0,0.0629,0.0,0.0,677.15,6.159999847412109
0.0,0.0,0.0,0.24,0.0,0.0,0.0,0.0,0.0,0.75,0.0,0.0,0.0,0.0,0.0,0.0,0.0,0.0,0.0,0.0,0.0,0.0,733.15,2.3499999046325684
0.0,0.0,0.0,0.24,0.0,0.0,0.0,0.0,0.0,0.7,0.0,0.0,0.0,0.0,0.0,0.0,0.0,0.0,0.0,0.05,0.0,0.0,716.15,2.930000066757202
0.0,0.0,0.0,0.24,0.0,0.0,0.0,0.0,0.0,0.65,0.0,0.0,0.0,0.0,0.0,0.0,0.0,0.0,0.0,0.1,0.0,0.0,713.15,3.509999990463257
0.0,0.0,0.0,0.24,0.0,0.0,0.0,0.0,0.0,0.6,0.0,0.0,0.0,0.0,0.0,0.0,0.0,0.0,0.0,0.15,0.0,0.0,681.15,4.050000190734863
0.0,0.0,0.0,0.24,0.0,0.0,0.0,0.0,0.0,0.5,0.0,0.0,0.0,0.0,0.0,0.0,0.0,0.0,0.0,0.25,0.0,0.0,664.15,4.739999771118164
0.0,0.0,0.0,0.24,0.0,0.0,0.0,0.0,0.0,0.42,0.0,0.0,0.0,0.0,0.0,0.0,0.0,0.0,0.0,0.33,0.0,0.0,689.15,5.320000171661377
0.0,0.0,0.0,0.24,0.0,0.0,0.0,0.0,0.0,0.35,0.0,0.0,0.0,0.0,0.0,0.0,0.0,0.0,0.0,0.4,0.0,0.0,678.15,5.739999771118164
0.0,0.3,0.0,0.0,0.2,0.0,0.0,0.0,0.0,0.0,0.0,0.0,0.5,0.0,0.0,0.0,0.0,0.0,0.0,0.0,0.0,0.0,742.15,2.3000402450561523
0.0,0.294,0.0,0.0,0.196,0.0,0.0,0.0,0.0,0.0,0.0,0.0,0.49,0.0,0.0,0.0,0.0,0.0,0.0,0.0,0.0,0.0,722.15,2.135251045227051
0.0,0.288,0.0,0.0,0.192,0.0,0.0,0.0,0.0,0.0,0.0,0.0,0.48,0.0,0.0,0.0,0.0,0.0,0.0,0.0,0.0,0.0,709.15,2.0907161235809326
0.0,0.282,0.0,0.0,0.188,0.0,0.0,0.0,0.0,0.0,0.0,0.0,0.47,0.0,0.0,0.0,0.0,0.0,0.0,0.0,0.0,0.0,699.15,2.0699219703674316
0.0,0.2774277427742774,0.0,0.0,0.1836183618361836,0.0,0.0,0.0,0.0,0.0,0.0,0.0,0.4591459145914591,0.0,0.0,0.0,0.0,0.0,0.0,0.0,0.0,0.0,720.15,2.210472345352173
0.0,0.27,0.0,0.0,0.18,0.0,0.0,0.0,0.0,0.0,0.0,0.0,0.45,0.0,0.0,0.0,0.0,0.0,0.0,0.0,0.0,0.0,738.15,2.313979148864746
0.0,0.264,0.0,0.0,0.176,0.0,0.0,0.0,0.0,0.0,0.0,0.0,0.44,0.0,0.0,0.0,0.0,0.0,0.0,0.0,0.0,0.0,761.15,2.3941946029663086
0.0,0.0,0.0,0.0,0.0,0.0,0.0,0.0,0.0,0.0,0.0,0.0,0.0,0.0,0.0,0.0,0.0,0.0,0.0,0.0,1.0,0.0,658.15,4.800000190734863
0.0,0.0,0.0,0.0,0.0,0.0,0.0,0.0,0.0,0.0,0.0,0.1,0.0,0.0,0.0,0.0,0.0,0.0,0.0,0.0,0.9,0.0,654.15,5.090000152587891
0.0,0.0,0.0,0.0,0.0,0.0,0.0,0.0,0.0,0.0,0.0,0.15,0.0,0.0,0.0,0.0,0.0,0.0,0.0,0.0,0.85,0.0,653.15,5.099999904632568
0.0,0.0,0.0,0.0,0.0,0.0,0.0,0.0,0.0,0.0,0.0,0.2,0.0,0.0,0.0,0.0,0.0,0.0,0.0,0.0,0.8,0.0,646.15,5.139999866485596
0.0,0.0,0.0,0.0,0.0,0.0,0.0,0.0,0.0,0.0,0.0,0.25,0.0,0.0,0.0,0.0,0.0,0.0,0.0,0.0,0.75,0.0,647.15,5.190000057220459
0.0,0.0,0.0,0.0,0.0,0.0,0.0,0.0,0.0,0.0,0.0,0.3,0.0,0.0,0.0,0.0,0.0,0.0,0.0,0.0,0.7,0.0,638.15,5.210000038146973
0.0,0.0,0.0,0.0,0.0,0.0,0.0,0.0,0.0,0.0,0.0,0.35,0.0,0.0,0.0,0.0,0.0,0.0,0.0,0.0,0.65,0.0,637.15,5.28000020980835
0.0,0.0,0.0,0.0,0.0,0.0,0.0,0.0,0.0,0.0,0.0,0.4,0.0,0.0,0.0,0.0,0.0,0.0,0.0,0.0,0.6,0.0,633.15,5.289999961853027
0.0,0.0,0.0,0.0,0.0,0.0,0.0,0.0,0.0,0.7,0.0,0.0,0.0,0.0,0.0,0.0,0.0,0.0,0.0,0.15,0.0,0.0,728.15,4.28000020980835
0.0,0.0,0.0,0.0,0.0,0.0,0.0,0.0,0.0,0.6990000000000001,0.0,0.0,0.0,0.0,0.0,0.0,0.001,0.0,0.0,0.15,0.0,0.0,730.15,4.291999816894531
0.0,0.0,0.0,0.0,0.0,0.0,0.0,0.0,0.0,0.698,0.0,0.0,0.0,0.0,0.0,0.0,0.002,0.0,0.0,0.15,0.0,0.0,731.15,4.304999828338623
0.0,0.0,0.0,0.0,0.0,0.0,0.0,0.0,0.0,0.696,0.0,0.0,0.0,0.0,0.0,0.0,0.004,0.0,0.0,0.15,0.0,0.0,726.15,4.309000015258789
0.0,0.0,0.0,0.0,0.0,0.0,0.0,0.0,0.0,0.695,0.0,0.0,0.0,0.0,0.0,0.0,0.005,0.0,0.0,0.15,0.0,0.0,723.15,4.310999870300293
0.0,0.0,0.0,0.0,0.0,0.0,0.0,0.0,0.0,0.701,0.0,0.0,0.0,0.0,0.0,0.0,0.0060999999999999,0.0,0.0,0.1515,0.0,0.0,721.15,4.315000057220459
0.0,0.0,0.0,0.0,0.0,0.0,0.0,0.0,0.0,0.6920000000000001,0.0,0.0,0.0,0.0,0.0,0.0,0.008,0.0,0.0,0.15,0.0,0.0,718.15,4.321000099182129
0.0,0.0,0.0,0.0,0.0,0.0,0.0,0.0,0.0,0.69,0.0,0.0,0.0,0.0,0.0,0.0,0.01,0.0,0.0,0.15,0.0,0.0,714.15,4.323999881744385
0.4261,0.0,0.0,0.0,0.1456,0.0,0.0,0.0,0.0,0.0,0.0,0.0,0.0,0.0,0.0,0.0,0.0,0.0,0.0,0.0,0.0,0.0,921.15,4.119999885559082
0.0,0.0,0.0,0.0,0.0,0.0,0.0,0.0,0.0,0.3,0.0,0.0,0.0,0.0,0.0,0.0,0.0,0.0,0.0,0.0,0.6970000000000001,0.0,658.15,4.179999828338623
0.0,0.0,0.0,0.0,0.0,0.0,0.0,0.0,0.0,0.3,0.0,0.0,0.0,0.0,0.0,0.0,0.0,0.0,0.0,0.0,0.695,0.0,666.15,4.150000095367432
0.0,0.0,0.0,0.0,0.0,0.0,0.0,0.0,0.0,0.3,0.0,0.0,0.0,0.0,0.0,0.0,0.0,0.0,0.0,0.0,0.693,0.0,673.15,4.090000152587891
0.0,0.0,0.0,0.0,0.0,0.0,0.0,0.0,0.0,0.3,0.0,0.0,0.0,0.0,0.0,0.0,0.0,0.0,0.0,0.0,0.69,0.0,677.15,4.079999923706055
0.0,0.0,0.0,0.0,0.0,0.0,0.0,0.0,0.0,0.3,0.0,0.0,0.0,0.0,0.0,0.0,0.0,0.0,0.0,0.0,0.688,0.0,683.15,4.309999942779541
0.5247999999999999,0.0,0.0,0.0,0.0,0.0,0.0,0.0,0.0,0.0,0.0,0.0872,0.0,0.3879999999999999,0.0,0.0,0.0,0.0,0.0,0.0,0.0,0.0,995.15,3.680000066757202
0.4008,0.0,0.0,0.0,0.0,0.0,0.0,0.0,0.0,0.1153,0.0,0.0888,0.0,0.3951,0.0,0.0,0.0,0.0,0.0,0.0,0.0,0.0,916.15,3.7100000381469727
0.4094,0.0,0.0,0.0,0.0,0.0,0.0,0.0,0.0,0.0942,0.0,0.0907,0.0,0.3877,0.0,0.0,0.0,0.0,0.0,0.0,0.0,0.0,913.15,3.660000085830689
0.4105,0.0,0.0,0.0,0.0242,0.0,0.0,0.0,0.0,0.059,0.0,0.0909,0.0,0.4046,0.0,0.0,0.0,0.0,0.0,0.0,0.0,0.0,944.15,3.7799999713897705
0.0,0.0,0.0,0.0,0.0,0.0,0.0,0.0,0.0,0.46,0.0,0.0,0.0,0.46,0.0,0.0,0.0,0.0,0.0,0.0,0.0,0.0,880.15,3.4630000591278076
0.0,0.0,0.0,0.0,0.0,0.0,0.0,0.0,0.0,0.42,0.0,0.0,0.0,0.42,0.0,0.0,0.0,0.0,0.0,0.0,0.0,0.0,831.15,3.50600004196167
0.0,0.0,0.0,0.0,0.0,0.0,0.0,0.0,0.0,0.36,0.0,0.0,0.0,0.36,0.0,0.0,0.0,0.0,0.0,0.0,0.0,0.0,793.15,3.6710000038146977
0.0,0.0,0.0,0.0,0.0,0.0,0.0,0.0,0.0,0.25,0.0,0.0,0.0,0.25,0.0,0.0,0.0,0.0,0.0,0.0,0.0,0.0,776.15,3.7669999599456783
0.0,0.0,0.0,0.0,0.0,0.0,0.0,0.0,0.0,0.2,0.0,0.0,0.0,0.2,0.0,0.0,0.0,0.0,0.0,0.0,0.0,0.0,799.15,3.6459999084472656
0.0,0.0,0.0,0.0,0.0,0.0,0.0,0.0,0.0,0.6,0.0,0.0,0.0,0.0,0.0,0.0,0.0,0.0,0.0,0.4,0.0,0.0,713.15,6.245999813079834
0.05,0.0,0.0,0.0,0.0,0.0,0.0,0.0,0.0,0.55,0.0,0.0,0.0,0.0,0.0,0.0,0.0,0.0,0.0,0.4,0.0,0.0,707.15,6.35099983215332
0.1,0.0,0.0,0.0,0.0,0.0,0.0,0.0,0.0,0.5,0.0,0.0,0.0,0.0,0.0,0.0,0.0,0.0,0.0,0.4,0.0,0.0,704.15,6.446000099182129
0.2,0.0,0.0,0.0,0.0,0.0,0.0,0.0,0.0,0.4,0.0,0.0,0.0,0.0,0.0,0.0,0.0,0.0,0.0,0.4,0.0,0.0,706.15,6.367000102996826
0.0,0.0,0.0,0.0,0.0,0.0,0.0,0.0,0.0,0.5,0.0,0.0,0.0,0.0,0.0,0.0,0.0,0.0,0.0,0.5,0.0,0.0,681.15,6.874000072479248
0.05,0.0,0.0,0.0,0.0,0.0,0.0,0.0,0.0,0.45,0.0,0.0,0.0,0.0,0.0,0.0,0.0,0.0,0.0,0.5,0.0,0.0,670.15,6.985000133514404
0.1,0.0,0.0,0.0,0.0,0.0,0.0,0.0,0.0,0.4,0.0,0.0,0.0,0.0,0.0,0.0,0.0,0.0,0.0,0.5,0.0,0.0,665.15,7.118000030517578
0.2,0.0,0.0,0.0,0.0,0.0,0.0,0.0,0.0,0.3,0.0,0.0,0.0,0.0,0.0,0.0,0.0,0.0,0.0,0.5,0.0,0.0,664.15,7.1620001792907715
0.0,0.0,0.0,0.0,0.02,0.0,0.0,0.0,0.0,0.48,0.0,0.0,0.0,0.0,0.0,0.0,0.0,0.0,0.0,0.5,0.0,0.0,666.15,7.001999855041504
0.0,0.0,0.0,0.0,0.04,0.0,0.0,0.0,0.0,0.46,0.0,0.0,0.0,0.0,0.0,0.0,0.0,0.0,0.0,0.5,0.0,0.0,666.15,6.960000038146973
0.0,0.0,0.0,0.0,0.06,0.0,0.0,0.0,0.0,0.44,0.0,0.0,0.0,0.0,0.0,0.0,0.0,0.0,0.0,0.5,0.0,0.0,663.15,6.960999965667725
0.0,0.0,0.0,0.0,0.08,0.0,0.0,0.0,0.0,0.42,0.0,0.0,0.0,0.0,0.0,0.0,0.0,0.0,0.0,0.5,0.0,0.0,664.15,6.894000053405762
0.05,0.0,0.0,0.0,0.02,0.0,0.0,0.0,0.0,0.43,0.0,0.0,0.0,0.0,0.0,0.0,0.0,0.0,0.0,0.5,0.0,0.0,665.15,7.019000053405762
0.1,0.0,0.0,0.0,0.02,0.0,0.0,0.0,0.0,0.38,0.0,0.0,0.0,0.0,0.0,0.0,0.0,0.0,0.0,0.5,0.0,0.0,665.15,7.067999839782715
0.2,0.0,0.0,0.0,0.02,0.0,0.0,0.0,0.0,0.28,0.0,0.0,0.0,0.0,0.0,0.0,0.0,0.0,0.0,0.5,0.0,0.0,669.15,7.078999996185303
0.05,0.0,0.0,0.0,0.04,0.0,0.0,0.0,0.0,0.41,0.0,0.0,0.0,0.0,0.0,0.0,0.0,0.0,0.0,0.5,0.0,0.0,664.15,6.993000030517578
0.1,0.0,0.0,0.0,0.04,0.0,0.0,0.0,0.0,0.36,0.0,0.0,0.0,0.0,0.0,0.0,0.0,0.0,0.0,0.5,0.0,0.0,664.15,6.995999813079834
0.2,0.0,0.0,0.0,0.04,0.0,0.0,0.0,0.0,0.26,0.0,0.0,0.0,0.0,0.0,0.0,0.0,0.0,0.0,0.5,0.0,0.0,660.15,7.208000183105469
0.05,0.0,0.0,0.0,0.06,0.0,0.0,0.0,0.0,0.39,0.0,0.0,0.0,0.0,0.0,0.0,0.0,0.0,0.0,0.5,0.0,0.0,667.15,6.881999969482422
0.1,0.0,0.0,0.0,0.06,0.0,0.0,0.0,0.0,0.34,0.0,0.0,0.0,0.0,0.0,0.0,0.0,0.0,0.0,0.5,0.0,0.0,665.15,6.915999889373779
0.2,0.0,0.0,0.0,0.06,0.0,0.0,0.0,0.0,0.24,0.0,0.0,0.0,0.0,0.0,0.0,0.0,0.0,0.0,0.5,0.0,0.0,669.15,6.968999862670898
0.05,0.0,0.0,0.0,0.08,0.0,0.0,0.0,0.0,0.37,0.0,0.0,0.0,0.0,0.0,0.0,0.0,0.0,0.0,0.5,0.0,0.0,667.15,6.872000217437744
0.1,0.0,0.0,0.0,0.08,0.0,0.0,0.0,0.0,0.32,0.0,0.0,0.0,0.0,0.0,0.0,0.0,0.0,0.0,0.5,0.0,0.0,670.15,6.881999969482422
0.2,0.0,0.0,0.0,0.08,0.0,0.0,0.0,0.0,0.22,0.0,0.0,0.0,0.0,0.0,0.0,0.0,0.0,0.0,0.5,0.0,0.0,678.15,6.888000011444092
0.6627000000000001,0.0,0.0,0.1538,0.0,0.0,0.0,0.0,0.0,0.1385,0.045,0.0,0.0,0.0,0.0,0.0,0.0,0.0,0.0,0.0,0.0,0.0,829.15,2.680000066757202
0.612061206120612,0.0,0.0,0.1542154215421542,0.0,0.0,0.0,0.0,0.0,0.1893189318931893,0.0444044404440444,0.0,0.0,0.0,0.0,0.0,0.0,0.0,0.0,0.0,0.0,0.0,825.15,2.6600000858306885
0.0,0.0,0.0,0.0,0.0,0.0,0.0,0.0,0.0,0.57,0.43,0.0,0.0,0.0,0.0,0.0,0.0,0.0,0.0,0.0,0.0,0.0,843.15,3.849999904632568
0.0,0.0,0.0,0.0,0.0,0.0,0.0,0.0,0.0,0.6,0.4,0.0,0.0,0.0,0.0,0.0,0.0,0.0,0.0,0.0,0.0,0.0,853.15,3.75
0.0,0.0,0.0,0.0,0.0,0.0,0.0,0.0,0.0,0.0,0.0,0.0,0.0,0.0,0.0,0.0,0.0,0.0,0.0,0.0,0.0,0.5826,556.15,4.683000087738037
0.0,0.0,0.0,0.0,0.0,0.0,0.0,0.0,0.0,0.0,0.0,0.0,0.0,0.0,0.0,0.0,0.0,0.0,0.0,0.0,0.0,0.5808,558.15,4.686999797821045
0.0,0.0,0.0,0.0,0.0,0.0,0.0,0.0,0.0,0.0,0.0,0.0,0.0,0.0,0.0,0.0,0.0,0.0,0.0,0.0,0.0,0.573,558.15,4.681000232696533
0.0,0.0,0.0,0.0,0.0,0.0,0.0,0.0,0.0,0.0,0.0,0.0,0.0,0.0,0.0,0.0,0.0,0.0,0.0,0.0,0.0,0.574,560.15,4.684999942779541
0.0,0.0,0.0,0.0,0.0,0.0,0.0,0.0,0.0,0.0,0.0,0.0,0.0,0.0,0.0,0.0,0.0,0.0,0.0,0.0,0.0,0.65,545.15,4.7170000076293945
0.0,0.0,0.0,0.0,0.0,0.0,0.0,0.0,0.0,0.0,0.0,0.0,0.0,0.0,0.0,0.0,0.0,0.0,0.0,0.0,0.0,0.6492,554.15,4.7129998207092285
0.0,0.0,0.0,0.0,0.0,0.0,0.0,0.0,0.0,0.0,0.0,0.0,0.0,0.0,0.0,0.0,0.0,0.0,0.0,0.0,0.0,0.6582341765823417,547.15,4.683000087738037
0.0,0.62,0.0,0.0,0.0,0.0,0.0,0.0,0.0,0.0,0.0,0.0,0.38,0.0,0.0,0.0,0.0,0.0,0.0,0.0,0.0,0.0,538.15,1.4145431518554688
0.0,0.5312,0.0,0.0,0.0,0.0,0.0,0.0,0.0,0.0,0.0,0.0,0.3257,0.0,0.0,0.0,0.0,0.0,0.0,0.0,0.0,0.0,563.15,2.074684381484986
0.0,0.4961,0.0,0.0,0.0,0.0,0.0,0.0,0.0,0.0,0.0,0.0,0.3041,0.0,0.0,0.0,0.0,0.0,0.0,0.0,0.0,0.0,583.15,1.9550228118896484
0.0,0.4785999999999999,0.0,0.0,0.0,0.0,0.0,0.0,0.0,0.0,0.0,0.0,0.2933,0.0,0.0,0.0,0.0,0.0,0.0,0.0,0.0,0.0,593.15,1.9437819719314575
0.0,0.5499,0.0,0.0,0.0,0.0,0.0,0.0,0.0,0.0,0.0,0.0,0.4501,0.0,0.0,0.0,0.0,0.0,0.0,0.0,0.0,0.0,579.15,2.328272581100464
0.0,0.4941,0.0,0.0,0.0,0.0,0.0,0.0,0.0,0.0,0.0,0.0,0.4044,0.0,0.0,0.0,0.0,0.0,0.0,0.0,0.0,0.0,598.15,2.144486904144287
0.0,0.4521999999999999,0.0,0.0,0.0,0.0,0.0,0.0,0.0,0.0,0.0,0.0,0.3702,0.0,0.0,0.0,0.0,0.0,0.0,0.0,0.0,0.0,626.15,2.0191538333892822
0.0,0.4274572542745725,0.0,0.0,0.0,0.0,0.0,0.0,0.0,0.0,0.0,0.0,0.3498650134986501,0.0,0.0,0.0,0.0,0.0,0.0,0.0,0.0,0.0,642.15,1.948774456977844
0.0,0.4501,0.0,0.0,0.0,0.0,0.0,0.0,0.0,0.0,0.0,0.0,0.5499,0.0,0.0,0.0,0.0,0.0,0.0,0.0,0.0,0.0,589.15,2.3553407192230225
0.0,0.3822,0.0,0.0,0.0,0.0,0.0,0.0,0.0,0.0,0.0,0.0,0.4672,0.0,0.0,0.0,0.0,0.0,0.0,0.0,0.0,0.0,615.15,2.0929653644561768
0.0,0.3474,0.0,0.0,0.0,0.0,0.0,0.0,0.0,0.0,0.0,0.0,0.4245,0.0,0.0,0.0,0.0,0.0,0.0,0.0,0.0,0.0,635.15,1.9695158004760744
0.0,0.0,0.0,0.0,0.0,0.0,0.0,0.0,0.0,0.6037396260373963,0.0,0.0,0.1886811318868113,0.0,0.0,0.0,0.0,0.0,0.0,0.0,0.0,0.0,676.15,2.7139999866485596
0.0,0.0,0.0,0.0,0.0,0.0,0.0,0.0,0.0,0.0,0.2,0.2,0.0,0.0,0.0,0.0,0.0,0.0,0.0,0.0,0.6,0.0,630.15,5.429999828338623
0.0,0.0,0.0,0.0,0.0,0.0,0.0,0.0,0.0,0.0,0.225,0.225,0.0,0.0,0.0,0.0,0.0,0.0,0.0,0.0,0.55,0.0,632.15,5.375999927520752
0.0,0.4,0.0,0.0,0.0,0.0,0.0,0.0,0.0,0.1,0.0,0.0,0.5,0.0,0.0,0.0,0.0,0.0,0.0,0.0,0.0,0.0,644.15,2.390000104904175
0.0,0.38,0.0,0.0,0.0,0.0,0.0,0.0,0.0,0.095,0.0,0.0,0.475,0.0,0.0,0.0,0.0,0.0,0.0,0.0,0.0,0.0,669.15,2.5199999809265137
0.0,0.36,0.0,0.0,0.0,0.0,0.0,0.0,0.0,0.09,0.0,0.0,0.45,0.0,0.0,0.0,0.0,0.0,0.0,0.0,0.0,0.0,697.15,2.609999895095825
0.0,0.34,0.0,0.0,0.0,0.0,0.0,0.0,0.0,0.085,0.0,0.0,0.425,0.0,0.0,0.0,0.0,0.0,0.0,0.0,0.0,0.0,713.15,2.690000057220459
0.0,0.32,0.0,0.0,0.0,0.0,0.0,0.0,0.0,0.08,0.0,0.0,0.4,0.0,0.0,0.0,0.0,0.0,0.0,0.0,0.0,0.0,725.15,2.7799999713897705
0.0,0.3,0.0,0.0,0.0,0.0,0.0,0.0,0.0,0.075,0.0,0.0,0.375,0.0,0.0,0.0,0.0,0.0,0.0,0.0,0.0,0.0,732.15,2.8399999141693115
0.461,0.026,0.0,0.0,0.0,0.0,0.2689999999999999,0.0,0.0,0.0,0.0,0.0,0.244,0.0,0.0,0.0,0.0,0.0,0.0,0.0,0.0,0.0,778.15,2.6570000648498535
0.461,0.026,0.0,0.061,0.0,0.0,0.2689999999999999,0.0,0.0,0.0,0.0,0.0,0.183,0.0,0.0,0.0,0.0,0.0,0.0,0.0,0.0,0.0,734.15,2.6760001182556152
0.4609999999999999,0.026,0.0,0.1219999999999999,0.0,0.0,0.2689999999999999,0.0,0.0,0.0,0.0,0.0,0.1219999999999999,0.0,0.0,0.0,0.0,0.0,0.0,0.0,0.0,0.0,735.15,2.693000078201294
0.4614538546145385,0.025997400259974,0.0,0.1821817818218178,0.0,0.0,0.2692730726927307,0.0,0.0,0.0,0.0,0.0,0.0610938906109389,0.0,0.0,0.0,0.0,0.0,0.0,0.0,0.0,0.0,757.15,2.7079999446868896
0.461,0.026,0.0,0.244,0.0,0.0,0.2689999999999999,0.0,0.0,0.0,0.0,0.0,0.0,0.0,0.0,0.0,0.0,0.0,0.0,0.0,0.0,0.0,811.15,2.7160000801086426
0.461,0.026,0.0,0.183,0.0,0.0,0.2689999999999999,0.0,0.061,0.0,0.0,0.0,0.0,0.0,0.0,0.0,0.0,0.0,0.0,0.0,0.0,0.0,781.15,2.7070000171661377
0.4609999999999999,0.026,0.0,0.1219999999999999,0.0,0.0,0.2689999999999999,0.0,0.1219999999999999,0.0,0.0,0.0,0.0,0.0,0.0,0.0,0.0,0.0,0.0,0.0,0.0,0.0,782.15,2.697000026702881
0.461,0.026,0.0,0.061,0.0,0.0,0.2689999999999999,0.0,0.183,0.0,0.0,0.0,0.0,0.0,0.0,0.0,0.0,0.0,0.0,0.0,0.0,0.0,815.15,2.6679999828338623
0.461,0.026,0.0,0.0,0.0,0.0,0.2689999999999999,0.0,0.244,0.0,0.0,0.0,0.0,0.0,0.0,0.0,0.0,0.0,0.0,0.0,0.0,0.0,849.15,2.6500000953674316
0.6001399860013997,0.0,0.0,0.157984201579842,0.1600839916008399,0.0,0.000899910008999,0.0808919108089191,0.0,0.0,0.0,0.0,0.0,0.0,0.0,0.0,0.0,0.0,0.0,0.0,0.0,0.0,969.15,2.486999988555908
0.6020602060206021,0.0,0.0,0.1584158415841584,0.1598159815981598,0.0,0.0157015701570157,0.064006400640064,0.0,0.0,0.0,0.0,0.0,0.0,0.0,0.0,0.0,0.0,0.0,0.0,0.0,0.0,963.15,2.492000102996826
0.5982598259825982,0.0,0.0,0.1577157715771577,0.1602160216021602,0.0,0.0323032303230323,0.0515051505150515,0.0,0.0,0.0,0.0,0.0,0.0,0.0,0.0,0.0,0.0,0.0,0.0,0.0,0.0,955.15,2.5
0.5989802039592081,0.0,0.0,0.1572685462907418,0.1604679064187162,0.0,0.0490901819636072,0.0341931613677264,0.0,0.0,0.0,0.0,0.0,0.0,0.0,0.0,0.0,0.0,0.0,0.0,0.0,0.0,952.15,2.506999969482422
0.5994400559944005,0.0,0.0,0.1587841215878412,0.15998400159984,0.0,0.0652934706529347,0.0164983501649835,0.0,0.0,0.0,0.0,0.0,0.0,0.0,0.0,0.0,0.0,0.0,0.0,0.0,0.0,950.15,2.5160000324249268
0.5992400759924008,0.0,0.0,0.1581841815818418,0.1603839616038396,0.0,0.0808919108089191,0.0012998700129987,0.0,0.0,0.0,0.0,0.0,0.0,0.0,0.0,0.0,0.0,0.0,0.0,0.0,0.0,948.15,2.5220000743865967
0.3,0.0,0.0,0.0,0.0,0.0,0.0,0.0,0.2,0.0,0.0,0.0,0.0,0.0,0.0,0.0,0.2,0.0,0.0,0.0,0.0,0.0,789.15,3.6480000019073486
0.669,0.0,0.035,0.0409999999999999,0.031,0.0,0.048,0.119,0.013,0.005,0.0,0.005,0.024,0.0,0.0,0.01,0.0,0.0,0.0,0.0,0.0,0.0,945.15,2.549999952316284
0.654,0.0,0.035,0.0409999999999999,0.046,0.0,0.048,0.119,0.013,0.005,0.0,0.005,0.024,0.0,0.0,0.01,0.0,0.0,0.0,0.0,0.0,0.0,956.15,2.569999933242798
0.7030000000000001,0.0,0.035,0.041,0.031,0.0,0.048,0.085,0.013,0.005,0.0,0.005,0.024,0.0,0.0,0.01,0.0,0.0,0.0,0.0,0.0,0.0,943.15,2.549999952316284
0.659,0.0,0.045,0.0409999999999999,0.031,0.0,0.048,0.119,0.013,0.005,0.0,0.005,0.024,0.0,0.0,0.01,0.0,0.0,0.0,0.0,0.0,0.0,954.15,2.5999999046325684
0.669,0.0,0.035,0.021,0.031,0.0,0.048,0.119,0.013,0.005,0.0,0.005,0.044,0.0,0.0,0.01,0.0,0.0,0.0,0.0,0.0,0.0,926.15,2.5399999618530273
0.669,0.0,0.035,0.0409999999999999,0.031,0.0,0.048,0.119,0.003,0.005,0.0,0.005,0.034,0.0,0.0,0.01,0.0,0.0,0.0,0.0,0.0,0.0,928.15,2.549999952316284
0.7440000000000001,0.0,0.015,0.046,0.011,0.0,0.048,0.054,0.043,0.0,0.0,0.0,0.039,0.0,0.0,0.0,0.0,0.0,0.0,0.0,0.0,0.0,931.15,2.440000057220459
0.669,0.0,0.035,0.0409999999999999,0.031,0.0,0.048,0.089,0.043,0.005,0.0,0.005,0.024,0.0,0.0,0.01,0.0,0.0,0.0,0.0,0.0,0.0,924.15,2.5399999618530273
0.629,0.0,0.035,0.0409999999999999,0.031,0.0,0.088,0.119,0.013,0.005,0.0,0.005,0.024,0.0,0.0,0.01,0.0,0.0,0.0,0.0,0.0,0.0,934.15,2.569999933242798
0.604,0.0,0.035,0.0409999999999999,0.059,0.0,0.048,0.136,0.013,0.025,0.0,0.005,0.024,0.0,0.0,0.01,0.0,0.0,0.0,0.0,0.0,0.0,955.15,2.5999999046325684
0.649,0.0,0.035,0.061,0.031,0.0,0.048,0.119,0.013,0.005,0.0,0.005,0.024,0.0,0.0,0.01,0.0,0.0,0.0,0.0,0.0,0.0,921.15,2.559999942779541
0.624,0.0,0.035,0.086,0.031,0.0,0.048,0.119,0.013,0.005,0.0,0.005,0.024,0.0,0.0,0.01,0.0,0.0,0.0,0.0,0.0,0.0,903.15,2.569999933242798
0.594,0.0,0.035,0.086,0.031,0.0,0.048,0.119,0.013,0.005,0.0,0.005,0.054,0.0,0.0,0.01,0.0,0.0,0.0,0.0,0.0,0.0,874.15,2.569999933242798
0.7140000000000001,0.0,0.0,0.0409999999999999,0.031,0.0,0.048,0.119,0.013,0.005,0.0,0.005,0.024,0.0,0.0,0.0,0.0,0.0,0.0,0.0,0.0,0.0,910.15,2.549999952316284
0.669,0.0,0.035,0.053,0.031,0.0,0.048,0.119,0.025,0.005,0.0,0.005,0.0,0.0,0.0,0.01,0.0,0.0,0.0,0.0,0.0,0.0,958.15,2.559999942779541
0.619,0.0,0.035,0.0409999999999999,0.031,0.0,0.048,0.119,0.063,0.005,0.0,0.005,0.024,0.0,0.0,0.01,0.0,0.0,0.0,0.0,0.0,0.0,901.15,2.549999952316284
0.0,0.0,0.0,0.0,0.0,0.0,0.0,0.0,0.0,0.0,0.0,0.0,0.0,0.0,0.0,0.0,0.0,0.0,0.0,0.0,0.0,1.0,315.15,4.2779998779296875
0.0,0.0,0.0,0.0,0.0,0.0,0.0,0.0,0.0,0.0,0.0,0.0,0.0,0.0,0.0,0.0,0.0,0.0,0.0,0.0,0.0,0.9,366.15,4.329999923706055
0.0,0.0,0.0,0.0,0.0,0.0,0.0,0.0,0.0,0.0,0.0,0.0,0.0,0.0,0.0,0.0,0.0,0.0,0.0,0.0,0.0,0.8,446.15,4.357999801635742
0.0,0.0,0.0,0.0,0.0,0.0,0.0,0.0,0.0,0.0,0.0,0.0,0.0,0.0,0.0,0.0,0.0,0.0,0.0,0.0,0.0,0.75,511.15,4.35099983215332
0.0,0.0,0.0,0.0,0.0,0.0,0.0,0.0,0.0,0.0,0.0,0.0,0.0,0.0,0.0,0.0,0.0,0.0,0.0,0.0,0.0,0.667,687.15,4.255000114440918
0.0,0.0,0.0,0.0,0.0,0.0,0.0,0.0,0.0,0.0,0.0,0.0,0.0,0.0,0.0,0.0,0.0,0.0,0.0,0.0,0.0,0.64,676.15,4.26800012588501
0.0,0.0,0.0,0.0,0.0,0.0,0.0,0.0,0.0,0.0,0.0,0.0,0.0,0.0,0.0,0.0,0.0,0.0,0.0,0.0,0.0,0.62,648.15,4.317999839782715
0.0,0.0,0.0,0.0,0.0,0.0,0.0,0.0,0.0,0.0,0.0,0.0,0.0,0.0,0.0,0.0,0.0,0.0,0.0,0.0,0.0,0.6,617.15,4.388999938964844
0.0,0.0,0.0,0.0,0.0,0.0,0.0,0.0,0.0,0.0,0.0,0.0,0.0,0.0,0.0,0.0,0.0,0.0,0.0,0.0,0.0,0.58,597.15,4.460000038146973
0.705,0.0,0.0,0.0,0.11,0.0003,0.11,0.0,0.002,0.072,0.0,0.0,0.0,0.0,0.0,0.0,0.0,0.0,0.0,0.0,0.0,0.0,1042.15,2.390000104904175
0.6720000000000002,0.0,0.0,0.0,0.126,0.0002,0.115,0.0,0.001,0.085,0.0,0.0,0.0,0.0,0.0,0.0,0.0,0.0,0.0,0.0,0.0,0.0,1034.15,2.4000000953674316
0.67,0.0,0.0,0.0,0.12,0.0,0.07,0.0,0.0,0.105,0.0,0.0,0.0,0.034,0.0,0.0,0.0,0.0,0.0,0.0,0.0,0.0,991.15,2.430000066757202
0.0,0.65,0.0,0.0,0.03,0.0,0.0,0.0,0.0,0.04,0.05,0.0,0.17,0.0,0.02,0.0,0.0,0.0,0.0,0.0,0.0,0.0,768.15,2.880000114440918
0.06,0.0,0.0,0.0,0.0,0.0,0.0,0.0,0.0,0.2072,0.0,0.0886,0.0,0.0,0.0,0.0,0.0,0.5978,0.0,0.0464,0.0,0.0,631.15,6.269999980926514
0.7148,0.0,0.0,0.144,0.0110999999999999,0.0,0.0711,0.059,0.0,0.0,0.0,0.0,0.0,0.0,0.0,0.0,0.0,0.0,0.0,0.0,0.0,0.0,823.15,2.5
0.6275,0.0,0.0,0.0,0.0,0.0,0.0,0.0,0.0,0.0,0.0,0.0,0.3725,0.0,0.0,0.0,0.0,0.0,0.0,0.0,0.0,0.0,729.15,2.3519999980926514
0.7658,0.0,0.0,0.0,0.0,0.0,0.0,0.0,0.0,0.0,0.0,0.0,0.2342,0.0,0.0,0.0,0.0,0.0,0.0,0.0,0.0,0.0,740.15,2.306999921798706
0.6887000000000001,0.0,0.0,0.0,0.0,0.0,0.0,0.0,0.0,0.0,0.0,0.0,0.3112999999999999,0.0,0.0,0.0,0.0,0.0,0.0,0.0,0.0,0.0,738.15,2.3469998836517334
0.0,0.0,0.0,0.1394860513948605,0.0,0.0,0.0,0.0,0.0,0.0,0.0,0.0996900309969003,0.0,0.0,0.0,0.0,0.0,0.0697930206979302,0.0,0.0,0.4982501749825018,0.0,563.15,5.070000171661377
0.0,0.0,0.0,0.14,0.0,0.0,0.0,0.0,0.0,0.0,0.0,0.11,0.0,0.0,0.0,0.0,0.0,0.06,0.0,0.0,0.5,0.0,563.15,5.0329999923706055
0.0,0.07,0.0,0.0,0.0,0.0,0.0,0.0,0.0,0.0,0.0,0.0,0.0,0.0,0.0,0.0,0.0,0.0,0.0,0.0,0.36,0.0,520.15,3.5899999141693115
0.0,0.2,0.0,0.0,0.0,0.0,0.0,0.0,0.0,0.0,0.0,0.0,0.0,0.0,0.0,0.0,0.0,0.0,0.0,0.0,0.23,0.0,549.15,3.319999933242798
0.0,0.32,0.0,0.0,0.0,0.0,0.0,0.0,0.0,0.0,0.0,0.0,0.0,0.0,0.0,0.0,0.0,0.0,0.0,0.0,0.11,0.0,591.15,3.0999999046325684
0.0,0.0,0.04,0.0,0.2,0.0,0.0,0.0,0.0,0.56,0.2,0.0,0.0,0.0,0.0,0.0,0.0,0.0,0.0,0.0,0.0,0.0,887.15,2.9679999351501465
0.0,0.0,0.0601,0.0,0.1992,0.0,0.0,0.0,0.0,0.5405000000000001,0.2002,0.0,0.0,0.0,0.0,0.0,0.0,0.0,0.0,0.0,0.0,0.0,892.15,3.0360000133514404
0.0,0.0,0.1011,0.0,0.2537,0.0,0.0,0.0,0.0,0.4953,0.1499,0.0,0.0,0.0,0.0,0.0,0.0,0.0,0.0,0.0,0.0,0.0,878.15,3.013000011444092
0.5325,0.0,0.0,0.0449,0.0682,0.0,0.0372,0.0,0.0,0.2496999999999999,0.0272,0.0,0.0,0.0403,0.0,0.0,0.0,0.0,0.0,0.0,0.0,0.0,922.15,2.552000045776367
0.7938000000000001,0.0,0.0,0.0,0.0,0.0,0.0,0.0,0.1525,0.0,0.0527,0.0,0.0,0.0,0.0,0.0,0.0,0.0,0.0,0.0,0.0,0.0,760.15,2.578000068664551
0.7411000000000001,0.0,0.0,0.0,0.0,0.0,0.0,0.0,0.1525,0.0527,0.0527,0.0,0.0,0.0,0.0,0.0,0.0,0.0,0.0,0.0,0.0,0.0,848.15,2.621999979019165
0.7611000000000001,0.0,0.0,0.0,0.0,0.0,0.0,0.0,0.1325,0.0527,0.0527,0.0,0.0,0.0,0.0,0.0,0.0,0.0,0.0,0.0,0.0,0.0,866.15,2.615000009536743
0.7611000000000001,0.0,0.0,0.0,0.0,0.0,0.0,0.0,0.1325,0.0527,0.0264,0.0,0.0,0.0263,0.0,0.0,0.0,0.0,0.0,0.0,0.0,0.0,872.15,2.5739998817443848
0.7611000000000001,0.0,0.0,0.01,0.0,0.0,0.0,0.0,0.1225,0.0527,0.0527,0.0,0.0,0.0,0.0,0.0,0.0,0.0,0.0,0.0,0.0,0.0,854.15,2.609999895095825
0.7511000000000001,0.0,0.0,0.0,0.0,0.0,0.0,0.0,0.1325,0.0527,0.0527,0.0,0.0,0.0,0.0,0.01,0.0,0.0,0.0,0.0,0.0,0.0,873.15,2.625999927520752
0.7211000000000001,0.0,0.0,0.0,0.0,0.0,0.0,0.0,0.1525,0.0727,0.0527,0.0,0.0,0.0,0.0,0.0,0.0,0.0,0.0,0.0,0.0,0.0,877.15,2.638000011444092
0.7211000000000001,0.0,0.0,0.0,0.0,0.0,0.0,0.0,0.1525,0.0727,0.0264,0.0,0.0,0.0263,0.0,0.0,0.0,0.0,0.0,0.0,0.0,0.0,881.15,2.5969998836517334
0.7211000000000001,0.0,0.0,0.0,0.0,0.0,0.0,0.0,0.1525,0.0727,0.0,0.0,0.0,0.0527,0.0,0.0,0.0,0.0,0.0,0.0,0.0,0.0,893.15,2.552999973297119
0.7111000000000001,0.0,0.0,0.0,0.0,0.0,0.0,0.0,0.1425,0.0927,0.0264,0.0,0.0,0.0263,0.0,0.0,0.0,0.0,0.0,0.0,0.0,0.0,901.15,2.6050000190734863
0.7011000000000001,0.0,0.0,0.0,0.0,0.0,0.0,0.0,0.1325,0.1127,0.0264,0.0,0.0,0.0263,0.0,0.0,0.0,0.0,0.0,0.0,0.0,0.0,911.15,2.609999895095825
0.7111000000000001,0.0,0.0,0.0,0.0,0.0,0.0,0.0,0.1225,0.1127,0.0,0.0,0.0,0.0527,0.0,0.0,0.0,0.0,0.0,0.0,0.0,0.0,917.15,2.555999994277954
0.7411000000000001,0.0,0.0,0.0,0.02,0.0,0.0,0.0,0.1325,0.0527,0.0264,0.0,0.0,0.0263,0.0,0.0,0.0,0.0,0.0,0.0,0.0,0.0,889.15,2.569000005722046
0.7211000000000001,0.0,0.0,0.0,0.04,0.0,0.0,0.0,0.1325,0.0527,0.0264,0.0,0.0,0.0263,0.0,0.0,0.0,0.0,0.0,0.0,0.0,0.0,881.15,2.565000057220459
0.7011000000000001,0.0,0.0,0.0,0.06,0.0,0.0,0.0,0.1325,0.0527,0.0264,0.0,0.0,0.0263,0.0,0.0,0.0,0.0,0.0,0.0,0.0,0.0,874.15,2.562999963760376
0.7211000000000001,0.0,0.0,0.0,0.02,0.0,0.0,0.0,0.1325,0.0727,0.0264,0.0,0.0,0.0263,0.0,0.0,0.0,0.0,0.0,0.0,0.0,0.0,908.15,2.5769999027252197
0.7211000000000001,0.0,0.0,0.0,0.02,0.0,0.0,0.0,0.1525,0.0527,0.0264,0.0,0.0,0.0263,0.0,0.0,0.0,0.0,0.0,0.0,0.0,0.0,867.15,2.5810000896453857
0.7211,0.0,0.0,0.0,0.04,0.0,0.0175,0.0,0.1325,0.0527,0.0176,0.0,0.0,0.0176,0.0,0.0,0.0,0.0,0.0,0.0,0.0,0.0,897.15,2.5260000228881836
0.7411,0.0,0.0,0.0,0.02,0.0,0.0264,0.0,0.1325,0.0526,0.0,0.0,0.0,0.0264,0.0,0.0,0.0,0.0,0.0,0.0,0.0,0.0,894.15,2.49399995803833
0.7411,0.0,0.0,0.0,0.02,0.0,0.0,0.0,0.1325,0.0526,0.0,0.0,0.0,0.0528,0.0,0.0,0.0,0.0,0.0,0.0,0.0,0.0,890.15,2.5320000648498535
0.7411,0.0,0.0,0.1325,0.02,0.0,0.0264,0.0,0.0,0.0526,0.0,0.0,0.0,0.0264,0.0,0.0,0.0,0.0,0.0,0.0,0.0,0.0,842.15,2.51200008392334
0.7011,0.0,0.0,0.0,0.03,0.0,0.0264,0.0,0.1525,0.0626,0.0,0.0,0.0,0.0264,0.0,0.0,0.0,0.0,0.0,0.0,0.0,0.0,898.15,2.50600004196167
0.6611,0.0,0.0,0.0,0.04,0.0,0.0264,0.0,0.1725,0.0726,0.0,0.0,0.0,0.0264,0.0,0.0,0.0,0.0,0.0,0.0,0.0,0.0,893.15,2.515000104904175
0.6211,0.0,0.0,0.0,0.05,0.0,0.0264,0.0,0.1925,0.0825999999999999,0.0,0.0,0.0,0.0264,0.0,0.0,0.0,0.0,0.0,0.0,0.0,0.0,870.15,2.5220000743865967
0.6558344165583441,0.0,0.0,0.0285971402859713,0.0917908209179081,0.0,0.0078992100789921,0.0941905809419057,0.0180981901809819,0.0,0.0,0.0,0.0592940705929406,0.0,0.0,0.0363963603639636,0.0078992100789921,0.0,0.0,0.0,0.0,0.0,892.15,2.5
0.6608339166083391,0.0,0.0,0.0278972102789721,0.0653934606539346,0.0,0.0076992300769923,0.1026897310268973,0.0176982301769823,0.0,0.0,0.0227977202279772,0.0578942105789421,0.0,0.0,0.0324967503249675,0.0045995400459954,0.0,0.0,0.0,0.0,0.0,883.15,2.5199999809265137
0.6518651865186519,0.0,0.0,0.0284028402840284,0.0789078907890789,0.0,0.0112011201120112,0.0936093609360936,0.018001800180018,0.0,0.0,0.0,0.0589058905890588,0.0182018201820182,0.0,0.0362036203620362,0.0047004700470047,0.0,0.0,0.0,0.0,0.0,884.15,2.5199999809265137
0.6517,0.0,0.0152999999999999,0.0283999999999999,0.0911999999999999,0.0,0.0056,0.0966999999999999,0.018,0.0,0.0,0.0,0.0588999999999999,0.0,0.0,0.0322999999999999,0.0018999999999999,0.0,0.0,0.0,0.0,0.0,897.15,2.5199999809265137
0.6481648164816483,0.0,0.0,0.0282028202820282,0.0907090709070907,0.0,0.0111011101110111,0.1039103910391039,0.0179017901790179,0.0,0.0,0.0,0.0586058605860586,0.0,0.0,0.036003600360036,0.0054005400540054,0.0,0.0,0.0,0.0,0.0,904.15,2.5199999809265137
0.647,0.0,0.0,0.0282,0.0906,0.0,0.0022,0.1084,0.0166,0.0,0.0,0.0,0.0584999999999999,0.0181,0.0,0.0281,0.0023,0.0,0.0,0.0,0.0,0.0,891.15,2.5299999713897705
0.6231376862313768,0.0,0.0,0.0351964803519648,0.093890610938906,0.0,0.0114988501149884,0.0844915508449154,0.0319968003199679,0.0091990800919907,0.0,0.0228977102289771,0.0493950604939506,0.0,0.0,0.0321967803219678,0.0045995400459953,0.0,0.0,0.0,0.0,0.0,858.15,2.559999942779541
0.6186381361863813,0.0,0.0,0.034996500349965,0.0931906809319068,0.0,0.0113988601139886,0.0837916208379162,0.0317968203179682,0.0091990800919908,0.0,0.0226977302269773,0.0511948805119488,0.0,0.0,0.0398960103989601,0.0016998300169983,0.0,0.0,0.0,0.0,0.0,857.15,2.5399999618530273
0.6168616861686169,0.0,0.0015001500150015,0.0349034903490349,0.0929092909290929,0.0,0.0442044204420442,0.0836083608360836,0.0317031703170317,0.0091009100910091,0.0,0.0,0.0489048904890489,0.0,0.0,0.0318031803180318,0.0045004500450045,0.0,0.0,0.0,0.0,0.0,871.15,2.5399999618530273
0.6195,0.0,0.0,0.035,0.0933,0.0,0.0444,0.084,0.0319,0.0118999999999999,0.0,0.0,0.0426999999999999,0.0,0.0,0.032,0.0053,0.0,0.0,0.0,0.0,0.0,875.15,2.5299999713897705
0.6203,0.0,0.0,0.0550999999999999,0.0930999999999999,0.0,0.044,0.0832,0.0120999999999999,0.0117999999999999,0.0,0.0,0.0423999999999999,0.0,0.0,0.0324999999999999,0.0055,0.0,0.0,0.0,0.0,0.0,871.15,2.5399999618530273
0.622037796220378,0.0,0.0,0.0351964803519648,0.0936906309369063,0.0,0.0331966803319668,0.0842915708429157,0.031996800319968,0.011998800119988,0.0,0.0070992900709929,0.0428957104289571,0.0,0.0,0.0320967903209679,0.0054994500549945,0.0,0.0,0.0,0.0,0.0,869.15,2.5399999618530273
0.6213621362136215,0.0,0.0,0.045004500450045,0.0932093209320932,0.0,0.0328032803280328,0.0833083308330833,0.0114011401140114,0.0118011801180118,0.0,0.0226022602260226,0.0424042404240424,0.0,0.0,0.0325032503250325,0.0036003600360036,0.0,0.0,0.0,0.0,0.0,867.15,2.559999942779541
0.6275,0.0014,0.0,0.0557999999999999,0.0941999999999999,0.0,0.0445,0.0841999999999999,0.0121999999999999,0.0210999999999999,0.0,0.0,0.0214,0.0,0.0,0.0329,0.0047999999999999,0.0,0.0,0.0,0.0,0.0,904.15,2.5199999809265137
0.6318,0.0,0.0,0.0561,0.0885,0.0,0.0218,0.0847,0.0123,0.0213,0.0,0.023,0.0216,0.0,0.0,0.0331,0.0058,0.0,0.0,0.0,0.0,0.0,895.15,2.5299999713897705
0.6233376662333767,0.0,0.0,0.0553944605539446,0.0935906409359064,0.0,0.0441955804419558,0.0835916408359164,0.0121987801219878,0.0118988101189881,0.0,0.0,0.0425957404259574,0.0,0.0,0.0246975302469753,0.0071992800719928,0.0,0.0,0.0,0.0,0.0,877.15,2.5399999618530273
0.618038196180382,0.0,0.0,0.0548945105489451,0.0927907209279072,0.0,0.0437956204379562,0.0828917108289171,0.011998800119988,0.0135986401359864,0.0,0.0,0.037996200379962,0.0,0.0,0.0402959704029597,0.0023997600239976,0.0,0.0,0.0,0.0,0.0,871.15,2.5399999618530273
