Repository: dorukdogular/vitreos

# Data

## Source

Glass property data is sourced from the [SciGlass database](https://github.com/epam/SciGlass) (EPAM Systems), made available under the [Open Database License (ODbL)](https://opendatacommons.org/licenses/odbl/1-0/). Accessed via the [glasspy](https://github.com/drcassar/glasspy) Python library.

## Files tracked in git

| File | Description |
|---|---|
| `clean.csv` | Deduplicated glass-forming ability dataset (11858 rows) |
| `tg_dataset.csv` | 76377 glasses with Tg (K) and 22 oxide mol% features |
| `tg_density_dataset.csv` | 31173 glasses with both Tg (K) and density (g/cm³) |

File: data/tg_density_dataset.csv (part 87 of 109)
SiO2,P2O5,ZrO2,Na2O,Al2O3,Fe2O3,CaO,MgO,K2O,B2O3,BaO,ZnO,Li2O,SrO,La2O3,TiO2,Nb2O5,PbO,Sb2O3,Bi2O3,TeO2,Se,Tg,density
0.6355000000000001,0.0,0.0,0.0544,0.0797,0.0,0.0435,0.0822,0.0119,0.0117,0.0,0.0,0.0376,0.0,0.0,0.0399,0.0024,0.0,0.0,0.0,0.0,0.0,867.15,2.5299999713897705
0.624037596240376,0.0,0.0,0.0554944505549445,0.0936906309369063,0.0,0.0442955704429557,0.0836916308369163,0.0121987801219878,0.020997900209979,0.0,0.0,0.0212978702129787,0.0,0.0,0.0405959404059594,0.0023997600239976,0.0,0.0,0.0,0.0,0.0,903.15,2.509999990463257
0.6239623962396238,0.0,0.0,0.0654065406540654,0.0938093809380938,0.0,0.044004400440044,0.0848084808480847,0.0020002000200019,0.0209020902090208,0.0,0.0,0.0212021202120211,0.0,0.0,0.0404040404040403,0.0024002400240023,0.0,0.0,0.0,0.0,0.0,900.15,2.5199999809265137
0.6081,0.0,0.0,0.066,0.1071,0.0,0.0444,0.0856,0.002,0.0210999999999999,0.0,0.0,0.0214,0.0,0.0,0.0408,0.0024,0.0,0.0,0.0,0.0,0.0,904.15,2.5299999713897705
0.5961000000000001,0.0,0.0,0.0658,0.1069,0.0,0.0443,0.0854,0.002,0.0302,0.0,0.0,0.0256,0.0,0.0,0.0407,0.0019,0.0,0.0,0.0,0.0,0.0,889.15,2.5299999713897705
0.5967596759675968,0.0,0.0,0.0659065906590659,0.107010701070107,0.0,0.0444044404440444,0.0855085508550855,0.002000200020002,0.0302030203020302,0.0,0.0,0.0256025602560256,0.0,0.0,0.0391039103910391,0.0024002400240024,0.0,0.0,0.0,0.0,0.0,888.15,2.5299999713897705
0.5765576557655766,0.0,0.0,0.066006600660066,0.1072107210721072,0.0,0.0444044404440444,0.0856085608560856,0.002000200020002,0.0487048704870487,0.0,0.0,0.0257025702570257,0.0,0.0,0.0408040804080408,0.0019001900190019,0.0,0.0,0.0,0.0,0.0,877.15,2.5199999809265137
0.6230376962303771,0.0,0.0,0.0651934806519348,0.0934906509349065,0.0,0.0348965103489651,0.093990600939906,0.0046995300469953,0.0208979102089791,0.0,0.0,0.0210978902109789,0.0,0.0,0.0402959704029597,0.0023997600239976,0.0,0.0,0.0,0.0,0.0,902.15,2.5199999809265137
0.6225622562256226,0.0,0.0,0.0673067306730673,0.0936093609360936,0.0,0.0439043904390439,0.0847084708470847,0.0,0.039003900390039,0.0,0.0,0.0211021102110211,0.0,0.0,0.0245024502450245,0.0033003300330033,0.0,0.0,0.0,0.0,0.0,883.15,2.490000009536743
0.6221000000000001,0.0,0.0,0.0553,0.0934,0.0,0.0441,0.0677,0.0121,0.0118,0.0,0.0,0.0425,0.0,0.0,0.0477,0.0033,0.0,0.0,0.0,0.0,0.0,875.15,2.5399999618530273
0.6166,0.0,0.0,0.0646,0.0927,0.0,0.0435,0.0839,0.002,0.0117,0.0,0.0,0.0482,0.0,0.0,0.0321,0.0047,0.0,0.0,0.0,0.0,0.0,879.15,2.5399999618530273
0.6254,0.0,0.0,0.0654999999999999,0.0939999999999999,0.0,0.0112999999999999,0.0849999999999999,0.002,0.0118999999999999,0.0,0.0225999999999999,0.0424999999999999,0.0,0.0,0.0349999999999999,0.0047999999999999,0.0,0.0,0.0,0.0,0.0,865.15,2.549999952316284
0.6170999999999999,0.0,0.0,0.0549999999999999,0.0899999999999999,0.0,0.0441999999999999,0.0830999999999999,0.0019999999999999,0.0097999999999999,0.0,0.0,0.0622999999999999,0.0,0.0,0.0317999999999999,0.0046999999999999,0.0,0.0,0.0,0.0,0.0,864.15,2.5399999618530273
0.6244624462446244,0.0,0.0,0.0654065406540654,0.0938093809380938,0.0,0.0113011301130113,0.0849084908490849,0.004000400040004,0.0255025502550255,0.0,0.0109010901090109,0.0424042404240424,0.0,0.0,0.0325032503250325,0.0048004800480048,0.0,0.0,0.0,0.0,0.0,866.15,2.509999990463257
0.6269,0.0,0.0,0.0557,0.0941,0.0,0.0331,0.0841,0.0122,0.0211,0.0,0.0,0.0214,0.0,0.0,0.048,0.0034,0.0,0.0,0.0,0.0,0.0,903.15,2.5199999809265137
0.6263000000000001,0.0,0.0,0.0656,0.0941,0.0,0.0329,0.0852,0.002,0.021,0.0,0.0,0.0213,0.0,0.0,0.0485,0.0031,0.0,0.0,0.0,0.0,0.0,903.15,2.5199999809265137
0.6473352664733527,0.0,0.0,0.0645935406459354,0.0741925807419258,0.0,0.0434956504349565,0.0837916208379162,0.001999800019998,0.0206979302069793,0.0,0.0,0.0208979102089791,0.0,0.0,0.0398960103989601,0.0030996900309969,0.0,0.0,0.0,0.0,0.0,889.15,2.5
0.6574,0.0,0.0,0.0605,0.0742,0.0,0.0435,0.0682,0.002,0.0206,0.0,0.0,0.0314,0.0,0.0,0.0391,0.0031,0.0,0.0,0.0,0.0,0.0,869.15,2.5
0.6131386861313868,0.0,0.0,0.0346965303469653,0.0923907609239076,0.0,0.0382961703829617,0.0830916908309169,0.0308969103089691,0.0217978202179782,0.0,0.0154984501549845,0.0507949205079492,0.0,0.0,0.0157984201579842,0.0020997900209979,0.0,0.0,0.0,0.0,0.0,847.15,2.5299999713897705
0.6133999999999998,0.0,0.0,0.0544999999999999,0.0919999999999999,0.0,0.0378999999999999,0.0822999999999999,0.0105999999999999,0.0215999999999999,0.0,0.0222999999999999,0.0502999999999999,0.0,0.0,0.0124999999999999,0.0025999999999999,0.0,0.0,0.0,0.0,0.0,839.15,2.549999952316284
0.6124612461246124,0.0,0.0,0.0651065106510651,0.0919091909190919,0.0,0.0376037603760376,0.0831083108310831,0.0,0.0223022302230223,0.0,0.0229022902290229,0.0498049804980498,0.0,0.0,0.0132013201320132,0.0016001600160016,0.0,0.0,0.0,0.0,0.0,836.15,2.5399999618530273
0.6149999999999999,0.0,0.0,0.0653999999999999,0.0923,0.0,0.0377999999999999,0.0834999999999999,0.0,0.0045,0.0,0.0382999999999999,0.0499999999999999,0.0,0.0,0.0109,0.0023,0.0,0.0,0.0,0.0,0.0,855.15,2.569999933242798
0.6233376662333767,0.0,0.0025997400259974,0.0645935406459354,0.0935906409359064,0.0,0.0362963703629637,0.0835916408359164,0.0107989201079892,0.0264973502649735,0.0,0.0187981201879812,0.0212978702129787,0.0,0.0,0.0166983301669833,0.0018998100189981,0.0,0.0,0.0,0.0,0.0,874.15,2.5299999713897705
0.5539166174985249,0.0,0.037601128033841,0.0455013650409512,0.0344010320309609,0.0,0.0704021120633619,0.0669020070602118,0.0153004590137704,0.0351010530315909,0.0,0.0,0.0860025800774023,0.0,0.0037001110033301,0.0510015300459013,0.0,0.0,0.0,0.0,0.0,0.0,820.15,2.7200000286102295
0.586276215908068,0.0,0.0224029123786092,0.0456059287707402,0.0345044855831258,0.0,0.0705091661916049,0.0670087111324472,0.0153019892586036,0.0352045765949573,0.0,0.0,0.0861111944552791,0.0,0.0094012221588806,0.0275035754648104,0.0,0.0,0.0,0.0,0.0,0.0,805.15,2.700000047683716
0.5695430456954306,0.0,0.0214978502149785,0.0288971102889711,0.0513948605139486,0.0,0.0142985701429857,0.0948905109489051,0.0156984301569843,0.0344965503449655,0.0,0.0,0.1320867913208679,0.0,0.0090990900909909,0.026997300269973,0.0,0.0,0.0,0.0,0.0,0.0,803.15,2.640000104904175
0.5655999999999998,0.0,0.0183999999999999,0.0187999999999999,0.0690999999999999,0.0,0.0239999999999999,0.0333999999999999,0.0155999999999999,0.0342999999999999,0.0,0.0,0.1925999999999999,0.0,0.0089999999999999,0.0191999999999999,0.0,0.0,0.0,0.0,0.0,0.0,803.15,2.6600000858306885
0.6580802575922723,0.0,0.0014999550013499,0.0432987010389688,0.0702978910632681,0.0,0.0,0.0,0.0615981520554383,0.0501984940451786,0.0,0.0,0.1147965561033169,0.0,0.0,0.0,0.0002299931002069,0.0,0.0,0.0,0.0,0.0,761.15,2.430000066757202
0.7006000000000001,0.0,0.0097,0.0508,0.0575,0.0,0.0,0.0,0.0167,0.0489,0.0,0.0,0.0949,0.0,0.0046,0.015,0.0,0.0,0.0,0.0,0.0,0.0,783.15,2.4700000286102295
0.6288999999999998,0.0,0.0001999999999999,0.0,0.0731999999999999,0.0,0.0953999999999999,0.0253999999999999,0.0,0.1622999999999999,0.0,0.0,0.0,0.0130999999999999,0.0,0.0,0.0,0.0,0.0,0.0,0.0,0.0,961.15,2.380000114440918
0.6312999999999999,0.0,0.0001999999999999,0.0,0.0844999999999999,0.0,0.0811999999999999,0.0253999999999999,0.0,0.1654999999999999,0.0,0.0,0.0,0.0103999999999999,0.0,0.0,0.0,0.0,0.0,0.0,0.0,0.0,967.15,2.3510000705718994
0.6161,0.0,0.0002,0.0,0.08,0.0,0.0839,0.0294,0.0,0.1681,0.0,0.0,0.0,0.0208,0.0,0.0,0.0,0.0,0.0,0.0,0.0,0.0,972.15,2.38700008392334
0.6109000000000001,0.0,0.0002,0.0,0.0896,0.0,0.0896,0.0285,0.0,0.1689,0.0,0.0,0.0,0.0107,0.0,0.0,0.0,0.0,0.0,0.0,0.0,0.0,341.65,2.367000102996826
0.6242999999999999,0.0,0.0001999999999999,0.0,0.0810999999999999,0.0,0.0845999999999999,0.0241999999999999,0.0,0.1653999999999999,0.0,0.0,0.0,0.0186999999999999,0.0,0.0,0.0,0.0,0.0,0.0,0.0,0.0,953.15,2.381999969482422
0.6215999999999999,0.0,0.0001999999999999,0.0,0.0831,0.0,0.0886999999999999,0.0355999999999999,0.0,0.1630999999999999,0.0,0.0,0.0,0.0061999999999999,0.0,0.0,0.0,0.0,0.0,0.0,0.0,0.0,962.15,2.3589999675750732
0.6088,0.0,0.0001,0.0,0.0751,0.0,0.1066,0.0279,0.0,0.1672,0.0,0.0,0.0,0.0136,0.0,0.0,0.0,0.0,0.0,0.0,0.0,0.0,942.15,2.384999990463257
0.643,0.0,0.0001,0.0,0.075,0.0,0.0978,0.0260999999999999,0.0,0.1439,0.0,0.0,0.0,0.0134,0.0,0.0,0.0,0.0,0.0,0.0,0.0,0.0,954.15,2.3940000534057617
0.6187,0.0,0.0001,0.0,0.0711,0.0,0.0939,0.025,0.0,0.1776,0.0,0.0,0.0,0.0129,0.0,0.0,0.0,0.0,0.0,0.0,0.0,0.0,937.15,2.365000009536743
0.6086,0.0,0.0001,0.0,0.0717,0.0,0.1131,0.0301,0.0,0.1605,0.0,0.0,0.0,0.0152,0.0,0.0,0.0,0.0,0.0,0.0,0.0,0.0,942.15,2.4100000858306885
0.6463,0.0,0.0001,0.0,0.0749,0.0,0.0818,0.022,0.0,0.1629,0.0,0.0,0.0,0.0113,0.0,0.0,0.0,0.0,0.0,0.0,0.0,0.0,987.15,2.3440001010894775
0.6267,0.0,0.0001,0.0,0.073,0.0,0.0759,0.0362,0.0,0.1639999999999999,0.0,0.0,0.0,0.0233999999999999,0.0,0.0,0.0,0.0,0.0,0.0,0.0,0.0,950.15,2.388000011444092
0.6277,0.0,0.0001,0.0,0.0726,0.0,0.0747,0.0254,0.0,0.1655,0.0,0.0,0.0,0.0333,0.0,0.0,0.0,0.0,0.0,0.0,0.0,0.0,946.15,2.4110000133514404
0.6305000000000001,0.0,0.0001,0.0,0.0734,0.0,0.0759,0.0462,0.0,0.16,0.0,0.0,0.0,0.0132,0.0,0.0,0.0,0.0,0.0,0.0,0.0,0.0,953.15,2.361999988555908
0.6324000000000001,0.0,0.0001,0.0,0.0735,0.0,0.0965,0.0362,0.0,0.1577,0.0,0.0,0.0,0.0029,0.0,0.0,0.0,0.0,0.0,0.0,0.0,0.0,944.15,2.3519999980926514
0.6273,0.0,0.0001,0.0,0.0729,0.0,0.0943,0.0051,0.0,0.1664999999999999,0.0,0.0,0.0,0.0331,0.0,0.0,0.0,0.0,0.0,0.0,0.0,0.0,949.15,2.421999931335449
0.6115000000000002,0.0,0.0001,0.0,0.0932,0.0,0.0962,0.0257,0.0,0.1594,0.0,0.0,0.0,0.0132,0.0,0.0,0.0,0.0,0.0,0.0,0.0,0.0,958.15,2.388000011444092
0.6317999999999999,0.0,0.0001,0.0,0.0731999999999999,0.0,0.1175999999999999,0.0153999999999999,0.0,0.1588999999999999,0.0,0.0,0.0,0.0028999999999999,0.0,0.0,0.0,0.0,0.0,0.0,0.0,0.0,944.15,2.36299991607666
0.6425999999999998,0.0,9.999999999999998e-05,0.0,0.0744999999999999,0.0,0.0319999999999999,0.0217999999999999,0.0,0.1615999999999999,0.0,0.0,0.0,0.0667999999999999,0.0,0.0,0.0,0.0,0.0,0.0,0.0,0.0,946.15,2.440999984741211
0.6441355864413559,0.0,9.999000099990002e-05,0.0,0.0743925607439256,0.0,0.0397960203979602,0.0390960903909609,0.0,0.1618838116188381,0.0,0.0,0.0,0.0398960103989601,0.0,0.0,0.0,0.0,0.0,0.0,0.0,0.0,973.15,2.3910000324249268
0.6302000000000001,0.0,0.0001,0.0,0.0913,0.0,0.0386,0.0383,0.0,0.1624,0.0,0.0,0.0,0.0384,0.0,0.0,0.0,0.0,0.0,0.0,0.0,0.0,960.15,2.384000062942505
0.6094,0.0,0.0001,0.0,0.111,0.0,0.0312,0.0205,0.0,0.176,0.0,0.0,0.0,0.0511,0.0,0.0,0.0,0.0,0.0,0.0,0.0,0.0,949.15,2.4000000953674316
0.6016,0.0,0.0001,0.0,0.1253,0.0,0.0411,0.0104,0.0,0.1799,0.0,0.0,0.0,0.0409,0.0,0.0,0.0,0.0,0.0,0.0,0.0,0.0,960.15,2.388000011444092
0.6337,0.0,0.0001,0.0,0.0759,0.0,0.0349,0.0347,0.0,0.1639,0.0,0.0,0.0,0.0561,0.0,0.0,0.0,0.0,0.0,0.0,0.0,0.0,952.15,2.4189999103546143
0.6382,0.0,0.0001,0.0,0.0915,0.0,0.0375999999999999,0.037,0.0,0.1574,0.0,0.0,0.0,0.0375,0.0,0.0,0.0,0.0,0.0,0.0,0.0,0.0,961.15,2.384999990463257
0.6376,0.0,0.0001,0.0,0.0944999999999999,0.0,0.0375999999999999,0.0373,0.0,0.1549,0.0,0.0,0.0,0.0373,0.0,0.0,0.0,0.0,0.0,0.0,0.0,0.0,969.15,2.385999917984009
0.6378000000000001,0.0,0.0001,0.0,0.0965,0.0,0.0374,0.0368,0.0,0.1535,0.0,0.0,0.0,0.0372,0.0,0.0,0.0,0.0,0.0,0.0,0.0,0.0,969.15,2.3910000324249268
0.6387,0.0,0.0001,0.0,0.0992,0.0,0.0376,0.037,0.0,0.1493,0.0,0.0,0.0,0.0374,0.0,0.0,0.0,0.0,0.0,0.0,0.0,0.0,978.15,2.3929998874664307
0.6371,0.0,0.0001,0.0,0.1023,0.0,0.0377,0.0371,0.0,0.1475,0.0,0.0,0.0,0.0375999999999999,0.0,0.0,0.0,0.0,0.0,0.0,0.0,0.0,975.15,2.3970000743865967
0.6361,0.0,0.0001,0.0,0.1047,0.0,0.0375999999999999,0.0373,0.0,0.146,0.0,0.0,0.0,0.0375,0.0,0.0,0.0,0.0,0.0,0.0,0.0,0.0,983.15,2.4000000953674316
0.1992,0.0,0.0,0.0,0.0,0.0,0.0,0.0,0.0,0.0,0.0,0.0,0.0,0.0,0.0,0.0,0.0,0.0,0.0,0.4024,0.0,0.0,695.15,6.550000190734863
0.3,0.0,0.0,0.0,0.0,0.0,0.0,0.0,0.0,0.0,0.0,0.0,0.0,0.0,0.0,0.0,0.0,0.0,0.0,0.4,0.0,0.0,702.15,6.400000095367432
0.3984,0.0,0.0,0.0,0.0,0.0,0.0,0.0,0.0,0.0,0.0,0.0,0.0,0.0,0.0,0.0,0.0,0.0,0.0,0.4024,0.0,0.0,710.15,6.301000118255615
0.0,0.0,0.0,0.0,0.0,0.0,0.0,0.0,0.0,0.64,0.0,0.2,0.0,0.0,0.0,0.0,0.0,0.0,0.0,0.15,0.0,0.0,759.15,4.130000114440918
0.0,0.0,0.0,0.0,0.0,0.0,0.0,0.0,0.0,0.59,0.0,0.2,0.0,0.0,0.0,0.0,0.0,0.0,0.0,0.2,0.0,0.0,753.15,4.489999771118164
0.0,0.0,0.0,0.0,0.0,0.0,0.0,0.0,0.0,0.54,0.0,0.2,0.0,0.0,0.0,0.0,0.0,0.0,0.0,0.25,0.0,0.0,749.15,4.739999771118164
0.0,0.0,0.0,0.0,0.0,0.0,0.0,0.0,0.0,0.49,0.0,0.2,0.0,0.0,0.0,0.0,0.0,0.0,0.0,0.3,0.0,0.0,746.15,5.059999942779541
0.0,0.0,0.0,0.0,0.0,0.0,0.0,0.0,0.0,0.44,0.0,0.2,0.0,0.0,0.0,0.0,0.0,0.0,0.0,0.35,0.0,0.0,732.15,5.210000038146973
0.25,0.0,0.0,0.125,0.0,0.0,0.0,0.0,0.0,0.625,0.0,0.0,0.0,0.0,0.0,0.0,0.0,0.0,0.0,0.0,0.0,0.0,688.15,2.180000066757202
0.6,0.0,0.0,0.065,0.0,0.0,0.0,0.0,0.0,0.335,0.0,0.0,0.0,0.0,0.0,0.0,0.0,0.0,0.0,0.0,0.0,0.0,718.15,2.5
0.74,0.0,0.0,0.043,0.01,0.0,0.0,0.0,0.0,0.207,0.0,0.0,0.0,0.0,0.0,0.0,0.0,0.0,0.0,0.0,0.0,0.0,715.15,2.180000066757202
0.485,0.0,0.0,0.03,0.0,0.0,0.0,0.0,0.0,0.485,0.0,0.0,0.0,0.0,0.0,0.0,0.0,0.0,0.0,0.0,0.0,0.0,653.15,2.0399999618530273
0.4,0.0,0.0,0.0,0.0,0.0,0.0,0.0,0.0,0.0,0.0,0.0,0.0,0.0,0.0,0.0,0.0,0.0,0.0,0.6,0.0,0.0,724.15,6.730000019073486
0.4,0.0,0.0,0.0,0.0,0.0,0.0,0.0,0.0,0.0,0.0,0.05,0.0,0.0,0.0,0.0,0.0,0.0,0.0,0.55,0.0,0.0,744.15,6.599999904632568
0.4,0.0,0.0,0.0,0.0,0.0,0.0,0.0,0.0,0.0,0.0,0.1,0.0,0.0,0.0,0.0,0.0,0.0,0.0,0.5,0.0,0.0,732.15,6.49399995803833
0.4,0.0,0.0,0.0,0.0,0.0,0.0,0.0,0.0,0.0,0.0,0.15,0.0,0.0,0.0,0.0,0.0,0.0,0.0,0.45,0.0,0.0,747.15,6.401000022888184
0.4,0.0,0.0,0.0,0.0,0.0,0.0,0.0,0.0,0.0,0.0,0.2,0.0,0.0,0.0,0.0,0.0,0.0,0.0,0.4,0.0,0.0,747.15,6.197999954223633
0.4,0.0,0.0,0.0,0.0,0.0,0.0,0.0,0.0,0.0,0.0,0.25,0.0,0.0,0.0,0.0,0.0,0.0,0.0,0.35,0.0,0.0,767.15,5.938000202178955
0.4,0.0,0.0,0.0,0.0,0.0,0.0,0.0,0.0,0.0,0.0,0.3,0.0,0.0,0.0,0.0,0.0,0.0,0.0,0.3,0.0,0.0,786.15,5.626999855041504
0.4,0.0,0.0,0.0,0.0,0.0,0.0,0.0,0.0,0.0,0.0,0.35,0.0,0.0,0.0,0.0,0.0,0.0,0.0,0.25,0.0,0.0,794.15,5.5289998054504395
0.4,0.0,0.0,0.0,0.0,0.0,0.0,0.0,0.0,0.0,0.0,0.4,0.0,0.0,0.0,0.0,0.0,0.0,0.0,0.2,0.0,0.0,795.15,5.4629998207092285
0.0,0.0,0.0,0.0,0.0,0.0,0.0,0.0,0.0,0.15,0.0,0.35,0.0,0.0,0.0,0.0,0.0,0.0,0.0,0.5,0.0,0.0,764.15,5.989999771118164
0.0,0.0,0.0,0.0,0.0,0.0,0.0,0.0,0.0,0.15,0.0,0.3,0.05,0.0,0.0,0.0,0.0,0.0,0.0,0.5,0.0,0.0,752.15,5.820000171661377
0.0,0.0,0.0,0.0,0.0,0.0,0.0,0.0,0.0,0.15,0.0,0.25,0.1,0.0,0.0,0.0,0.0,0.0,0.0,0.5,0.0,0.0,744.15,5.659999847412109
0.0,0.0,0.0,0.0,0.0,0.0,0.0,0.0,0.0,0.15,0.0,0.2,0.15,0.0,0.0,0.0,0.0,0.0,0.0,0.5,0.0,0.0,736.15,5.559999942779541
0.0,0.0,0.0,0.0,0.0,0.0,0.0,0.0,0.0,0.15,0.0,0.15,0.2,0.0,0.0,0.0,0.0,0.0,0.0,0.5,0.0,0.0,727.15,5.449999809265137
0.6,0.0,0.0,0.0,0.0,0.0,0.0,0.0,0.0,0.0,0.0,0.0,0.0,0.0,0.0,0.0,0.0,0.0,0.0,0.4,0.0,0.0,742.15,6.21999979019165
0.6,0.0,0.0,0.0,0.0,0.01,0.0,0.0,0.0,0.0,0.0,0.0,0.0,0.0,0.0,0.0,0.0,0.0,0.0,0.39,0.0,0.0,744.15,6.159999847412109
0.6,0.0,0.0,0.0,0.0,0.03,0.0,0.0,0.0,0.0,0.0,0.0,0.0,0.0,0.0,0.0,0.0,0.0,0.0,0.37,0.0,0.0,749.15,6.079999923706055
0.6,0.0,0.0,0.0,0.0,0.05,0.0,0.0,0.0,0.0,0.0,0.0,0.0,0.0,0.0,0.0,0.0,0.0,0.0,0.35,0.0,0.0,754.15,5.96999979019165
0.6,0.0,0.0,0.0,0.0,0.1,0.0,0.0,0.0,0.0,0.0,0.0,0.0,0.0,0.0,0.0,0.0,0.0,0.0,0.3,0.0,0.0,778.15,5.730000019073486
0.6,0.0,0.0,0.0,0.0,0.15,0.0,0.0,0.0,0.0,0.0,0.0,0.0,0.0,0.0,0.0,0.0,0.0,0.0,0.25,0.0,0.0,783.15,5.519999980926514
0.6,0.0,0.0,0.0,0.0,0.2,0.0,0.0,0.0,0.0,0.0,0.0,0.0,0.0,0.0,0.0,0.0,0.0,0.0,0.2,0.0,0.0,786.15,5.260000228881836
0.0,0.0,0.0,0.0,0.0,0.0,0.0,0.0,0.0,0.5,0.5,0.0,0.0,0.0,0.0,0.0,0.0,0.0,0.0,0.0,0.0,0.0,811.15,3.226118803024292
0.0,0.0,0.0,0.0,0.07,0.0,0.0,0.0,0.0,0.465,0.465,0.0,0.0,0.0,0.0,0.0,0.0,0.0,0.0,0.0,0.0,0.0,802.15,3.9433417320251465
0.0,0.0,0.0,0.0,0.105,0.0,0.0,0.0,0.0,0.4475,0.4475,0.0,0.0,0.0,0.0,0.0,0.0,0.0,0.0,0.0,0.0,0.0,802.15,3.8762996196746826
0.0,0.0,0.0,0.0,0.15,0.0,0.0,0.0,0.0,0.425,0.425,0.0,0.0,0.0,0.0,0.0,0.0,0.0,0.0,0.0,0.0,0.0,804.15,3.717790126800537
0.0,0.0,0.0,0.0,0.175,0.0,0.0,0.0,0.0,0.4125,0.4125,0.0,0.0,0.0,0.0,0.0,0.0,0.0,0.0,0.0,0.0,0.0,804.15,3.672541379928589
0.0,0.0,0.0,0.0,0.2,0.0,0.0,0.0,0.0,0.4,0.4,0.0,0.0,0.0,0.0,0.0,0.0,0.0,0.0,0.0,0.0,0.0,806.15,3.640228748321533
0.0,0.0,0.0,0.0,0.22,0.0,0.0,0.0,0.0,0.39,0.39,0.0,0.0,0.0,0.0,0.0,0.0,0.0,0.0,0.0,0.0,0.0,813.15,3.5862603187561035
0.0,0.0,0.0,0.0,0.25,0.0,0.0,0.0,0.0,0.375,0.375,0.0,0.0,0.0,0.0,0.0,0.0,0.0,0.0,0.0,0.0,0.0,816.15,3.53059983253479
0.0,0.0,0.0,0.0,0.3,0.0,0.0,0.0,0.0,0.35,0.35,0.0,0.0,0.0,0.0,0.0,0.0,0.0,0.0,0.0,0.0,0.0,842.15,3.4050087928771973
0.0,0.0,0.0,0.0,0.3333333333333333,0.0,0.0,0.0,0.0,0.3333333333333333,0.3333333333333333,0.0,0.0,0.0,0.0,0.0,0.0,0.0,0.0,0.0,0.0,0.0,871.15,3.363435983657837
0.6466,0.0,0.0,0.0,0.0,0.0,0.0,0.0,0.0,0.0,0.0,0.0,0.0,0.0,0.0,0.0,0.0,0.3534,0.0,0.0,0.0,0.0,760.15,4.809999942779541
0.5445544554455445,0.0,0.0,0.0,0.0,0.0,0.0,0.0601060106010601,0.0,0.0,0.0316031603160316,0.0,0.0,0.0,0.0,0.0,0.0,0.3637363736373636,0.0,0.0,0.0,0.0,785.15,5.130000114440918
0.4107589241075892,0.025997400259974,0.0,0.2936706329367063,0.0,0.0,0.2695730426957304,0.0,0.0,0.0,0.0,0.0,0.0,0.0,0.0,0.0,0.0,0.0,0.0,0.0,0.0,0.0,762.15,2.7899999618530273
0.4359,0.026,0.0,0.2685,0.0,0.0,0.2696,0.0,0.0,0.0,0.0,0.0,0.0,0.0,0.0,0.0,0.0,0.0,0.0,0.0,0.0,0.0,788.15,2.7799999713897705
0.4611,0.026,0.0,0.2433,0.0,0.0,0.2696,0.0,0.0,0.0,0.0,0.0,0.0,0.0,0.0,0.0,0.0,0.0,0.0,0.0,0.0,0.0,802.15,2.759999990463257
0.4863,0.026,0.0,0.2181,0.0,0.0,0.2696,0.0,0.0,0.0,0.0,0.0,0.0,0.0,0.0,0.0,0.0,0.0,0.0,0.0,0.0,0.0,808.15,2.740000009536743
0.5115488451154885,0.025997400259974,0.0,0.1928807119288071,0.0,0.0,0.2695730426957304,0.0,0.0,0.0,0.0,0.0,0.0,0.0,0.0,0.0,0.0,0.0,0.0,0.0,0.0,0.0,823.15,2.7300000190734863
0.5367463253674633,0.025997400259974,0.0,0.1676832316768323,0.0,0.0,0.2695730426957304,0.0,0.0,0.0,0.0,0.0,0.0,0.0,0.0,0.0,0.0,0.0,0.0,0.0,0.0,0.0,837.15,2.7200000286102295
0.5619,0.026,0.0,0.1425,0.0,0.0,0.2696,0.0,0.0,0.0,0.0,0.0,0.0,0.0,0.0,0.0,0.0,0.0,0.0,0.0,0.0,0.0,849.15,2.700000047683716
0.5871,0.026,0.0,0.1173,0.0,0.0,0.2696,0.0,0.0,0.0,0.0,0.0,0.0,0.0,0.0,0.0,0.0,0.0,0.0,0.0,0.0,0.0,880.15,2.690000057220459
0.6123,0.026,0.0,0.0921,0.0,0.0,0.2696,0.0,0.0,0.0,0.0,0.0,0.0,0.0,0.0,0.0,0.0,0.0,0.0,0.0,0.0,0.0,886.15,2.6700000762939453
0.5,0.0,0.0,0.0,0.0,0.0,0.0,0.0,0.0,0.0,0.0,0.0,0.0,0.0,0.0,0.0,0.0,0.49,0.0,0.0,0.0,0.0,613.15,5.909999847412109
0.38,0.0,0.0,0.0,0.02,0.0,0.0,0.0,0.0,0.0,0.0,0.0,0.0,0.0,0.0,0.0,0.0,0.59,0.0,0.0,0.0,0.0,623.15,7.130000114440918
0.46,0.0,0.0,0.0,0.06,0.0,0.0,0.0,0.0,0.0,0.0,0.0,0.0,0.0,0.0,0.0,0.0,0.16,0.0,0.0,0.0,0.0,659.15,5.150000095367432
0.29,0.0,0.0,0.0,0.1,0.0,0.0,0.0,0.0,0.0,0.0,0.0,0.0,0.0,0.0,0.0,0.0,0.09,0.0,0.0,0.0,0.0,614.15,6.340000152587891
0.3,0.0,0.0,0.0,0.09,0.0,0.0,0.0,0.0,0.0,0.0,0.0,0.0,0.0,0.0,0.0,0.0,0.31,0.0,0.0,0.0,0.0,595.15,6.260000228881836
0.5,0.0,0.0,0.0,0.0,0.0,0.0,0.0,0.0,0.0,0.0,0.0,0.0,0.0,0.0,0.0,0.0,0.49,0.0,0.0,0.0,0.0,613.15,5.909999847412109
0.38,0.0,0.0,0.0,0.02,0.0,0.0,0.0,0.0,0.0,0.0,0.0,0.0,0.0,0.0,0.0,0.0,0.59,0.0,0.0,0.0,0.0,623.15,7.130000114440918
0.46,0.0,0.0,0.0,0.06,0.0,0.0,0.0,0.0,0.0,0.0,0.0,0.0,0.0,0.0,0.0,0.0,0.16,0.0,0.0,0.0,0.0,659.15,5.150000095367432
0.29,0.0,0.0,0.0,0.1,0.0,0.0,0.0,0.0,0.0,0.0,0.0,0.0,0.0,0.0,0.0,0.0,0.09,0.0,0.0,0.0,0.0,614.15,6.340000152587891
0.3,0.0,0.0,0.0,0.09,0.0,0.0,0.0,0.0,0.0,0.0,0.0,0.0,0.0,0.0,0.0,0.0,0.31,0.0,0.0,0.0,0.0,595.15,6.260000228881836
0.5,0.0,0.0,0.0,0.0,0.0,0.0,0.0,0.0,0.0,0.0,0.0,0.0,0.0,0.0,0.0,0.0,0.49,0.0,0.0,0.0,0.0,613.15,5.909999847412109
0.38,0.0,0.0,0.0,0.02,0.0,0.0,0.0,0.0,0.0,0.0,0.0,0.0,0.0,0.0,0.0,0.0,0.59,0.0,0.0,0.0,0.0,623.15,7.130000114440918
0.46,0.0,0.0,0.0,0.06,0.0,0.0,0.0,0.0,0.0,0.0,0.0,0.0,0.0,0.0,0.0,0.0,0.16,0.0,0.0,0.0,0.0,659.15,5.150000095367432
0.29,0.0,0.0,0.0,0.1,0.0,0.0,0.0,0.0,0.0,0.0,0.0,0.0,0.0,0.0,0.0,0.0,0.09,0.0,0.0,0.0,0.0,614.15,6.340000152587891
0.3,0.0,0.0,0.0,0.09,0.0,0.0,0.0,0.0,0.0,0.0,0.0,0.0,0.0,0.0,0.0,0.0,0.31,0.0,0.0,0.0,0.0,595.15,6.260000228881836
0.0,0.45,0.0,0.45,0.0,0.0,0.0,0.0,0.0,0.0,0.0,0.0,0.0,0.0,0.0,0.0,0.0,0.0,0.0,0.0,0.0,0.0,523.15,2.9070000648498535
0.0,0.0,0.0,0.2,0.0,0.0,0.0,0.0,0.0,0.0,0.0,0.0,0.0,0.0,0.0,0.0,0.0,0.0,0.6,0.0,0.0,0.0,575.15,5.070000171661377
0.0,0.0,0.0,0.2,0.0,0.0,0.0,0.0,0.0,0.0,0.0,0.0,0.0,0.0,0.0,0.0,0.0,0.0,0.5,0.0,0.0,0.0,587.15,5.480000019073486
0.0,0.0,0.0,0.0,0.0,0.0,0.0,0.0,0.0,0.6,0.0,0.0,0.2,0.0,0.0,0.0,0.0,0.0,0.0,0.0,0.0,0.0,763.15,2.552999973297119
0.0,0.0,0.0,0.0,0.0,0.0,0.0,0.0,0.0,0.6,0.0,0.0,0.198,0.0,0.0,0.0,0.0,0.0,0.0,0.0,0.0,0.0,769.15,2.5360000133514404
0.0,0.0,0.0,0.0,0.0,0.0,0.0,0.0,0.0,0.6,0.0,0.0,0.198,0.0,0.0,0.0,0.0,0.0,0.0,0.0,0.0,0.0,777.15,2.559999942779541
0.0,0.0,0.0,0.0,0.0,0.0,0.0,0.0,0.0,0.6,0.0,0.0,0.198,0.0,0.0,0.0,0.0,0.0,0.0,0.0,0.0,0.0,776.15,2.5409998893737793
0.0,0.0,0.0,0.0,0.0,0.0,0.0,0.0,0.0,0.6,0.0,0.0,0.198,0.0,0.0,0.0,0.0,0.0,0.0,0.002,0.0,0.0,761.15,2.559000015258789
0.0,0.0,0.0,0.0,0.0,0.0,0.0,0.0,0.0,0.6,0.0,0.0,0.198,0.0,0.0,0.0,0.0,0.0,0.0,0.0,0.0,0.0,776.15,2.559999942779541
0.0,0.0,0.0,0.2,0.0,0.0,0.0,0.0,0.0,0.6,0.0,0.0,0.0,0.0,0.0,0.0,0.0,0.0,0.0,0.0,0.0,0.0,781.15,2.5250000953674316
0.0,0.0,0.0,0.198,0.0,0.0,0.0,0.0,0.0,0.6,0.0,0.0,0.0,0.0,0.0,0.0,0.0,0.0,0.0,0.0,0.0,0.0,788.15,2.513999938964844
0.0,0.0,0.0,0.198,0.0,0.0,0.0,0.0,0.0,0.6,0.0,0.0,0.0,0.0,0.0,0.0,0.0,0.0,0.0,0.0,0.0,0.0,786.15,2.555999994277954
0.0,0.0,0.0,0.198,0.0,0.0,0.0,0.0,0.0,0.6,0.0,0.0,0.0,0.0,0.0,0.0,0.0,0.0,0.0,0.0,0.0,0.0,790.15,2.5209999084472656
0.0,0.0,0.0,0.198,0.0,0.0,0.0,0.0,0.0,0.6,0.0,0.0,0.0,0.0,0.0,0.0,0.0,0.0,0.0,0.002,0.0,0.0,789.15,2.546999931335449
0.0,0.0,0.0,0.198,0.0,0.0,0.0,0.0,0.0,0.6,0.0,0.0,0.0,0.0,0.0,0.0,0.0,0.0,0.0,0.0,0.0,0.0,795.15,2.549999952316284
0.0,0.0,0.0,0.0,0.0,0.0,0.0,0.0,0.2,0.6,0.0,0.0,0.0,0.0,0.0,0.0,0.0,0.0,0.0,0.0,0.0,0.0,773.15,2.461999893188477
0.0,0.0,0.0,0.0,0.0,0.0,0.0,0.0,0.198,0.6,0.0,0.0,0.0,0.0,0.0,0.0,0.0,0.0,0.0,0.0,0.0,0.0,764.15,2.4549999237060547
0.0,0.0,0.0,0.0,0.0,0.0,0.0,0.0,0.198,0.6,0.0,0.0,0.0,0.0,0.0,0.0,0.0,0.0,0.0,0.0,0.0,0.0,760.15,2.507999897003174
0.0,0.0,0.0,0.0,0.0,0.0,0.0,0.0,0.198,0.6,0.0,0.0,0.0,0.0,0.0,0.0,0.0,0.0,0.0,0.0,0.0,0.0,774.15,2.4700000286102295
0.0,0.0,0.0,0.0,0.0,0.0,0.0,0.0,0.198,0.6,0.0,0.0,0.0,0.0,0.0,0.0,0.0,0.0,0.0,0.002,0.0,0.0,773.15,2.49399995803833
0.0,0.0,0.0,0.0,0.0,0.0,0.0,0.0,0.198,0.6,0.0,0.0,0.0,0.0,0.0,0.0,0.0,0.0,0.0,0.0,0.0,0.0,792.15,2.499000072479248
0.6,0.0,0.0,0.15,0.0,0.0,0.0,0.0,0.0,0.2,0.05,0.0,0.0,0.0,0.0,0.0,0.0,0.0,0.0,0.0,0.0,0.0,863.15,2.690000057220459
0.6,0.0,0.0,0.15,0.0,0.0,0.05,0.0,0.0,0.2,0.0,0.0,0.0,0.0,0.0,0.0,0.0,0.0,0.0,0.0,0.0,0.0,857.15,2.509999990463257
0.6667666766676669,0.0,0.0,0.1666166616661666,0.0,0.0,0.0,0.0,0.0,0.1666166616661666,0.0,0.0,0.0,0.0,0.0,0.0,0.0,0.0,0.0,0.0,0.0,0.0,884.15,2.450000047683716
0.6,0.0,0.0,0.2,0.0,0.0,0.0,0.0,0.0,0.2,0.0,0.0,0.0,0.0,0.0,0.0,0.0,0.0,0.0,0.0,0.0,0.0,877.15,2.4600000381469727
0.6,0.0,0.0,0.15,0.0,0.0,0.0,0.0,0.0,0.25,0.0,0.0,0.0,0.0,0.0,0.0,0.0,0.0,0.0,0.0,0.0,0.0,830.15,2.3299999237060547
0.7421,0.0,0.0,0.1043999999999999,0.0112,0.0003,0.0695,0.0431,0.0019,0.0275,0.0,0.0,0.0,0.0,0.0,0.0,0.0,0.0,0.0,0.0,0.0,0.0,858.15,2.450000047683716
0.7726000000000001,0.0,0.0,0.0831,0.0118999999999999,0.0003,0.0465,0.0286,0.0013,0.0557,0.0,0.0,0.0,0.0,0.0,0.0,0.0,0.0,0.0,0.0,0.0,0.0,860.15,2.390000104904175
0.7125,0.0,0.0,0.1253,0.0105,0.0003,0.0909,0.0574,0.0031,0.0,0.0,0.0,0.0,0.0,0.0,0.0,0.0,0.0,0.0,0.0,0.0,0.0,841.15,2.490000009536743
0.801,0.0,0.0,0.0621,0.0132,0.0005,0.024,0.0152,0.0006,0.0834,0.0,0.0,0.0,0.0,0.0,0.0,0.0,0.0,0.0,0.0,0.0,0.0,843.15,2.3299999237060547
0.1,0.0,0.0,0.0,0.0,0.0,0.0,0.0,0.0,0.0,0.0,0.0,0.3,0.0,0.0,0.0,0.0,0.6,0.0,0.0,0.0,0.0,659.15,5.46999979019165
0.4,0.0,0.0,0.0,0.0,0.0,0.0,0.0,0.0,0.0,0.0,0.0,0.3,0.0,0.0,0.0,0.0,0.3,0.0,0.0,0.0,0.0,649.15,4.78000020980835
0.5,0.0,0.0,0.0,0.0,0.0,0.0,0.0,0.0,0.0,0.0,0.0,0.3,0.0,0.0,0.0,0.0,0.2,0.0,0.0,0.0,0.0,660.15,4.380000114440918
0.0,0.0,0.0,0.0,0.0,0.0,0.0,0.0,0.0,0.5882000000000001,0.0,0.0,0.0,0.0,0.0,0.0,0.0,0.3922,0.0,0.0,0.0,0.0,735.15,4.590000152587891
0.0,0.0,0.0,0.0,0.0,0.0,0.0,0.0,0.0,0.5882588258825884,0.0,0.0,0.0,0.0,0.0,0.0,0.0,0.3725372537253726,0.0,0.0,0.0,0.0,732.15,4.480000019073486
0.0,0.0,0.0,0.0,0.0,0.0,0.0,0.0,0.0,0.5882588258825883,0.0,0.0,0.0,0.0,0.0,0.0,0.0,0.3529352935293529,0.0,0.0,0.0,0.0,727.15,4.420000076293945
0.0,0.0,0.0,0.0,0.0,0.0,0.0,0.0,0.0,0.5882588258825883,0.0,0.0,0.0,0.0,0.0,0.0,0.0,0.3333333333333333,0.0,0.0,0.0,0.0,722.15,4.179999828338623
0.0,0.0,0.0,0.0,0.0,0.0,0.0,0.0,0.0,0.0,0.0,0.0,0.0,0.0,0.0,0.0,0.0,0.0,0.0,0.0,0.0,0.575,512.15,4.46999979019165
0.0,0.0,0.0,0.0,0.0,0.0,0.0,0.0,0.0,0.0,0.0,0.0,0.0,0.0,0.0,0.0,0.0,0.0,0.0,0.0,0.0,0.6,516.15,4.460000038146973
0.0,0.0,0.0,0.0,0.0,0.0,0.0,0.0,0.0,0.0,0.0,0.0,0.0,0.0,0.0,0.0,0.0,0.0,0.0,0.0,0.0,0.625,520.15,4.489999771118164
0.0,0.0,0.0,0.0,0.0,0.0,0.0,0.0,0.0,0.0,0.0,0.0,0.0,0.0,0.0,0.0,0.0,0.0,0.0,0.0,0.0,0.65,524.15,4.329999923706055
0.0,0.0,0.0,0.0,0.0,0.0,0.0,0.0,0.0,0.0,0.0,0.0,0.0,0.0,0.0,0.0,0.0,0.0,0.0,0.0,0.0,0.7,518.15,4.409999847412109
0.811,0.0,0.0,0.188,0.0,0.0,0.0,0.0,0.0,0.001,0.0,0.0,0.0,0.0,0.0,0.0,0.0,0.0,0.0,0.0,0.0,0.0,754.15,2.390000104904175
0.688,0.0,0.0,0.177,0.0,0.0,0.0,0.0,0.0,0.135,0.0,0.0,0.0,0.0,0.0,0.0,0.0,0.0,0.0,0.0,0.0,0.0,847.15,2.5
0.5419999999999999,0.0,0.0,0.176,0.0,0.0,0.0,0.0,0.0,0.282,0.0,0.0,0.0,0.0,0.0,0.0,0.0,0.0,0.0,0.0,0.0,0.0,828.15,2.359999895095825
0.392,0.0,0.0,0.1689999999999999,0.0,0.0,0.0,0.0,0.0,0.439,0.0,0.0,0.0,0.0,0.0,0.0,0.0,0.0,0.0,0.0,0.0,0.0,790.15,2.359999895095825
0.241,0.0,0.0,0.171,0.0,0.0,0.0,0.0,0.0,0.588,0.0,0.0,0.0,0.0,0.0,0.0,0.0,0.0,0.0,0.0,0.0,0.0,754.15,2.25
0.0,0.7,0.0,0.05,0.05,0.0,0.0,0.0,0.0,0.0,0.0,0.0,0.2,0.0,0.0,0.0,0.0,0.0,0.0,0.0,0.0,0.0,603.15,2.380000114440918
0.0,0.7,0.0,0.05,0.05,0.0,0.0,0.2,0.0,0.0,0.0,0.0,0.0,0.0,0.0,0.0,0.0,0.0,0.0,0.0,0.0,0.0,713.15,2.5199999809265137
0.0,0.7,0.0,0.05,0.05,0.0,0.2,0.0,0.0,0.0,0.0,0.0,0.0,0.0,0.0,0.0,0.0,0.0,0.0,0.0,0.0,0.0,678.15,2.559999942779541
0.0,0.7,0.0,0.05,0.05,0.0,0.0,0.0,0.0,0.0,0.2,0.0,0.0,0.0,0.0,0.0,0.0,0.0,0.0,0.0,0.0,0.0,643.15,3.119999885559082
0.0,0.0,0.0,0.0,0.0,0.0,0.0,0.0,0.0,0.0,0.0,0.0,0.0,0.0,0.0,0.0,0.0,0.4,0.0,0.0,0.0,0.0,695.15,6.269999980926514
0.0,0.0,0.0,0.0,0.0,0.0,0.0,0.0,0.0,0.0,0.0,0.0,0.0,0.0,0.02,0.0,0.0,0.38,0.0,0.0,0.0,0.0,717.15,6.239999771118164
0.0,0.0,0.0,0.0,0.0,0.0,0.0,0.0,0.0,0.0,0.0,0.0,0.0,0.0,0.05,0.0,0.0,0.35,0.0,0.0,0.0,0.0,751.15,6.159999847412109
0.0,0.0,0.0,0.05,0.0,0.0,0.0,0.0,0.0,0.0,0.0,0.0,0.0,0.0,0.0,0.0,0.0,0.35,0.0,0.0,0.0,0.0,668.15,5.900000095367432
0.0,0.0,0.0,0.049004900490049,0.0,0.0,0.0,0.0,0.0,0.0,0.0,0.0,0.0,0.0,0.0,0.0,0.0,0.3431343134313431,0.0,0.0,0.0,0.0,688.15,5.929999828338623
0.0,0.0,0.0,0.05,0.0,0.0,0.0,0.0,0.0,0.0,0.0,0.0,0.0,0.0,0.05,0.0,0.0,0.3,0.0,0.0,0.0,0.0,728.15,5.829999923706055
0.7985000000000001,0.0,0.0,0.0,0.0816,0.0,0.0202,0.0198,0.0,0.0191,0.0139,0.0,0.0,0.0469,0.0,0.0,0.0,0.0,0.0,0.0,0.0,0.0,960.15,2.490000009536743
0.7795220477952205,0.0,0.0,0.0,0.0603939606039396,0.0,0.0530946905309469,0.0337966203379662,0.0,0.0260973902609739,0.0151984801519848,0.0,0.0,0.0318968103189681,0.0,0.0,0.0,0.0,0.0,0.0,0.0,0.0,958.15,2.493000030517578
0.7768223177682231,0.0,0.0,0.0,0.0666933306669333,0.0,0.066993300669933,0.0272972702729727,0.0,0.0213978602139786,0.0138986101389861,0.0,0.0,0.0268973102689731,0.0,0.0,0.0,0.0,0.0,0.0,0.0,0.0,960.15,2.489000082015991
0.7991799179917991,0.0,0.0,0.0,0.0537053705370537,0.0,0.0287028702870287,0.0448044804480448,0.0,0.0241024102410241,0.0147014701470147,0.0,0.0,0.0348034803480348,0.0,0.0,0.0,0.0,0.0,0.0,0.0,0.0,959.15,2.4709999561309814
0.7683768376837683,0.0,0.0,0.0,0.0653065306530653,0.0,0.0484048404840483,0.0497049704970497,0.0,0.0241024102410241,0.0173017301730173,0.0,0.0,0.0268026802680268,0.0,0.0,0.0,0.0,0.0,0.0,0.0,0.0,958.15,2.490000009536743
0.789,0.0,0.0,0.0,0.0561,0.0,0.071,0.0255,0.0,0.0175,0.013,0.0,0.0,0.0279,0.0,0.0,0.0,0.0,0.0,0.0,0.0,0.0,960.15,2.4839999675750732
0.7914791479147916,0.0,0.0,0.0,0.0575057505750575,0.0,0.031003100310031,0.0608060806080608,0.0,0.0111011101110111,0.0214021402140214,0.0,0.0,0.0267026702670267,0.0,0.0,0.0,0.0,0.0,0.0,0.0,0.0,961.15,2.493000030517578
0.7977999999999998,0.0,0.0,0.0,0.0452999999999999,0.0,0.0353999999999999,0.0508999999999999,0.0,0.0229999999999999,0.0191999999999999,0.0,0.0,0.0283999999999999,0.0,0.0,0.0,0.0,0.0,0.0,0.0,0.0,957.15,2.4809999465942383
0.7766223377662236,0.0,0.0,0.0,0.0540945905409459,0.0,0.0395960403959604,0.0707929207079292,0.0,0.0190980901909809,0.0140985901409859,0.0,0.0,0.0256974302569743,0.0,0.0,0.0,0.0,0.0,0.0,0.0,0.0,955.15,2.4790000915527344
0.7605760576057607,0.0,0.0,0.0,0.0702070207020702,0.0,0.0296029602960296,0.0793079307930793,0.0,0.0211021102110211,0.0133013301330133,0.0,0.0,0.0259025902590259,0.0,0.0,0.0,0.0,0.0,0.0,0.0,0.0,960.15,2.4820001125335693
0.82978297829783,0.0,0.0,0.0,0.0671067106710671,0.0,0.0174017401740174,0.021002100210021,0.0,0.0234023402340234,0.0149014901490149,0.0,0.0,0.0264026402640264,0.0,0.0,0.0,0.0,0.0,0.0,0.0,0.0,962.15,2.434999942779541
0.7083291670832916,0.0,0.0,0.0,0.0517948205179482,0.0,0.0711928807119288,0.0846915308469153,0.0,0.0212978702129787,0.0234976502349765,0.0,0.0,0.0391960803919608,0.0,0.0,0.0,0.0,0.0,0.0,0.0,0.0,939.15,2.627000093460083
0.7622762276227623,0.0,0.0,0.0,0.0778077807780778,0.0,0.0318031803180318,0.0344034403440344,0.0,0.0427042704270427,0.0185018501850185,0.0,0.0,0.0325032503250325,0.0,0.0,0.0,0.0,0.0,0.0,0.0,0.0,950.15,2.503000020980835
0.7847784778477848,0.0,0.0,0.0,0.0081008100810081,0.0,0.0656065606560656,0.0551055105510551,0.0,0.0191019101910191,0.0257025702570257,0.0,0.0,0.0416041604160416,0.0,0.0,0.0,0.0,0.0,0.0,0.0,0.0,929.15,2.5899999141693115
0.7029999999999998,0.0,0.0,0.0,0.0286999999999999,0.0,0.0292999999999999,0.1768999999999999,0.0,0.0113999999999999,0.0194999999999999,0.0,0.0,0.0311999999999999,0.0,0.0,0.0,0.0,0.0,0.0,0.0,0.0,937.15,2.5920000076293945
0.7351,0.0,0.0,0.0,0.0277999999999999,0.0,0.1538999999999999,0.0233999999999999,0.0,0.0153999999999999,0.0151999999999999,0.0,0.0,0.0291999999999999,0.0,0.0,0.0,0.0,0.0,0.0,0.0,0.0,928.15,2.6050000190734863
0.7684,0.0,0.0,0.0,0.0335999999999999,0.0,0.0275999999999999,0.0366999999999999,0.0,0.0144999999999999,0.0244999999999999,0.0,0.0,0.0946999999999999,0.0,0.0,0.0,0.0,0.0,0.0,0.0,0.0,938.15,2.681999921798706
0.7811999999999999,0.0,0.0,0.0,0.0352999999999999,0.0,0.0387,0.0302999999999999,0.0,0.0194999999999999,0.0544,0.0,0.0,0.0405999999999999,0.0,0.0,0.0,0.0,0.0,0.0,0.0,0.0,945.15,2.6689999103546143
0.63,0.0,0.0,0.0,0.0601,0.0,0.1006,0.0785,0.0,0.0208,0.0642,0.0,0.0,0.0458,0.0,0.0,0.0,0.0,0.0,0.0,0.0,0.0,948.15,2.878000020980835
0.7931,0.0,0.0,0.0,0.0962,0.0,0.0225,0.0247,0.0,0.0209,0.0138,0.0,0.0,0.0288,0.0,0.0,0.0,0.0,0.0,0.0,0.0,0.0,975.15,2.4709999561309814
0.0,0.0,0.0,0.0,0.0,0.0,0.0,0.0,0.0,0.0,0.0,0.0,0.0,0.0,0.0,0.0,0.0,0.5721,0.0,0.2502,0.0,0.0,599.15,8.180999755859375
0.42,0.0,0.0,0.0,0.0,0.0,0.0,0.0,0.0,0.0,0.0,0.0,0.0,0.0,0.0,0.0,0.0,0.3021,0.0,0.1002,0.0,0.0,770.15,5.933000087738037
0.42,0.0,0.0,0.0,0.0,0.0,0.0,0.0,0.0,0.0,0.0,0.0,0.0,0.0,0.0,0.0,0.0,0.2521,0.0,0.1002,0.0,0.0,722.15,5.882999897003174
0.5313,0.0125,0.0,0.0525,0.0,0.0,0.0,0.0,0.0,0.0431,0.0,0.1773,0.1783,0.0,0.0,0.0,0.0,0.0,0.0,0.0,0.0,0.0,726.15,2.8499999046325684
0.5263,0.0125,0.0,0.0525,0.0,0.0,0.0,0.0,0.0,0.0431,0.0,0.1773,0.1783,0.0,0.0,0.0,0.0,0.0,0.0,0.0,0.0,0.0,730.15,2.809999942779541
0.5213,0.0125,0.0,0.0525,0.0,0.0,0.0,0.0,0.0,0.0431,0.0,0.1773,0.1783,0.0,0.0,0.0,0.0,0.0,0.0,0.0,0.0,0.0,730.15,2.859999895095825
0.5163,0.0125,0.0,0.0525,0.0,0.0,0.0,0.0,0.0,0.0431,0.0,0.1773,0.1783,0.0,0.0,0.0,0.0,0.0,0.0,0.0,0.0,0.0,724.15,2.8299999237060547
0.0,0.4,0.0,0.15,0.12,0.0,0.0,0.0,0.18,0.06,0.0,0.0,0.0,0.0,0.0,0.0,0.0,0.09,0.0,0.0,0.0,0.0,665.15,3.0
0.0,0.42,0.0,0.16,0.12,0.0,0.0,0.0,0.19,0.06,0.0,0.0,0.0,0.0,0.0,0.0,0.0,0.0,0.0,0.05,0.0,0.0,698.15,3.0199999809265137
0.0,0.465,0.0,0.283,0.042,0.0,0.0,0.0,0.124,0.076,0.0,0.0,0.0,0.0,0.0,0.0,0.0,0.0,0.0,0.01,0.0,0.0,620.15,2.630000114440918
0.6657665766576657,0.0,0.0,0.0,0.0931093109310931,0.0,0.1231123112311231,0.04000400040004,0.0,0.04000400040004,0.038003800380038,0.0,0.0,0.0,0.0,0.0,0.0,0.0,0.0,0.0,0.0,0.0,993.15,2.5999999046325684
0.6673667366736673,0.0,0.0,0.0,0.1042104210421042,0.0,0.0962096209620961,0.0441044104410441,0.0,0.0731073107310731,0.015001500150015,0.0,0.0,0.0,0.0,0.0,0.0,0.0,0.0,0.0,0.0,0.0,989.15,2.5
0.7788,0.0,0.0,0.0701,0.033,0.0,0.016,0.0,0.0,0.0941,0.002,0.0,0.0,0.0,0.0,0.0,0.0,0.0,0.0,0.0,0.0,0.0,835.15,2.299999952316284
0.0,0.0535946405359464,0.0,0.0,0.0848915108489151,0.0,0.0798920107989201,0.0434956504349564,0.0,0.0,0.0707929207079292,0.0,0.0,0.1142885711428856,0.0,0.0,0.0,0.0,0.0,0.0,0.0,0.0,737.15,3.700000047683716
0.5363000000000001,0.0658,0.1142,0.0,0.0532,0.0,0.0,0.1985,0.0194,0.0,0.0,0.0,0.0,0.0,0.0126,0.0,0.0,0.0,0.0,0.0,0.0,0.0,953.15,2.799999952316284
0.0263973602639736,0.6054394560543946,0.0,0.0050994900509949,0.0405959404059594,0.0,0.0821917808219178,0.0293970602939706,0.0242975702429757,0.0171982801719828,0.0790920907909209,0.0902909709029097,0.0,0.0,0.0,0.0,0.0,0.0,0.0,0.0,0.0,0.0,735.15,2.799999952316284
0.0,0.4755,0.0,0.2827,0.042,0.0,0.0,0.0,0.1239,0.0759,0.0,0.0,0.0,0.0,0.0,0.0,0.0,0.0,0.0,0.0,0.0,0.0,598.15,2.559999942779541
0.685,0.0,0.02,0.035,0.035,0.0,0.035,0.12,0.07,0.0,0.0,0.0,0.0,0.0,0.0,0.0,0.0,0.0,0.0,0.0,0.0,0.0,933.15,2.509999990463257
0.66,0.0,0.015,0.05,0.06,0.0,0.035,0.11,0.06,0.0,0.005,0.0,0.0,0.005,0.0,0.0,0.0,0.0,0.0,0.0,0.0,0.0,923.15,2.5399999618530273
0.66,0.0,0.015,0.05,0.06,0.0,0.035,0.1,0.06,0.0,0.0,0.0,0.0,0.0,0.0,0.02,0.0,0.0,0.0,0.0,0.0,0.0,924.15,2.5199999809265137
0.6575,0.0,0.0175,0.0625,0.065,0.0,0.0525,0.1025,0.0425,0.0,0.0,0.0,0.0,0.0,0.0,0.0,0.0,0.0,0.0,0.0,0.0,0.0,925.15,2.5399999618530273
0.66,0.0,0.0175,0.06,0.0625,0.0,0.055,0.1,0.045,0.0,0.0,0.0,0.0,0.0,0.0,0.0,0.0,0.0,0.0,0.0,0.0,0.0,923.15,2.5399999618530273
0.6525,0.0,0.0175,0.05,0.0625,0.0,0.055,0.1,0.05,0.0,0.005,0.0,0.0,0.0075,0.0,0.0,0.0,0.0,0.0,0.0,0.0,0.0,926.15,2.569999933242798
0.655,0.0,0.0175,0.05,0.06,0.0,0.05,0.11,0.05,0.0,0.0025,0.0,0.0,0.005,0.0,0.0,0.0,0.0,0.0,0.0,0.0,0.0,930.15,2.549999952316284
0.66,0.0,0.0175,0.045,0.055,0.0,0.055,0.1025,0.055,0.0,0.0025,0.0,0.0,0.0075,0.0,0.0,0.0,0.0,0.0,0.0,0.0,0.0,925.15,2.559999942779541
0.6625,0.0,0.015,0.04,0.055,0.0,0.055,0.105,0.05,0.0,0.01,0.0,0.0,0.0075,0.0,0.0,0.0,0.0,0.0,0.0,0.0,0.0,928.15,2.5799999237060547
0.665,0.0,0.015,0.04,0.05,0.0,0.05,0.12,0.06,0.0,0.0,0.0,0.0,0.0,0.0,0.0,0.0,0.0,0.0,0.0,0.0,0.0,928.15,2.5199999809265137
0.6475,0.0,0.02,0.045,0.065,0.0,0.05,0.11,0.0525,0.0,0.0,0.0,0.0,0.01,0.0,0.0,0.0,0.0,0.0,0.0,0.0,0.0,941.15,2.569999933242798
0.665,0.0,0.0175,0.0475,0.0625,0.0,0.0425,0.11,0.045,0.0,0.0,0.0,0.0,0.01,0.0,0.0,0.0,0.0,0.0,0.0,0.0,0.0,941.15,2.549999952316284
0.655,0.0,0.0175,0.03,0.06,0.0,0.05,0.11,0.07,0.0,0.0013,0.0,0.0,0.0062,0.0,0.0,0.0,0.0,0.0,0.0,0.0,0.0,947.15,2.549999952316284
0.655,0.0,0.0175,0.0325,0.06,0.0,0.0475,0.11,0.07,0.0,0.0013,0.0,0.0,0.0062,0.0,0.0,0.0,0.0,0.0,0.0,0.0,0.0,943.15,2.549999952316284
0.6500000000000001,0.0,0.02,0.045,0.0635,0.0,0.048,0.11,0.055,0.0,0.001,0.0,0.0,0.0075,0.0,0.0,0.0,0.0,0.0,0.0,0.0,0.0,938.15,2.569999933242798
0.69,0.0,0.015,0.0275,0.0325,0.0,0.04,0.11,0.065,0.0,0.0,0.0,0.0,0.02,0.0,0.0,0.0,0.0,0.0,0.0,0.0,0.0,928.15,2.5199999809265137
0.6575,0.0,0.0175,0.035,0.055,0.0,0.045,0.1,0.085,0.0,0.0,0.0,0.0,0.005,0.0,0.0,0.0,0.0,0.0,0.0,0.0,0.0,924.15,2.5399999618530273
0.6515696860627874,0.0,0.0173965206958608,0.0497900419916016,0.0596880623875224,0.0,0.0497900419916016,0.1069786042791441,0.0497900419916016,0.00999800039992,0.0,0.0,0.0,0.00499900019996,0.0,0.0,0.0,0.0,0.0,0.0,0.0,0.0,925.15,2.549999952316284
0.6591340865913409,0.0,0.0148985101489851,0.0397960203979602,0.0546945305469453,0.0,0.0546945305469453,0.1044895510448955,0.0497950204979502,0.00999900009999,0.004999500049995,0.0,0.0,0.0074992500749925,0.0,0.0,0.0,0.0,0.0,0.0,0.0,0.0,925.15,2.559999942779541
0.61,0.0,0.0,0.045,0.09,0.0,0.025,0.155,0.065,0.0,0.0,0.0,0.0,0.01,0.0,0.0,0.0,0.0,0.0,0.0,0.0,0.0,937.15,2.5199999809265137
0.63,0.0,0.02,0.065,0.095,0.0,0.025,0.095,0.07,0.0,0.0,0.0,0.0,0.0,0.0,0.0,0.0,0.0,0.0,0.0,0.0,0.0,940.15,2.5299999713897705
0.645,0.0,0.015,0.02,0.055,0.0,0.07,0.115,0.065,0.0,0.01,0.0,0.0,0.005,0.0,0.0,0.0,0.0,0.0,0.0,0.0,0.0,951.15,2.5899999141693115
0.6649999999999999,0.0,0.0169999999999999,0.0479999999999999,0.0469999999999999,0.0,0.0619999999999999,0.0339999999999999,0.044,0.0,0.036,0.0,0.0,0.0469999999999999,0.0,0.0,0.0,0.0,0.0,0.0,0.0,0.0,893.15,2.7699999809265137
0.0,0.0,0.0,0.02,0.0,0.0,0.0,0.0,0.0125,0.5,0.025,0.265,0.0175,0.0,0.0,0.0,0.0,0.0,0.0,0.16,0.0,0.0,732.15,4.901000022888184
0.0,0.0,0.0,0.099,0.0,0.0,0.0,0.0,0.0,0.4228,0.099,0.2208,0.0,0.0,0.0,0.0,0.0,0.0,0.0,0.1485,0.0,0.0,694.15,4.9670000076293945
0.0,0.0,0.0,0.1,0.0,0.0,0.0,0.0,0.0,0.427,0.1,0.223,0.0,0.0,0.0,0.0,0.0,0.0,0.0,0.15,0.0,0.0,692.15,4.98799991607666
0.02,0.0,0.0,0.08,0.0,0.0,0.0,0.0,0.0,0.48,0.025,0.245,0.0,0.0,0.0,0.0,0.0,0.0,0.0,0.15,0.0,0.0,726.15,4.811999797821045
0.0,0.5,0.0,0.0,0.0,0.0,0.0,0.0,0.0,0.0,0.0,0.0,0.5,0.0,0.0,0.0,0.0,0.0,0.0,0.0,0.0,0.0,593.15,2.4000000953674316
0.0,0.5,0.0,0.0,0.0,0.0,0.0,0.0,0.0,0.0,0.0,0.0,0.45,0.0,0.0,0.0,0.0,0.0,0.0,0.0,0.0,0.0,598.15,2.490000009536743
0.0,0.5,0.0,0.0,0.0,0.0,0.0,0.0,0.0,0.0,0.0,0.0,0.4,0.0,0.0,0.0,0.0,0.0,0.0,0.0,0.0,0.0,603.15,2.509999990463257
0.0,0.5,0.0,0.0,0.0,0.0,0.0,0.0,0.0,0.0,0.0,0.0,0.35,0.0,0.0,0.0,0.0,0.0,0.0,0.0,0.0,0.0,618.15,2.690000057220459
0.0,0.5,0.0,0.0,0.0,0.0,0.0,0.0,0.0,0.0,0.0,0.0,0.3,0.0,0.0,0.0,0.0,0.0,0.0,0.0,0.0,0.0,623.15,2.880000114440918
0.0,0.0,0.0,0.0,0.0,0.0,0.0,0.0,0.2,0.0,0.0,0.0,0.0,0.0,0.0,0.0,0.0,0.0,0.8,0.0,0.0,0.0,527.15,4.599999904632568
0.0,0.0,0.0,0.0,0.0,0.0,0.0,0.0,0.2,0.0,0.0,0.0,0.0,0.0,0.0,0.0,0.0,0.0,0.7,0.0,0.0,0.0,550.15,4.550000190734863
0.0,0.0,0.0,0.0,0.0,0.0,0.0,0.0,0.2,0.0,0.0,0.0,0.0,0.0,0.0,0.0,0.0,0.0,0.6,0.0,0.0,0.0,555.15,4.460000038146973
0.0,0.0,0.0,0.0,0.0,0.0,0.0,0.0,0.2,0.0,0.0,0.0,0.0,0.0,0.0,0.0,0.0,0.0,0.5,0.0,0.0,0.0,521.15,4.372000217437744
0.0,0.0,0.0,0.0,0.0,0.0,0.0,0.0,0.2,0.0,0.0,0.0,0.0,0.0,0.0,0.0,0.0,0.0,0.4,0.0,0.0,0.0,518.15,4.2829999923706055
0.0,0.0,0.0,0.0,0.0,0.0,0.0,0.0,0.0,0.0,0.0,0.0,0.2,0.0,0.0,0.0,0.0,0.0,0.8,0.0,0.0,0.0,546.15,4.960999965667725
0.0,0.0,0.0,0.0,0.0,0.0,0.0,0.0,0.0,0.0,0.0,0.0,0.2,0.0,0.0,0.0,0.0,0.0,0.7,0.0,0.0,0.0,554.15,4.7829999923706055
0.0,0.0,0.0,0.0,0.0,0.0,0.0,0.0,0.0,0.0,0.0,0.0,0.2,0.0,0.0,0.0,0.0,0.0,0.6,0.0,0.0,0.0,562.15,4.701000213623047
0.0,0.0,0.0,0.0,0.0,0.0,0.0,0.0,0.0,0.0,0.0,0.0,0.2,0.0,0.0,0.0,0.0,0.0,0.5,0.0,0.0,0.0,547.15,4.572000026702881
0.0,0.45,0.0,0.15,0.0,0.0,0.16,0.24,0.0,0.0,0.0,0.0,0.0,0.0,0.0,0.0,0.0,0.0,0.0,0.0,0.0,0.0,713.15,2.6459999084472656
0.0,0.45,0.0,0.14,0.0,0.0,0.16,0.24,0.0,0.01,0.0,0.0,0.0,0.0,0.0,0.0,0.0,0.0,0.0,0.0,0.0,0.0,720.15,2.6419999599456787
0.0,0.45,0.0,0.1,0.0,0.0,0.16,0.24,0.0,0.05,0.0,0.0,0.0,0.0,0.0,0.0,0.0,0.0,0.0,0.0,0.0,0.0,746.15,2.634999990463257
0.0,0.45,0.0,0.05,0.0,0.0,0.16,0.24,0.0,0.1,0.0,0.0,0.0,0.0,0.0,0.0,0.0,0.0,0.0,0.0,0.0,0.0,774.15,2.618000030517578
0.0,0.5,0.0,0.1,0.0,0.0,0.16,0.24,0.0,0.0,0.0,0.0,0.0,0.0,0.0,0.0,0.0,0.0,0.0,0.0,0.0,0.0,725.15,2.5950000286102295
0.0,0.5,0.0,0.09,0.0,0.0,0.16,0.24,0.0,0.01,0.0,0.0,0.0,0.0,0.0,0.0,0.0,0.0,0.0,0.0,0.0,0.0,731.15,2.575000047683716
0.0,0.5,0.0,0.05,0.0,0.0,0.16,0.24,0.0,0.05,0.0,0.0,0.0,0.0,0.0,0.0,0.0,0.0,0.0,0.0,0.0,0.0,756.15,2.568000078201294
0.0,0.5,0.0,0.0,0.0,0.0,0.16,0.24,0.0,0.1,0.0,0.0,0.0,0.0,0.0,0.0,0.0,0.0,0.0,0.0,0.0,0.0,827.15,2.5309998989105225
0.6667000000000001,0.0,0.0,0.0,0.0,0.0,0.0,0.0,0.0,0.0,0.0,0.0,0.3333,0.0,0.0,0.0,0.0,0.0,0.0,0.0,0.0,0.0,743.15,2.3399999141693115
0.0,0.5,0.0,0.0,0.0,0.0,0.0,0.0,0.0,0.0,0.0,0.0,0.5,0.0,0.0,0.0,0.0,0.0,0.0,0.0,0.0,0.0,586.15,2.9308924674987793
0.0,0.5,0.0,0.5,0.0,0.0,0.0,0.0,0.0,0.0,0.0,0.0,0.0,0.0,0.0,0.0,0.0,0.0,0.0,0.0,0.0,0.0,557.15,2.462847948074341
0.0,0.5,0.0,0.0,0.0,0.0,0.0,0.5,0.0,0.0,0.0,0.0,0.0,0.0,0.0,0.0,0.0,0.0,0.0,0.0,0.0,0.0,826.15,2.4561877250671387
0.0,0.5,0.0,0.0,0.0,0.0,0.5,0.0,0.0,0.0,0.0,0.0,0.0,0.0,0.0,0.0,0.0,0.0,0.0,0.0,0.0,0.0,815.15,2.73511004447937
