Repository: dorukdogular/vitreos

# Data

## Source

Glass property data is sourced from the [SciGlass database](https://github.com/epam/SciGlass) (EPAM Systems), made available under the [Open Database License (ODbL)](https://opendatacommons.org/licenses/odbl/1-0/). Accessed via the [glasspy](https://github.com/drcassar/glasspy) Python library.

## Files tracked in git

| File | Description |
|---|---|
| `clean.csv` | Deduplicated glass-forming ability dataset (11858 rows) |
| `tg_dataset.csv` | 76377 glasses with Tg (K) and 22 oxide mol% features |
| `tg_density_dataset.csv` | 31173 glasses with both Tg (K) and density (g/cm³) |

File: data/tg_density_dataset.csv (part 88 of 109)
SiO2,P2O5,ZrO2,Na2O,Al2O3,Fe2O3,CaO,MgO,K2O,B2O3,BaO,ZnO,Li2O,SrO,La2O3,TiO2,Nb2O5,PbO,Sb2O3,Bi2O3,TeO2,Se,Tg,density
0.0,0.5,0.0,0.0,0.0,0.0,0.0,0.0,0.0,0.0,0.0,0.0,0.0,0.5,0.0,0.0,0.0,0.0,0.0,0.0,0.0,0.0,772.15,3.1482577323913574
0.0,0.5,0.0,0.0,0.0,0.0,0.0,0.0,0.0,0.0,0.5,0.0,0.0,0.0,0.0,0.0,0.0,0.0,0.0,0.0,0.0,0.0,743.15,3.4984729290008545
0.0,0.5,0.0,0.0,0.0,0.0,0.0,0.0,0.0,0.0,0.0,0.5,0.0,0.0,0.0,0.0,0.0,0.0,0.0,0.0,0.0,0.0,690.15,2.770896673202514
0.45,0.0,0.0,0.0,0.15,0.0,0.4,0.0,0.0,0.0,0.0,0.0,0.0,0.0,0.0,0.0,0.0,0.0,0.0,0.0,0.0,0.0,1056.15,2.859999895095825
0.45,0.0,0.02,0.0,0.15,0.0,0.38,0.0,0.0,0.0,0.0,0.0,0.0,0.0,0.0,0.0,0.0,0.0,0.0,0.0,0.0,0.0,1069.15,2.8499999046325684
0.45,0.0,0.04,0.0,0.15,0.0,0.36,0.0,0.0,0.0,0.0,0.0,0.0,0.0,0.0,0.0,0.0,0.0,0.0,0.0,0.0,0.0,1069.15,2.869999885559082
0.45,0.0,0.06,0.0,0.15,0.0,0.34,0.0,0.0,0.0,0.0,0.0,0.0,0.0,0.0,0.0,0.0,0.0,0.0,0.0,0.0,0.0,1073.15,2.9000000953674316
0.45,0.0,0.1,0.0,0.15,0.0,0.3,0.0,0.0,0.0,0.0,0.0,0.0,0.0,0.0,0.0,0.0,0.0,0.0,0.0,0.0,0.0,1086.15,2.9100000858306885
0.0,0.494,0.0,0.0,0.021,0.0,0.0,0.0,0.0,0.0,0.0,0.485,0.0,0.0,0.0,0.0,0.0,0.0,0.0,0.0,0.0,0.0,723.15,2.8989999294281006
0.0,0.497,0.0,0.0,0.034,0.0,0.0,0.0,0.0,0.0,0.0,0.469,0.0,0.0,0.0,0.0,0.0,0.0,0.0,0.0,0.0,0.0,709.15,2.7790000438690186
0.0,0.547,0.0,0.0,0.071,0.0,0.0,0.0,0.0,0.0,0.0,0.382,0.0,0.0,0.0,0.0,0.0,0.0,0.0,0.0,0.0,0.0,788.15,2.7780001163482666
0.0,0.557,0.0,0.0,0.111,0.0,0.0,0.0,0.0,0.0,0.0,0.332,0.0,0.0,0.0,0.0,0.0,0.0,0.0,0.0,0.0,0.0,798.15,2.736000061035156
0.0,0.574,0.0,0.0,0.157,0.0,0.0,0.0,0.0,0.0,0.0,0.2689999999999999,0.0,0.0,0.0,0.0,0.0,0.0,0.0,0.0,0.0,0.0,879.15,2.690999984741211
0.0,0.599,0.0,0.0,0.184,0.0,0.0,0.0,0.0,0.0,0.0,0.217,0.0,0.0,0.0,0.0,0.0,0.0,0.0,0.0,0.0,0.0,884.15,2.6489999294281006
0.0,0.706,0.0,0.0,0.294,0.0,0.0,0.0,0.0,0.0,0.0,0.0,0.0,0.0,0.0,0.0,0.0,0.0,0.0,0.0,0.0,0.0,1026.15,2.578000068664551
0.0,0.428,0.0,0.0,0.026,0.0,0.0,0.0,0.0,0.0,0.0,0.546,0.0,0.0,0.0,0.0,0.0,0.0,0.0,0.0,0.0,0.0,706.15,3.0329999923706055
0.0,0.432,0.0,0.0,0.044,0.0,0.0,0.0,0.0,0.0,0.0,0.524,0.0,0.0,0.0,0.0,0.0,0.0,0.0,0.0,0.0,0.0,710.15,2.9189999103546143
0.0,0.4885,0.0,0.0,0.1061,0.0,0.0,0.0,0.0,0.0,0.0,0.4054,0.0,0.0,0.0,0.0,0.0,0.0,0.0,0.0,0.0,0.0,722.15,2.8550000190734863
0.0,0.565,0.0,0.0,0.187,0.0,0.0,0.0,0.0,0.0,0.0,0.248,0.0,0.0,0.0,0.0,0.0,0.0,0.0,0.0,0.0,0.0,833.15,2.63100004196167
0.0,0.5479999999999999,0.0,0.0,0.191,0.0,0.0,0.0,0.0,0.0,0.0,0.261,0.0,0.0,0.0,0.0,0.0,0.0,0.0,0.0,0.0,0.0,855.15,2.6659998893737793
0.0,0.616,0.0,0.0,0.25,0.0,0.0,0.0,0.0,0.0,0.0,0.134,0.0,0.0,0.0,0.0,0.0,0.0,0.0,0.0,0.0,0.0,906.15,2.571000099182129
0.0,0.66,0.0,0.0,0.34,0.0,0.0,0.0,0.0,0.0,0.0,0.0,0.0,0.0,0.0,0.0,0.0,0.0,0.0,0.0,0.0,0.0,1068.15,2.489000082015991
0.0,0.43,0.0,0.0,0.061,0.0,0.0,0.0,0.0,0.0,0.0,0.509,0.0,0.0,0.0,0.0,0.0,0.0,0.0,0.0,0.0,0.0,715.15,2.996000051498413
0.0,0.452,0.0,0.0,0.107,0.0,0.0,0.0,0.0,0.0,0.0,0.441,0.0,0.0,0.0,0.0,0.0,0.0,0.0,0.0,0.0,0.0,725.15,2.811000108718872
0.0,0.49,0.0,0.0,0.149,0.0,0.0,0.0,0.0,0.0,0.0,0.361,0.0,0.0,0.0,0.0,0.0,0.0,0.0,0.0,0.0,0.0,765.15,2.6670000553131104
0.0,0.518,0.0,0.0,0.199,0.0,0.0,0.0,0.0,0.0,0.0,0.283,0.0,0.0,0.0,0.0,0.0,0.0,0.0,0.0,0.0,0.0,806.15,2.572999954223633
0.0,0.367,0.0,0.0,0.0279999999999999,0.0,0.0,0.0,0.0,0.0,0.0,0.605,0.0,0.0,0.0,0.0,0.0,0.0,0.0,0.0,0.0,0.0,714.15,3.321000099182129
0.0,0.367,0.0,0.0,0.051,0.0,0.0,0.0,0.0,0.0,0.0,0.5820000000000001,0.0,0.0,0.0,0.0,0.0,0.0,0.0,0.0,0.0,0.0,718.15,3.2909998893737793
0.0,0.387,0.0,0.0,0.063,0.0,0.0,0.0,0.0,0.0,0.0,0.55,0.0,0.0,0.0,0.0,0.0,0.0,0.0,0.0,0.0,0.0,738.15,2.994999885559082
0.0,0.3379999999999999,0.0,0.0,0.027,0.0,0.0,0.0,0.0,0.0,0.0,0.635,0.0,0.0,0.0,0.0,0.0,0.0,0.0,0.0,0.0,0.0,726.15,3.552000045776367
0.0,0.2847,0.0,0.0,0.016,0.0,0.0,0.0,0.0,0.0,0.0,0.6993,0.0,0.0,0.0,0.0,0.0,0.0,0.0,0.0,0.0,0.0,735.15,3.736000061035156
0.0,0.0,0.0,0.0,0.0,0.0,0.0,0.0,0.0,0.0,0.0,0.0,0.0,0.0,0.0,0.0,0.0,0.0,0.0,0.0,0.0,0.2,328.5500015258789,5.199999809265137
0.0,0.0,0.0,0.0,0.0,0.0,0.0,0.0,0.0,0.0,0.0,0.0,0.0,0.0,0.0,0.0,0.0,0.0,0.0,0.0,0.0,0.192,332.74999847412107,5.539999961853027
0.0,0.0,0.0,0.0,0.0,0.0,0.0,0.0,0.0,0.0,0.0,0.0,0.0,0.0,0.0,0.0,0.0,0.0,0.0,0.0,0.0,0.184,336.85000076293943,5.820000171661377
0.0,0.0,0.0,0.0,0.0,0.0,0.0,0.0,0.0,0.0,0.0,0.0,0.0,0.0,0.0,0.0,0.0,0.0,0.0,0.0,0.0,0.176,340.9500030517578,6.130000114440918
0.0,0.0,0.0,0.0,0.0,0.0,0.0,0.0,0.0,0.3,0.0,0.1,0.0,0.0,0.0,0.0,0.0,0.0,0.0,0.0,0.6,0.0,635.15,4.414999961853027
0.0,0.0,0.0,0.0,0.0,0.0,0.0,0.0,0.0,0.25,0.0,0.1,0.0,0.0,0.0,0.0,0.0,0.0,0.0,0.05,0.6,0.0,642.15,4.8470001220703125
0.0,0.0,0.0,0.0,0.0,0.0,0.0,0.0,0.0,0.2,0.0,0.1,0.0,0.0,0.0,0.0,0.0,0.0,0.0,0.1,0.6,0.0,634.15,5.249000072479248
0.0,0.0,0.0,0.0,0.0,0.0,0.0,0.0,0.0,0.15,0.0,0.1,0.0,0.0,0.0,0.0,0.0,0.0,0.0,0.15,0.6,0.0,627.15,5.610000133514404
0.0,0.0,0.0,0.0,0.0,0.0,0.0,0.0,0.0,0.1,0.0,0.1,0.0,0.0,0.0,0.0,0.0,0.0,0.0,0.2,0.6,0.0,623.15,6.035999774932861
0.0,0.0,0.0,0.3333,0.0,0.0,0.0,0.0,0.0,0.6667000000000001,0.0,0.0,0.0,0.0,0.0,0.0,0.0,0.0,0.0,0.0,0.0,0.0,745.15,2.3499999046325684
0.0,0.0,0.0,0.2826,0.0,0.0,0.0,0.0,0.0,0.5652,0.0,0.0,0.0,0.0,0.0,0.0,0.0,0.0,0.0,0.0,0.0,0.0,684.15,3.950000047683716
0.0,0.0,0.0,0.25,0.0,0.0,0.0,0.0,0.0,0.5,0.0,0.0,0.0,0.0,0.0,0.0,0.0,0.0,0.0,0.0,0.0,0.0,660.15,4.039999961853027
0.0,0.5,0.0,0.0,0.0,0.0,0.0,0.0,0.0,0.0,0.5,0.0,0.0,0.0,0.0,0.0,0.0,0.0,0.0,0.0,0.0,0.0,733.15,3.509999990463257
0.0,0.4,0.0,0.0,0.0,0.0,0.0,0.0,0.0,0.0,0.5,0.0,0.0,0.0,0.0,0.0,0.0,0.0,0.0,0.0,0.0,0.0,799.15,3.8299999237060542
0.0,0.3,0.0,0.0,0.0,0.0,0.0,0.0,0.0,0.0,0.5,0.0,0.0,0.0,0.0,0.0,0.0,0.0,0.0,0.0,0.0,0.0,761.15,3.9200000762939458
0.0,0.2,0.0,0.0,0.0,0.0,0.0,0.0,0.0,0.0,0.5,0.0,0.0,0.0,0.0,0.0,0.0,0.0,0.0,0.0,0.0,0.0,686.15,3.9200000762939458
0.0,0.1,0.0,0.0,0.0,0.0,0.0,0.0,0.0,0.0,0.5,0.0,0.0,0.0,0.0,0.0,0.0,0.0,0.0,0.0,0.0,0.0,624.15,3.839999914169311
0.0,0.0,0.0,0.0,0.0,0.0,0.0,0.0,0.0,0.0,0.5,0.0,0.0,0.0,0.0,0.0,0.0,0.0,0.0,0.0,0.0,0.0,593.15,3.8299999237060542
0.7,0.0,0.0,0.0,0.0,0.0,0.0,0.0,0.0,0.0,0.0,0.0,0.0,0.0,0.0,0.0,0.0,0.0,0.0,0.3,0.0,0.0,626.15,6.23799991607666
0.6,0.0,0.0,0.0,0.0,0.0,0.0,0.0,0.0,0.1,0.0,0.0,0.0,0.0,0.0,0.0,0.0,0.0,0.0,0.3,0.0,0.0,646.15,5.40500020980835
0.5,0.0,0.0,0.0,0.0,0.0,0.0,0.0,0.0,0.2,0.0,0.0,0.0,0.0,0.0,0.0,0.0,0.0,0.0,0.3,0.0,0.0,653.15,5.5
0.4,0.0,0.0,0.0,0.0,0.0,0.0,0.0,0.0,0.3,0.0,0.0,0.0,0.0,0.0,0.0,0.0,0.0,0.0,0.3,0.0,0.0,644.15,5.839000225067139
0.3,0.0,0.0,0.0,0.0,0.0,0.0,0.0,0.0,0.4,0.0,0.0,0.0,0.0,0.0,0.0,0.0,0.0,0.0,0.3,0.0,0.0,648.15,6.438000202178955
0.0,0.0,0.0,0.0,0.0,0.0,0.0,0.0,0.0,0.7,0.0,0.0,0.0,0.0,0.0,0.0,0.0,0.0,0.0,0.3,0.0,0.0,628.15,5.959000110626221
0.4,0.0,0.0,0.0,0.0,0.0,0.0,0.0,0.0,0.0,0.0,0.0,0.0,0.0,0.0,0.0,0.0,0.0,0.0,0.6,0.0,0.0,603.15,6.705999851226807
0.25,0.0,0.0,0.0,0.0,0.0,0.0,0.0,0.0,0.15,0.0,0.0,0.0,0.0,0.0,0.0,0.0,0.0,0.0,0.6,0.0,0.0,597.15,7.0229997634887695
0.2,0.0,0.0,0.0,0.0,0.0,0.0,0.0,0.0,0.2,0.0,0.0,0.0,0.0,0.0,0.0,0.0,0.0,0.0,0.6,0.0,0.0,597.15,7.276999950408936
0.15,0.0,0.0,0.0,0.0,0.0,0.0,0.0,0.0,0.25,0.0,0.0,0.0,0.0,0.0,0.0,0.0,0.0,0.0,0.6,0.0,0.0,629.15,7.597000122070312
0.1,0.0,0.0,0.0,0.0,0.0,0.0,0.0,0.0,0.3,0.0,0.0,0.0,0.0,0.0,0.0,0.0,0.0,0.0,0.6,0.0,0.0,575.15,7.796000003814697
0.0,0.0,0.0,0.0,0.0,0.0,0.0,0.0,0.0,0.4,0.0,0.0,0.0,0.0,0.0,0.0,0.0,0.0,0.0,0.6,0.0,0.0,603.15,8.288000106811523
0.0,0.0,0.0,0.0,0.0,0.0,0.0,0.0,0.0,0.0,0.1,0.0,0.0,0.0,0.0,0.0,0.0,0.0,0.0,0.6,0.0,0.0,715.15,7.066999912261963
0.0,0.0,0.0,0.0,0.0,0.0,0.0,0.0,0.0,0.0,0.2,0.0,0.0,0.0,0.0,0.0,0.0,0.0,0.0,0.6,0.0,0.0,694.15,6.890999794006348
0.0,0.0,0.0,0.0,0.0,0.0,0.0,0.0,0.0,0.0,0.1,0.0,0.0,0.0,0.0,0.0,0.0,0.0,0.0,0.65,0.0,0.0,703.15,7.205999851226807
0.0,0.0,0.0,0.0,0.0,0.0,0.0,0.0,0.0,0.0,0.1,0.0,0.0,0.0,0.0,0.0,0.0,0.0,0.0,0.7,0.0,0.0,695.15,7.2270002365112305
0.0,0.0,0.0,0.0,0.0,0.0,0.0,0.0,0.0,0.0,0.0,0.0,0.0,0.0,0.0,0.0,0.0,0.0,0.0,0.7,0.0,0.0,712.15,7.330999851226807
0.0,0.0,0.0,0.0,0.0,0.0,0.0,0.0,0.0,0.6666333366663334,0.1666833316668333,0.0,0.0,0.0,0.0,0.1666833316668333,0.0,0.0,0.0,0.0,0.0,0.0,841.15,3.240000009536743
0.0,0.0,0.0,0.0,0.0,0.0,0.0,0.0,0.0,0.5,0.25,0.0,0.0,0.0,0.0,0.25,0.0,0.0,0.0,0.0,0.0,0.0,849.15,3.8299999237060542
0.0,0.0,0.0,0.0,0.0,0.0,0.0,0.0,0.0,0.4,0.3,0.0,0.0,0.0,0.0,0.3,0.0,0.0,0.0,0.0,0.0,0.0,848.15,4.059999942779541
0.0,0.0,0.0,0.0,0.0,0.0,0.0,0.0,0.0,0.3333333333333333,0.3333333333333333,0.0,0.0,0.0,0.0,0.3333333333333333,0.0,0.0,0.0,0.0,0.0,0.0,854.15,3.950000047683716
0.0,0.0,0.0,0.0,0.0,0.0,0.0,0.0,0.0,0.0,0.0,0.0,0.0,0.0,0.0,0.0,0.0,0.0,0.0,0.0,0.0,0.62,438.15,4.53000020980835
0.0,0.0,0.0,0.0,0.0,0.0,0.0,0.0,0.0,0.0,0.0475999999999999,0.0,0.0,0.0,0.0,0.0475999999999999,0.0,0.0,0.0,0.0,0.6667000000000001,0.0,275.15,4.610000133514404
0.0,0.0,0.0,0.0,0.0,0.0,0.0,0.0,0.0,0.0,0.0909,0.0,0.0,0.0,0.0,0.0909,0.0,0.0,0.0,0.0,0.6364,0.0,297.15,4.71999979019165
0.0,0.0,0.0,0.0,0.0,0.0,0.0,0.0,0.0,0.0,0.1304130413041304,0.0,0.0,0.0,0.0,0.1304130413041304,0.0,0.0,0.0,0.0,0.6087608760876089,0.0,367.15,4.809999942779541
0.5695715214239289,0.0,0.0,0.0381980900954952,0.1263936803159842,0.0,0.1164941752912354,0.1310934453277336,0.0070996450177491,0.0,0.0,0.0,0.0,0.0,0.0,0.0107994600269986,0.0,0.0,0.0,0.0,0.0,0.0,1010.15,2.6080000400543213
0.5599880023995201,0.0,0.0,0.0374925014997,0.1242751449710057,0.0,0.1145770845830833,0.128874225154969,0.006998600279944,0.0,0.0,0.0,0.0,0.0,0.0,0.0105978804239152,0.0,0.0,0.0,0.0,0.0,0.0,928.15,2.624000072479248
0.5515551555155516,0.0,0.0,0.0369036903690369,0.1224122412241224,0.0,0.1128112811281128,0.1269126912691269,0.0069006900690069,0.0,0.0,0.0,0.0,0.0,0.0,0.0104010401040104,0.0,0.0,0.0,0.0,0.0,0.0,886.15,2.618000030517578
0.5325467453254673,0.0,0.0,0.0356964303569642,0.1181881811818817,0.0,0.1089891010898909,0.1225877412258773,0.0065993400659933,0.0,0.0,0.0,0.0,0.0,0.0,0.0100989901009898,0.0,0.0,0.0,0.0,0.0,0.0,826.15,2.61899995803833
0.5171517151715171,0.0,0.0,0.0346034603460346,0.1147114711471147,0.0,0.1058105810581058,0.119011901190119,0.0064006400640064,0.0,0.0,0.0,0.0,0.0,0.0,0.0098009800980098,0.0,0.0,0.0,0.0,0.0,0.0,777.15,2.5999999046325684
0.5037,0.0,0.0,0.0337,0.1118,0.0,0.103,0.1159,0.0063,0.0,0.0,0.0,0.0,0.0,0.0,0.0095,0.0,0.0,0.0,0.0,0.0,0.0,740.15,2.556999921798706
0.5190792368305268,0.0,0.0,0.0320987160513579,0.1106955721771129,0.0,0.1007959681612735,0.2235910563577457,0.0045998160073597,0.0,0.0,0.0,0.0,0.0,0.0,0.0087996480140794,0.0,0.0,0.0,0.0,0.0,0.0,1005.15,2.674999952316284
0.5085000000000001,0.0,0.0,0.0314,0.1084,0.0,0.0988,0.219,0.0045,0.0,0.0,0.0,0.0,0.0,0.0,0.0086,0.0,0.0,0.0,0.0,0.0,0.0,936.15,2.690999984741211
0.4973994798959791,0.0,0.0,0.0307061412282456,0.1060212042408481,0.0,0.0966193238647729,0.2142428485697139,0.0044008801760352,0.0,0.0,0.0,0.0,0.0,0.0,0.0084016803360672,0.0,0.0,0.0,0.0,0.0,0.0,895.15,2.680000066757202
0.4867513248675132,0.0,0.0,0.0300969903009699,0.1037896210378962,0.0,0.0945905409459054,0.2096790320967902,0.0042995700429957,0.0,0.0,0.0,0.0,0.0,0.0,0.0082991700829917,0.0,0.0,0.0,0.0,0.0,0.0,836.15,2.6549999713897705
0.4714000000000001,0.0,0.0,0.0291,0.1005,0.0,0.0916,0.203,0.0041,0.0,0.0,0.0,0.0,0.0,0.0,0.008,0.0,0.0,0.0,0.0,0.0,0.0,795.15,2.632999897003174
0.5841584158415841,0.0009300930093009,0.0,0.0419041904190419,0.1324132413241324,0.0,0.1054105410541054,0.0527052705270527,0.0058005800580058,0.0,0.0,0.0,0.0,0.0,0.0,0.0073007300730073,0.0,0.0,0.0,0.0,0.0,0.0,968.15,2.6549999713897705
0.5645,0.0008999999999999,0.0,0.0404999999999999,0.128,0.0,0.1018999999999999,0.0508999999999999,0.0056,0.0,0.0,0.0,0.0,0.0,0.0,0.0069999999999999,0.0,0.0,0.0,0.0,0.0,0.0,852.15,2.6540000438690186
0.5581939431508014,0.0008898309321228,0.0,0.040092382447335,0.1265759505693918,0.0,0.1007808516381887,0.050290444815485,0.0055989362021215,0.0,0.0,0.0,0.0,0.0,0.0,0.0069986702526519,0.0,0.0,0.0,0.0,0.0,0.0,826.15,2.6519999504089355
0.5550610567162388,0.0008900979107701,0.0,0.0398043784816329,0.1258138395223474,0.0,0.1002110232125533,0.0500055006050665,0.0055006050665573,0.0,0.0,0.0,0.0,0.0,0.0,0.0069007590834991,0.0,0.0,0.0,0.0,0.0,0.0,821.15,2.6519999504089355
0.5423216928677146,0.000860034401376,0.0,0.0389015560622424,0.1229049161966478,0.0,0.0979039161566462,0.0489019560782431,0.0054002160086403,0.0,0.0,0.0,0.0,0.0,0.0,0.0068002720108804,0.0,0.0,0.0,0.0,0.0,0.0,779.15,2.634000062942505
0.5263263143159957,0.0008398824164616,0.0,0.0377947087407762,0.1192833003379526,0.0,0.0949867018617393,0.0474933509308696,0.0052992581038654,0.0,0.0,0.0,0.0,0.0,0.0,0.0065990761293418,0.0,0.0,0.0,0.0,0.0,0.0,747.15,2.621999979019165
0.5282105642112843,0.000720014400288,0.0,0.0321006420128402,0.1107022140442809,0.0,0.1028020560411208,0.1189023780475609,0.00410008200164,0.0,0.0,0.0,0.0,0.0,0.0,0.00770015400308,0.0,0.0,0.0,0.0,0.0,0.0,950.15,2.7660000324249268
0.5071014202840568,0.0007001400280056,0.0,0.0308061612322464,0.1063212642528505,0.0,0.0986197239447889,0.1141228245649129,0.0039007801560312,0.0,0.0,0.0,0.0,0.0,0.0,0.0074014802960592,0.0,0.0,0.0,0.0,0.0,0.0,842.15,2.76200008392334
0.5026050260502605,0.000690006900069,0.0,0.03060030600306,0.10530105301053,0.0,0.09780097800978,0.1131011310113101,0.00390003900039,0.0,0.0,0.0,0.0,0.0,0.0,0.00730007300073,0.0,0.0,0.0,0.0,0.0,0.0,819.15,2.759999990463257
0.4885146554396632,0.000670020100603,0.0,0.0297008910267308,0.1024030720921627,0.0,0.0950028500855025,0.1100033000990029,0.0038001140034201,0.0,0.0,0.0,0.0,0.0,0.0,0.0071002130063901,0.0,0.0,0.0,0.0,0.0,0.0,775.15,2.740999937057495
0.4819710817350959,0.0006599604023758,0.0,0.0292982421054736,0.1009939403635781,0.0,0.0937943723376597,0.1084934903905765,0.0036997780133192,0.0,0.0,0.0,0.0,0.0,0.0,0.0069995800251984,0.0,0.0,0.0,0.0,0.0,0.0,753.15,2.687000036239624
0.0,0.5329999999999999,0.0,0.467,0.0,0.0,0.0,0.0,0.0,0.0,0.0,0.0,0.0,0.0,0.0,0.0,0.0,0.0,0.0,0.0,0.0,0.0,553.15,2.430000066757202
0.0,0.472,0.0,0.432,0.0,0.0,0.0,0.0,0.0,0.0,0.0,0.0,0.0,0.0,0.0,0.0,0.0,0.0,0.0,0.0,0.0,0.0,584.15,2.5799999237060547
0.0,0.4245999999999999,0.0,0.3806,0.0,0.0,0.0,0.0,0.0,0.0,0.0,0.0,0.0,0.0,0.0,0.0,0.0,0.0,0.0,0.0,0.0,0.0,618.15,2.630000114440918
0.0,0.4,0.0,0.352,0.0,0.0,0.0,0.0,0.0,0.0,0.0,0.0,0.0,0.0,0.0,0.0,0.0,0.0,0.0,0.0,0.0,0.0,628.15,2.6500000953674316
0.0,0.3689,0.0,0.33,0.0,0.0,0.0,0.0,0.0,0.0,0.0,0.0,0.0,0.0,0.0,0.0,0.0,0.0,0.0,0.0,0.0,0.0,655.15,2.75
0.0,0.3586,0.0,0.3028,0.0,0.0,0.0,0.0,0.0,0.0,0.0,0.0,0.0,0.0,0.0,0.0,0.0,0.0,0.0,0.0,0.0,0.0,675.15,2.700000047683716
0.0,0.503,0.0,0.3994,0.0,0.0,0.0,0.0,0.0,0.0,0.0,0.0,0.0,0.0,0.0,0.0,0.0,0.0,0.0,0.0,0.0,0.0,594.15,2.5799999237060547
0.0,0.5315,0.0,0.3007,0.0,0.0,0.0,0.0,0.0,0.0,0.0,0.0,0.0,0.0,0.0,0.0,0.0,0.0,0.0,0.0,0.0,0.0,634.15,2.6700000762939453
0.0,0.5294470552944706,0.0,0.2497750224977502,0.0,0.0,0.0,0.0,0.0,0.0,0.0,0.0,0.0,0.0,0.0,0.0,0.0,0.0,0.0,0.0,0.0,0.0,654.15,2.7799999713897705
0.0,0.5389,0.0,0.1976,0.0,0.0,0.0,0.0,0.0,0.0,0.0,0.0,0.0,0.0,0.0,0.0,0.0,0.0,0.0,0.0,0.0,0.0,672.15,2.7899999618530273
0.0,0.5384,0.0,0.1685,0.0,0.0,0.0,0.0,0.0,0.0,0.0,0.0,0.0,0.0,0.0,0.0,0.0,0.0,0.0,0.0,0.0,0.0,673.15,2.8499999046325684
0.0,0.0,0.0,0.0,0.0,0.0,0.0,0.0,0.0497950204979502,0.0,0.0,0.2288771122887711,0.0,0.0,0.0198980101989801,0.0,0.0,0.0,0.0,0.397960203979602,0.0,0.0,682.15,7.230000019073486
0.0,0.5329999999999999,0.0,0.467,0.0,0.0,0.0,0.0,0.0,0.0,0.0,0.0,0.0,0.0,0.0,0.0,0.0,0.0,0.0,0.0,0.0,0.0,553.15,2.430000066757202
0.0,0.485,0.0,0.424,0.0,0.0,0.0,0.0,0.0,0.0,0.0,0.091,0.0,0.0,0.0,0.0,0.0,0.0,0.0,0.0,0.0,0.0,558.15,2.619999885559082
0.0,0.425,0.0,0.386,0.0,0.0,0.0,0.0,0.0,0.0,0.0,0.1889999999999999,0.0,0.0,0.0,0.0,0.0,0.0,0.0,0.0,0.0,0.0,560.15,2.75
0.0,0.4059,0.0,0.3507,0.0,0.0,0.0,0.0,0.0,0.0,0.0,0.2434,0.0,0.0,0.0,0.0,0.0,0.0,0.0,0.0,0.0,0.0,567.15,2.8499999046325684
0.0,0.374,0.0,0.343,0.0,0.0,0.0,0.0,0.0,0.0,0.0,0.283,0.0,0.0,0.0,0.0,0.0,0.0,0.0,0.0,0.0,0.0,579.15,2.930000066757202
0.0,0.3626,0.0,0.3237,0.0,0.0,0.0,0.0,0.0,0.0,0.0,0.3137,0.0,0.0,0.0,0.0,0.0,0.0,0.0,0.0,0.0,0.0,587.15,2.9800000190734863
0.0,0.5314468553144686,0.0,0.4255574442555744,0.0,0.0,0.0,0.0,0.0,0.0,0.0,0.042995700429957,0.0,0.0,0.0,0.0,0.0,0.0,0.0,0.0,0.0,0.0,556.15,2.509999990463257
0.0,0.5345,0.0,0.3784,0.0,0.0,0.0,0.0,0.0,0.0,0.0,0.0871,0.0,0.0,0.0,0.0,0.0,0.0,0.0,0.0,0.0,0.0,560.15,2.5299999713897705
0.0,0.5194480551944806,0.0,0.3496650334966503,0.0,0.0,0.0,0.0,0.0,0.0,0.0,0.1308869113088691,0.0,0.0,0.0,0.0,0.0,0.0,0.0,0.0,0.0,0.0,563.15,2.6500000953674316
0.0,0.5185,0.0,0.3063,0.0,0.0,0.0,0.0,0.0,0.0,0.0,0.1752,0.0,0.0,0.0,0.0,0.0,0.0,0.0,0.0,0.0,0.0,568.15,2.680000066757202
0.0,0.5224522452245225,0.0,0.2512251225122512,0.0,0.0,0.0,0.0,0.0,0.0,0.0,0.2263226322632263,0.0,0.0,0.0,0.0,0.0,0.0,0.0,0.0,0.0,0.0,569.15,2.7100000381469727
0.0,0.542,0.0,0.187,0.0,0.0,0.0,0.0,0.0,0.0,0.0,0.271,0.0,0.0,0.0,0.0,0.0,0.0,0.0,0.0,0.0,0.0,578.15,2.7799999713897705
0.0,0.5335,0.0,0.1552,0.0,0.0,0.0,0.0,0.0,0.0,0.0,0.3112999999999999,0.0,0.0,0.0,0.0,0.0,0.0,0.0,0.0,0.0,0.0,584.15,2.799999952316284
0.0,0.0,0.0,0.095,0.0,0.0,0.0,0.0,0.0,0.0,0.0,0.15,0.0,0.0,0.0,0.0,0.0,0.0,0.0,0.0,0.75,0.0,618.15,4.675000190734863
0.0,0.0,0.0,0.0875,0.0,0.0,0.0,0.0,0.0,0.0,0.0,0.15,0.0,0.0,0.0,0.0,0.0,0.0,0.0,0.0,0.75,0.0,626.15,4.985000133514404
0.0,0.0,0.0,0.0875,0.0,0.0,0.0,0.0,0.0,0.05,0.0,0.15,0.0,0.0,0.0,0.0,0.0,0.0,0.0,0.0,0.7,0.0,629.15,5.3429999351501465
0.0,0.0,0.0,0.0875,0.0,0.0,0.0,0.0,0.0,0.1,0.0,0.15,0.0,0.0,0.0,0.0,0.0,0.0,0.0,0.0,0.65,0.0,627.15,5.401000022888184
0.0,0.432,0.0,0.2,0.0,0.288,0.0,0.0,0.0,0.08,0.0,0.0,0.0,0.0,0.0,0.0,0.0,0.0,0.0,0.0,0.0,0.0,793.15,3.0399999618530273
0.0,0.432,0.0,0.15,0.0,0.288,0.0,0.0,0.05,0.08,0.0,0.0,0.0,0.0,0.0,0.0,0.0,0.0,0.0,0.0,0.0,0.0,791.15,3.069999933242798
0.0,0.432,0.0,0.1,0.0,0.288,0.0,0.0,0.1,0.08,0.0,0.0,0.0,0.0,0.0,0.0,0.0,0.0,0.0,0.0,0.0,0.0,803.15,3.0799999237060547
0.0,0.432,0.0,0.05,0.0,0.288,0.0,0.0,0.15,0.08,0.0,0.0,0.0,0.0,0.0,0.0,0.0,0.0,0.0,0.0,0.0,0.0,803.15,3.059999942779541
0.0,0.432,0.0,0.0,0.0,0.288,0.0,0.0,0.2,0.08,0.0,0.0,0.0,0.0,0.0,0.0,0.0,0.0,0.0,0.0,0.0,0.0,813.15,3.009999990463257
0.0251997480025199,0.5969940300596993,0.0,0.0008099919000809,0.0065999340006599,0.3677963220367796,0.0,0.0,0.0,0.0,0.0,0.0,0.0,0.0,0.0,0.0025999740002599,0.0,0.0,0.0,0.0,0.0,0.0,779.15,3.0
0.0363,0.5893,0.0,0.0124,0.0088,0.2849,0.0661,0.0,0.0,0.0,0.0,0.0,0.0,0.0,0.0,0.0022,0.0,0.0,0.0,0.0,0.0,0.0,801.15,3.0899999141693115
0.0357,0.5429,0.0,0.0119,0.009,0.2643,0.1341,0.0,0.0,0.0,0.0,0.0,0.0,0.0,0.0,0.0021,0.0,0.0,0.0,0.0,0.0,0.0,825.15,3.190000057220459
0.0255025502550255,0.4953495349534954,0.0,0.0143014301430143,0.0055005500550055,0.2433243324332433,0.2142214221422142,0.0,0.0,0.0,0.0,0.0,0.0,0.0,0.0,0.0018001800180018,0.0,0.0,0.0,0.0,0.0,0.0,841.15,3.2799999713897705
0.0,0.0,0.0,0.0,0.0,0.0,0.0,0.0,0.0,0.198,0.0,0.0,0.0,0.0,0.0,0.0,0.0,0.0,0.0,0.0,0.0,0.0,491.15,6.25
0.0,0.0,0.0,0.0,0.0,0.0,0.0,0.0,0.0,0.165,0.0,0.0,0.0,0.0,0.0,0.0,0.0,0.0,0.0,0.0,0.0,0.0,470.15,6.190000057220459
0.0,0.0,0.0,0.0,0.0,0.0,0.0,0.0,0.0,0.132,0.0,0.0,0.0,0.0,0.0,0.0,0.0,0.0,0.0,0.0,0.0,0.0,430.15,6.210000038146973
0.0,0.0,0.0,0.0,0.0,0.0,0.0,0.0,0.0,0.099,0.0,0.0,0.0,0.0,0.0,0.0,0.0,0.0,0.0,0.0,0.0,0.0,425.15,7.019999980926514
0.0,0.0,0.0,0.0,0.0,0.0,0.0,0.0,0.0,0.066,0.0,0.0,0.0,0.0,0.0,0.0,0.0,0.0,0.0,0.0,0.0,0.0,420.15,7.320000171661377
0.5,0.0,0.0,0.25,0.0,0.0,0.0,0.0,0.0,0.0,0.0,0.0,0.0,0.0,0.0,0.0,0.0,0.25,0.0,0.0,0.0,0.0,607.15,4.4629998207092285
0.5,0.0,0.0,0.2,0.0,0.05,0.0,0.0,0.0,0.0,0.0,0.0,0.0,0.0,0.0,0.0,0.0,0.25,0.0,0.0,0.0,0.0,650.15,4.263000011444092
0.5,0.0,0.0,0.15,0.0,0.1,0.0,0.0,0.0,0.0,0.0,0.0,0.0,0.0,0.0,0.0,0.0,0.25,0.0,0.0,0.0,0.0,667.15,4.343999862670898
0.5,0.0,0.0,0.1,0.0,0.15,0.0,0.0,0.0,0.0,0.0,0.0,0.0,0.0,0.0,0.0,0.0,0.25,0.0,0.0,0.0,0.0,695.15,4.455999851226807
0.0,0.0,0.0,0.0,0.0,0.0,0.0,0.0,0.0,0.0,0.0,0.0,0.0,0.0,0.0,0.0,0.1485,0.0,0.0,0.0594,0.7822000000000001,0.0,639.15,5.465000152587891
0.0,0.41,0.0,0.0,0.08,0.0,0.0,0.0,0.17,0.0,0.0,0.0,0.0,0.0,0.0,0.0,0.0,0.0,0.0,0.0,0.0,0.0,691.15,2.7300000190734863
0.2817,0.0,0.0,0.0,0.0,0.0,0.0,0.0,0.1408,0.0,0.0,0.0,0.0,0.0,0.0,0.3457,0.0,0.0,0.0,0.2305,0.0,0.0,741.15,4.7829999923706055
0.0,0.0,0.0,0.0,0.0,0.0,0.0,0.0,0.0,0.59,0.05,0.05,0.0,0.0,0.0,0.0,0.0,0.2,0.0,0.0,0.0,0.0,494.15,4.840000152587891
0.0,0.0,0.0,0.095,0.0,0.0,0.0,0.0,0.0,0.0,0.0,0.15,0.0,0.0,0.0,0.0,0.0,0.0,0.0,0.0,0.75,0.0,618.15,4.675000190734863
0.0,0.0,0.0,0.0875,0.0,0.0,0.0,0.0,0.0,0.0,0.0,0.15,0.0,0.0,0.0,0.0,0.0,0.0,0.0,0.0,0.75,0.0,626.15,4.985000133514404
0.0,0.0,0.0,0.0875,0.0,0.0,0.0,0.0,0.0,0.0,0.0,0.15,0.0,0.0,0.0,0.0,0.0,0.0,0.0,0.0,0.7,0.0,631.15,5.298999786376953
0.0,0.0,0.0,0.0875,0.0,0.0,0.0,0.0,0.0,0.0,0.0,0.15,0.0,0.0,0.0,0.0,0.0,0.0,0.0,0.0,0.65,0.0,624.15,5.4120001792907715
0.0,0.0,0.0,0.0875,0.0,0.0,0.0,0.0,0.0,0.0,0.0,0.15,0.0,0.0,0.0,0.0,0.0,0.0,0.0,0.0,0.6,0.0,659.15,5.5229997634887695
0.0,0.6,0.0,0.0,0.0,0.0,0.0,0.0,0.0,0.0,0.0,0.2,0.0,0.0,0.0,0.0,0.0,0.2,0.0,0.0,0.0,0.0,551.15,3.5799999237060547
0.0,0.595,0.0,0.0,0.0,0.0,0.0,0.0,0.0,0.0,0.0,0.2,0.0,0.0,0.0,0.0,0.0,0.2,0.0,0.0,0.0,0.0,539.15,3.5999999046325684
0.0,0.59,0.0,0.0,0.0,0.0,0.0,0.0,0.0,0.0,0.0,0.2,0.0,0.0,0.0,0.0,0.0,0.2,0.0,0.0,0.0,0.0,540.15,3.630000114440918
0.0,0.57,0.0,0.0,0.0,0.0,0.0,0.0,0.0,0.0,0.0,0.2,0.0,0.0,0.0,0.0,0.0,0.2,0.0,0.0,0.0,0.0,564.15,3.740000009536743
0.0,0.0,0.0,0.0,0.0,0.0,0.0,0.0,0.0,0.0,0.0,0.0,0.0,0.0,0.0,0.0,0.0,0.0,0.0,0.0,0.0,0.75,540.15,4.360000133514404
0.0,0.0,0.0,0.0,0.0,0.0,0.0,0.0,0.0,0.0,0.0,0.0,0.0,0.0,0.0,0.0,0.0,0.0,0.0,0.0,0.0,0.7530000000000001,477.15,4.236000061035156
0.0,0.0,0.0,0.0,0.0,0.0,0.0,0.0,0.0,0.0,0.0,0.0,0.0,0.0,0.0,0.0,0.0,0.0,0.0,0.0,0.0,0.697,543.15,4.360000133514404
0.0,0.0,0.0,0.0,0.0,0.0,0.0,0.0,0.0,0.0,0.0,0.0,0.0,0.0,0.0,0.0,0.0,0.0,0.0,0.0,0.0,0.662,612.15,4.058000087738037
0.0,0.0,0.0,0.0,0.0,0.0,0.0,0.0,0.0,0.0,0.0,0.0,0.0,0.0,0.0,0.0,0.0,0.0,0.0,0.0,0.0,0.6466646664666467,645.15,4.394000053405762
0.0,0.0,0.0,0.0,0.0,0.0,0.0,0.0,0.0,0.0,0.0,0.0,0.0,0.0,0.0,0.0,0.0,0.0,0.0,0.0,0.0,0.631,642.15,4.289000034332275
0.175,0.0,0.0,0.0,0.0,0.0,0.0,0.0,0.0,0.35,0.0,0.0,0.4,0.0,0.0,0.075,0.0,0.0,0.0,0.0,0.0,0.0,726.15,2.200999975204468
0.175,0.0,0.0,0.0,0.0,0.0,0.0,0.0,0.0,0.35,0.0,0.0,0.375,0.0,0.0,0.075,0.0,0.0,0.0,0.0,0.0,0.0,739.15,2.443000078201294
0.175,0.0,0.0,0.0,0.0,0.0,0.0,0.0,0.0,0.35,0.0,0.0,0.35,0.0,0.0,0.075,0.0,0.0,0.0,0.0,0.0,0.0,736.15,2.4719998836517334
0.175,0.0,0.0,0.0,0.0,0.0,0.0,0.0,0.0,0.35,0.0,0.0,0.325,0.0,0.0,0.075,0.0,0.0,0.0,0.0,0.0,0.0,734.15,2.4739999771118164
0.175,0.0,0.0,0.0,0.0,0.0,0.0,0.0,0.0,0.35,0.0,0.0,0.3,0.0,0.0,0.075,0.0,0.0,0.0,0.0,0.0,0.0,732.15,2.4730000495910645
0.0,0.0,0.0,0.0,0.0,0.0,0.0,0.0,0.0,0.5,0.0,0.25,0.0,0.0,0.0,0.0,0.0,0.25,0.0,0.0,0.0,0.0,725.15,3.9709999561309814
0.0,0.0,0.0,0.0,0.0,0.0,0.0,0.0,0.0,0.5,0.0,0.2,0.05,0.0,0.0,0.0,0.0,0.25,0.0,0.0,0.0,0.0,714.15,4.093999862670898
0.0,0.0,0.0,0.0,0.0,0.0,0.0,0.0,0.0,0.5,0.0,0.15,0.1,0.0,0.0,0.0,0.0,0.25,0.0,0.0,0.0,0.0,711.15,4.14300012588501
0.0,0.0,0.0,0.0,0.0,0.0,0.0,0.0,0.0,0.5,0.0,0.1,0.15,0.0,0.0,0.0,0.0,0.25,0.0,0.0,0.0,0.0,691.15,4.11899995803833
0.0,0.0,0.0,0.0,0.0,0.0,0.0,0.0,0.0,0.5,0.0,0.05,0.2,0.0,0.0,0.0,0.0,0.25,0.0,0.0,0.0,0.0,676.15,4.267000198364258
0.0,0.0,0.0,0.0,0.0,0.0,0.0,0.0,0.0,0.5,0.0,0.0,0.25,0.0,0.0,0.0,0.0,0.25,0.0,0.0,0.0,0.0,666.15,4.375
0.3869999999999999,0.0,0.0,0.0,0.1289999999999999,0.0,0.3869999999999999,0.0969999999999999,0.0,0.0,0.0,0.0,0.0,0.0,0.0,0.0,0.0,0.0,0.0,0.0,0.0,0.0,1005.15,2.9100000858306885
0.0,0.5,0.0,0.5,0.0,0.0,0.0,0.0,0.0,0.0,0.0,0.0,0.0,0.0,0.0,0.0,0.0,0.0,0.0,0.0,0.0,0.0,553.15,2.5
0.0,0.5,0.0,0.4,0.0,0.0,0.1,0.0,0.0,0.0,0.0,0.0,0.0,0.0,0.0,0.0,0.0,0.0,0.0,0.0,0.0,0.0,563.15,2.5209999084472656
0.0,0.5,0.0,0.3,0.0,0.0,0.2,0.0,0.0,0.0,0.0,0.0,0.0,0.0,0.0,0.0,0.0,0.0,0.0,0.0,0.0,0.0,571.15,2.561000108718872
0.0,0.5,0.0,0.2,0.0,0.0,0.3,0.0,0.0,0.0,0.0,0.0,0.0,0.0,0.0,0.0,0.0,0.0,0.0,0.0,0.0,0.0,630.15,2.5920000076293945
0.0,0.5,0.0,0.1,0.0,0.0,0.4,0.0,0.0,0.0,0.0,0.0,0.0,0.0,0.0,0.0,0.0,0.0,0.0,0.0,0.0,0.0,661.15,2.61299991607666
0.0,0.5,0.0,0.0,0.0,0.0,0.5,0.0,0.0,0.0,0.0,0.0,0.0,0.0,0.0,0.0,0.0,0.0,0.0,0.0,0.0,0.0,794.15,2.6429998874664307
0.0,0.6167,0.0,0.0,0.0997,0.0,0.0,0.0,0.0,0.0,0.0703,0.0,0.1992,0.0,0.0141,0.0,0.0,0.0,0.0,0.0,0.0,0.0,752.15,2.752000093460083
0.0,0.636936306369363,0.0,0.0,0.0892910708929107,0.0,0.0,0.0,0.0,0.0,0.0628937106289371,0.0,0.1793820617938206,0.0,0.0125987401259874,0.0,0.0,0.0,0.0,0.0,0.0,0.0,724.15,2.808000087738037
0.0,0.6368999999999999,0.0,0.0,0.0892999999999999,0.0,0.0,0.0,0.0,0.0,0.0629,0.0,0.1793999999999999,0.0,0.0125999999999999,0.0,0.0,0.0,0.0,0.0,0.0,0.0,713.15,2.7890000343322754
0.7531,0.0,0.0,0.14,0.0608,0.0,0.0,0.0461,0.0,0.0,0.0,0.0,0.0,0.0,0.0,0.0,0.0,0.0,0.0,0.0,0.0,0.0,857.15,2.4000000953674316
0.7558244175582441,0.0,0.0,0.1060893910608939,0.0100989901009899,0.0,0.0,0.0882911708829117,0.0396960303969603,0.0,0.0,0.0,0.0,0.0,0.0,0.0,0.0,0.0,0.0,0.0,0.0,0.0,791.15,2.4100000858306885
0.7737999999999999,0.0,0.0,0.0922,0.0611,0.0,0.0,0.0331,0.0398,0.0,0.0,0.0,0.0,0.0,0.0,0.0,0.0,0.0,0.0,0.0,0.0,0.0,836.15,2.390000104904175
0.7252274772522748,0.0,0.0,0.0468953104689531,0.0296970302969703,0.0,0.0,0.1180881911808819,0.0800919908009199,0.0,0.0,0.0,0.0,0.0,0.0,0.0,0.0,0.0,0.0,0.0,0.0,0.0,882.15,2.4200000762939453
0.7341,0.0,0.0,0.1081,0.0046999999999999,0.0,0.0,0.1018,0.0397,0.0,0.0,0.0,0.0,0.0116,0.0,0.0,0.0,0.0,0.0,0.0,0.0,0.0,775.15,2.4600000381469727
0.7378000000000001,0.0,0.0,0.0105,0.0774,0.0,0.0,0.076,0.0983,0.0,0.0,0.0,0.0,0.0,0.0,0.0,0.0,0.0,0.0,0.0,0.0,0.0,921.15,2.390000104904175
0.7369000000000001,0.0,0.0,0.145,0.1149,0.0,0.0,0.0032,0.0,0.0,0.0,0.0,0.0,0.0,0.0,0.0,0.0,0.0,0.0,0.0,0.0,0.0,919.15,2.4000000953674316
0.7222,0.0,0.0,0.1723,0.0421,0.0,0.0,0.0594,0.0,0.0,0.004,0.0,0.0,0.0,0.0,0.0,0.0,0.0,0.0,0.0,0.0,0.0,803.15,2.450000047683716
0.8123999999999999,0.0,0.0,0.0810999999999999,0.0012,0.0,0.0,0.0616,0.0437,0.0,0.0,0.0,0.0,0.0,0.0,0.0,0.0,0.0,0.0,0.0,0.0,0.0,784.15,2.369999885559082
0.7026,0.0,0.0,0.0458999999999999,0.0212,0.0,0.0,0.1288,0.0866,0.0089,0.0,0.0,0.0,0.006,0.0,0.0,0.0,0.0,0.0,0.0,0.0,0.0,887.15,2.440000057220459
0.7123999999999999,0.0,0.0,0.0107,0.0012,0.0,0.0215,0.1583,0.0959,0.0,0.0,0.0,0.0,0.0,0.0,0.0,0.0,0.0,0.0,0.0,0.0,0.0,897.15,2.450000047683716
0.7478252174782523,0.0,0.0,0.1324867513248675,0.0957904209579042,0.0,0.0,0.0031996800319968,0.0,0.0185981401859814,0.0020997900209979,0.0,0.0,0.0,0.0,0.0,0.0,0.0,0.0,0.0,0.0,0.0,897.15,2.4000000953674316
0.7813218678132188,0.0,0.0024997500249975,0.077992200779922,0.002999700029997,0.0,0.0107989201079892,0.0794920507949205,0.0448955104489551,0.0,0.0,0.0,0.0,0.0,0.0,0.0,0.0,0.0,0.0,0.0,0.0,0.0,802.15,2.4000000953674316
0.1210915235933484,0.0,0.017298789084764,0.0077994540382173,0.0003799734018618,0.0,0.0,0.0,0.0,0.3371763976521643,0.0980931334806563,0.078694491385603,0.1408901376903616,0.1169918105732598,0.063995520313578,0.0,0.0,0.0,2.9997900146989703e-05,0.0,0.0,0.0,756.15,3.839999914169311
0.1402154236966066,0.0,0.015801738191201,0.0,0.0009801078118593,0.0,0.0,0.0,0.0,0.3683405174569202,0.1227134984848333,0.0486053465881246,0.1239136304993549,0.0835091860104611,0.0662072828011081,0.0,0.0,0.0,0.0002100231025412,0.0,0.0,0.0,796.15,3.809999942779541
0.1455130961786561,0.0,0.0173015571401426,0.0,0.0003800342030782,0.0,0.0,0.0,0.0,0.3236291266213959,0.1013091178206038,0.0668060125411287,0.1411127001430128,0.1218109629866688,0.0656059045314078,0.0,0.0,0.0,0.0,0.0,0.0,0.0,769.15,3.839999914169311
0.1632820389757126,0.0,0.0156982731899491,0.0,0.0009698933117357,0.0,0.0,0.0,0.0,0.3668596454390016,0.1128875823659397,0.0479947205807361,0.1157872634010258,0.08259091499935,0.065292817790043,0.0,0.0,0.0,0.0003399626041135,0.0,0.0,0.0,803.15,3.859999895095825
0.0,0.0,0.0,0.0,0.0,0.0,0.0,0.0,0.0,0.0,0.0,0.0,0.0,0.0,0.0,0.0,0.0,0.0,0.0,0.0,0.0,0.6559999999999999,595.15,4.360000133514404
0.0,0.0,0.0,0.0,0.0,0.0,0.0,0.0,0.0,0.0,0.0,0.0,0.0,0.0,0.0,0.0,0.0,0.0,0.0,0.0,0.0,0.649,594.15,4.460000038146973
0.0,0.0,0.0,0.0,0.0,0.0,0.0,0.0,0.0,0.0,0.0,0.0,0.0,0.0,0.0,0.0,0.0,0.0,0.0,0.0,0.0,0.639,577.15,4.599999904632568
0.0,0.0,0.0,0.0,0.0,0.0,0.0,0.0,0.0,0.0,0.0,0.0,0.0,0.0,0.0,0.0,0.0,0.0,0.0,0.0,0.0,0.627,554.15,4.75
0.0,0.0,0.0,0.0,0.0,0.0,0.0,0.0,0.0,0.0,0.0,0.0,0.0,0.0,0.0,0.0,0.0,0.0,0.0,0.0,0.0,0.628,535.15,4.889999866485596
0.0,0.0,0.0,0.0,0.0,0.0,0.0,0.0,0.0,0.0,0.0,0.0,0.0,0.0,0.0,0.0,0.0,0.0,0.0,0.0,0.0,0.6244,526.15,5.03000020980835
0.0,0.0,0.0,0.0,0.0,0.0,0.0,0.0,0.0,0.0,0.0,0.0,0.0,0.0,0.0,0.0,0.0,0.0,0.0,0.0,0.0,0.605,513.15,5.239999771118164
0.0,0.0,0.0,0.0,0.0,0.0,0.0,0.0,0.0,0.0,0.0,0.0,0.0,0.0,0.0,0.0,0.0,0.5,0.0,0.35,0.0,0.0,588.15,8.539999961853027
0.0,0.0,0.0,0.0,0.0,0.0,0.0,0.0,0.0,0.0,0.0,0.0,0.0,0.0,0.0,0.0,0.0,0.5,0.0,0.325,0.0,0.0,593.15,8.359999656677246
0.0,0.0,0.0,0.0,0.0,0.0,0.0,0.0,0.0,0.0,0.0,0.0,0.0,0.0,0.0,0.0,0.0,0.5,0.0,0.3,0.0,0.0,605.15,8.119999885559082
0.0,0.0,0.0,0.0,0.0,0.0,0.0,0.0,0.0,0.0,0.0,0.0,0.0,0.0,0.0,0.0,0.0,0.5,0.0,0.275,0.0,0.0,608.15,8.010000228881836
0.0,0.0,0.0,0.0,0.0,0.0,0.0,0.0,0.0,0.0,0.0,0.0,0.0,0.0,0.0,0.0,0.0,0.5,0.0,0.25,0.0,0.0,628.15,7.809999942779541
0.0,0.0,0.0,0.0,0.0,0.0,0.0,0.0,0.0,0.0,0.0,0.0,0.0,0.0,0.0,0.0,0.0,0.6,0.0,0.1,0.0,0.0,649.15,7.550000190734863
0.0,0.0,0.0,0.0,0.0,0.0,0.0,0.0,0.2221999999999999,0.0,0.0,0.0,0.0,0.0,0.0,0.0,0.0,0.0,0.7778,0.0,0.0,0.0,549.15,4.570000171661377
0.0,0.0,0.0,0.0,0.0,0.0,0.0,0.0,0.2110999999999999,0.0,0.0,0.0,0.0,0.0,0.0,0.0,0.0,0.05,0.7389,0.0,0.0,0.0,545.15,4.679999828338623
0.0,0.0,0.0,0.0,0.0,0.0,0.0,0.0,0.2,0.0,0.0,0.0,0.0,0.0,0.0,0.0,0.0,0.1,0.7,0.0,0.0,0.0,543.15,4.739999771118164
0.0,0.0,0.0,0.0,0.0,0.0,0.0,0.0,0.1889999999999999,0.0,0.0,0.0,0.0,0.0,0.0,0.0,0.0,0.15,0.6609999999999999,0.0,0.0,0.0,540.15,4.900000095367432
0.0,0.0,0.0,0.0,0.0,0.0,0.0,0.0,0.178,0.0,0.0,0.0,0.0,0.0,0.0,0.0,0.0,0.2,0.622,0.0,0.0,0.0,541.15,5.010000228881836
0.0,0.0,0.0,0.0,0.0,0.0,0.0,0.0,0.0,0.0,0.0,0.0,0.2221999999999999,0.0,0.0,0.0,0.0,0.0,0.7778,0.0,0.0,0.0,550.15,4.909999847412109
0.0,0.0,0.0,0.0,0.0,0.0,0.0,0.0,0.0,0.0,0.0,0.0,0.2110999999999999,0.0,0.0,0.0,0.0,0.05,0.7389,0.0,0.0,0.0,550.15,5.039999961853027
0.0,0.0,0.0,0.0,0.0,0.0,0.0,0.0,0.0,0.0,0.0,0.0,0.2,0.0,0.0,0.0,0.0,0.1,0.7,0.0,0.0,0.0,547.15,5.139999866485596
0.0,0.0,0.0,0.0,0.0,0.0,0.0,0.0,0.0,0.0,0.0,0.0,0.1889999999999999,0.0,0.0,0.0,0.0,0.15,0.6609999999999999,0.0,0.0,0.0,553.15,5.269999980926514
0.0,0.0,0.0,0.0,0.0,0.0,0.0,0.0,0.0,0.0,0.0,0.0,0.178,0.0,0.0,0.0,0.0,0.2,0.622,0.0,0.0,0.0,544.15,5.360000133514404
0.0,0.0,0.0,0.2221999999999999,0.0,0.0,0.0,0.0,0.0,0.0,0.0,0.0,0.0,0.0,0.0,0.0,0.0,0.0,0.7778,0.0,0.0,0.0,555.15,4.760000228881836
0.0,0.0,0.0,0.2110999999999999,0.0,0.0,0.0,0.0,0.0,0.0,0.0,0.0,0.0,0.0,0.0,0.0,0.0,0.05,0.7389,0.0,0.0,0.0,558.15,4.829999923706055
0.0,0.0,0.0,0.2,0.0,0.0,0.0,0.0,0.0,0.0,0.0,0.0,0.0,0.0,0.0,0.0,0.0,0.1,0.7,0.0,0.0,0.0,555.15,4.980000019073486
0.0,0.0,0.0,0.1889999999999999,0.0,0.0,0.0,0.0,0.0,0.0,0.0,0.0,0.0,0.0,0.0,0.0,0.0,0.15,0.6609999999999999,0.0,0.0,0.0,555.15,5.039999961853027
0.0,0.0,0.0,0.178,0.0,0.0,0.0,0.0,0.0,0.0,0.0,0.0,0.0,0.0,0.0,0.0,0.0,0.2,0.622,0.0,0.0,0.0,552.15,5.139999866485596
0.0,0.494,0.0,0.0,0.021,0.0,0.0,0.0,0.0,0.0,0.0,0.485,0.0,0.0,0.0,0.0,0.0,0.0,0.0,0.0,0.0,0.0,723.15,2.880000114440918
0.0,0.489,0.0,0.0,0.018,0.0,0.0,0.12,0.0,0.0,0.0,0.373,0.0,0.0,0.0,0.0,0.0,0.0,0.0,0.0,0.0,0.0,736.15,2.7799999713897705
0.0,0.5,0.0,0.0,0.016,0.0,0.0,0.2339999999999999,0.0,0.0,0.0,0.25,0.0,0.0,0.0,0.0,0.0,0.0,0.0,0.0,0.0,0.0,751.15,2.6500000953674316
0.0,0.5104489551044896,0.0,0.0,0.008999100089991,0.0,0.0,0.3496650334966503,0.0,0.0,0.0,0.1308869113088691,0.0,0.0,0.0,0.0,0.0,0.0,0.0,0.0,0.0,0.0,793.15,2.549999952316284
0.0,0.531,0.0,0.0,0.008,0.0,0.0,0.461,0.0,0.0,0.0,0.0,0.0,0.0,0.0,0.0,0.0,0.0,0.0,0.0,0.0,0.0,825.15,2.430000066757202
0.0,0.367,0.0,0.0,0.0279999999999999,0.0,0.0,0.0,0.0,0.0,0.0,0.605,0.0,0.0,0.0,0.0,0.0,0.0,0.0,0.0,0.0,0.0,714.15,3.319999933242798
0.0,0.412,0.0,0.0,0.01,0.0,0.0,0.191,0.0,0.0,0.0,0.387,0.0,0.0,0.0,0.0,0.0,0.0,0.0,0.0,0.0,0.0,753.15,3.0
0.0,0.413,0.0,0.0,0.006,0.0,0.0,0.278,0.0,0.0,0.0,0.303,0.0,0.0,0.0,0.0,0.0,0.0,0.0,0.0,0.0,0.0,777.15,2.950000047683716
0.0,0.416,0.0,0.0,0.009,0.0,0.0,0.42,0.0,0.0,0.0,0.155,0.0,0.0,0.0,0.0,0.0,0.0,0.0,0.0,0.0,0.0,820.15,2.7899999618530273
0.0,0.3979999999999999,0.0,0.0,0.047,0.0,0.0,0.555,0.0,0.0,0.0,0.0,0.0,0.0,0.0,0.0,0.0,0.0,0.0,0.0,0.0,0.0,863.15,2.5799999237060547
0.0,0.4,0.0,0.0,0.0,0.1,0.0,0.0,0.0,0.0,0.0,0.5,0.0,0.0,0.0,0.0,0.0,0.0,0.0,0.0,0.0,0.0,697.15,3.309999942779541
0.0,0.5,0.0,0.0,0.0,0.1,0.0,0.0,0.0,0.0,0.0,0.4,0.0,0.0,0.0,0.0,0.0,0.0,0.0,0.0,0.0,0.0,694.15,3.0399999618530273
0.0,0.6,0.0,0.0,0.0,0.1,0.0,0.0,0.0,0.0,0.0,0.3,0.0,0.0,0.0,0.0,0.0,0.0,0.0,0.0,0.0,0.0,686.15,2.880000114440918
0.0,0.7,0.0,0.0,0.0,0.1,0.0,0.0,0.0,0.0,0.0,0.2,0.0,0.0,0.0,0.0,0.0,0.0,0.0,0.0,0.0,0.0,677.15,2.759999990463257
0.0,0.4,0.0,0.0,0.0,0.2,0.0,0.0,0.0,0.0,0.0,0.4,0.0,0.0,0.0,0.0,0.0,0.0,0.0,0.0,0.0,0.0,735.15,3.5
0.0,0.45,0.0,0.0,0.0,0.2,0.0,0.0,0.0,0.0,0.0,0.35,0.0,0.0,0.0,0.0,0.0,0.0,0.0,0.0,0.0,0.0,722.15,3.2699999809265137
0.0,0.5,0.0,0.0,0.0,0.2,0.0,0.0,0.0,0.0,0.0,0.3,0.0,0.0,0.0,0.0,0.0,0.0,0.0,0.0,0.0,0.0,719.15,3.0799999237060547
0.0,0.55,0.0,0.0,0.0,0.2,0.0,0.0,0.0,0.0,0.0,0.25,0.0,0.0,0.0,0.0,0.0,0.0,0.0,0.0,0.0,0.0,696.15,2.9600000381469727
0.0,0.6,0.0,0.0,0.0,0.2,0.0,0.0,0.0,0.0,0.0,0.2,0.0,0.0,0.0,0.0,0.0,0.0,0.0,0.0,0.0,0.0,692.15,2.9000000953674316
0.0,0.35,0.0,0.0,0.0,0.1,0.0,0.0,0.0,0.0,0.0,0.55,0.0,0.0,0.0,0.0,0.0,0.0,0.0,0.0,0.0,0.0,719.15,3.440000057220459
0.0,0.0,0.0,0.1989999999999999,0.0,0.0,0.0,0.0,0.0,0.0,0.0,0.0,0.0,0.0,0.0,0.0,0.0,0.0,0.0,0.0,0.7909999999999999,0.0,536.15,4.841000080108643
0.0,0.0,0.0,0.198980101989801,0.0,0.0,0.0,0.0,0.0,0.0,0.0,0.0,0.0,0.0,0.0,0.0,0.0,0.0,0.0,0.0,0.7860213978602141,0.0,544.15,4.888000011444092
0.0,0.0,0.0,0.199,0.0,0.0,0.0,0.0,0.0,0.0,0.0,0.0,0.0,0.0,0.0,0.0,0.0,0.0,0.0,0.0,0.7811000000000001,0.0,545.15,4.890999794006348
0.0,0.0,0.0,0.199,0.0,0.0,0.0,0.0,0.0,0.0,0.0,0.0,0.0,0.0,0.0,0.0,0.0,0.0,0.0,0.0,0.7761000000000001,0.0,549.15,4.886000156402588
0.0,0.5,0.0,0.0,0.0,0.0,0.0,0.0,0.0,0.0,0.0,0.0,0.0,0.0,0.0,0.0,0.0,0.4,0.0,0.0,0.0,0.0,678.15,5.178999900817871
0.0,0.5,0.0,0.0,0.0,0.0,0.0,0.0,0.0,0.0,0.0,0.0,0.0,0.0,0.0,0.0,0.0,0.4,0.0,0.0,0.0,0.0,674.15,5.176000118255615
0.0,0.5,0.0,0.0,0.0,0.0,0.0,0.0,0.0,0.0,0.0,0.0,0.0,0.0,0.0,0.0,0.0,0.4,0.0,0.0,0.0,0.0,667.15,5.172999858856201
0.0,0.5,0.0,0.0,0.0,0.0,0.0,0.0,0.0,0.0,0.0,0.0,0.0,0.0,0.0,0.0,0.0,0.4,0.0,0.0,0.0,0.0,660.15,5.170000076293945
0.0,0.5,0.0,0.0,0.0,0.0,0.0,0.0,0.0,0.0,0.0,0.0,0.0,0.0,0.0,0.0,0.0,0.4,0.0,0.0,0.0,0.0,653.15,5.166999816894531
0.68006800680068,0.0,0.0,0.0762076207620762,0.0,0.01000100010001,0.2337233723372337,0.0,0.0,0.0,0.0,0.0,0.0,0.0,0.0,0.0,0.0,0.0,0.0,0.0,0.0,0.0,892.15,2.569000005722046
0.683,0.0,0.0,0.0,0.0,0.01,0.229,0.0,0.078,0.0,0.0,0.0,0.0,0.0,0.0,0.0,0.0,0.0,0.0,0.0,0.0,0.0,962.15,2.565000057220459
0.6810681068106811,0.0,0.0,0.0,0.0,0.01000100010001,0.2287228722872287,0.0,0.0,0.0,0.0,0.0,0.0,0.0,0.0,0.0,0.0,0.0,0.0,0.0,0.0,0.0,989.15,2.7679998874664307
0.6783321667833216,0.0,0.0,0.0,0.0,0.00999900009999,0.2324767523247675,0.0,0.0,0.0,0.0,0.0,0.0,0.0,0.0,0.0,0.0,0.0,0.0,0.0,0.0,0.0,1013.15,3.010999917984009
0.6265999999999999,0.0,0.0,0.0,0.0,0.011,0.3624,0.0,0.0,0.0,0.0,0.0,0.0,0.0,0.0,0.0,0.0,0.0,0.0,0.0,0.0,0.0,1007.15,2.671999931335449
0.91989198919892,0.0,0.0,0.0701070107010701,0.0,0.01000100010001,0.0,0.0,0.0,0.0,0.0,0.0,0.0,0.0,0.0,0.0,0.0,0.0,0.0,0.0,0.0,0.0,890.15,2.263000011444092
0.5196259812990648,0.0028001400070003,0.0097004850242512,0.0,0.0844042202110105,0.0058002900145007,0.1031051552577628,0.0906045302265113,0.0058002900145007,0.0076003800190009,0.0026001300065003,0.0,0.1001050052502624,0.0,0.0010000500025001,0.0292014600730036,0.0,0.0,0.0,0.0,0.0,0.0,1186.15,2.825999975204468
0.5196051960519604,0.00190001900019,0.00970009700097,0.0,0.08440084400844,0.00540005400054,0.09830098300983,0.09390093900939,0.00470004700047,0.00760007600076,0.00260002600026,0.0,0.09350093500935,0.0,0.0010000100001,0.03410034100341,0.0,0.0,0.0,0.0,0.0,0.0,1075.15,2.8519999980926514
0.5515227868098466,0.0014997900293958,0.0111984322194892,0.0,0.0947867298578199,0.0040994260803487,0.0861879336892835,0.0771891935129081,0.0044993700881876,0.003999440078389,0.0021996920431139,0.0,0.080888675585418,0.0,0.0008498810166576,0.0284960105585218,0.0,0.0,0.0,0.0,0.0,0.0,1013.15,2.86299991607666
0.5551722413879306,0.0014999250037498,0.0101994900254987,0.0,0.0817959102044897,0.0040997950102494,0.0866956652167391,0.0776961151942402,0.0044997750112494,0.0039998000099995,0.0022998850057497,0.0,0.0813959302034898,0.0,0.0008499575021248,0.0260986950652467,0.0,0.0,0.0,0.0,0.0,0.0,1006.15,2.9519999027252197
0.5542999999999999,0.0014999999999999,0.0087,0.0,0.0814,0.0041999999999999,0.0808999999999999,0.0755999999999999,0.0046,0.0040999999999999,0.0023,0.0,0.0805999999999999,0.0,0.0008699999999999,0.0249,0.0,0.0,0.0,0.0,0.0,0.0,931.15,2.9639999866485596
0.5434619576629635,0.0014998950073494,0.0088993770436069,0.0,0.0818942674012818,0.0042996990210685,0.0802943793934424,0.0737948343615946,0.0046996710230283,0.0030997830151889,0.002799804013719,0.0,0.0800943933924624,0.0,0.0008899377043606,0.0244982851200415,0.0,0.0,0.0,0.0,0.0,0.0,1074.15,3.0480000972747803
0.0,0.6,0.0,0.0,0.0,0.0,0.0,0.0,0.0,0.0,0.0,0.2,0.0,0.0,0.0,0.0,0.0,0.2,0.0,0.0,0.0,0.0,588.15,3.734999895095825
0.0,0.595,0.0,0.0,0.0,0.0,0.0,0.0,0.0,0.0,0.0,0.2,0.0,0.0,0.0,0.0,0.0,0.2,0.0,0.0,0.0,0.0,594.15,3.697999954223633
0.0,0.59,0.0,0.0,0.0,0.0,0.0,0.0,0.0,0.0,0.0,0.2,0.0,0.0,0.0,0.0,0.0,0.2,0.0,0.0,0.0,0.0,564.15,3.700000047683716
0.0,0.57,0.0,0.0,0.0,0.0,0.0,0.0,0.0,0.0,0.0,0.2,0.0,0.0,0.0,0.0,0.0,0.2,0.0,0.0,0.0,0.0,603.15,4.090000152587891
0.0,0.0,0.0,0.0,0.0,0.0,0.0,0.0,0.05,0.0,0.0,0.23,0.0,0.0,0.02,0.0,0.0,0.0,0.0,0.4,0.0,0.0,682.15,7.230000019073486
0.0,0.5,0.0,0.0,0.0,0.0,0.0,0.0,0.0,0.0,0.0,0.0,0.2,0.2,0.0,0.0,0.1,0.0,0.0,0.0,0.0,0.0,738.15,3.0290000438690186
0.0,0.45,0.0,0.0,0.0,0.0,0.0,0.0,0.0,0.0,0.0,0.0,0.2,0.2,0.0,0.0,0.15,0.0,0.0,0.0,0.0,0.0,770.15,3.1710000038146973
0.0,0.4,0.0,0.0,0.0,0.0,0.0,0.0,0.0,0.0,0.0,0.0,0.2,0.2,0.0,0.0,0.2,0.0,0.0,0.0,0.0,0.0,811.15,3.3269999027252197
0.0,0.0,0.0,0.0,0.0,0.0,0.0,0.0,0.0,0.0,0.03,0.0,0.0,0.0,0.0,0.0,0.04,0.2,0.0,0.0,0.4,0.0,618.15,6.210000038146973
0.0,0.495,0.0,0.0,0.0,0.0,0.0,0.0,0.0,0.0,0.25,0.0,0.25,0.0,0.0,0.0,0.0,0.0,0.0,0.0,0.0,0.0,630.15,2.015000104904175
0.0,0.49,0.0,0.0,0.0,0.0,0.0,0.0,0.0,0.0,0.25,0.0,0.25,0.0,0.0,0.0,0.0,0.0,0.0,0.0,0.0,0.0,636.15,2.0339999198913574
0.0,0.485,0.0,0.0,0.0,0.0,0.0,0.0,0.0,0.0,0.25,0.0,0.25,0.0,0.0,0.0,0.0,0.0,0.0,0.0,0.0,0.0,639.15,2.055999994277954
0.0,0.48,0.0,0.0,0.0,0.0,0.0,0.0,0.0,0.0,0.25,0.0,0.25,0.0,0.0,0.0,0.0,0.0,0.0,0.0,0.0,0.0,643.15,2.1029999256134033
0.0,0.475,0.0,0.0,0.0,0.0,0.0,0.0,0.0,0.0,0.25,0.0,0.25,0.0,0.0,0.0,0.0,0.0,0.0,0.0,0.0,0.0,647.15,2.127000093460083
0.0,0.47,0.0,0.0,0.0,0.0,0.0,0.0,0.0,0.0,0.25,0.0,0.25,0.0,0.0,0.0,0.0,0.0,0.0,0.0,0.0,0.0,650.15,2.134000062942505
0.0,0.0,0.0,0.0,0.0,0.0,0.0,0.0,0.0,0.6666333366663334,0.1666833316668333,0.0,0.0,0.0,0.0,0.1666833316668333,0.0,0.0,0.0,0.0,0.0,0.0,841.15,3.240000009536743
0.0,0.0,0.0,0.0,0.0,0.0,0.0,0.0,0.0,0.625,0.1875,0.0,0.0,0.0,0.0,0.1875,0.0,0.0,0.0,0.0,0.0,0.0,820.15,3.059999942779541
0.0,0.0,0.0,0.0,0.0,0.0,0.0,0.0,0.0,0.5882000000000001,0.2059,0.0,0.0,0.0,0.0,0.2059,0.0,0.0,0.0,0.0,0.0,0.0,817.15,3.0199999809265137
0.0,0.0,0.0,0.0,0.0,0.0,0.0,0.0,0.0,0.5556,0.2221999999999999,0.0,0.0,0.0,0.0,0.2221999999999999,0.0,0.0,0.0,0.0,0.0,0.0,848.15,3.3299999237060547
0.42,0.0,0.0,0.0,0.1,0.0,0.0,0.0,0.0,0.0,0.0,0.0,0.0,0.0,0.0,0.0,0.0,0.0,0.0,0.0,0.0,0.0,753.15,3.3980000019073486
0.0,0.0,0.0,0.0992999999999999,0.0,0.0,0.0,0.0,0.0,0.0,0.0,0.1985999999999999,0.0,0.0,0.0,0.0,0.0,0.0,0.0,0.0,0.6950999999999999,0.0,498.15,5.189000129699707
0.0,0.0,0.0,0.0988,0.0,0.0,0.0,0.0,0.0,0.0,0.0,0.1976,0.0,0.0,0.0,0.0,0.0,0.0,0.0,0.0,0.6917,0.0,497.15,5.190000057220459
0.0,0.0,0.0,0.0983,0.0,0.0,0.0,0.0,0.0,0.0,0.0,0.1967,0.0,0.0,0.0,0.0,0.0,0.0,0.0,0.0,0.6883,0.0,492.15,5.192999839782715
0.51,0.0,0.0,0.0,0.0,0.0,0.0,0.0,0.0,0.24,0.25,0.0,0.0,0.0,0.0,0.0,0.0,0.0,0.0,0.0,0.0,0.0,905.15,3.4887454509735107
