Repository: dorukdogular/vitreos

# Data

## Source

Glass property data is sourced from the [SciGlass database](https://github.com/epam/SciGlass) (EPAM Systems), made available under the [Open Database License (ODbL)](https://opendatacommons.org/licenses/odbl/1-0/). Accessed via the [glasspy](https://github.com/drcassar/glasspy) Python library.

## Files tracked in git

| File | Description |
|---|---|
| `clean.csv` | Deduplicated glass-forming ability dataset (11858 rows) |
| `tg_dataset.csv` | 76377 glasses with Tg (K) and 22 oxide mol% features |
| `tg_density_dataset.csv` | 31173 glasses with both Tg (K) and density (g/cm³) |

File: data/tg_density_dataset.csv (part 89 of 109)
SiO2,P2O5,ZrO2,Na2O,Al2O3,Fe2O3,CaO,MgO,K2O,B2O3,BaO,ZnO,Li2O,SrO,La2O3,TiO2,Nb2O5,PbO,Sb2O3,Bi2O3,TeO2,Se,Tg,density
0.5032,0.0,0.0,0.0,0.0,0.0,0.0,0.0,0.0,0.2368,0.26,0.0,0.0,0.0,0.0,0.0,0.0,0.0,0.0,0.0,0.0,0.0,923.15,3.445507764816284
0.4896,0.0,0.0,0.0,0.0,0.0,0.0,0.0,0.0,0.2304,0.28,0.0,0.0,0.0,0.0,0.0,0.0,0.0,0.0,0.0,0.0,0.0,933.15,3.5299267768859863
0.4828,0.0,0.0,0.0,0.0,0.0,0.0,0.0,0.0,0.2271999999999999,0.29,0.0,0.0,0.0,0.0,0.0,0.0,0.0,0.0,0.0,0.0,0.0,933.15,3.731357336044311
0.476,0.0,0.0,0.0,0.0,0.0,0.0,0.0,0.0,0.2239999999999999,0.3,0.0,0.0,0.0,0.0,0.0,0.0,0.0,0.0,0.0,0.0,0.0,933.15,3.720833539962769
0.4692,0.0,0.0,0.0,0.0,0.0,0.0,0.0,0.0,0.2208,0.31,0.0,0.0,0.0,0.0,0.0,0.0,0.0,0.0,0.0,0.0,0.0,932.15,3.7503044605255127
0.4624,0.0,0.0,0.0,0.0,0.0,0.0,0.0,0.0,0.2176,0.32,0.0,0.0,0.0,0.0,0.0,0.0,0.0,0.0,0.0,0.0,0.0,929.15,3.7889981269836426
0.4488,0.0,0.0,0.0,0.0,0.0,0.0,0.0,0.0,0.2112,0.34,0.0,0.0,0.0,0.0,0.0,0.0,0.0,0.0,0.0,0.0,0.0,924.15,3.8521838188171382
0.4352,0.0,0.0,0.0,0.0,0.0,0.0,0.0,0.0,0.2048,0.36,0.0,0.0,0.0,0.0,0.0,0.0,0.0,0.0,0.0,0.0,0.0,916.15,3.9022257328033447
0.4284,0.0,0.0,0.0,0.0,0.0,0.0,0.0,0.0,0.2016,0.37,0.0,0.0,0.0,0.0,0.0,0.0,0.0,0.0,0.0,0.0,0.0,909.15,3.948714256286621
0.408,0.0,0.0,0.0,0.0,0.0,0.0,0.0,0.0,0.192,0.4,0.0,0.0,0.0,0.0,0.0,0.0,0.0,0.0,0.0,0.0,0.0,894.15,4.026462078094482
0.0,0.0,0.0,0.0,0.0,0.0,0.0,0.1,0.0,0.6970000000000001,0.0,0.0,0.2,0.0,0.0,0.0,0.0,0.0,0.0,0.0,0.0,0.0,725.15,2.299999952316284
0.0,0.0,0.0,0.0,0.0,0.0,0.0,0.1,0.0,0.695,0.0,0.0,0.2,0.0,0.0,0.0,0.0,0.0,0.0,0.0,0.0,0.0,729.15,2.3299999237060547
0.0,0.0,0.0,0.0,0.0,0.0,0.0,0.1,0.0,0.693,0.0,0.0,0.2,0.0,0.0,0.0,0.0,0.0,0.0,0.0,0.0,0.0,733.15,2.359999895095825
0.0,0.0,0.0,0.0,0.0,0.0,0.0,0.1,0.0,0.69,0.0,0.0,0.2,0.0,0.0,0.0,0.0,0.0,0.0,0.0,0.0,0.0,736.15,2.380000114440918
0.0,0.0,0.0,0.0,0.0,0.0,0.0,0.0,0.0,0.0,0.0,0.0,0.0,0.0,0.0,0.0892062444371105,0.0,0.0,0.0,0.0,0.7605532387267108,0.0,661.15,4.510000228881836
0.0,0.0,0.0,0.0,0.0,0.0,0.0,0.0,0.0,0.0,0.0,0.0,0.0,0.0,0.0,0.0906,0.0,0.0,0.0,0.0,0.7545000000000001,0.0,656.15,4.860000133514404
0.0,0.0,0.0,0.0,0.0,0.0,0.0,0.0,0.0,0.0,0.0,0.0,0.0,0.0,0.0,0.0894,0.0,0.0,0.0,0.0,0.7488,0.0,654.15,5.099999904632568
0.0,0.0,0.0,0.0,0.0,0.0,0.0,0.0,0.0,0.0,0.0,0.0,0.0,0.0,0.0,0.091,0.0,0.0,0.0,0.0,0.7387,0.0,671.15,5.340000152587891
0.0,0.0,0.0,0.0,0.0,0.0,0.0,0.0,0.0,0.7,0.0,0.0,0.3,0.0,0.0,0.0,0.0,0.0,0.0,0.0,0.0,0.0,737.15,2.359999895095825
0.0,0.0,0.0,0.0,0.0,0.0,0.0,0.0,0.0,0.65,0.0,0.0,0.3,0.0,0.0,0.0,0.0,0.0,0.0,0.05,0.0,0.0,723.15,3.069999933242798
0.0,0.0,0.0,0.0,0.0,0.0,0.0,0.0,0.0,0.6,0.0,0.0,0.3,0.0,0.0,0.0,0.0,0.0,0.0,0.1,0.0,0.0,714.15,3.696000099182129
0.0,0.0,0.0,0.0,0.0,0.0,0.0,0.0,0.0,0.55,0.0,0.0,0.3,0.0,0.0,0.0,0.0,0.0,0.0,0.15,0.0,0.0,691.15,4.308000087738037
0.0,0.0,0.0,0.0,0.0,0.0,0.0,0.0,0.0,0.5,0.0,0.0,0.3,0.0,0.0,0.0,0.0,0.0,0.0,0.2,0.0,0.0,682.15,4.760000228881836
0.0,0.0,0.0,0.0,0.0,0.0,0.0,0.0,0.0,0.45,0.0,0.0,0.3,0.0,0.0,0.0,0.0,0.0,0.0,0.25,0.0,0.0,620.15,5.2820000648498535
0.0,0.0,0.0,0.0,0.0,0.0,0.0,0.0,0.0,0.4,0.0,0.0,0.3,0.0,0.0,0.0,0.0,0.0,0.0,0.3,0.0,0.0,586.15,5.718999862670898
0.0,0.0,0.0,0.0,0.0,0.0,0.0,0.0,0.0,0.35,0.0,0.0,0.3,0.0,0.0,0.0,0.0,0.0,0.0,0.35,0.0,0.0,573.15,6.067999839782715
0.0,0.0,0.0,0.0,0.0,0.0,0.0,0.0,0.0,0.25,0.0,0.0,0.0,0.0,0.0,0.25,0.0,0.5,0.0,0.0,0.0,0.0,731.15,4.980000019073486
0.0,0.0,0.0,0.0,0.0,0.0,0.0,0.0,0.0,0.25,0.05,0.0,0.0,0.0,0.0,0.25,0.0,0.45,0.0,0.0,0.0,0.0,735.15,5.340000152587891
0.0,0.0,0.0,0.0,0.0,0.0,0.0,0.0,0.0,0.25,0.1,0.0,0.0,0.0,0.0,0.25,0.0,0.4,0.0,0.0,0.0,0.0,741.15,5.389999866485596
0.0,0.0,0.0,0.0,0.0,0.0,0.0,0.0,0.0,0.25,0.15,0.0,0.0,0.0,0.0,0.25,0.0,0.35,0.0,0.0,0.0,0.0,746.15,5.289999961853027
0.0,0.0,0.0,0.0,0.0,0.0,0.0,0.0,0.0,0.25,0.0,0.0,0.0,0.05,0.0,0.25,0.0,0.45,0.0,0.0,0.0,0.0,741.15,5.449999809265137
0.0,0.0,0.0,0.0,0.0,0.0,0.0,0.0,0.0,0.25,0.0,0.0,0.0,0.1,0.0,0.25,0.0,0.4,0.0,0.0,0.0,0.0,745.15,5.409999847412109
0.0,0.0,0.0,0.0,0.0,0.0,0.0,0.0,0.0,0.25,0.0,0.0,0.0,0.15,0.0,0.25,0.0,0.35,0.0,0.0,0.0,0.0,756.15,5.010000228881836
0.0,0.0,0.0,0.1,0.0,0.0,0.0,0.0,0.0,0.0,0.0,0.1,0.0,0.0,0.0,0.0,0.0,0.0,0.0,0.0,0.74,0.0,593.15,4.949999809265137
0.0,0.0,0.0,0.0999950002499874,0.0,0.0,0.0,0.0,0.0,0.0,0.0,0.0999950002499874,0.0,0.0,0.0,0.0,0.0,0.0,0.0,0.0,0.7397630118494075,0.0,590.15,5.139999866485596
0.0,0.0,0.0,0.0999900009999,0.0,0.0,0.0,0.0,0.0,0.0,0.0,0.0999900009999,0.0,0.0,0.0,0.0,0.0,0.0,0.0,0.0,0.7395260473952605,0.0,584.15,5.150000095367432
0.0,0.0,0.0,0.0999049952497624,0.0,0.0,0.0,0.0,0.0,0.0,0.0,0.0999049952497624,0.0,0.0,0.0,0.0,0.0,0.0,0.0,0.0,0.7394369718485924,0.0,587.15,5.199999809265137
0.0,0.0,0.0,0.0998900109989001,0.0,0.0,0.0,0.0,0.0,0.0,0.0,0.0998900109989001,0.0,0.0,0.0,0.0,0.0,0.0,0.0,0.0,0.7392260773922608,0.0,592.15,5.21999979019165
0.0,0.0,0.0,0.099,0.0,0.0,0.0,0.0,0.0,0.0,0.0,0.099,0.0,0.0,0.0,0.0,0.0,0.0,0.0,0.0,0.7327,0.0,597.15,5.230000019073486
0.0,0.0,0.0,0.0984901509849015,0.0,0.0,0.0,0.0,0.0,0.0,0.0,0.0984901509849015,0.0,0.0,0.0,0.0,0.0,0.0,0.0,0.0,0.729027097290271,0.0,595.15,5.289999961853027
0.0,0.0,0.0,0.098009800980098,0.0,0.0,0.0,0.0,0.0,0.0,0.0,0.098009800980098,0.0,0.0,0.0,0.0,0.0,0.0,0.0,0.0,0.7255725572557256,0.0,596.15,5.300000190734863
0.0,0.0,0.0,0.0,0.0,0.0,0.0,0.0,0.0,0.0,0.0,0.0,0.0,0.0,0.0,0.0,0.0,0.0,0.0,0.0,1.0,0.0,598.15,4.966000080108643
0.0,0.0,0.0,0.0,0.0,0.0,0.0,0.0,0.0,0.0,0.0,0.0,0.0,0.0,0.0,0.0,0.0,0.0,0.0,0.0,0.8,0.0,621.15,5.431000232696533
0.0,0.0,0.0,0.0,0.0,0.0,0.0,0.0,0.0,0.0,0.0,0.0,0.0,0.0,0.0,0.0,0.04,0.0,0.0,0.0,0.96,0.0,623.15,6.579999923706055
0.0,0.0,0.0,0.0,0.0,0.0,0.0,0.0,0.0,0.0,0.0,0.0,0.0,0.0,0.0,0.0,0.1,0.0,0.0,0.0,0.9,0.0,604.15,6.409999847412109
0.0,0.0,0.0,0.0,0.0,0.0,0.0,0.0,0.0,0.15,0.0,0.0,0.0,0.0,0.0,0.0,0.0,0.0,0.0,0.0,0.85,0.0,612.15,5.110000133514404
0.0,0.0,0.0,0.0,0.0,0.0,0.0,0.0,0.0,0.2,0.0,0.0,0.0,0.0,0.0,0.0,0.0,0.0,0.0,0.0,0.8,0.0,625.15,4.906000137329102
0.0,0.0,0.0,0.0,0.0,0.0,0.0,0.0,0.0,0.25,0.0,0.0,0.0,0.0,0.0,0.0,0.0,0.0,0.0,0.0,0.75,0.0,628.15,4.729000091552734
0.0,0.0,0.0,0.0,0.0,0.0,0.0,0.0,0.0,0.3,0.0,0.0,0.0,0.0,0.0,0.0,0.0,0.0,0.0,0.0,0.7,0.0,639.15,4.4720001220703125
0.0,0.0,0.0,0.0,0.0,0.0,0.0,0.0,0.0,0.0,0.0,0.0,0.1,0.0,0.0,0.0,0.0,0.0,0.0,0.0,0.55,0.0,511.15,4.265999794006348
0.0,0.0,0.0,0.0,0.0,0.0,0.0,0.0,0.0,0.0,0.0,0.0,0.2,0.0,0.0,0.0,0.0,0.0,0.0,0.0,0.45,0.0,514.15,4.10099983215332
0.0,0.0,0.0,0.0,0.0,0.0,0.0,0.0,0.0,0.0,0.0,0.0,0.3,0.0,0.0,0.0,0.0,0.0,0.0,0.0,0.35,0.0,507.15,3.927000045776367
0.0,0.0,0.0,0.0,0.0,0.0,0.0,0.0,0.0,0.0,0.0,0.0,0.4,0.0,0.0,0.0,0.0,0.0,0.0,0.0,0.25,0.0,499.15,3.7079999446868896
0.0,0.0,0.0,0.0,0.0,0.0,0.0,0.0,0.0,0.0,0.0,0.0,0.5,0.0,0.0,0.0,0.0,0.0,0.0,0.0,0.15,0.0,487.15,3.438999891281128
0.0,0.4,0.0,0.0,0.0,0.0,0.0,0.0,0.0,0.0,0.0,0.0,0.2,0.0,0.0,0.0,0.1,0.0,0.0,0.0,0.0,0.0,613.15,3.2100000381469727
0.0,0.4,0.0,0.2,0.0,0.0,0.0,0.0,0.0,0.0,0.0,0.0,0.0,0.0,0.0,0.0,0.1,0.0,0.0,0.0,0.0,0.0,693.15,3.190000057220459
0.0,0.5,0.0,0.5,0.0,0.0,0.0,0.0,0.0,0.0,0.0,0.0,0.0,0.0,0.0,0.0,0.0,0.0,0.0,0.0,0.0,0.0,557.15,2.0799999237060547
0.0,0.4523999999999999,0.0,0.4523999999999999,0.0,0.0,0.0,0.0,0.0,0.0,0.0,0.0,0.0,0.0475999999999999,0.0,0.0475999999999999,0.0,0.0,0.0,0.0,0.0,0.0,666.15,2.2100000381469727
0.0,0.4090999999999999,0.0,0.4090999999999999,0.0,0.0,0.0,0.0,0.0,0.0,0.0,0.0,0.0,0.0909,0.0,0.0909,0.0,0.0,0.0,0.0,0.0,0.0,688.15,2.3399999141693115
0.0,0.3696,0.0,0.3696,0.0,0.0,0.0,0.0,0.0,0.0,0.0,0.0,0.0,0.1304,0.0,0.1304,0.0,0.0,0.0,0.0,0.0,0.0,703.15,2.4600000381469727
0.0,0.3333,0.0,0.3333,0.0,0.0,0.0,0.0,0.0,0.0,0.0,0.0,0.0,0.1667,0.0,0.1667,0.0,0.0,0.0,0.0,0.0,0.0,712.15,2.5799999237060547
0.0,0.0,0.0,0.0,0.0,0.0,0.0,0.0,0.0,0.9767,0.0233,0.0,0.0,0.0,0.0,0.0,0.0,0.0,0.0,0.0,0.0,0.0,585.15,1.850000023841858
0.0,0.0,0.0,0.0,0.0367036703670367,0.0,0.0,0.0,0.0,0.9144914491449144,0.0488048804880488,0.0,0.0,0.0,0.0,0.0,0.0,0.0,0.0,0.0,0.0,0.0,660.15,2.140000104904175
0.0,0.0,0.0,0.0,0.077007700770077,0.0,0.0,0.0,0.0,0.8461846184618461,0.0768076807680768,0.0,0.0,0.0,0.0,0.0,0.0,0.0,0.0,0.0,0.0,0.0,695.15,2.430000066757202
0.0,0.0,0.0,0.0,0.1215,0.0,0.0,0.0,0.0,0.7707999999999999,0.1076999999999999,0.0,0.0,0.0,0.0,0.0,0.0,0.0,0.0,0.0,0.0,0.0,785.15,2.559999942779541
0.0,0.0,0.0,0.0,0.0,0.0,0.0,0.0,0.1,0.0,0.0,0.0,0.0,0.0,0.0,0.0,0.0,0.0,0.9,0.0,0.0,0.0,513.15,4.909999847412109
0.0,0.0,0.0,0.0,0.0,0.0,0.0,0.0,0.2,0.0,0.0,0.0,0.0,0.0,0.0,0.0,0.0,0.0,0.8,0.0,0.0,0.0,527.15,4.599999904632568
0.0,0.0,0.0,0.0,0.0,0.0,0.0,0.0,0.3,0.0,0.0,0.0,0.0,0.0,0.0,0.0,0.0,0.0,0.7,0.0,0.0,0.0,541.15,4.329999923706055
0.0,0.0,0.0,0.0,0.0,0.0,0.0,0.0,0.4,0.0,0.0,0.0,0.0,0.0,0.0,0.0,0.0,0.0,0.6,0.0,0.0,0.0,544.15,4.0
0.0,0.0,0.0,0.1,0.0,0.0,0.0,0.0,0.0,0.0,0.0,0.0,0.0,0.0,0.0,0.0,0.0,0.0,0.9,0.0,0.0,0.0,532.15,4.989999771118164
0.0,0.0,0.0,0.2,0.0,0.0,0.0,0.0,0.0,0.0,0.0,0.0,0.0,0.0,0.0,0.0,0.0,0.0,0.8,0.0,0.0,0.0,551.15,4.789999961853027
0.0,0.0,0.0,0.3,0.0,0.0,0.0,0.0,0.0,0.0,0.0,0.0,0.0,0.0,0.0,0.0,0.0,0.0,0.7,0.0,0.0,0.0,567.15,4.619999885559082
0.0,0.0,0.0,0.4,0.0,0.0,0.0,0.0,0.0,0.0,0.0,0.0,0.0,0.0,0.0,0.0,0.0,0.0,0.6,0.0,0.0,0.0,570.15,4.539999961853027
0.0,0.0,0.0,0.0,0.0,0.0,0.0,0.0,0.0,0.0,0.0,0.0,0.2,0.0,0.0,0.0,0.0,0.0,0.8,0.0,0.0,0.0,546.15,4.820000171661377
0.0,0.0,0.02,0.0,0.0,0.0,0.0,0.0,0.0,0.0,0.0,0.0,0.0,0.0,0.0,0.0,0.0,0.0,0.0,0.0,0.0,0.0,509.15,5.849999904632568
0.0,0.0,0.04,0.0,0.0,0.0,0.0,0.0,0.0,0.0,0.0,0.0,0.0,0.0,0.0,0.0,0.0,0.0,0.0,0.0,0.0,0.0,509.15,5.489999771118164
0.0,0.0,0.06,0.0,0.0,0.0,0.0,0.0,0.0,0.0,0.0,0.0,0.0,0.0,0.0,0.0,0.0,0.0,0.0,0.0,0.0,0.0,514.15,5.409999847412109
0.0,0.0,0.08,0.0,0.0,0.0,0.0,0.0,0.0,0.0,0.0,0.0,0.0,0.0,0.0,0.0,0.0,0.0,0.0,0.0,0.0,0.0,520.15,5.369999885559082
0.0,0.0,0.0,0.0,0.0,0.0,0.0,0.0,0.0,0.0,0.0,0.1485,0.0,0.0,0.099,0.0,0.0,0.0,0.0,0.0,0.7426,0.0,685.15,5.449999809265137
0.0,0.0,0.0,0.0,0.0,0.0,0.0,0.0,0.0,0.0,0.0,0.198,0.0,0.0,0.099,0.0,0.0,0.0,0.0,0.0,0.6931,0.0,684.15,5.550000190734863
0.0,0.0,0.0,0.0,0.0,0.0,0.0,0.0,0.0,0.0,0.0,0.2475,0.0,0.0,0.099,0.0,0.0,0.0,0.0,0.0,0.6436000000000001,0.0,690.15,5.610000133514404
0.0,0.0,0.0,0.0,0.0,0.0,0.0,0.0,0.0,0.0,0.0,0.0,0.0,0.0,0.099,0.0,0.0,0.0,0.0,0.0,0.7426,0.0,728.15,5.690000057220459
0.0,0.0,0.0,0.0,0.0,0.0,0.0,0.0,0.0,0.0,0.0,0.0,0.0,0.0,0.099,0.0,0.0,0.0,0.0,0.0,0.6931,0.0,738.15,5.800000190734863
0.0,0.0,0.0,0.0,0.0,0.0,0.0,0.0,0.0,0.0,0.0,0.0,0.0,0.0,0.099,0.0,0.0,0.0,0.0,0.0,0.6436000000000001,0.0,746.15,5.849999904632568
0.0,0.0,0.0,0.0498,0.0,0.0,0.0,0.0,0.0,0.0,0.0,0.1993,0.0,0.0,0.0,0.0,0.0,0.0,0.0,0.0,0.7472000000000001,0.0,626.15,5.132999897003174
0.0,0.0,0.0,0.0497950204979502,0.0,0.0,0.0,0.0,0.0,0.0,0.0,0.1992800719928007,0.0,0.0,0.0,0.0,0.0,0.0,0.0,0.0,0.7073292670732928,0.0,631.15,5.251999855041504
0.0,0.0,0.0,0.0497975101244937,0.0,0.0,0.0,0.0,0.0,0.0,0.0,0.1992900354982251,0.0,0.0,0.0,0.0,0.0,0.0,0.0,0.0,0.6674666266686666,0.0,625.15,5.290999889373779
0.0,0.0,0.0,0.0498049804980498,0.0,0.0,0.0,0.0,0.0,0.0,0.0,0.1992199219921992,0.0,0.0,0.0,0.0,0.0,0.0,0.0,0.0,0.6276627662766276,0.0,657.15,5.257999897003174
0.0,0.42,0.0,0.0,0.0,0.0,0.0,0.0,0.21,0.0,0.0,0.28,0.04,0.0,0.0,0.0,0.0,0.0,0.0,0.0,0.0,0.0,596.15,2.953000068664551
0.0,0.42,0.0,0.0,0.0,0.0,0.0,0.0,0.17,0.0,0.0,0.28,0.08,0.0,0.0,0.0,0.0,0.0,0.0,0.0,0.0,0.0,580.15,2.9159998893737793
0.0,0.42,0.0,0.0,0.0,0.0,0.0,0.0,0.13,0.0,0.0,0.28,0.12,0.0,0.0,0.0,0.0,0.0,0.0,0.0,0.0,0.0,575.15,2.9140000343322754
0.0,0.42,0.0,0.0,0.0,0.0,0.0,0.0,0.09,0.0,0.0,0.28,0.16,0.0,0.0,0.0,0.0,0.0,0.0,0.0,0.0,0.0,578.15,2.930000066757202
0.0,0.42,0.0,0.0,0.0,0.0,0.0,0.0,0.05,0.0,0.0,0.28,0.2,0.0,0.0,0.0,0.0,0.0,0.0,0.0,0.0,0.0,586.15,2.990000009536743
0.0,0.0,0.0,0.2,0.0,0.0,0.0,0.0,0.0,0.4,0.0,0.0,0.0,0.0,0.0,0.0,0.0,0.0,0.0,0.37,0.0,0.0,578.15,6.0370001792907715
0.0,0.0,0.0,0.2,0.0,0.0,0.0,0.0,0.0,0.4,0.0,0.0,0.0,0.0,0.0,0.0,0.0,0.0,0.0,0.38,0.0,0.0,575.15,6.245999813079834
0.0,0.0,0.0,0.2,0.0,0.0,0.0,0.0,0.0,0.4,0.0,0.0,0.0,0.0,0.0,0.0,0.0,0.0,0.0,0.385,0.0,0.0,571.15,6.385000228881836
0.0,0.0,0.0,0.2,0.0,0.0,0.0,0.0,0.0,0.4,0.0,0.0,0.0,0.0,0.0,0.0,0.0,0.0,0.0,0.39,0.0,0.0,566.15,6.433000087738037
0.0,0.0,0.0,0.2,0.0,0.0,0.0,0.0,0.0,0.4,0.0,0.0,0.0,0.0,0.0,0.0,0.0,0.0,0.0,0.395,0.0,0.0,562.15,6.480000019073486
0.0,0.0,0.0,0.0,0.0,0.0,0.0,0.0,0.0,0.0,0.0,0.05,0.0,0.0,0.0,0.0,0.1,0.0,0.0,0.1,0.75,0.0,638.15,5.929999828338623
0.0,0.0,0.0,0.0,0.0,0.0,0.0,0.0,0.0,0.0,0.0,0.0,0.0,0.0,0.0,0.0,0.1,0.0,0.0,0.1,0.75,0.0,646.15,5.989999771118164
0.175,0.0,0.0,0.0,0.0,0.0,0.0,0.0,0.0,0.35,0.0,0.0,0.4,0.0,0.0,0.075,0.0,0.0,0.0,0.0,0.0,0.0,718.15,2.1989998817443848
0.1669999999999999,0.0,0.0,0.0,0.0,0.0,0.0,0.0,0.0,0.3329999999999999,0.0,0.0,0.4,0.0,0.0,0.075,0.0,0.0,0.0,0.0,0.0,0.0,717.15,2.4579999446868896
0.158,0.0,0.0,0.0,0.0,0.0,0.0,0.0,0.0,0.317,0.0,0.0,0.4,0.0,0.0,0.075,0.0,0.0,0.0,0.0,0.0,0.0,702.15,2.4600000381469727
0.0,0.0,0.0,0.0,0.0,0.0,0.0,0.0,0.0,0.0,0.0,0.0,0.45,0.0,0.0,0.0,0.0,0.0,0.0,0.0,0.0,0.0,703.15,3.4800000190734863
0.0,0.0,0.0,0.0,0.0,0.0,0.0,0.0,0.0,0.0,0.0,0.1,0.35,0.0,0.0,0.0,0.0,0.0,0.0,0.0,0.0,0.0,643.15,3.660000085830689
0.0,0.0,0.0,0.0,0.0,0.0,0.0,0.0,0.0,0.0,0.0,0.15,0.3,0.0,0.0,0.0,0.0,0.0,0.0,0.0,0.0,0.0,593.15,3.7300000190734863
0.0,0.0,0.0,0.0,0.0,0.0,0.0,0.0,0.0,0.0,0.0,0.2,0.25,0.0,0.0,0.0,0.0,0.0,0.0,0.0,0.0,0.0,563.15,3.799999952316284
0.0,0.0,0.0,0.0,0.0,0.0,0.0,0.0,0.0,0.0,0.0,0.25,0.2,0.0,0.0,0.0,0.0,0.0,0.0,0.0,0.0,0.0,553.15,3.910000085830689
0.0,0.5,0.0,0.0,0.0,0.0,0.0,0.0,0.0,0.0,0.0,0.0,0.0,0.0,0.1,0.0,0.0,0.4,0.0,0.0,0.0,0.0,598.15,5.6579999923706055
0.0,0.5,0.0,0.0,0.0,0.0,0.0,0.0,0.0,0.0,0.0,0.0,0.0,0.0,0.099,0.0,0.0,0.4,0.0,0.0,0.0,0.0,564.15,5.663000106811523
0.0,0.5,0.0,0.0,0.0,0.0,0.0,0.0,0.0,0.0,0.0,0.0,0.0,0.0,0.098,0.0,0.0,0.4,0.0,0.0,0.0,0.0,558.15,5.668000221252441
0.0,0.5,0.0,0.0,0.0,0.0,0.0,0.0,0.0,0.0,0.0,0.0,0.0,0.0,0.0969999999999999,0.0,0.0,0.4,0.0,0.0,0.0,0.0,603.15,5.672999858856201
0.0,0.5,0.0,0.0,0.0,0.0,0.0,0.0,0.0,0.0,0.0,0.0,0.0,0.0,0.096,0.0,0.0,0.4,0.0,0.0,0.0,0.0,608.15,5.677999973297119
0.0,0.5,0.0,0.0,0.0,0.0,0.0,0.0,0.0,0.0,0.0,0.0,0.0,0.0,0.095,0.0,0.0,0.4,0.0,0.0,0.0,0.0,623.15,5.684000015258789
0.0,0.0,0.0,0.1,0.0,0.0,0.0,0.0,0.4,0.5,0.0,0.0,0.0,0.0,0.0,0.0,0.0,0.0,0.0,0.0,0.0,0.0,652.15,2.490000009536743
0.0,0.0,0.0,0.1,0.0,0.0,0.0,0.0,0.3,0.5,0.0,0.0,0.1,0.0,0.0,0.0,0.0,0.0,0.0,0.0,0.0,0.0,667.15,2.5199999809265137
0.0,0.0,0.0,0.1,0.0,0.0,0.0,0.0,0.2,0.5,0.0,0.0,0.2,0.0,0.0,0.0,0.0,0.0,0.0,0.0,0.0,0.0,677.15,2.4800000190734863
0.0,0.0,0.0,0.1,0.0,0.0,0.0,0.0,0.1,0.5,0.0,0.0,0.3,0.0,0.0,0.0,0.0,0.0,0.0,0.0,0.0,0.0,661.15,2.5999999046325684
0.0,0.0,0.0,0.1,0.0,0.0,0.0,0.0,0.0,0.5,0.0,0.0,0.4,0.0,0.0,0.0,0.0,0.0,0.0,0.0,0.0,0.0,700.15,2.509999990463257
0.0,0.9,0.0,0.0,0.0,0.1,0.0,0.0,0.0,0.0,0.0,0.0,0.0,0.0,0.0,0.0,0.0,0.0,0.0,0.0,0.0,0.0,701.15,2.509999990463257
0.0,0.85,0.0,0.0,0.0,0.1,0.0,0.0,0.0,0.05,0.0,0.0,0.0,0.0,0.0,0.0,0.0,0.0,0.0,0.0,0.0,0.0,744.15,2.569999933242798
0.0,0.8,0.0,0.0,0.0,0.1,0.0,0.0,0.0,0.1,0.0,0.0,0.0,0.0,0.0,0.0,0.0,0.0,0.0,0.0,0.0,0.0,734.15,2.630000114440918
0.0,0.75,0.0,0.0,0.0,0.1,0.0,0.0,0.0,0.15,0.0,0.0,0.0,0.0,0.0,0.0,0.0,0.0,0.0,0.0,0.0,0.0,766.15,2.690000057220459
0.0,0.7,0.0,0.0,0.0,0.1,0.0,0.0,0.0,0.2,0.0,0.0,0.0,0.0,0.0,0.0,0.0,0.0,0.0,0.0,0.0,0.0,788.15,2.75
0.5386000000000001,0.0172,0.0,0.2265,0.0,0.0,0.2177,0.0,0.0,0.0,0.0,0.0,0.0,0.0,0.0,0.0,0.0,0.0,0.0,0.0,0.0,0.0,851.15,2.6600000858306885
0.5386000000000001,0.0172,0.0,0.2265,0.0,0.0,0.1677,0.0,0.0,0.0,0.0,0.0,0.0,0.05,0.0,0.0,0.0,0.0,0.0,0.0,0.0,0.0,842.15,2.7200000286102295
0.0,0.0,0.0,0.0,0.0,0.0,0.0,0.0,0.0,0.4,0.0,0.0,0.0,0.0,0.0,0.0,0.0,0.0,0.0,0.6,0.0,0.0,640.15,7.409999847412109
0.0,0.0,0.0,0.0,0.0,0.0,0.0,0.0,0.0,0.4,0.0,0.1,0.0,0.0,0.0,0.0,0.0,0.0,0.0,0.5,0.0,0.0,655.15,7.070000171661377
0.0,0.0,0.0,0.0,0.0,0.0,0.0,0.0,0.0,0.4,0.0,0.2,0.0,0.0,0.0,0.0,0.0,0.0,0.0,0.4,0.0,0.0,674.15,6.760000228881836
0.0,0.0,0.0,0.0,0.0,0.0,0.0,0.0,0.0,0.4,0.0,0.3,0.0,0.0,0.0,0.0,0.0,0.0,0.0,0.3,0.0,0.0,694.15,6.309999942779541
0.0,0.0,0.0,0.0,0.0,0.0,0.0,0.0,0.0,0.4,0.0,0.35,0.0,0.0,0.0,0.0,0.0,0.0,0.0,0.25,0.0,0.0,716.15,5.940000057220459
0.0,0.0,0.0,0.0,0.0,0.0,0.0,0.0,0.0,0.4,0.0,0.4,0.0,0.0,0.0,0.0,0.0,0.0,0.0,0.2,0.0,0.0,720.15,5.699999809265137
0.0,0.0,0.0,0.0,0.0,0.0,0.0,0.0,0.0,0.4,0.0,0.5,0.0,0.0,0.0,0.0,0.0,0.0,0.0,0.1,0.0,0.0,757.15,4.809999942779541
0.0,0.0,0.0,0.0,0.0,0.0,0.0,0.0,0.0,0.725,0.0,0.0,0.275,0.0,0.0,0.0,0.0,0.0,0.0,0.0,0.0,0.0,755.15,2.23799991607666
0.0,0.0,0.0,0.0,0.0,0.0,0.0,0.0,0.0,0.72,0.0,0.0,0.275,0.0,0.0,0.0,0.0,0.0,0.0,0.0,0.0,0.0,757.15,2.3320000171661377
0.0,0.0,0.0,0.0,0.0,0.0,0.0,0.0,0.0,0.715,0.0,0.0,0.275,0.0,0.0,0.0,0.0,0.0,0.0,0.0,0.0,0.0,760.15,2.3910000324249268
0.0,0.0,0.0,0.0,0.0,0.0,0.0,0.0,0.0,0.71,0.0,0.0,0.275,0.0,0.0,0.0,0.0,0.0,0.0,0.0,0.0,0.0,762.15,2.440000057220459
0.0,0.0,0.0,0.0,0.0,0.0,0.0,0.0,0.0,0.705,0.0,0.0,0.275,0.0,0.0,0.0,0.0,0.0,0.0,0.0,0.0,0.0,766.15,2.4769999980926514
0.0,0.0,0.0,0.0,0.0,0.0,0.0,0.0,0.0,0.05,0.0,0.0,0.0,0.0,0.0,0.0,0.0,0.0,0.0,0.0,0.0,0.0,561.15,5.042076110839844
0.0,0.0,0.0,0.0,0.0,0.0,0.0,0.0,0.0,0.05,0.0,0.0,0.0,0.0,0.0,0.0,0.0,0.0,0.0,0.0,0.0,0.0,557.15,4.022477626800537
0.0,0.0,0.0,0.0,0.0,0.0,0.0,0.0,0.0,0.05,0.0,0.0,0.0,0.0,0.0,0.0,0.0,0.0,0.0,0.0,0.0,0.0,555.15,3.9449288845062256
0.0,0.0,0.0,0.0,0.0,0.0,0.0,0.0,0.0,0.05,0.0,0.0,0.0,0.0,0.0,0.0,0.0,0.0,0.0,0.0,0.0,0.0,553.15,4.169776439666748
0.0,0.0,0.0,0.0,0.0,0.0,0.0,0.0,0.0,0.05,0.0,0.0,0.0,0.0,0.0,0.0,0.0,0.0,0.0,0.0,0.0,0.0,548.15,4.216473579406738
0.0,0.0,0.0,0.0,0.0,0.0,0.0,0.0,0.0,0.05,0.0,0.0,0.0,0.0,0.0,0.0,0.0,0.0,0.0,0.0,0.0,0.0,548.15,4.684652805328369
0.0,0.0,0.0,0.0,0.0,0.0,0.0,0.0,0.0,0.05,0.0,0.0,0.0,0.0,0.0,0.0,0.0,0.0,0.0,0.0,0.0,0.0,548.15,4.719162940979004
0.0,0.0,0.0,0.0,0.0,0.0,0.0,0.0,0.0,0.05,0.0,0.0,0.0,0.0,0.0,0.0,0.0,0.0,0.0,0.0,0.0,0.0,546.15,4.463468551635742
0.0,0.0,0.0,0.0,0.0,0.0,0.0,0.0,0.0,0.05,0.0,0.0,0.0,0.0,0.0,0.0,0.0,0.0,0.0,0.0,0.0,0.0,545.15,3.797184944152832
0.0,0.0,0.0,0.0,0.0,0.0,0.0,0.0,0.0,0.05,0.0,0.0,0.0,0.0,0.0,0.0,0.0,0.0,0.0,0.0,0.0,0.0,541.15,3.795743465423584
0.0,0.0,0.0,0.0,0.0,0.0,0.0,0.0,0.0,0.05,0.0,0.0,0.0,0.0,0.0,0.0,0.0,0.0,0.0,0.0,0.0,0.0,539.15,3.704925060272217
0.0,0.0,0.0,0.0,0.0,0.0,0.0,0.0,0.0,0.05,0.0,0.0,0.0,0.0,0.0,0.0,0.0,0.0,0.0,0.0,0.0,0.0,537.15,3.719130992889404
0.0,0.0,0.0,0.0,0.0,0.0,0.0,0.0,0.0,0.05,0.0,0.0,0.0,0.0,0.0,0.0,0.0,0.0,0.0,0.0,0.0,0.0,533.15,3.883766651153565
0.0,0.0,0.0,0.0,0.0,0.0,0.0,0.0,0.0,0.7,0.0,0.0,0.0,0.0,0.0,0.0,0.0,0.3,0.0,0.0,0.0,0.0,713.15,3.7899999618530273
0.0,0.0,0.0,0.0,0.0,0.0,0.0,0.0,0.0,0.6,0.0,0.0,0.0,0.0,0.0,0.0,0.0,0.4,0.0,0.0,0.0,0.0,683.15,4.650000095367432
0.0,0.0,0.0,0.0,0.0,0.0,0.0,0.0,0.0,0.5,0.0,0.0,0.0,0.0,0.0,0.0,0.0,0.5,0.0,0.0,0.0,0.0,678.15,4.920000076293945
0.043,0.0,0.0,0.0,0.034,0.0,0.0,0.0,0.0,0.275,0.0,0.0,0.0,0.0,0.0,0.0,0.0,0.648,0.0,0.0,0.0,0.0,648.15,5.590000152587891
0.046,0.0,0.0,0.0,0.038,0.0,0.0,0.0,0.0,0.2269999999999999,0.0,0.0,0.0,0.0,0.0,0.0,0.0,0.6890000000000001,0.0,0.0,0.0,0.0,656.15,5.869999885559082
0.0,0.0,0.0,0.0,0.0,0.0,0.0,0.0,0.0,0.25,0.0,0.0,0.0,0.0,0.0,0.0,0.0,0.75,0.0,0.0,0.0,0.0,662.15,6.03000020980835
0.048,0.0,0.0,0.0,0.04,0.0,0.0,0.0,0.0,0.18,0.0,0.0,0.0,0.0,0.0,0.0,0.0,0.732,0.0,0.0,0.0,0.0,666.15,6.190000057220459
0.1,0.0,0.0,0.0,0.0,0.0,0.0,0.0,0.0,0.0,0.0,0.0,0.3,0.0,0.0,0.0,0.0,0.6,0.0,0.0,0.0,0.0,665.15,5.46999979019165
0.2,0.0,0.0,0.0,0.0,0.0,0.0,0.0,0.0,0.0,0.0,0.0,0.3,0.0,0.0,0.0,0.0,0.5,0.0,0.0,0.0,0.0,662.15,4.659999847412109
0.3,0.0,0.0,0.0,0.0,0.0,0.0,0.0,0.0,0.0,0.0,0.0,0.3,0.0,0.0,0.0,0.0,0.4,0.0,0.0,0.0,0.0,656.15,5.0
0.4,0.0,0.0,0.0,0.0,0.0,0.0,0.0,0.0,0.0,0.0,0.0,0.3,0.0,0.0,0.0,0.0,0.3,0.0,0.0,0.0,0.0,658.15,4.78000020980835
0.5,0.0,0.0,0.0,0.0,0.0,0.0,0.0,0.0,0.0,0.0,0.0,0.3,0.0,0.0,0.0,0.0,0.2,0.0,0.0,0.0,0.0,669.15,4.380000114440918
0.0,0.505,0.0,0.0,0.0,0.0,0.4589999999999999,0.0,0.0,0.0,0.0,0.0,0.0,0.0,0.0,0.036,0.0,0.0,0.0,0.0,0.0,0.0,805.15,2.6480000019073486
0.0,0.5,0.0,0.0,0.0,0.0,0.3375,0.1125,0.0,0.0,0.0,0.0,0.0,0.0,0.0,0.05,0.0,0.0,0.0,0.0,0.0,0.0,811.15,2.630000114440918
0.0,0.461,0.0,0.0,0.0,0.0,0.249,0.242,0.0,0.0,0.0,0.0,0.0,0.0,0.0,0.048,0.0,0.0,0.0,0.0,0.0,0.0,792.15,2.5920000076293945
0.0,0.5,0.0,0.0,0.0,0.0,0.1125,0.3375,0.0,0.0,0.0,0.0,0.0,0.0,0.0,0.05,0.0,0.0,0.0,0.0,0.0,0.0,814.15,2.5179998874664307
0.0,0.455,0.0,0.0,0.0,0.0,0.0,0.486,0.0,0.0,0.0,0.0,0.0,0.0,0.0,0.059,0.0,0.0,0.0,0.0,0.0,0.0,825.15,2.4609999656677246
0.0,0.306,0.0,0.0,0.0,0.0,0.601,0.0,0.0,0.0,0.0,0.0,0.0,0.0,0.0,0.093,0.0,0.0,0.0,0.0,0.0,0.0,916.15,2.994999885559082
0.0,0.3,0.0,0.0,0.0,0.0,0.5,0.1,0.0,0.0,0.0,0.0,0.0,0.0,0.0,0.1,0.0,0.0,0.0,0.0,0.0,0.0,904.15,2.990000009536743
0.0,0.3,0.0,0.0,0.0,0.0,0.4,0.2,0.0,0.0,0.0,0.0,0.0,0.0,0.0,0.1,0.0,0.0,0.0,0.0,0.0,0.0,893.15,2.992000102996826
0.0,0.2926,0.0,0.0,0.0,0.0,0.3196,0.2935999999999999,0.0,0.0,0.0,0.0,0.0,0.0,0.0,0.0942,0.0,0.0,0.0,0.0,0.0,0.0,892.15,2.950999975204468
0.0,0.3,0.0,0.0,0.0,0.0,0.2,0.4,0.0,0.0,0.0,0.0,0.0,0.0,0.0,0.1,0.0,0.0,0.0,0.0,0.0,0.0,886.15,2.950999975204468
0.0,0.3,0.0,0.0,0.0,0.0,0.1,0.5,0.0,0.0,0.0,0.0,0.0,0.0,0.0,0.1,0.0,0.0,0.0,0.0,0.0,0.0,902.15,2.9040000438690186
0.0,0.2973,0.0,0.0,0.0,0.0,0.0,0.5996,0.0,0.0,0.0,0.0,0.0,0.0,0.0,0.1031,0.0,0.0,0.0,0.0,0.0,0.0,916.15,2.890000104904175
0.0,0.0,0.0,0.0,0.0,0.0,0.0,0.0,0.0,0.0,0.0,0.0,0.1,0.0,0.0,0.0,0.0,0.2,0.3,0.0,0.0,0.0,752.15,4.78000020980835
0.0,0.0,0.0,0.0,0.0,0.0,0.0,0.0,0.0,0.0,0.0,0.2,0.1,0.0,0.0,0.0,0.0,0.0,0.3,0.0,0.0,0.0,762.15,4.559999942779541
0.0,0.0,0.0,0.0,0.0,0.0,0.0,0.0,0.0,0.0,0.2,0.0,0.1,0.0,0.0,0.0,0.0,0.0,0.3,0.0,0.0,0.0,778.15,4.300000190734863
0.0,0.0,0.0,0.0,0.0,0.0,0.0,0.0,0.0,0.0,0.0,0.0,0.1,0.2,0.0,0.0,0.0,0.0,0.3,0.0,0.0,0.0,789.15,4.179999828338623
0.0,0.0,0.0,0.0,0.0,0.0,0.2,0.0,0.0,0.0,0.0,0.0,0.1,0.0,0.0,0.0,0.0,0.0,0.3,0.0,0.0,0.0,796.15,3.9600000381469727
0.0,0.65,0.0,0.0,0.0,0.0,0.0,0.0,0.0,0.0,0.3,0.0,0.0,0.05,0.0,0.0,0.0,0.0,0.0,0.0,0.0,0.0,521.15,3.009000062942505
0.0,0.65,0.0,0.0,0.0,0.0,0.0,0.0,0.0,0.0,0.29,0.0,0.0,0.05,0.01,0.0,0.0,0.0,0.0,0.0,0.0,0.0,531.15,3.059999942779541
0.0,0.65,0.0,0.0,0.0,0.0,0.0,0.0,0.0,0.0,0.285,0.0,0.0,0.05,0.015,0.0,0.0,0.0,0.0,0.0,0.0,0.0,536.15,3.0739998817443848
0.0,0.65,0.0,0.0,0.0,0.0,0.0,0.0,0.0,0.0,0.28,0.0,0.0,0.05,0.02,0.0,0.0,0.0,0.0,0.0,0.0,0.0,555.15,3.1019999980926514
0.0,0.0,0.0,0.425,0.0,0.0,0.0,0.0,0.0,0.575,0.0,0.0,0.0,0.0,0.0,0.0,0.0,0.0,0.0,0.0,0.0,0.0,709.15,2.2799999713897705
0.0,0.0575,0.0,0.425,0.0,0.0,0.0,0.0,0.0,0.5175,0.0,0.0,0.0,0.0,0.0,0.0,0.0,0.0,0.0,0.0,0.0,0.0,725.15,2.2799999713897705
0.0,0.115,0.0,0.425,0.0,0.0,0.0,0.0,0.0,0.46,0.0,0.0,0.0,0.0,0.0,0.0,0.0,0.0,0.0,0.0,0.0,0.0,746.15,2.2200000286102295
0.0,0.1725,0.0,0.425,0.0,0.0,0.0,0.0,0.0,0.4025,0.0,0.0,0.0,0.0,0.0,0.0,0.0,0.0,0.0,0.0,0.0,0.0,706.15,2.2750000953674316
0.0,0.23,0.0,0.425,0.0,0.0,0.0,0.0,0.0,0.345,0.0,0.0,0.0,0.0,0.0,0.0,0.0,0.0,0.0,0.0,0.0,0.0,681.15,2.319999933242798
0.0,0.2875,0.0,0.425,0.0,0.0,0.0,0.0,0.0,0.2875,0.0,0.0,0.0,0.0,0.0,0.0,0.0,0.0,0.0,0.0,0.0,0.0,678.15,2.380000114440918
0.0,0.345,0.0,0.425,0.0,0.0,0.0,0.0,0.0,0.23,0.0,0.0,0.0,0.0,0.0,0.0,0.0,0.0,0.0,0.0,0.0,0.0,673.15,2.299999952316284
0.0,0.4025,0.0,0.425,0.0,0.0,0.0,0.0,0.0,0.1725,0.0,0.0,0.0,0.0,0.0,0.0,0.0,0.0,0.0,0.0,0.0,0.0,657.15,2.2799999713897705
0.0,0.46,0.0,0.425,0.0,0.0,0.0,0.0,0.0,0.115,0.0,0.0,0.0,0.0,0.0,0.0,0.0,0.0,0.0,0.0,0.0,0.0,574.15,2.200000047683716
0.0,0.5175,0.0,0.425,0.0,0.0,0.0,0.0,0.0,0.0575,0.0,0.0,0.0,0.0,0.0,0.0,0.0,0.0,0.0,0.0,0.0,0.0,638.15,2.2149999141693115
0.0,0.575,0.0,0.425,0.0,0.0,0.0,0.0,0.0,0.0,0.0,0.0,0.0,0.0,0.0,0.0,0.0,0.0,0.0,0.0,0.0,0.0,644.15,2.2200000286102295
0.0,0.0,0.0,0.0,0.0,0.0,0.0,0.0,0.0,0.0,0.0,0.0,0.0,0.0,0.0,0.0,0.0,0.0,0.0,0.0,0.0,0.825,379.15,4.60699987411499
0.0,0.0,0.0,0.0,0.0,0.0,0.0,0.0,0.0,0.0,0.0,0.0,0.0,0.0,0.0,0.0,0.0,0.0,0.0,0.0,0.0,0.8,394.15,4.61299991607666
0.0,0.0,0.0,0.0,0.0,0.0,0.0,0.0,0.0,0.0,0.0,0.0,0.0,0.0,0.0,0.0,0.0,0.0,0.0,0.0,0.0,0.775,413.15,4.61299991607666
0.0,0.0,0.0,0.0,0.0,0.0,0.0,0.0,0.0,0.0,0.0,0.0,0.0,0.0,0.0,0.0,0.0,0.0,0.0,0.0,0.0,0.75,433.15,4.614999771118164
0.0,0.0,0.0,0.0,0.0,0.0,0.0,0.0,0.0,0.0,0.0,0.0,0.0,0.0,0.0,0.0,0.0,0.0,0.0,0.0,0.0,0.725,460.15,4.611000061035156
0.0,0.0,0.0,0.0,0.0,0.0,0.0,0.0,0.0,0.0,0.0,0.0,0.0,0.0,0.0,0.0,0.0,0.0,0.0,0.0,0.0,0.7,484.15,4.599999904632568
0.0,0.0,0.0,0.0,0.0,0.0,0.0,0.0,0.0,0.0,0.0,0.0,0.0,0.0,0.0,0.0,0.0,0.0,0.0,0.0,0.0,0.675,525.15,4.585000038146973
0.0,0.0,0.0,0.0,0.0,0.0,0.0,0.0,0.0,0.0,0.0,0.0,0.0,0.0,0.0,0.0,0.0,0.0,0.0,0.0,0.0,0.65,581.15,4.539999961853027
0.0,0.0,0.0,0.0,0.0,0.0,0.0,0.0,0.0,0.0,0.0,0.0,0.0,0.0,0.0,0.0,0.0,0.0,0.0,0.0,0.0,0.625,568.15,4.568999767303467
0.0,0.0,0.0,0.0,0.0,0.0,0.0,0.0,0.0,0.0,0.0,0.0,0.0,0.0,0.0,0.0,0.0,0.0,0.0,0.0,0.0,0.6,561.15,4.603000164031982
0.0,0.0,0.0,0.0,0.0,0.0,0.0,0.0,0.0,0.0,0.0,0.0,0.0,0.0,0.0,0.0,0.0,0.0,0.0,0.0,0.0,0.575,558.15,4.6519999504089355
0.0,0.0,0.0,0.0,0.0,0.0,0.0,0.0,0.0,0.0,0.0,0.0,0.0,0.0,0.0,0.0,0.0,0.0,0.0,0.0,0.0,0.85,368.5500015258789,4.389999866485596
0.0,0.0,0.0,0.0,0.0,0.0,0.0,0.0,0.0,0.0,0.0,0.0,0.0,0.0,0.0,0.0,0.0,0.0,0.0,0.0,0.0,0.825,379.15,4.390999794006348
0.0,0.0,0.0,0.0,0.0,0.0,0.0,0.0,0.0,0.0,0.0,0.0,0.0,0.0,0.0,0.0,0.0,0.0,0.0,0.0,0.0,0.8,394.15,4.40500020980835
0.0,0.0,0.0,0.0,0.0,0.0,0.0,0.0,0.0,0.0,0.0,0.0,0.0,0.0,0.0,0.0,0.0,0.0,0.0,0.0,0.0,0.775,394.15,4.409999847412109
0.0,0.0,0.0,0.0,0.0,0.0,0.0,0.0,0.0,0.0,0.0,0.0,0.0,0.0,0.0,0.0,0.0,0.0,0.0,0.0,0.0,0.75,429.15,4.427000045776367
0.0,0.0,0.0,0.0,0.0,0.0,0.0,0.0,0.0,0.0,0.0,0.0,0.0,0.0,0.0,0.0,0.0,0.0,0.0,0.0,0.0,0.7,480.15,4.4120001792907715
0.0,0.0,0.0,0.0,0.0,0.0,0.0,0.0,0.0,0.0,0.0,0.0,0.0,0.0,0.0,0.0,0.0,0.0,0.0,0.0,0.0,0.675,525.15,4.394000053405762
0.0,0.0,0.0,0.0,0.0,0.0,0.0,0.0,0.0,0.0,0.0,0.0,0.0,0.0,0.0,0.0,0.0,0.0,0.0,0.0,0.0,0.65,570.15,4.36299991607666
0.0,0.0,0.0,0.0,0.0,0.0,0.0,0.0,0.0,0.0,0.0,0.0,0.0,0.0,0.0,0.0,0.0,0.0,0.0,0.0,0.0,0.625,591.15,4.34499979019165
0.0,0.0,0.0,0.0,0.0,0.0,0.0,0.0,0.0,0.0,0.0,0.0,0.0,0.0,0.0,0.0,0.0,0.0,0.0,0.0,0.0,0.6,625.15,4.3480000495910645
0.0,0.0,0.0,0.0,0.0,0.0,0.0,0.0,0.0,0.0,0.0,0.0,0.0,0.0,0.0,0.0,0.0,0.0,0.0,0.0,0.0,0.575,635.15,4.369999885559082
0.0,0.0,0.0,0.0,0.0,0.0,0.0,0.0,0.0,0.0,0.0,0.0,0.0,0.0,0.0,0.0,0.0,0.0,0.0,0.0,0.0,0.55,645.15,4.400000095367432
0.0,0.0,0.0,0.0,0.0,0.0,0.0,0.0,0.0,0.0,0.0,0.0,0.0,0.0,0.0,0.0,0.0,0.0,0.0,0.0,0.0,0.75,412.15,4.474999904632568
0.0,0.0,0.0,0.0,0.0,0.0,0.0,0.0,0.0,0.0,0.0,0.0,0.0,0.0,0.0,0.0,0.0,0.0,0.0,0.0,0.0,0.7,428.15,4.48199987411499
0.0,0.0,0.0,0.0,0.0,0.0,0.0,0.0,0.0,0.0,0.0,0.0,0.0,0.0,0.0,0.0,0.0,0.0,0.0,0.0,0.0,0.65,490.15,4.449999809265137
0.0,0.0,0.0,0.0,0.0,0.0,0.0,0.0,0.0,0.0,0.0,0.0,0.0,0.0,0.0,0.0,0.0,0.0,0.0,0.0,0.0,0.6,551.15,4.440999984741211
0.0,0.0,0.0,0.0,0.0,0.0,0.0,0.0,0.0,0.0,0.0,0.0,0.0,0.0,0.0,0.0,0.0,0.0,0.0,0.0,0.0,0.58,565.15,4.429999828338623
0.0,0.0,0.0,0.0,0.0,0.0,0.0,0.0,0.0,0.0,0.0,0.0,0.0,0.0,0.0,0.0,0.0,0.0,0.0,0.0,0.0,0.55,591.15,4.425000190734863
0.0,0.0,0.0,0.0,0.0,0.0,0.0,0.0,0.0,0.0,0.0,0.0,0.0,0.0,0.0,0.0,0.0,0.0,0.0,0.0,0.0,0.5,634.15,4.478000164031982
0.0,0.0,0.0,0.0,0.0,0.0,0.0,0.0,0.0,0.0,0.0,0.0,0.0,0.0,0.0,0.0,0.0,0.0,0.0,0.0,0.0,0.47,650.15,4.491000175476074
0.0,0.0,0.0,0.0,0.0,0.0,0.0,0.0,0.0,0.0,0.0,0.0,0.0,0.0,0.0,0.0,0.0,0.0,0.0,0.0,0.0,0.575,474.15,4.453000068664551
0.0,0.0,0.0,0.0,0.0,0.0,0.0,0.0,0.0,0.0,0.0,0.0,0.0,0.0,0.0,0.0,0.0,0.0,0.0,0.0,0.0,0.6,478.15,4.468999862670898
0.0,0.0,0.0,0.0,0.0,0.0,0.0,0.0,0.0,0.0,0.0,0.0,0.0,0.0,0.0,0.0,0.0,0.0,0.0,0.0,0.0,0.625,482.15,4.493000030517578
0.0,0.0,0.0,0.0,0.0,0.0,0.0,0.0,0.0,0.0,0.0,0.0,0.0,0.0,0.0,0.0,0.0,0.0,0.0,0.0,0.0,0.825,380.15,4.60699987411499
0.0,0.0,0.0,0.0,0.0,0.0,0.0,0.0,0.0,0.0,0.0,0.0,0.0,0.0,0.0,0.0,0.0,0.0,0.0,0.0,0.0,0.8,396.15,4.61299991607666
0.0,0.0,0.0,0.0,0.0,0.0,0.0,0.0,0.0,0.0,0.0,0.0,0.0,0.0,0.0,0.0,0.0,0.0,0.0,0.0,0.0,0.775,412.15,4.61299991607666
0.0,0.0,0.0,0.0,0.0,0.0,0.0,0.0,0.0,0.0,0.0,0.0,0.0,0.0,0.0,0.0,0.0,0.0,0.0,0.0,0.0,0.75,433.15,4.614999771118164
0.0,0.0,0.0,0.0,0.0,0.0,0.0,0.0,0.0,0.0,0.0,0.0,0.0,0.0,0.0,0.0,0.0,0.0,0.0,0.0,0.0,0.725,463.15,4.611999988555908
0.0,0.0,0.0,0.0,0.0,0.0,0.0,0.0,0.0,0.0,0.0,0.0,0.0,0.0,0.0,0.0,0.0,0.0,0.0,0.0,0.0,0.7,484.15,4.60099983215332
0.0,0.0,0.0,0.0,0.0,0.0,0.0,0.0,0.0,0.0,0.0,0.0,0.0,0.0,0.0,0.0,0.0,0.0,0.0,0.0,0.0,0.675,532.15,4.585999965667725
0.0,0.0,0.0,0.0,0.0,0.0,0.0,0.0,0.0,0.0,0.0,0.0,0.0,0.0,0.0,0.0,0.0,0.0,0.0,0.0,0.0,0.65,589.15,4.540999889373779
0.0,0.0,0.0,0.0,0.0,0.0,0.0,0.0,0.0,0.0,0.0,0.0,0.0,0.0,0.0,0.0,0.0,0.0,0.0,0.0,0.0,0.625,566.15,4.570000171661377
0.0,0.0,0.0,0.0,0.0,0.0,0.0,0.0,0.0,0.0,0.0,0.0,0.0,0.0,0.0,0.0,0.0,0.0,0.0,0.0,0.0,0.6,565.15,4.604000091552734
0.0,0.0,0.0,0.0,0.0,0.0,0.0,0.0,0.0,0.0,0.0,0.0,0.0,0.0,0.0,0.0,0.0,0.0,0.0,0.0,0.0,0.575,566.15,4.6539998054504395
0.0,0.0,0.0,0.0,0.0,0.0,0.0,0.0,0.0,0.0,0.0,0.0,0.0,0.0,0.0,0.0,0.0,0.0,0.0,0.0,0.0,0.8,376.15,4.755000114440918
0.0,0.0,0.0,0.0,0.0,0.0,0.0,0.0,0.0,0.0,0.0,0.0,0.0,0.0,0.0,0.0,0.0,0.0,0.0,0.0,0.0,0.775,389.15,4.75600004196167
0.0,0.0,0.0,0.0,0.0,0.0,0.0,0.0,0.0,0.0,0.0,0.0,0.0,0.0,0.0,0.0,0.0,0.0,0.0,0.0,0.0,0.75,411.15,4.756999969482422
0.0,0.0,0.0,0.0,0.0,0.0,0.0,0.0,0.0,0.0,0.0,0.0,0.0,0.0,0.0,0.0,0.0,0.0,0.0,0.0,0.0,0.725,435.15,4.757999897003174
0.0,0.0,0.0,0.0,0.0,0.0,0.0,0.0,0.0,0.0,0.0,0.0,0.0,0.0,0.0,0.0,0.0,0.0,0.0,0.0,0.0,0.7,457.15,4.756999969482422
0.0,0.0,0.0,0.0,0.0,0.0,0.0,0.0,0.0,0.0,0.0,0.0,0.0,0.0,0.0,0.0,0.0,0.0,0.0,0.0,0.0,0.675,486.15,4.735000133514404
0.0,0.0,0.0,0.0,0.0,0.0,0.0,0.0,0.0,0.0,0.0,0.0,0.0,0.0,0.0,0.0,0.0,0.0,0.0,0.0,0.0,0.65,533.15,4.7129998207092285
0.0,0.0,0.0,0.0,0.0,0.0,0.0,0.0,0.0,0.0,0.0,0.0,0.0,0.0,0.0,0.0,0.0,0.0,0.0,0.0,0.0,0.625,541.15,4.710000038146973
0.0,0.0,0.0,0.0,0.0,0.0,0.0,0.0,0.0,0.0,0.0,0.0,0.0,0.0,0.0,0.0,0.0,0.0,0.0,0.0,0.0,0.6,543.15,4.745999813079834
0.0,0.0,0.0,0.0,0.0,0.0,0.0,0.0,0.0,0.0,0.0,0.0,0.0,0.0,0.0,0.0,0.0,0.0,0.0,0.0,0.0,0.75,406.15,4.888999938964844
0.0,0.0,0.0,0.0,0.0,0.0,0.0,0.0,0.0,0.0,0.0,0.0,0.0,0.0,0.0,0.0,0.0,0.0,0.0,0.0,0.0,0.725,411.15,4.888999938964844
0.0,0.0,0.0,0.0,0.0,0.0,0.0,0.0,0.0,0.0,0.0,0.0,0.0,0.0,0.0,0.0,0.0,0.0,0.0,0.0,0.0,0.7,435.15,4.908999919891357
0.0,0.0,0.0,0.0,0.0,0.0,0.0,0.0,0.0,0.0,0.0,0.0,0.0,0.0,0.0,0.0,0.0,0.0,0.0,0.0,0.0,0.675,461.15,4.873000144958496
0.0,0.0,0.0,0.0,0.0,0.0,0.0,0.0,0.0,0.0,0.0,0.0,0.0,0.0,0.0,0.0,0.0,0.0,0.0,0.0,0.0,0.65,501.15,4.872000217437744
0.0,0.0,0.0,0.0,0.0,0.0,0.0,0.0,0.0,0.0,0.0,0.0,0.0,0.0,0.0,0.0,0.0,0.0,0.0,0.0,0.0,0.625,532.15,4.86299991607666
0.0,0.0,0.0,0.0,0.0,0.0,0.0,0.0,0.0,0.0,0.0,0.0,0.0,0.0,0.0,0.0,0.0,0.0,0.0,0.0,0.0,0.6,523.15,4.848999977111816
0.0,0.0,0.0,0.0,0.0,0.0,0.0,0.0,0.0,0.0,0.0,0.0,0.0,0.0,0.0,0.0,0.0,0.0,0.0,0.0,0.0,0.575,530.15,4.916999816894531
0.0,0.0,0.0,0.0,0.0,0.0,0.0,0.0,0.0,0.0,0.0,0.0,0.0,0.0,0.0,0.0,0.0,0.0,0.0,0.0,0.0,0.55,533.15,4.986000061035156
0.0,0.0,0.0,0.0,0.0,0.0,0.0,0.0,0.0,0.0,0.0,0.0,0.0,0.0,0.0,0.0,0.0,0.0,0.0,0.0,0.0,0.6375,548.15,4.763999938964844
0.0,0.0,0.0,0.0,0.0,0.0,0.0,0.0,0.0,0.0,0.0,0.0,0.0,0.0,0.0,0.0,0.0,0.0,0.0,0.0,0.0,0.6,509.15,4.991000175476074
0.2806280628062806,0.0,0.0,0.0,0.0,0.0,0.0,0.0,0.1403140314031403,0.0,0.0,0.0,0.0,0.0,0.0,0.3444344434443444,0.0,0.0,0.0,0.2296229622962296,0.0,0.0,724.15,4.788000106811523
0.0,0.0,0.0,0.25,0.0,0.0,0.0,0.0,0.0,0.5,0.0,0.0,0.0,0.0,0.0,0.0,0.0,0.25,0.0,0.0,0.0,0.0,625.15,3.619999885559082
0.0,0.0,0.0,0.2,0.0,0.05,0.0,0.0,0.0,0.5,0.0,0.0,0.0,0.0,0.0,0.0,0.0,0.25,0.0,0.0,0.0,0.0,638.15,4.025000095367432
0.0,0.0,0.0,0.15,0.0,0.1,0.0,0.0,0.0,0.5,0.0,0.0,0.0,0.0,0.0,0.0,0.0,0.25,0.0,0.0,0.0,0.0,648.15,4.288000106811523
0.0,0.0,0.0,0.1,0.0,0.15,0.0,0.0,0.0,0.5,0.0,0.0,0.0,0.0,0.0,0.0,0.0,0.25,0.0,0.0,0.0,0.0,673.15,4.486000061035156
0.0,0.0,0.0,0.0,0.0,0.0,0.0,0.0,0.0,0.0,0.0,0.5,0.0,0.0,0.0,0.0,0.0,0.0,0.0,0.0,0.0,0.0,556.15,3.503999948501587
0.0,0.0,0.0,0.0,0.0,0.0,0.0,0.0,0.0,0.0,0.0,0.45,0.0,0.0,0.0,0.0,0.0,0.0,0.0,0.05,0.0,0.0,558.15,3.811000108718872
0.0,0.0,0.0,0.0,0.0,0.0,0.0,0.0,0.0,0.0,0.0,0.4,0.0,0.0,0.0,0.0,0.0,0.0,0.0,0.1,0.0,0.0,567.15,3.9609999656677246
0.0,0.0,0.0,0.0,0.0,0.0,0.0,0.0,0.0,0.0,0.0,0.35,0.0,0.0,0.0,0.0,0.0,0.0,0.0,0.15,0.0,0.0,577.15,4.296000003814697
0.0,0.0,0.0,0.0,0.0,0.0,0.0,0.0,0.0,0.0,0.0,0.3,0.0,0.0,0.0,0.0,0.0,0.0,0.0,0.2,0.0,0.0,574.15,4.622000217437744
0.0,0.0,0.0,0.0,0.0,0.0,0.0,0.0,0.0,0.0,0.0,0.25,0.0,0.0,0.0,0.0,0.0,0.0,0.0,0.25,0.0,0.0,585.15,5.184000015258789
0.0,0.5,0.0,0.0,0.0,0.0,0.0,0.0,0.0,0.0,0.0,0.5,0.0,0.0,0.0,0.0,0.0,0.0,0.0,0.0,0.0,0.0,709.15,2.8399999141693115
0.0,0.5,0.0,0.0,0.0,0.0,0.0,0.0,0.0,0.0,0.0,0.45,0.0,0.0,0.0,0.0,0.0,0.0,0.0,0.0,0.0,0.0,752.15,3.0899999141693115
0.0,0.5,0.0,0.0,0.0,0.0,0.0,0.0,0.0,0.0,0.0,0.4,0.0,0.0,0.0,0.0,0.0,0.0,0.0,0.0,0.0,0.0,793.15,3.2899999618530273
0.0,0.5,0.0,0.0,0.0,0.0,0.0,0.0,0.0,0.0,0.0,0.35,0.0,0.0,0.0,0.0,0.0,0.0,0.0,0.0,0.0,0.0,814.15,3.5299999713897705
0.0,0.5,0.0,0.0,0.0,0.0,0.0,0.0,0.0,0.0,0.0,0.3,0.0,0.0,0.0,0.0,0.0,0.0,0.0,0.0,0.0,0.0,845.15,3.740000009536743
0.0,0.5,0.0,0.0,0.0,0.0,0.0,0.0,0.0,0.2,0.0,0.3,0.0,0.0,0.0,0.0,0.0,0.0,0.0,0.0,0.0,0.0,844.15,2.7300000190734863
0.0,0.5,0.0,0.0,0.0,0.0,0.0,0.0,0.0,0.15,0.0,0.3,0.0,0.0,0.0,0.0,0.0,0.0,0.0,0.0,0.0,0.0,845.15,2.9600000381469727
0.0,0.5,0.0,0.0,0.0,0.0,0.0,0.0,0.0,0.1,0.0,0.3,0.0,0.0,0.0,0.0,0.0,0.0,0.0,0.0,0.0,0.0,842.15,3.2100000381469727
0.0,0.5,0.0,0.0,0.0,0.0,0.0,0.0,0.0,0.05,0.0,0.3,0.0,0.0,0.0,0.0,0.0,0.0,0.0,0.0,0.0,0.0,830.15,3.490000009536743
0.0,0.0,0.0,0.0,0.0,0.0,0.0,0.0,0.0,0.44,0.0,0.56,0.0,0.0,0.0,0.0,0.0,0.0,0.0,0.0,0.0,0.0,833.15,3.549999952316284
0.0,0.0,0.0,0.0,0.0,0.0,0.0,0.0,0.0,0.5,0.0,0.5,0.0,0.0,0.0,0.0,0.0,0.0,0.0,0.0,0.0,0.0,843.15,3.369999885559082
0.0,0.0,0.0,0.0,0.0,0.0,0.0,0.0,0.0,0.5,0.0,0.0,0.0,0.0,0.0,0.0,0.0,0.0,0.0,0.0,0.0,0.0,818.15,3.336999893188477
0.0,0.0,0.0,0.127,0.0,0.0,0.0,0.0,0.0,0.833,0.0,0.0,0.0,0.0,0.0,0.0,0.0,0.0,0.0,0.0,0.0,0.0,728.15,2.190000057220459
0.0,0.0,0.0,0.0,0.0,0.0,0.0,0.0,0.1,0.5,0.0,0.0,0.4,0.0,0.0,0.0,0.0,0.0,0.0,0.0,0.0,0.0,688.15,2.569999933242798
0.0,0.0,0.0,0.1,0.0,0.0,0.0,0.0,0.1,0.5,0.0,0.0,0.3,0.0,0.0,0.0,0.0,0.0,0.0,0.0,0.0,0.0,661.15,2.5999999046325684
0.0,0.0,0.0,0.2,0.0,0.0,0.0,0.0,0.1,0.5,0.0,0.0,0.2,0.0,0.0,0.0,0.0,0.0,0.0,0.0,0.0,0.0,668.15,2.515000104904175
0.0,0.0,0.0,0.3,0.0,0.0,0.0,0.0,0.1,0.5,0.0,0.0,0.1,0.0,0.0,0.0,0.0,0.0,0.0,0.0,0.0,0.0,638.15,2.5299999713897705
0.0,0.0,0.0,0.4,0.0,0.0,0.0,0.0,0.1,0.5,0.0,0.0,0.0,0.0,0.0,0.0,0.0,0.0,0.0,0.0,0.0,0.0,665.15,2.5199999809265137
0.0,0.0,0.0,0.0,0.0,0.0,0.0,0.0,0.1,0.0,0.0,0.0,0.0,0.0,0.0,0.0,0.0,0.0,0.0,0.0,0.5,0.0,512.15,4.539999961853027
0.0,0.0,0.0,0.0,0.0,0.0,0.0,0.0,0.15,0.0,0.0,0.0,0.0,0.0,0.0,0.0,0.0,0.0,0.0,0.0,0.5,0.0,509.15,4.526000022888184
0.0,0.0,0.0,0.0,0.0,0.0,0.0,0.0,0.2,0.0,0.0,0.0,0.0,0.0,0.0,0.0,0.0,0.0,0.0,0.0,0.5,0.0,508.15,4.500999927520752
0.0,0.0,0.0,0.0,0.0,0.0,0.0,0.0,0.0,0.0,0.0,0.0,0.0,0.0,0.0,0.0,0.0,0.0,0.0,0.0,0.5,0.0,512.15,4.577000141143799
0.0,0.0,0.0,0.0,0.0,0.0,0.0,0.0,0.05,0.0,0.0,0.0,0.0,0.0,0.0,0.0,0.0,0.0,0.0,0.0,0.5,0.0,514.15,4.677999973297119
0.5375,0.0,0.0,0.0,0.0,0.0,0.0,0.0,0.1825,0.0,0.0,0.0,0.0,0.09,0.0,0.0,0.09,0.0,0.0,0.09,0.0,0.0,781.15,3.964999914169311
0.0,0.4,0.0,0.0,0.0,0.0,0.0,0.0,0.0,0.1,0.0,0.0,0.0,0.0,0.0,0.0,0.0,0.5,0.0,0.0,0.0,0.0,671.15,4.96999979019165
0.0,0.36,0.0,0.0,0.0,0.0,0.0,0.0,0.0,0.09,0.0,0.0,0.0,0.0,0.0,0.0,0.0,0.45,0.0,0.0,0.1,0.0,669.15,5.139999866485596
0.0,0.32,0.0,0.0,0.0,0.0,0.0,0.0,0.0,0.08,0.0,0.0,0.0,0.0,0.0,0.0,0.0,0.4,0.0,0.0,0.2,0.0,668.15,5.159999847412109
0.0,0.28,0.0,0.0,0.0,0.0,0.0,0.0,0.0,0.07,0.0,0.0,0.0,0.0,0.0,0.0,0.0,0.35,0.0,0.0,0.3,0.0,664.15,5.190000057220459
0.0,0.24,0.0,0.0,0.0,0.0,0.0,0.0,0.0,0.06,0.0,0.0,0.0,0.0,0.0,0.0,0.0,0.3,0.0,0.0,0.4,0.0,651.15,5.309999942779541
0.0,0.2,0.0,0.0,0.0,0.0,0.0,0.0,0.0,0.05,0.0,0.0,0.0,0.0,0.0,0.0,0.0,0.25,0.0,0.0,0.5,0.0,643.15,5.369999885559082
0.0,0.16,0.0,0.0,0.0,0.0,0.0,0.0,0.0,0.04,0.0,0.0,0.0,0.0,0.0,0.0,0.0,0.2,0.0,0.0,0.6,0.0,636.15,5.380000114440918
0.0,0.12,0.0,0.0,0.0,0.0,0.0,0.0,0.0,0.03,0.0,0.0,0.0,0.0,0.0,0.0,0.0,0.15,0.0,0.0,0.7,0.0,627.15,5.420000076293945
0.0,0.36,0.0,0.0,0.0,0.0,0.0,0.0,0.0,0.04,0.0,0.0,0.0,0.0,0.0,0.0,0.0,0.4,0.0,0.0,0.2,0.0,647.15,5.090000152587891
0.0,0.28,0.0,0.0,0.0,0.0,0.0,0.0,0.0,0.12,0.0,0.0,0.0,0.0,0.0,0.0,0.0,0.4,0.0,0.0,0.2,0.0,640.15,5.210000038146973
0.0,0.18,0.0,0.0,0.0,0.0,0.0,0.0,0.0,0.02,0.0,0.0,0.0,0.0,0.0,0.0,0.0,0.2,0.0,0.0,0.6,0.0,629.15,5.329999923706055
0.0,0.14,0.0,0.0,0.0,0.0,0.0,0.0,0.0,0.06,0.0,0.0,0.0,0.0,0.0,0.0,0.0,0.2,0.0,0.0,0.6,0.0,624.15,5.489999771118164
0.0,0.0,0.0,0.0,0.0,0.2,0.0,0.0,0.0,0.0,0.0,0.0,0.0,0.0,0.0,0.0,0.0,0.0,0.0,0.0,0.75,0.0,682.15,5.190000057220459
0.0,0.0,0.0,0.0,0.0,0.2,0.0,0.0,0.0,0.0,0.0,0.0,0.0,0.0,0.0,0.0,0.0,0.0,0.0,0.0,0.7,0.0,680.15,5.340000152587891
0.0,0.0,0.0,0.0,0.0,0.2,0.0,0.0,0.0,0.0,0.0,0.0,0.0,0.0,0.0,0.0,0.0,0.0,0.0,0.0,0.65,0.0,672.15,5.519999980926514
0.0,0.0,0.0,0.0,0.0,0.2,0.0,0.0,0.0,0.0,0.0,0.0,0.0,0.0,0.0,0.0,0.0,0.0,0.0,0.0,0.6,0.0,662.15,5.670000076293945
0.0,0.0,0.0,0.0,0.0,0.2,0.0,0.0,0.0,0.0,0.0,0.0,0.0,0.0,0.0,0.0,0.0,0.0,0.0,0.0,0.55,0.0,646.15,5.840000152587891
0.6,0.0,0.0,0.065,0.0,0.0,0.0,0.0,0.0,0.335,0.0,0.0,0.0,0.0,0.0,0.0,0.0,0.0,0.0,0.0,0.0,0.0,718.15,2.1500000953674316
0.25,0.0,0.0,0.125,0.0,0.0,0.0,0.0,0.0,0.625,0.0,0.0,0.0,0.0,0.0,0.0,0.0,0.0,0.0,0.0,0.0,0.0,688.15,2.180000066757202
0.74,0.0,0.0,0.043,0.01,0.0,0.0,0.0,0.0,0.207,0.0,0.0,0.0,0.0,0.0,0.0,0.0,0.0,0.0,0.0,0.0,0.0,715.15,2.180000066757202
0.0,0.0,0.0,0.2,0.0,0.0,0.0,0.0,0.0,0.8,0.0,0.0,0.0,0.0,0.0,0.0,0.0,0.0,0.0,0.0,0.0,0.0,685.15,2.069999933242798
0.425,0.0,0.0,0.15,0.0,0.0,0.0,0.0,0.0,0.425,0.0,0.0,0.0,0.0,0.0,0.0,0.0,0.0,0.0,0.0,0.0,0.0,763.15,2.309999942779541
0.815,0.0,0.0,0.049,0.013,0.0,0.0,0.0,0.005,0.118,0.0,0.0,0.0,0.0,0.0,0.0,0.0,0.0,0.0,0.0,0.0,0.0,813.15,2.2200000286102295
0.815,0.0,0.0,0.0,0.013,0.0,0.0,0.0,0.0,0.118,0.0,0.0,0.054,0.0,0.0,0.0,0.0,0.0,0.0,0.0,0.0,0.0,762.15,2.140000104904175
1.0,0.0,0.0,0.0,0.0,0.0,0.0,0.0,0.0,0.0,0.0,0.0,0.0,0.0,0.0,0.0,0.0,0.0,0.0,0.0,0.0,0.0,1403.15,2.200000047683716
0.0028002800280027,0.0,0.0903090309030902,0.0,0.0,0.0,0.0,0.0,0.0,0.4049404940494048,0.0,0.0888088808880887,0.1342134213421341,0.0,0.1276127612761275,0.0,0.0,0.0,0.000100010001,0.0,0.0,0.0,870.15,4.989999771118164
0.2140363861856515,0.0,0.0117019893381874,0.0,0.0,0.0,0.0,0.0,0.0,0.1688287008791494,0.0,0.3163537801426241,0.0,0.0,0.1393236850264544,0.0303051518758188,0.0,0.0,0.0001300221037576,0.0,0.0,0.0,858.15,4.929999828338623
0.1465087905274316,0.0,0.060303618217093,0.0,0.0,0.0,0.0,0.0,0.0,0.291617497049823,0.0,0.2728163689821389,0.0480028801728103,0.0,0.0846050763045782,0.0067004020241214,0.0,0.0,4.000240014400864e-05,0.0,0.0,0.0,823.15,4.800000190734863
0.068407524827731,0.0,0.023302563281961,0.0,0.0,0.0,0.0,0.0,0.0,0.3478382622088429,0.0,0.281730990408945,0.011301243136745,0.0,0.124013641500565,0.0081008910980207,0.0,0.0,0.0001900209022992,0.0,0.0,0.0,871.15,4.949999809265137
0.1545077253862693,0.0,0.064203210160508,0.0,0.0,0.0,0.0,0.0,0.0,0.2949147457372869,0.0,0.1864093204660233,0.0411020551027551,0.0,0.1321066053302665,0.0036001800090004,0.0,0.0,5.000250012500626e-05,0.0,0.0,0.0,861.15,4.889999866485596
0.1372,0.0,0.0507,0.0,0.0,0.0,0.0,0.0,0.0,0.2942,0.0,0.2467,0.0223,0.0,0.1163,0.0,0.0,0.0,0.0,0.0,0.0,0.0,869.15,4.900000095367432
0.1819654265689518,0.0,0.060788450194463,0.0,0.0,0.0,0.0,0.0,0.0,0.2342554914566232,0.0,0.261550305441966,0.0175966566352393,0.0,0.1201771663383956,0.0057988982093402,0.0,0.0,8.998290324838278e-05,0.0,0.0,0.0,870.15,4.889999866485596
0.1306947722091116,0.0,0.0470981160753569,0.0,0.0,0.0,0.0,0.0,0.0,0.2856885724571017,0.0,0.2511899524019039,0.0371985120595176,0.0,0.1267949282028719,0.0034998600055997,0.0,0.0,0.0001399944002239,0.0,0.0,0.0,845.15,4.920000076293945
0.1426928653567321,0.0,0.0359982000899955,0.0,0.0,0.0,0.0,0.0,0.0,0.3211839408029598,0.0,0.2029898505074746,0.0270986450677466,0.0,0.1202939853007349,0.0060996950152492,0.0,0.0,4.999750012499375e-05,0.0,0.0,0.0,871.15,4.900000095367432
0.0957162717662002,0.0,0.0520088415030555,0.0,0.0,0.0,0.0,0.0,0.0,0.3289559225068261,0.0,0.2615444625586349,0.022603842653251,0.0,0.1145194683096126,0.0,0.0,0.0,0.0002300391066481,0.0,0.0,0.0,864.15,4.900000095367432
