Repository: dorukdogular/vitreos

# Data

## Source

Glass property data is sourced from the [SciGlass database](https://github.com/epam/SciGlass) (EPAM Systems), made available under the [Open Database License (ODbL)](https://opendatacommons.org/licenses/odbl/1-0/). Accessed via the [glasspy](https://github.com/drcassar/glasspy) Python library.

## Files tracked in git

| File | Description |
|---|---|
| `clean.csv` | Deduplicated glass-forming ability dataset (11858 rows) |
| `tg_dataset.csv` | 76377 glasses with Tg (K) and 22 oxide mol% features |
| `tg_density_dataset.csv` | 31173 glasses with both Tg (K) and density (g/cm³) |

File: data/tg_density_dataset.csv (part 90 of 109)
SiO2,P2O5,ZrO2,Na2O,Al2O3,Fe2O3,CaO,MgO,K2O,B2O3,BaO,ZnO,Li2O,SrO,La2O3,TiO2,Nb2O5,PbO,Sb2O3,Bi2O3,TeO2,Se,Tg,density
0.04790047900479,0.0,0.07490074900749,0.0,0.0,0.0,0.0,0.0,0.0,0.3388033880338804,0.0,0.2523025230252302,0.03680036800368,0.0,0.1272012720127201,0.0,0.0,0.0,9.000090000900009e-05,0.0,0.0,0.0,848.15,4.960000038146973
0.1822927082916683,0.0,0.0752969881204751,0.0,0.0,0.0,0.0,0.0,0.0,0.2032918683252669,0.0,0.2817887284508619,0.0235990560377584,0.0,0.1150953961841526,0.0,0.0,0.0,3.999840006399743e-05,0.0,0.0,0.0,855.15,4.940000057220459
0.1456014560145601,0.0,0.05760057600576,0.0,0.0,0.0,0.0,0.0,0.0,0.2795027950279502,0.0,0.2375023750237502,0.03350033500335,0.0,0.1173011730117301,0.00760007600076,0.0,0.0,9.000090000900007e-05,0.0,0.0,0.0,853.15,4.949999809265137
0.1466249262374603,0.0,0.0349059340087814,0.0,0.0,0.0,0.0,0.0,0.0,0.3176540011802006,0.0,0.2415410619805366,0.0190032305491933,0.0,0.1067181420841543,0.0044007481271816,0.0,0.0,0.0001300221037576,0.0,0.0,0.0,865.15,4.900000095367432
0.1267885890269875,0.0,0.0430961213490785,0.0,0.0,0.0,0.0,0.0,0.0,0.3179713825755682,0.0,0.2466777989980901,0.0268975792178703,0.0,0.1099901008909198,0.0059994600485956,0.0,0.0,8.999190072893438e-05,0.0,0.0,0.0,868.15,4.869999885559082
0.1339026780535611,0.0,0.0432008640172803,0.0,0.0,0.0,0.0,0.0,0.0,0.3065061301226024,0.0,0.2603052061041221,0.0149002980059601,0.0,0.1168023360467209,0.00470009400188,0.0,0.0,0.000180003600072,0.0,0.0,0.0,867.15,4.849999904632568
0.10930109301093,0.0,0.04020040200402,0.0,0.0,0.0,0.0,0.0,0.0,0.3272032720327202,0.0,0.2435024350243502,0.02420024200242,0.0,0.1156011560115601,0.00590005900059,0.0,0.0,9.000090000900007e-05,0.0,0.0,0.0,863.15,4.889999866485596
0.1365945362185512,0.0,0.0282988680452781,0.0,0.0,0.0,0.0,0.0,0.0,0.3146874125034998,0.0,0.2483900643974241,0.0281988720451181,0.0,0.1057957681692732,0.0065997360105595,0.0,0.0,3.9998400063997445e-05,0.0,0.0,0.0,854.15,4.849999904632568
0.1151953921843126,0.0,0.0548978040878364,0.0,0.0,0.0,0.0,0.0,0.0,0.3192872285108596,0.0,0.2346906123755049,0.0253989840406383,0.0,0.1080956761729531,0.0072997080116795,0.0,0.0,0.0001399944002239,0.0,0.0,0.0,866.15,4.880000114440918
0.1293142245647021,0.0,0.0562061826800948,0.0,0.0,0.0,0.0,0.0,0.0,0.3022332456570222,0.0,0.2479272719999199,0.0288031683485183,0.0,0.1036113972536978,0.0045004950544559,0.0,0.0,9.00099010891198e-05,0.0,0.0,0.0,853.15,4.860000133514404
0.1121123323565592,0.0,0.0430047305203572,0.0,0.0,0.0,0.0,0.0,0.0,0.3264359079498744,0.0,0.2490273930132314,0.0234025742831711,0.0,0.1179129704267469,0.0041004510496154,0.0,0.0,9.000990108911978e-05,0.0,0.0,0.0,866.15,4.860000133514404
0.1087054352717636,0.0,0.0433021651082554,0.0,0.0,0.0,0.0,0.0,0.0,0.311515575778789,0.0,0.2516125806290315,0.0270013500675033,0.0,0.1236061803090154,0.0052002600130006,0.0,0.0,5.000250012500626e-05,0.0,0.0,0.0,864.15,4.920000076293945
0.1148896599306062,0.0,0.0467957883790458,0.0,0.0,0.0,0.0,0.0,0.0,0.3076723094921457,0.0,0.2473777360037596,0.0230979211870931,0.0,0.1266885980261776,0.0045995860372566,0.0,0.0,8.99919007289344e-05,0.0,0.0,0.0,868.15,4.920000076293945
0.1126011260112601,0.0,0.04410044100441,0.0,0.0,0.0,0.0,0.0,0.0,0.3104031040310402,0.0,0.2501025010250102,0.02340023400234,0.0,0.1219012190121901,0.00540005400054,0.0,0.0,9.000090000900007e-05,0.0,0.0,0.0,868.15,4.909999847412109
0.1145839582458455,0.0,0.0463935049093126,0.0,0.0,0.0,0.0,0.0,0.0,0.3087567740516327,0.0,0.2463655088287639,0.0242965984762133,0.0,0.1244825724398583,0.0063991041254224,0.0,0.0,0.0001399804027436,0.0,0.0,0.0,867.15,4.909999847412109
0.1147057352867643,0.0,0.0445022251112555,0.0,0.0,0.0,0.0,0.0,0.0,0.3127156357817891,0.0,0.248212410620531,0.0220011000550027,0.0,0.1213060653032651,0.0061003050152507,0.0,0.0,5.0002500125006255e-05,0.0,0.0,0.0,869.15,4.909999847412109
0.1168824676298555,0.0,0.0471929210618407,0.0,0.0,0.0,0.0,0.0,0.0,0.306654001899715,0.0,0.2471629255611657,0.0247962805579163,0.0,0.1231815227715842,0.0046992951057341,0.0,0.0,4.9992501124831266e-05,0.0,0.0,0.0,867.15,4.920000076293945
0.1097956081756729,0.0,0.0447982080716771,0.0,0.0,0.0,0.0,0.0,0.0,0.3138874445022199,0.0,0.249390024399024,0.0216991320347186,0.0,0.1233950641974321,0.0055997760089596,0.0,0.0,0.0001399944002239,0.0,0.0,0.0,869.15,4.920000076293945
0.1144896959273665,0.0,0.0470957613814756,0.0,0.0,0.0,0.0,0.0,0.0,0.3121719045285924,0.0,0.2476777090061894,0.0211980921717045,0.0,0.1223889849913508,0.0048995590396864,0.0,0.0,8.99919007289344e-05,0.0,0.0,0.0,870.15,4.909999847412109
0.1155127063977037,0.0,0.0420046205082559,0.0,0.0,0.0,0.0,0.0,0.0,0.3162347858264409,0.0,0.2493274260168618,0.0228025082759103,0.0,0.1208132894618407,0.0057006270689775,0.0,0.0,9.000990108911978e-05,0.0,0.0,0.0,867.15,4.900000095367432
0.1103,0.0,0.043,0.0,0.0,0.0,0.0,0.0,0.0,0.3275,0.0,0.25,0.0222,0.0,0.1294,0.0041,0.0,0.0,0.0,0.0,0.0,0.0,868.15,4.869999885559082
0.1084945752712364,0.0,0.0431978401079946,0.0,0.0,0.0,0.0,0.0,0.0,0.3115844207789611,0.0,0.2516874156292186,0.0270986450677466,0.0,0.1240937953102345,0.0050997450127493,0.0,0.0,4.999750012499376e-05,0.0,0.0,0.0,863.15,4.920000076293945
0.1126011260112601,0.0,0.04680046800468,0.0,0.0,0.0,0.0,0.0,0.0,0.3099030990309903,0.0,0.2476024760247602,0.02260022600226,0.0,0.1351013510135101,0.00460004600046,0.0,0.0,9.000090000900009e-05,0.0,0.0,0.0,868.15,4.920000076293945
0.1120011200112001,0.0,0.04420044200442,0.0,0.0,0.0,0.0,0.0,0.0,0.3104031040310403,0.0,0.2498024980249802,0.0230002300023,0.0,0.1331013310133101,0.00540005400054,0.0,0.0,9.000090000900009e-05,0.0,0.0,0.0,868.15,4.909999847412109
0.1187893089621933,0.0,0.0464958153766161,0.0,0.0,0.0,0.0,0.0,0.0,0.3056724894759471,0.0,0.2449779519843213,0.0247977682008619,0.0,0.1339879410853023,0.0063994240518353,0.0,0.0,8.999190072893438e-05,0.0,0.0,0.0,867.15,4.909999847412109
0.1166941652917354,0.0,0.0426978651067446,0.0,0.0,0.0,0.0,0.0,0.0,0.3098845057747113,0.0,0.2492875356232188,0.0220988950552472,0.0,0.1282935853207339,0.0058997050147492,0.0,0.0,4.999750012499376e-05,0.0,0.0,0.0,869.15,4.900000095367432
0.1208939553022348,0.0,0.0572971351432428,0.0,0.0,0.0,0.0,0.0,0.0,0.3043847807609619,0.0,0.2447877606119693,0.0244987750612469,0.0,0.1226938653067346,0.0046997650117494,0.0,0.0,4.999750012499375e-05,0.0,0.0,0.0,866.15,4.900000095367432
0.1126943652817359,0.0,0.0448977551122443,0.0,0.0,0.0,0.0,0.0,0.0,0.3215839208039597,0.0,0.2351882405879706,0.0184990750462476,0.0,0.1271936403179841,0.0041997900104994,0.0,0.0,4.999750012499375e-05,0.0,0.0,0.0,872.15,4.929999828338623
0.1142897139257467,0.0,0.0469957703806657,0.0,0.0,0.0,0.0,0.0,0.0,0.3123718865302123,0.0,0.2481776640102391,0.0224979751822336,0.0,0.1196892279694827,0.0048995590396864,0.0,0.0,8.99919007289344e-05,0.0,0.0,0.0,869.15,4.900000095367432
0.1133056652832641,0.0,0.0336016800840042,0.0,0.0,0.0,0.0,0.0,0.0,0.3267163358167909,0.0,0.2376118805940297,0.0228011400570028,0.0,0.1455072753637682,0.0060003000150007,0.0,0.0,5.0002500125006255e-05,0.0,0.0,0.0,871.15,4.929999828338623
0.4247424742474247,0.0,0.0,0.0,0.0151015101510151,0.0,0.0,0.0991099109910991,0.0,0.1305130513051305,0.3305330533053305,0.0,0.0,0.0,0.0,0.0,0.0,0.0,0.0,0.0,0.0,0.0,895.15,3.809999942779541
0.4405999999999999,0.0,0.0,0.0,0.0151999999999999,0.0,0.0,0.1493,0.0,0.1036999999999999,0.2897999999999999,0.0,0.0,0.0,0.0,0.0,0.0,0.0,0.0,0.0,0.0,0.0,907.15,3.700000047683716
0.5409,0.0,0.0,0.0,0.0,0.0,0.0,0.0,0.0,0.1413,0.2738,0.0,0.0,0.0,0.0,0.044,0.0,0.0,0.0,0.0,0.0,0.0,941.15,3.5799999237060547
0.5105489451054894,0.0,0.0,0.0,0.0,0.0,0.0312968703129687,0.0,0.0,0.140985901409859,0.2732726727327267,0.0,0.0,0.0,0.0,0.0438956104389561,0.0,0.0,0.0,0.0,0.0,0.0,935.15,3.559999942779541
0.5136,0.0,0.0,0.0,0.0103,0.0,0.0,0.0,0.0,0.0438,0.3119,0.0,0.0,0.1204,0.0,0.0,0.0,0.0,0.0,0.0,0.0,0.0,921.15,3.9700000286102295
0.5149,0.0,0.0,0.0,0.0095,0.0,0.0,0.0,0.0,0.0972,0.3784,0.0,0.0,0.0,0.0,0.0,0.0,0.0,0.0,0.0,0.0,0.0,916.15,3.930000066757202
0.4215,0.0,0.0,0.0,0.0143,0.0,0.0,0.0705,0.0,0.131,0.3325000000000001,0.0,0.0,0.0,0.0,0.0,0.0,0.0,0.0,0.0,0.0,0.0,915.15,3.9200000762939458
0.4251425142514251,0.0,0.0,0.0,0.015001500150015,0.0,0.0,0.0399039903990399,0.0,0.1299129912991299,0.33003300330033,0.0,0.0,0.0,0.0,0.0,0.0,0.0,0.0,0.0,0.0,0.0,932.15,3.990000009536743
0.6829999999999999,0.0,0.0,0.0,0.139,0.0,0.078,0.081,0.0,0.0,0.0,0.0,0.0,0.019,0.0,0.0,0.0,0.0,0.0,0.0,0.0,0.0,1071.15,2.5999999046325684
0.6829999999999998,0.0,0.0,0.0,0.1389999999999999,0.0,0.0819999999999999,0.072,0.0,0.0,0.0,0.0,0.0,0.0239999999999999,0.0,0.0,0.0,0.0,0.0,0.0,0.0,0.0,1074.15,2.5999999046325684
0.685,0.0,0.0,0.0,0.135,0.0,0.085,0.085,0.0,0.0,0.0,0.0,0.0,0.01,0.0,0.0,0.0,0.0,0.0,0.0,0.0,0.0,1080.15,2.5299999713897705
0.682,0.0,0.0,0.0,0.143,0.0,0.085,0.07,0.0,0.0,0.0,0.0,0.0,0.02,0.0,0.0,0.0,0.0,0.0,0.0,0.0,0.0,1089.15,2.549999952316284
0.682,0.0,0.0,0.0,0.143,0.0,0.087,0.078,0.0,0.005,0.0,0.0,0.0,0.005,0.0,0.0,0.0,0.0,0.0,0.0,0.0,0.0,1079.15,2.5199999809265137
0.683,0.0,0.0,0.0,0.135,0.0,0.086,0.091,0.0,0.0,0.0,0.0,0.0,0.005,0.0,0.0,0.0,0.0,0.0,0.0,0.0,0.0,1081.15,2.5199999809265137
0.686,0.0,0.0,0.0,0.143,0.0,0.09,0.06,0.0,0.0,0.0,0.0,0.0,0.021,0.0,0.0,0.0,0.0,0.0,0.0,0.0,0.0,1091.15,2.549999952316284
0.6693000000000001,0.0,0.0,0.0,0.1319,0.0,0.0519,0.0919,0.0,0.011,0.0,0.0,0.0,0.044,0.0,0.0,0.0,0.0,0.0,0.0,0.0,0.0,1048.15,2.5899999141693115
0.6713,0.0,0.0,0.0,0.1349,0.0,0.0529,0.0979,0.0,0.0,0.0,0.0,0.0,0.043,0.0,0.0,0.0,0.0,0.0,0.0,0.0,0.0,1058.15,2.5999999046325684
0.6593000000000001,0.0,0.0,0.0,0.1082,0.0,0.0481,0.0571,0.0,0.0771999999999999,0.0,0.0,0.0,0.0501,0.0,0.0,0.0,0.0,0.0,0.0,0.0,0.0,991.15,2.509999990463257
0.6739999999999999,0.0,0.0,0.0,0.1349999999999999,0.0,0.052,0.1069999999999999,0.0,0.0,0.0,0.0,0.0,0.032,0.0,0.0,0.0,0.0,0.0,0.0,0.0,0.0,1056.15,2.569999933242798
0.6839999999999999,0.0,0.0,0.0,0.1349999999999999,0.0,0.052,0.1069999999999999,0.0,0.0,0.0,0.0,0.0,0.022,0.0,0.0,0.0,0.0,0.0,0.0,0.0,0.0,1068.15,2.549999952316284
0.684,0.0,0.0,0.0,0.135,0.0,0.071,0.1,0.0,0.0,0.0,0.0,0.0,0.01,0.0,0.0,0.0,0.0,0.0,0.0,0.0,0.0,1065.15,2.5399999618530273
0.679,0.0,0.0,0.0,0.135,0.0,0.071,0.105,0.0,0.0,0.0,0.0,0.0,0.01,0.0,0.0,0.0,0.0,0.0,0.0,0.0,0.0,1066.15,2.5399999618530273
0.6739999999999999,0.0,0.0,0.0,0.1349999999999999,0.0,0.0419999999999999,0.1169999999999999,0.0,0.0,0.0,0.0,0.0,0.032,0.0,0.0,0.0,0.0,0.0,0.0,0.0,0.0,1059.15,2.569999933242798
0.684,0.0,0.0,0.0,0.135,0.0,0.061,0.11,0.0,0.0,0.0,0.0,0.0,0.01,0.0,0.0,0.0,0.0,0.0,0.0,0.0,0.0,1068.15,2.5299999713897705
0.6772,0.0,0.0,0.0,0.1336999999999999,0.0,0.0515,0.096,0.0,0.0,0.0,0.0,0.0,0.0416,0.0,0.0,0.0,0.0,0.0,0.0,0.0,0.0,1060.15,2.5899999141693115
0.679,0.0,0.0,0.0,0.135,0.0,0.086,0.09,0.0,0.0,0.0,0.0,0.0,0.01,0.0,0.0,0.0,0.0,0.0,0.0,0.0,0.0,1064.15,2.549999952316284
0.679,0.0,0.0,0.0,0.135,0.0,0.071,0.09,0.0,0.0,0.0,0.0,0.0,0.025,0.0,0.0,0.0,0.0,0.0,0.0,0.0,0.0,1065.15,2.569999933242798
0.671,0.0,0.0,0.0,0.135,0.0,0.053,0.098,0.0,0.0,0.0,0.0,0.0,0.043,0.0,0.0,0.0,0.0,0.0,0.0,0.0,0.0,1058.15,2.5999999046325684
0.6699999999999999,0.0,0.0,0.0,0.1349999999999999,0.0,0.0539999999999999,0.0969999999999999,0.0,0.0,0.0,0.0,0.0,0.044,0.0,0.0,0.0,0.0,0.0,0.0,0.0,0.0,1056.15,2.5999999046325684
0.687,0.0,0.0,0.0,0.14,0.0,0.065,0.071,0.0,0.005,0.0,0.0,0.0,0.032,0.0,0.0,0.0,0.0,0.0,0.0,0.0,0.0,1069.15,2.559999942779541
0.684,0.0,0.0,0.0,0.135,0.0,0.071,0.076,0.0,0.0,0.0,0.0,0.0,0.034,0.0,0.0,0.0,0.0,0.0,0.0,0.0,0.0,1069.15,2.569999933242798
0.665,0.0,0.0,0.0,0.13,0.0,0.047,0.127,0.0,0.0,0.0,0.0,0.0,0.031,0.0,0.0,0.0,0.0,0.0,0.0,0.0,0.0,1067.15,2.5799999237060547
0.665,0.0,0.0,0.0,0.132,0.0,0.055,0.122,0.0,0.0,0.0,0.0,0.0,0.026,0.0,0.0,0.0,0.0,0.0,0.0,0.0,0.0,1064.15,2.5799999237060547
0.662,0.0,0.0,0.0,0.133,0.0,0.085,0.105,0.0,0.0,0.0,0.0,0.0,0.015,0.0,0.0,0.0,0.0,0.0,0.0,0.0,0.0,1068.15,2.569999933242798
0.6619999999999999,0.0,0.0,0.0,0.1369999999999999,0.0,0.0489999999999999,0.1129999999999999,0.0,0.0,0.0,0.0,0.0,0.0389999999999999,0.0,0.0,0.0,0.0,0.0,0.0,0.0,0.0,1067.15,2.5999999046325684
0.675,0.0,0.0,0.0,0.135,0.0,0.045,0.107,0.0,0.005,0.0,0.0,0.0,0.033,0.0,0.0,0.0,0.0,0.0,0.0,0.0,0.0,1069.15,2.569999933242798
0.675,0.0,0.0,0.0,0.138,0.0,0.045,0.098,0.0,0.01,0.0,0.0,0.0,0.034,0.0,0.0,0.0,0.0,0.0,0.0,0.0,0.0,1066.15,2.559999942779541
0.675,0.0,0.0,0.0,0.133,0.0,0.065,0.093,0.0,0.0,0.0,0.0,0.0,0.034,0.0,0.0,0.0,0.0,0.0,0.0,0.0,0.0,1068.15,2.5799999237060547
0.675,0.0,0.0,0.0,0.1369999999999999,0.0,0.073,0.088,0.0,0.005,0.0,0.0,0.0,0.022,0.0,0.0,0.0,0.0,0.0,0.0,0.0,0.0,1071.15,2.549999952316284
0.661,0.0,0.0,0.0,0.141,0.0,0.055,0.088,0.0,0.01,0.0,0.0,0.0,0.045,0.0,0.0,0.0,0.0,0.0,0.0,0.0,0.0,1065.15,2.5999999046325684
0.661,0.0,0.0,0.0,0.138,0.0,0.083,0.085,0.0,0.0,0.0,0.0,0.0,0.033,0.0,0.0,0.0,0.0,0.0,0.0,0.0,0.0,1069.15,2.5999999046325684
0.6759999999999999,0.0,0.0,0.0,0.13,0.0,0.088,0.0819999999999999,0.0,0.0,0.0,0.0,0.0,0.024,0.0,0.0,0.0,0.0,0.0,0.0,0.0,0.0,1070.15,2.569999933242798
0.67,0.0,0.0,0.0,0.1369999999999999,0.0,0.11,0.05,0.0,0.008,0.0,0.0,0.0,0.025,0.0,0.0,0.0,0.0,0.0,0.0,0.0,0.0,1073.15,2.569999933242798
0.665,0.0,0.0,0.0,0.135,0.0,0.045,0.09,0.0,0.005,0.0,0.0,0.0,0.06,0.0,0.0,0.0,0.0,0.0,0.0,0.0,0.0,1063.15,2.559999942779541
0.6679999999999999,0.0,0.0,0.0,0.136,0.0,0.093,0.062,0.0,0.012,0.0,0.0,0.0,0.0289999999999999,0.0,0.0,0.0,0.0,0.0,0.0,0.0,0.0,1065.15,2.619999885559082
0.2788139406970348,0.0,0.056002800140007,0.0,0.0,0.0,0.3631181559077954,0.0,0.0,0.0265013250662533,0.0,0.0,0.0386019300965048,0.0,0.0071003550177508,0.1717085854292715,0.0581029051452572,0.0,5.0002500125006255e-05,0.0,0.0,0.0,945.15,3.5910000801086426
0.3070815751054936,0.0,0.0560966342019478,0.0,0.0,0.0,0.249985000899946,0.0,0.0,0.0264984100953942,0.0564966102033878,0.0,0.0385976841389516,0.0,0.0070995740255584,0.1999880007199568,0.0580965142091474,0.0,5.999640021598704e-05,0.0,0.0,0.0,941.15,3.743000030517578
0.3071784975051746,0.0,0.0559960802743807,0.0,0.0,0.0,0.0804943653944224,0.0,0.0,0.0264981451298409,0.2259841811073225,0.0,0.0385972981891267,0.0,0.0070995030347875,0.1999860009799313,0.05809593328467,0.0,6.999510034297599e-05,0.0,0.0,0.0,948.15,4.202000141143799
0.3071092132763983,0.0,0.0560016800504015,0.0,0.0,0.0,0.0,0.0,0.0,0.0265007950238507,0.3064091922757683,0.0,0.038701161034831,0.0,0.0071002130063901,0.2000060001800054,0.0581017430522915,0.0,7.00021000630019e-05,0.0,0.0,0.0,954.15,4.394999980926514
0.3070815751054936,0.0,0.0560966342019478,0.0,0.0,0.0,0.1651900885946843,0.0,0.0,0.0264984100953942,0.1412915225086495,0.0,0.0385976841389516,0.0,0.0070995740255584,0.1999880007199568,0.0580965142091474,0.0,5.999640021598704e-05,0.0,0.0,0.0,944.15,3.9769999980926514
0.3071784975051746,0.0,0.0559960802743807,0.0,0.0,0.0,0.1086923915325927,0.0,0.0,0.0264981451298409,0.1977861549691521,0.0,0.0385972981891267,0.0,0.0070995030347875,0.1999860009799313,0.05809593328467,0.0,6.999510034297599e-05,0.0,0.0,0.0,947.15,4.129000186920166
0.2373596488596938,0.0,0.0582900906845836,0.0,0.0,0.0,0.1719707649699551,0.0,0.0,0.0275953087975044,0.1470749972504674,0.0,0.040293150164472,0.0,0.0073987422138236,0.2082645950188467,0.1016827139386304,0.0,6.998810202265615e-05,0.0,0.0,0.0,939.15,4.172999858856201
0.2315324145380352,0.0,0.0542075890624687,0.0,0.0,0.0,0.1598223751325185,0.0,0.0,0.0256035845018302,0.1366191266777348,0.0,0.0373052227311823,0.0,0.0068009521332986,0.3246454503630507,0.0234032764587042,0.0,6.0008401176164654e-05,0.0,0.0,0.0,938.15,3.9769999980926514
0.2477322051866742,0.0,0.0580075409803274,0.0,0.0,0.0,0.1710222328902757,0.0,0.0,0.0274035624631202,0.1462190084711012,0.0,0.0400052006760878,0.0,0.007300949123386,0.2070269134987548,0.0952123776090891,0.0,7.00091011831538e-05,0.0,0.0,0.0,938.15,4.144999980926514
0.2104273555562222,0.0,0.0574074629701861,0.0,0.0,0.0,0.1692219988598517,0.0,0.0,0.0271035234580495,0.1447188134457479,0.0,0.0394051226659465,0.0,0.0072009361216958,0.260833908408093,0.0836108694130236,0.0,7.00091011831538e-05,0.0,0.0,0.0,937.15,4.166999816894531
0.1921057631728951,0.0,0.0580017400522015,0.0,0.0,0.0,0.1709051271538146,0.0,0.0,0.0274008220246607,0.1462043861315839,0.0,0.0573017190515715,0.0,0.0,0.2635079052371571,0.0845025350760522,0.0,7.00021000630019e-05,0.0,0.0,0.0,912.15,4.126999855041504
0.2384594618914784,0.0,0.0564903966325724,0.0,0.0,0.0,0.1665716828139216,0.0,0.0,0.0267954447743883,0.1423757961146605,0.0,0.0303948328784106,0.0,0.0,0.2565563854144795,0.0822860113780657,0.0,6.998810202265615e-05,0.0,0.0,0.0,943.15,4.086999893188477
0.2707539718247897,0.0,0.0561904476239039,0.0,0.0,0.0,0.165471869782137,0.0,0.0,0.0264954957657198,0.1414759490886549,0.0,0.0300948838697421,0.0,0.0,0.234260175770119,0.0751872181729105,0.0,6.998810202265615e-05,0.0,0.0,0.0,938.15,4.019999980926514
0.2933823970561767,0.0,0.0561966282023078,0.0,0.0,0.0,0.1532908025518469,0.0,0.0,0.0264984100953942,0.1309921404715717,0.0,0.0300981941083535,0.0,0.0,0.2342859428434294,0.0751954882707037,0.0,5.999640021598705e-05,0.0,0.0,0.0,945.15,3.9719998836517334
0.337579745215287,0.0,0.0545967241965482,0.0,0.0,0.0,0.1492910425374477,0.0,0.0,0.0,0.1276923384596924,0.0,0.0293982361058336,0.0,0.0,0.2281863088214707,0.0731956082635041,0.0,5.999640021598704e-05,0.0,0.0,0.0,955.15,3.934999942779541
0.1467044011320339,0.0,0.0610018300549016,0.0,0.0,0.0,0.1665049951498544,0.0,0.0,0.114803444103323,0.1423042691280738,0.0,0.0326009780293408,0.0,0.0,0.2544076322289668,0.0816024480734421,0.0,7.000210006300188e-05,0.0,0.0,0.0,891.15,4.043000221252441
0.2448073442203265,0.0,0.0574017220516615,0.0,0.0,0.0,0.150404512135364,0.0,0.0,0.0270008100243007,0.1286038581157434,0.0,0.0568017040511215,0.0,0.0072002160064801,0.2394071822154664,0.076802304069122,0.0,7.000210006300188e-05,0.0,0.0,0.0,916.15,4.110000133514404
0.2522075662269867,0.0,0.0412012360370811,0.0,0.0,0.0,0.1548046441393241,0.0,0.0,0.0279008370251107,0.1324039721191635,0.0,0.0585017550526515,0.0,0.0074002220066601,0.2465073952218566,0.0790023700711021,0.0,7.000210006300188e-05,0.0,0.0,0.0,914.15,4.038000106811523
0.2599818012739108,0.0,0.0116991810573259,0.0,0.0,0.0,0.1595888287819852,0.0,0.0,0.0286979911406201,0.1364904456688031,0.0,0.0601957862949593,0.0,0.0076994610377273,0.2540822142450028,0.081494295399322,0.0,6.999510034297599e-05,0.0,0.0,0.0,906.15,4.000999927520752
0.2629552975994081,0.0,0.0,0.0,0.0,0.0,0.1613725666636672,0.0,0.0,0.0291950368437365,0.1380765269904116,0.0,0.0609896317626003,0.0,0.0077986742253816,0.2570563004289271,0.0824859773838447,0.0,6.998810202265615e-05,0.0,0.0,0.0,902.15,3.986999988555908
0.2506849589024658,0.0,0.0410975341479511,0.0,0.0,0.0,0.1655900645961242,0.0,0.0,0.027698338099714,0.119992800431974,0.0,0.0582965022098674,0.0,0.0073995560266384,0.2563846169229846,0.0727956322620642,0.0,5.999640021598704e-05,0.0,0.0,0.0,914.15,3.990000009536743
0.2714271427142714,0.0,0.0357035703570357,0.0323032303230323,0.0,0.0,0.1356135613561356,0.0,0.0,0.0223022302230223,0.1141114111411141,0.0,0.0468046804680468,0.0,0.006000600060006,0.2665266526652665,0.0676067606760676,0.0,0.0016001600160016,0.0,0.0,0.0,902.15,3.9030001163482666
0.2713728627137286,0.0,0.0356964303569643,0.0322967703229677,0.0,0.0,0.1356864313568643,0.0,0.0058994100589941,0.0222977702229777,0.113988601139886,0.0,0.0410958904109589,0.0,0.005999400059994,0.2663733626637336,0.0675932406759324,0.0,0.0016998300169983,0.0,0.0,0.0,903.15,3.890000104904175
0.2714271427142714,0.0,0.0357035703570357,0.0382038203820382,0.0,0.0,0.1357135713571357,0.0,0.0,0.0222022202220222,0.114011401140114,0.0,0.041004100410041,0.0,0.006000600060006,0.2664266426642664,0.0676067606760676,0.0,0.0017001700170017,0.0,0.0,0.0,903.15,3.8980000019073486
0.2698269826982698,0.0,0.0355035503550355,0.0321032103210321,0.0,0.0,0.1348134813481348,0.0,0.0,0.0222022202220222,0.125012501250125,0.0,0.0408040804080408,0.0,0.0059005900590059,0.2649264926492649,0.0672067206720672,0.0,0.0017001700170017,0.0,0.0,0.0,906.15,3.936000108718872
0.2626999999999999,0.0,0.0364999999999999,0.0139999999999999,0.0,0.0,0.1378999999999999,0.0,0.0119999999999999,0.0314,0.1019999999999999,0.0,0.0680999999999999,0.0,0.0061999999999999,0.2402999999999999,0.0841,0.0,0.0014999999999999,0.0,0.0,0.0,883.15,3.8919999599456783
0.266026602660266,0.0,0.037003700370037,0.0142014201420142,0.0,0.0,0.1396139613961396,0.0,0.0121012101210121,0.0318031803180318,0.1033103310331033,0.0,0.0689068906890689,0.0,0.0063006300630063,0.2187218721872187,0.0974097409740974,0.0,0.0013001300130013,0.0,0.0,0.0,881.15,3.2909998893737793
0.2602739726027397,0.0,0.0982901709829017,0.0,0.0,0.0,0.0,0.0,0.0,0.1617838216178382,0.0,0.0,0.0,0.0,0.255974402559744,0.1094890510948905,0.054994500549945,0.0,0.0,0.0,0.0,0.0,1019.15,5.230000019073486
0.2242775722427757,0.0,0.1093890610938906,0.0,0.0,0.0,0.0,0.0,0.0,0.1593840615938406,0.0,0.0,0.0,0.0,0.218978102189781,0.1825817418258174,0.0554944505549445,0.0,0.0,0.0,0.0,0.0,1006.15,5.059999942779541
0.2991700829917009,0.0,0.0857914208579142,0.0,0.0,0.0,0.0,0.0,0.0,0.1265873412658734,0.0,0.0,0.0,0.0,0.2812718728127187,0.074992500749925,0.0761923807619238,0.0,0.0,0.0,0.0,0.0,1009.15,5.260000228881836
0.3098,0.0,0.1123,0.0,0.0,0.0,0.0,0.0,0.0,0.1547,0.0,0.0,0.0,0.0,0.2384,0.1155,0.0301,0.0,0.0,0.0,0.0,0.0,1010.15,5.119999885559082
0.212,0.0,0.1436,0.0,0.0,0.0,0.0,0.0,0.0,0.1143,0.0,0.0,0.0,0.0,0.2563,0.1284,0.0732,0.0,0.0,0.0,0.0,0.0,1003.15,5.210000038146973
0.2014939551813445,0.0,0.0782976510704678,0.0,0.0,0.0,0.0,0.0,0.0,0.1511954641360759,0.0,0.0,0.0,0.0,0.2260932172034838,0.1646950591482255,0.0758977230683079,0.0,0.0,0.0,0.0,0.0,1031.15,5.110000133514404
0.3799240151969606,0.0,0.0480903819236152,0.0,0.0,0.0,0.0,0.0,0.0,0.2054589082183563,0.0,0.0,0.0,0.0,0.2394521095780843,0.0723855228954209,0.0347930413917216,0.0,0.0,0.0,0.0,0.0,1010.15,4.869999885559082
0.2373762623737626,0.0,0.1280871912808719,0.0,0.0,0.0,0.0,0.0,0.0,0.1201879812018798,0.0,0.0,0.0,0.0,0.285971402859714,0.0547945205479452,0.0786921307869213,0.0,0.0,0.0,0.0,0.0,1009.15,5.329999923706055
0.3128,0.0,0.0809,0.0,0.0,0.0,0.0,0.0,0.0,0.1315,0.0,0.0,0.0,0.0,0.2573999999999999,0.1248,0.0172,0.0,0.0,0.0,0.0,0.0,1080.15,5.239999771118164
0.1715,0.0,0.0608,0.0,0.0,0.0,0.0,0.0,0.0,0.1211,0.0,0.0,0.0,0.0,0.3077,0.1877,0.0374,0.0,0.0,0.0,0.0,0.0,1134.15,5.449999809265137
0.3122999999999999,0.0,0.0926999999999999,0.0,0.0,0.0,0.0,0.0,0.0,0.1311999999999999,0.0,0.0,0.0,0.0,0.2568999999999999,0.1245999999999999,0.0,0.0,0.0,0.0,0.0,0.0,1090.15,5.289999961853027
0.2964296429642964,0.0,0.085008500850085,0.0,0.0,0.0,0.0,0.0,0.0,0.1254125412541254,0.0,0.0,0.0,0.0,0.2787278727872788,0.0743074307430743,0.0985098509850985,0.0,0.0,0.0,0.0,0.0,991.15,5.150000095367432
0.1792,0.0,0.0016,0.0,0.0,0.0,0.0,0.0,0.0,0.1265,0.0,0.0,0.0,0.0,0.3215,0.1961,0.039,0.0,0.0,0.0,0.0,0.0,1161.15,5.590000152587891
0.2821000000000001,0.0,0.1065,0.0,0.0,0.0,0.0,0.0,0.0,0.1754,0.0,0.0,0.0,0.0,0.3278,0.0046,0.0597,0.0,0.0,0.0,0.0,0.0,1001.15,5.25
0.4251829926802928,0.0,0.0477980880764769,0.0,0.0,0.0,0.0,0.0,0.0,0.1627934882604696,0.0,0.0,0.0,0.0,0.2373905043798248,0.0718971241150354,0.0345986160553577,0.0,0.0,0.0,0.0,0.0,1014.15,4.909999847412109
0.1710914454277285,0.0,0.0606969651517424,0.0,0.0,0.0,0.0,0.0,0.0,0.1207939603019848,0.0,0.0,0.0,0.0,0.3067846607669616,0.1870906454677266,0.0442977851107444,0.0,0.0,0.0,0.0,0.0,1127.15,5.420000076293945
0.1993800619938006,0.0,0.0,0.0,0.0498950104989501,0.0,0.0,0.0,0.0,0.1495850414958504,0.0,0.5981401859814018,0.0,0.0,0.0,0.0,0.0,0.0,0.0,0.0,0.0,0.0,861.15,3.9189999103546143
0.3569,0.0,0.0,0.0,0.0,0.0,0.0,0.0,0.0,0.0,0.0,0.0,0.0,0.0,0.0,0.0,0.0,0.6431,0.0,0.0,0.0,0.0,618.15,7.050000190734863
0.4,0.0,0.0,0.0,0.0,0.0,0.0,0.0,0.0,0.0,0.0,0.0,0.0,0.0,0.0,0.0,0.0,0.6,0.0,0.0,0.0,0.0,623.15,6.650000095367432
0.5,0.0,0.0,0.0,0.0,0.0,0.0,0.0,0.0,0.0,0.0,0.0,0.0,0.0,0.0,0.0,0.0,0.5,0.0,0.0,0.0,0.0,643.15,6.072000026702881
0.6,0.0,0.0,0.0,0.0,0.0,0.0,0.0,0.0,0.0,0.0,0.0,0.0,0.0,0.0,0.0,0.0,0.4,0.0,0.0,0.0,0.0,713.15,5.21999979019165
0.7,0.0,0.0,0.0,0.0,0.0,0.0,0.0,0.0,0.0,0.0,0.0,0.0,0.0,0.0,0.0,0.0,0.3,0.0,0.0,0.0,0.0,913.15,4.289999961853027
0.0,0.0,0.0,0.0,0.0,0.0,0.0,0.0,0.0,0.5882000000000001,0.0,0.0,0.0,0.0,0.0,0.0,0.0,0.3922,0.0,0.0,0.0,0.0,731.15,4.449999809265137
0.0,0.0,0.0,0.0,0.0,0.0392039203920392,0.0,0.0,0.0,0.5882588258825883,0.0,0.0,0.0,0.0,0.0,0.0,0.0,0.3529352935293529,0.0,0.0,0.0,0.0,740.15,4.360000133514404
0.0,0.0,0.0,0.0,0.0,0.0784078407840784,0.0,0.0,0.0,0.5882588258825883,0.0,0.0,0.0,0.0,0.0,0.0,0.0,0.3137313731373137,0.0,0.0,0.0,0.0,748.15,4.21999979019165
0.0,0.0,0.0,0.0,0.0,0.1176117611761176,0.0,0.0,0.0,0.5882588258825883,0.0,0.0,0.0,0.0,0.0,0.0,0.0,0.2745274527452745,0.0,0.0,0.0,0.0,759.15,4.119999885559082
0.0,0.0,0.0,0.0,0.0,0.1568999999999999,0.0,0.0,0.0,0.5882000000000001,0.0,0.0,0.0,0.0,0.0,0.0,0.0,0.2353,0.0,0.0,0.0,0.0,766.15,3.9700000286102295
0.0,0.0,0.0,0.0,0.0,0.1961,0.0,0.0,0.0,0.5882000000000001,0.0,0.0,0.0,0.0,0.0,0.0,0.0,0.1961,0.0,0.0,0.0,0.0,770.15,3.8299999237060542
0.0,0.0,0.0,0.0,0.0,0.0,0.0,0.0,0.0,0.0,0.0,0.0,0.3,0.2,0.0,0.0,0.0,0.0,0.0,0.3,0.0,0.0,692.15,4.940000057220459
0.0,0.0,0.0,0.0,0.0,0.0,0.0,0.0,0.0,0.0,0.0,0.0,0.35,0.2,0.0,0.0,0.0,0.0,0.0,0.3,0.0,0.0,694.15,4.920000076293945
0.0,0.0,0.0,0.0,0.0,0.0,0.0,0.0,0.0,0.0,0.0,0.0,0.4,0.2,0.0,0.0,0.0,0.0,0.0,0.3,0.0,0.0,709.15,4.820000171661377
0.0,0.0,0.0,0.0,0.0,0.0,0.0,0.0,0.0,0.0,0.0,0.0,0.45,0.2,0.0,0.0,0.0,0.0,0.0,0.3,0.0,0.0,711.15,4.670000076293945
0.0,0.0,0.0,0.0,0.0,0.0,0.0,0.0,0.0,0.0,0.0,0.0,0.5,0.2,0.0,0.0,0.0,0.0,0.0,0.3,0.0,0.0,714.15,4.369999885559082
0.4,0.0,0.0,0.0,0.0,0.0,0.0,0.0,0.0,0.0,0.0,0.0,0.0,0.0,0.0,0.0,0.0,0.0,0.0,0.6,0.0,0.0,741.15,6.796000003814697
0.4,0.0,0.0,0.0,0.0,0.0,0.0,0.0,0.0,0.0,0.0,0.0,0.0,0.0,0.0,0.05,0.0,0.0,0.0,0.55,0.0,0.0,745.15,6.493000030517578
0.4,0.0,0.0,0.0,0.0,0.0,0.0,0.0,0.0,0.0,0.0,0.0,0.0,0.0,0.0,0.1,0.0,0.0,0.0,0.5,0.0,0.0,777.15,6.394999980926514
0.4,0.0,0.0,0.0,0.0,0.0,0.0,0.0,0.0,0.0,0.0,0.0,0.0,0.0,0.0,0.15,0.0,0.0,0.0,0.45,0.0,0.0,788.15,6.275000095367432
0.4,0.0,0.0,0.0,0.0,0.0,0.0,0.0,0.0,0.0,0.0,0.0,0.0,0.0,0.0,0.2,0.0,0.0,0.0,0.4,0.0,0.0,798.15,6.085999965667725
0.0,0.0,0.0,0.0,0.0,0.0,0.0,0.0,0.0,0.5,0.1,0.4,0.0,0.0,0.0,0.0,0.0,0.0,0.0,0.0,0.0,0.0,839.15,3.359999895095825
0.0,0.0,0.0,0.0,0.0,0.0,0.0,0.0,0.0,0.4975,0.0994999999999999,0.3979999999999999,0.0,0.0,0.0,0.0,0.0,0.0,0.0,0.0,0.0,0.0,841.15,3.3910000324249268
0.0,0.0,0.0,0.0,0.0,0.0,0.0,0.0,0.0,0.495,0.099,0.396,0.0,0.0,0.0,0.0,0.0,0.0,0.0,0.0,0.0,0.0,841.15,3.444000005722046
0.0,0.0,0.0,0.0,0.0,0.0,0.0,0.0,0.0,0.4925,0.0984999999999999,0.3939999999999999,0.0,0.0,0.0,0.0,0.0,0.0,0.0,0.0,0.0,0.0,843.15,3.453000068664551
0.0,0.0,0.0,0.0,0.0,0.0,0.0,0.0,0.0,0.49,0.098,0.392,0.0,0.0,0.0,0.0,0.0,0.0,0.0,0.0,0.0,0.0,843.15,3.4790000915527344
0.7,0.0,0.0,0.0,0.0,0.0,0.0,0.0,0.0,0.0,0.0,0.0,0.0,0.0,0.0,0.0,0.0,0.0,0.0,0.3,0.0,0.0,751.15,5.710000038146973
0.7,0.0,0.0,0.0,0.0,0.01,0.0,0.0,0.0,0.0,0.0,0.0,0.0,0.0,0.0,0.0,0.0,0.0,0.0,0.29,0.0,0.0,756.15,5.639999866485596
0.7,0.0,0.0,0.0,0.0,0.03,0.0,0.0,0.0,0.0,0.0,0.0,0.0,0.0,0.0,0.0,0.0,0.0,0.0,0.27,0.0,0.0,761.15,5.570000171661377
0.7,0.0,0.0,0.0,0.0,0.05,0.0,0.0,0.0,0.0,0.0,0.0,0.0,0.0,0.0,0.0,0.0,0.0,0.0,0.25,0.0,0.0,767.15,5.46999979019165
0.7,0.0,0.0,0.0,0.0,0.1,0.0,0.0,0.0,0.0,0.0,0.0,0.0,0.0,0.0,0.0,0.0,0.0,0.0,0.2,0.0,0.0,786.15,5.260000228881836
0.0,0.08989101089891,0.0,0.0,0.0,0.0,0.0,0.0,0.0,0.0,0.0,0.1497850214978502,0.1497850214978502,0.0,0.0,0.0,0.1497850214978502,0.0,0.0,0.0,0.4592540745925406,0.0,677.15,4.631999969482422
0.0,0.0896910308969103,0.0,0.0,0.0,0.0,0.0,0.0,0.0,0.0,0.0,0.1495850414958504,0.1495850414958504,0.0,0.0,0.0,0.1495850414958504,0.0,0.0,0.0,0.4585541445855414,0.0,682.15,4.6519999504089355
0.0,0.0896,0.0,0.0,0.0,0.0,0.0,0.0,0.0,0.0,0.0,0.1494,0.1494,0.0,0.0,0.0,0.1494,0.0,0.0,0.0,0.4582,0.0,694.15,4.660999774932861
0.0,0.0,0.0,0.0,0.0,0.0,0.0,0.0,0.0,0.85,0.0,0.0,0.15,0.0,0.0,0.0,0.0,0.0,0.0,0.0,0.0,0.0,707.15,2.0769999027252197
0.0,0.0,0.0,0.0,0.0,0.0,0.0,0.0,0.0,0.8475,0.0,0.0,0.15,0.0,0.0,0.0,0.0,0.0,0.0,0.0,0.0,0.0,729.15,2.122999906539917
0.0,0.0,0.0,0.0,0.0,0.0,0.0,0.0,0.0,0.845,0.0,0.0,0.15,0.0,0.0,0.0,0.0,0.0,0.0,0.0,0.0,0.0,741.15,2.1449999809265137
0.0,0.0,0.0,0.0,0.0,0.0,0.0,0.0,0.0,0.8425,0.0,0.0,0.15,0.0,0.0,0.0,0.0,0.0,0.0,0.0,0.0,0.0,748.15,2.181999921798706
0.0,0.0,0.0,0.0,0.0,0.0,0.0,0.0,0.0,0.84,0.0,0.0,0.15,0.0,0.0,0.0,0.0,0.0,0.0,0.0,0.0,0.0,759.15,2.2100000381469727
0.0,0.5,0.0,0.1,0.0,0.0,0.2,0.0,0.0,0.0,0.0,0.0,0.0,0.2,0.0,0.0,0.0,0.0,0.0,0.0,0.0,0.0,712.15,2.819999933242798
0.0,0.495,0.0,0.099,0.0,0.0,0.198,0.0,0.0,0.0,0.0,0.0,0.0,0.198,0.0,0.0,0.0,0.0,0.0,0.0,0.0,0.0,715.15,2.878999948501587
0.0,0.4875,0.0,0.0975,0.0,0.0,0.195,0.0,0.0,0.0,0.0,0.0,0.0,0.195,0.0,0.0,0.0,0.0,0.0,0.0,0.0,0.0,718.15,2.9210000038146973
0.0,0.475,0.0,0.095,0.0,0.0,0.19,0.0,0.0,0.0,0.0,0.0,0.0,0.19,0.0,0.0,0.0,0.0,0.0,0.0,0.0,0.0,727.15,3.010999917984009
0.0,0.4625,0.0,0.0925,0.0,0.0,0.185,0.0,0.0,0.0,0.0,0.0,0.0,0.185,0.0,0.0,0.0,0.0,0.0,0.0,0.0,0.0,735.15,3.072000026702881
0.0,0.0,0.0,0.4,0.0,0.0,0.0,0.0,0.0,0.0,0.0,0.0,0.0,0.0,0.0,0.0,0.0,0.0,0.0,0.0,0.1,0.0,574.15,4.820000171661377
0.0,0.0,0.0,0.05,0.0,0.0,0.0,0.0,0.0,0.0,0.0,0.0,0.0,0.0,0.0,0.0,0.0,0.0,0.0,0.0,0.9,0.0,579.15,5.480000019073486
0.0,0.0,0.0,0.1,0.0,0.0,0.0,0.0,0.0,0.0,0.0,0.0,0.0,0.0,0.0,0.0,0.0,0.0,0.0,0.0,0.8,0.0,581.15,5.320000171661377
0.0,0.0,0.0,0.1,0.0,0.0,0.0,0.0,0.0,0.0,0.0,0.0,0.0,0.0,0.0,0.0,0.0,0.0,0.0,0.0,0.7,0.0,609.15,5.46999979019165
0.0,0.0,0.0,0.15,0.0,0.0,0.0,0.0,0.0,0.0,0.0,0.0,0.0,0.0,0.0,0.0,0.0,0.0,0.0,0.0,0.7,0.0,582.15,5.199999809265137
0.0,0.0,0.0,0.2,0.0,0.0,0.0,0.0,0.0,0.0,0.0,0.0,0.0,0.0,0.0,0.0,0.0,0.0,0.0,0.0,0.7,0.0,554.15,4.949999809265137
0.0,0.0,0.0,0.1,0.0,0.0,0.0,0.0,0.0,0.0,0.0,0.0,0.0,0.0,0.0,0.0,0.0,0.0,0.0,0.0,0.6,0.0,634.15,5.630000114440918
0.0,0.0,0.0,0.2,0.0,0.0,0.0,0.0,0.0,0.0,0.0,0.0,0.0,0.0,0.0,0.0,0.0,0.0,0.0,0.0,0.6,0.0,584.15,5.130000114440918
0.0,0.0,0.0,0.3,0.0,0.0,0.0,0.0,0.0,0.0,0.0,0.0,0.0,0.0,0.0,0.0,0.0,0.0,0.0,0.0,0.6,0.0,524.15,4.570000171661377
0.0,0.0,0.0,0.1,0.0,0.0,0.0,0.0,0.0,0.0,0.0,0.0,0.0,0.0,0.0,0.0,0.0,0.0,0.0,0.0,0.5,0.0,653.15,5.860000133514404
0.0,0.0,0.0,0.2,0.0,0.0,0.0,0.0,0.0,0.0,0.0,0.0,0.0,0.0,0.0,0.0,0.0,0.0,0.0,0.0,0.5,0.0,614.15,5.349999904632568
0.0,0.0,0.0,0.25,0.0,0.0,0.0,0.0,0.0,0.0,0.0,0.0,0.0,0.0,0.0,0.0,0.0,0.0,0.0,0.0,0.5,0.0,582.15,5.079999923706055
0.0,0.0,0.0,0.3,0.0,0.0,0.0,0.0,0.0,0.0,0.0,0.0,0.0,0.0,0.0,0.0,0.0,0.0,0.0,0.0,0.5,0.0,551.15,4.900000095367432
0.0,0.0,0.0,0.4,0.0,0.0,0.0,0.0,0.0,0.0,0.0,0.0,0.0,0.0,0.0,0.0,0.0,0.0,0.0,0.0,0.5,0.0,502.15,4.329999923706055
0.0,0.0,0.0,0.2,0.0,0.0,0.0,0.0,0.0,0.0,0.0,0.0,0.0,0.0,0.0,0.0,0.0,0.0,0.0,0.0,0.4,0.0,641.15,5.590000152587891
0.0,0.0,0.0,0.3,0.0,0.0,0.0,0.0,0.0,0.0,0.0,0.0,0.0,0.0,0.0,0.0,0.0,0.0,0.0,0.0,0.4,0.0,576.15,5.03000020980835
0.0,0.0,0.0,0.4,0.0,0.0,0.0,0.0,0.0,0.0,0.0,0.0,0.0,0.0,0.0,0.0,0.0,0.0,0.0,0.0,0.4,0.0,516.15,4.5
0.0,0.0,0.0,0.2,0.0,0.0,0.0,0.0,0.0,0.0,0.0,0.0,0.0,0.0,0.0,0.0,0.0,0.0,0.0,0.0,0.3,0.0,661.15,5.71999979019165
0.0,0.0,0.0,0.3,0.0,0.0,0.0,0.0,0.0,0.0,0.0,0.0,0.0,0.0,0.0,0.0,0.0,0.0,0.0,0.0,0.3,0.0,601.15,5.230000019073486
0.0,0.0,0.0,0.35,0.0,0.0,0.0,0.0,0.0,0.0,0.0,0.0,0.0,0.0,0.0,0.0,0.0,0.0,0.0,0.0,0.3,0.0,563.15,4.960000038146973
0.0,0.0,0.0,0.4,0.0,0.0,0.0,0.0,0.0,0.0,0.0,0.0,0.0,0.0,0.0,0.0,0.0,0.0,0.0,0.0,0.3,0.0,531.15,4.690000057220459
0.0,0.0,0.0,0.3,0.0,0.0,0.0,0.0,0.0,0.0,0.0,0.0,0.0,0.0,0.0,0.0,0.0,0.0,0.0,0.0,0.2,0.0,621.15,5.340000152587891
0.0,0.0,0.0,0.4,0.0,0.0,0.0,0.0,0.0,0.0,0.0,0.0,0.0,0.0,0.0,0.0,0.0,0.0,0.0,0.0,0.2,0.0,550.15,4.800000190734863
0.7,0.0,0.0,0.0,0.21,0.0,0.0,0.0,0.0,0.0,0.0,0.0,0.0,0.0,0.09,0.0,0.0,0.0,0.0,0.0,0.0,0.0,1157.15,3.171999931335449
0.6,0.0,0.0,0.0,0.3,0.0,0.0,0.0,0.0,0.0,0.0,0.0,0.0,0.0,0.1,0.0,0.0,0.0,0.0,0.0,0.0,0.0,1146.15,3.313999891281128
0.6,0.0,0.0,0.0,0.28,0.0,0.0,0.0,0.0,0.0,0.0,0.0,0.0,0.0,0.12,0.0,0.0,0.0,0.0,0.0,0.0,0.0,1143.15,3.447000026702881
0.7,0.0,0.0,0.0,0.15,0.0,0.0,0.0,0.0,0.0,0.0,0.0,0.0,0.0,0.15,0.0,0.0,0.0,0.0,0.0,0.0,0.0,1135.15,3.571000099182129
0.5,0.0,0.0,0.0,0.35,0.0,0.0,0.0,0.0,0.0,0.0,0.0,0.0,0.0,0.15,0.0,0.0,0.0,0.0,0.0,0.0,0.0,1139.15,3.64299988746643
0.6,0.0,0.0,0.0,0.24,0.0,0.0,0.0,0.0,0.0,0.0,0.0,0.0,0.0,0.16,0.0,0.0,0.0,0.0,0.0,0.0,0.0,1133.15,3.78600001335144
0.45,0.0,0.0,0.0,0.385,0.0,0.0,0.0,0.0,0.0,0.0,0.0,0.0,0.0,0.165,0.0,0.0,0.0,0.0,0.0,0.0,0.0,1138.15,3.7720000743865967
0.7,0.0,0.0,0.0,0.125,0.0,0.0,0.0,0.0,0.0,0.0,0.0,0.0,0.0,0.175,0.0,0.0,0.0,0.0,0.0,0.0,0.0,1128.15,3.75
0.6,0.0,0.0,0.0,0.2,0.0,0.0,0.0,0.0,0.0,0.0,0.0,0.0,0.0,0.2,0.0,0.0,0.0,0.0,0.0,0.0,0.0,1136.15,4.076000213623047
0.5,0.0,0.0,0.0,0.25,0.0,0.0,0.0,0.0,0.0,0.0,0.0,0.0,0.0,0.25,0.0,0.0,0.0,0.0,0.0,0.0,0.0,1135.15,4.2779998779296875
0.6080000000000001,0.0,0.038,0.145,0.051,0.0,0.057,0.0,0.0,0.101,0.0,0.0,0.0,0.0,0.0,0.0,0.0,0.0,0.0,0.0,0.0,0.0,883.15,2.5799999237060547
0.6078392160783922,0.0,0.037996200379962,0.144985501449855,0.050994900509949,0.0,0.056994300569943,0.0,0.0,0.100989901009899,0.0,0.0,0.0,0.0,0.0,0.0,0.0,0.0,0.0,0.0,0.0,0.0,878.15,2.5799999237060547
0.6074392560743926,0.0,0.037996200379962,0.1448855114488551,0.050994900509949,0.0,0.0568943105689431,0.0,0.0,0.1008899110088991,0.0,0.0,0.0,0.0,0.0,0.0,0.0,0.0,0.0,0.0,0.0,0.0,882.15,2.5899999141693115
0.6068,0.0,0.0379,0.1447,0.0509,0.0,0.0569,0.0,0.0,0.1008,0.0,0.0,0.0,0.0,0.0,0.0,0.0,0.0,0.0,0.0,0.0,0.0,883.15,2.609999895095825
0.6056,0.0,0.0378,0.1444,0.0508,0.0,0.0567999999999999,0.0,0.0,0.1006,0.0,0.0,0.0,0.0,0.0,0.0,0.0,0.0,0.0,0.0,0.0,0.0,882.15,2.619999885559082
0.605,0.0,0.0378,0.1442999999999999,0.0507,0.0,0.0567,0.0,0.0,0.1005,0.0,0.0,0.0,0.0,0.0,0.0,0.0,0.0,0.0,0.0,0.0,0.0,882.15,2.6600000858306885
0.6025999999999999,0.0,0.0377,0.1436999999999999,0.0504999999999999,0.0,0.0564999999999999,0.0,0.0,0.1000999999999999,0.0,0.0,0.0,0.0,0.0,0.0,0.0,0.0,0.0,0.0,0.0,0.0,888.15,2.7100000381469727
0.6008,0.0,0.0375,0.1433,0.0504,0.0,0.0562999999999999,0.0,0.0,0.0998,0.0,0.0,0.0,0.0,0.0,0.0,0.0,0.0,0.0,0.0,0.0,0.0,891.15,2.75
0.5972597259725972,0.0,0.0373037303730373,0.1424142414241424,0.0501050105010501,0.0,0.056005600560056,0.0,0.0,0.0992099209920992,0.0,0.0,0.0,0.0,0.0,0.0,0.0,0.0,0.0,0.0,0.0,0.0,896.15,2.819999933242798
0.5926592659265926,0.0,0.037003700370037,0.1413141314131413,0.0497049704970497,0.0,0.0556055605560555,0.0,0.0,0.0984098409840984,0.0,0.0,0.0,0.0,0.0,0.0,0.0,0.0,0.0,0.0,0.0,0.0,892.15,3.009999990463257
0.5874,0.0,0.0366999999999999,0.1401,0.0493,0.0,0.0550999999999999,0.0,0.0,0.0975999999999999,0.0,0.0,0.0,0.0,0.0,0.0,0.0,0.0,0.0,0.0,0.0,0.0,903.15,3.1500000953674316
0.5829582958295829,0.0,0.0364036403640364,0.139013901390139,0.0489048904890489,0.0,0.0547054705470547,0.0,0.0,0.0968096809680967,0.0,0.0,0.0,0.0,0.0,0.0,0.0,0.0,0.0,0.0,0.0,0.0,931.15,3.369999885559082
0.5785000000000001,0.0,0.0362,0.138,0.0485,0.0,0.0542,0.0,0.0,0.0961,0.0,0.0,0.0,0.0,0.0,0.0,0.0,0.0,0.0,0.0,0.0,0.0,945.15,3.569999933242798
0.5000500050005,0.005000500050005,0.0,0.2094209420942094,0.015001500150015,0.0,0.0,0.0,0.0,0.2693269326932693,0.0,0.0,0.0,0.0,0.0,0.0,0.0,0.0,0.0,0.0,0.0,0.0,806.15,2.4200000762939453
0.4975497549754976,0.004000400040004,0.0,0.1701170117011701,0.0139013901390139,0.0,0.0766076607660766,0.0,0.0,0.2368236823682368,0.0,0.0,0.0,0.0,0.0,0.0,0.0,0.0,0.0,0.0,0.0,0.0,852.15,2.450000047683716
0.4975497549754976,0.004000400040004,0.0,0.1701170117011701,0.0139013901390139,0.0,0.0,0.0,0.0,0.2368236823682368,0.0,0.0,0.0,0.0766076607660766,0.0,0.0,0.0,0.0,0.0,0.0,0.0,0.0,858.15,2.5999999046325684
0.4999999999999999,0.0049999999999999,0.0,0.2069999999999999,0.0149999999999999,0.0,0.0,0.0,0.0,0.2669999999999999,0.0,0.0,0.0,0.0,0.0047999999999999,0.0,0.0,0.0,0.0,0.0,0.0,0.0,836.15,2.4700000286102295
0.4999999999999999,0.0049999999999999,0.0,0.2069999999999999,0.0149999999999999,0.0,0.0,0.0,0.0,0.2669999999999999,0.0,0.0,0.0,0.0,0.0,0.0,0.0,0.0,0.0,0.0,0.0,0.0,825.15,2.440000057220459
0.0,0.0,0.0,0.0,0.0,0.0,0.0,0.0,0.0,0.0,0.0,0.0,0.0,0.0,0.2,0.0,0.0,0.0,0.0,0.0,0.0,0.0,826.15,6.760000228881836
0.0,0.03,0.0,0.0,0.0,0.0,0.0,0.0,0.0,0.0,0.0,0.0,0.0,0.0,0.0,0.0,0.0,0.0,0.0,0.0,0.0,0.0,495.15,1.928740620613098
0.0,0.1,0.0,0.0,0.0,0.0,0.0,0.0,0.0,0.0,0.0,0.0,0.0,0.0,0.0,0.0,0.0,0.0,0.0,0.0,0.0,0.0,508.15,1.9742088317871096
0.0,0.0,0.0,0.0,0.0,0.0,0.0,0.0,0.0,0.0,0.0,0.0,0.0,0.0,0.182,0.818,0.0,0.0,0.0,0.0,0.0,0.0,1081.15,4.974999904632568
0.0,0.0,0.0,0.0,0.0,0.0,0.0,0.0,0.0,0.0,0.0,0.0,0.0,0.0,0.1524847515248475,0.8179182081791821,0.0,0.0,0.0,0.0295970402959704,0.0,0.0,1066.15,5.039000034332275
0.0,0.0,0.0,0.0,0.0,0.0,0.0,0.0,0.0,0.0,0.0,0.0,0.0,0.0,0.1875812418758124,0.781921807819218,0.0,0.0,0.0,0.0304969503049695,0.0,0.0,1097.15,4.9670000076293945
0.0,0.0,0.0,0.0,0.0,0.0,0.0,0.0,0.0,0.65,0.0,0.0,0.0,0.0,0.0,0.0,0.0,0.0,0.0,0.0,0.0,0.0,532.15,3.8420000076293945
0.0,0.0,0.0,0.0,0.0,0.0,0.0,0.0,0.0,0.65,0.0,0.0,0.0,0.0,0.0,0.0,0.0,0.0,0.0,0.0,0.0,0.0,535.15,3.9539999961853023
0.0,0.0,0.0,0.0,0.0,0.0,0.0,0.0,0.0,0.65,0.0,0.0,0.0,0.0,0.0,0.0,0.0,0.0,0.0,0.0,0.0,0.0,540.15,4.065999984741211
0.0,0.0,0.0,0.0,0.0,0.0,0.0,0.0,0.0,0.65,0.0,0.0,0.0,0.0,0.0,0.0,0.0,0.0,0.0,0.0,0.0,0.0,547.15,4.177999973297119
0.0,0.0,0.0,0.0,0.0,0.0,0.0,0.0,0.0,0.65,0.0,0.0,0.0,0.0,0.0,0.0,0.0,0.0,0.0,0.0,0.0,0.0,557.15,4.289000034332275
0.0,0.0,0.0,0.0,0.0,0.0,0.0,0.0,0.0,0.65,0.0,0.0,0.0,0.0,0.0,0.0,0.0,0.0,0.0,0.0,0.0,0.0,569.15,4.3979997634887695
0.0,0.0,0.0,0.0,0.0,0.0,0.0,0.0,0.0,0.45,0.0,0.0,0.0,0.0,0.0,0.0,0.0,0.3,0.25,0.0,0.0,0.0,657.15,4.9720001220703125
0.0,0.0,0.0,0.0,0.0,0.0,0.0,0.0,0.0,0.4479999999999999,0.0,0.0,0.0,0.0,0.0,0.0,0.0,0.3,0.25,0.0,0.0,0.0,658.15,5.046999931335449
0.0,0.0,0.0,0.0,0.0,0.0,0.0,0.0,0.0,0.446,0.0,0.0,0.0,0.0,0.0,0.0,0.0,0.3,0.25,0.0,0.0,0.0,659.15,5.0980000495910645
0.0,0.0,0.0,0.0,0.0,0.0,0.0,0.0,0.0,0.444,0.0,0.0,0.0,0.0,0.0,0.0,0.0,0.3,0.25,0.0,0.0,0.0,660.15,5.132999897003174
0.0,0.0,0.0,0.0,0.0,0.0,0.0,0.0,0.0,0.442,0.0,0.0,0.0,0.0,0.0,0.0,0.0,0.3,0.25,0.0,0.0,0.0,661.15,5.177999973297119
0.0,0.0,0.0,0.0,0.0,0.0,0.0,0.0,0.0,0.44,0.0,0.0,0.0,0.0,0.0,0.0,0.0,0.3,0.25,0.0,0.0,0.0,662.15,5.201000213623047
0.0,0.6411358864113589,0.0,0.0,0.1770822917708229,0.0234976502349765,0.0,0.0643935606439356,0.0,0.0264973502649735,0.0,0.0673932606739326,0.0,0.0,0.0,0.0,0.0,0.0,0.0,0.0,0.0,0.0,873.15,2.5999999046325684
0.0,0.654,0.0,0.0,0.1689999999999999,0.023,0.0,0.061,0.0,0.026,0.0,0.067,0.0,0.0,0.0,0.0,0.0,0.0,0.0,0.0,0.0,0.0,866.15,2.569999933242798
0.0,0.6,0.0,0.4,0.0,0.0,0.0,0.0,0.0,0.0,0.0,0.0,0.0,0.0,0.0,0.0,0.0,0.0,0.0,0.0,0.0,0.0,562.15,2.634000062942505
0.0,0.5,0.0,0.4,0.0,0.0,0.0,0.0,0.0,0.1,0.0,0.0,0.0,0.0,0.0,0.0,0.0,0.0,0.0,0.0,0.0,0.0,603.15,2.571000099182129
0.0,0.3,0.0,0.4,0.0,0.0,0.0,0.0,0.0,0.3,0.0,0.0,0.0,0.0,0.0,0.0,0.0,0.0,0.0,0.0,0.0,0.0,704.15,2.4660000801086426
0.0,0.2,0.0,0.4,0.0,0.0,0.0,0.0,0.0,0.4,0.0,0.0,0.0,0.0,0.0,0.0,0.0,0.0,0.0,0.0,0.0,0.0,691.15,2.424000024795532
0.0,0.3,0.0,0.4,0.0,0.0,0.0,0.0,0.0,0.3,0.0,0.0,0.0,0.0,0.0,0.0,0.0,0.0,0.0,0.0,0.0,0.0,705.15,2.4660000801086426
0.0,0.2856999999999999,0.0,0.3809999999999999,0.0,0.0,0.0,0.0,0.0,0.2856999999999999,0.0,0.0,0.0,0.0,0.0,0.0475999999999999,0.0,0.0,0.0,0.0,0.0,0.0,719.15,2.4800000190734863
0.0,0.2727272727272727,0.0,0.3636363636363636,0.0,0.0,0.0,0.0,0.0,0.2727272727272727,0.0,0.0,0.0,0.0,0.0,0.0909090909090909,0.0,0.0,0.0,0.0,0.0,0.0,732.15,2.49399995803833
0.0,0.2609,0.0,0.3478,0.0,0.0,0.0,0.0,0.0,0.2609,0.0,0.0,0.0,0.0,0.0,0.1304,0.0,0.0,0.0,0.0,0.0,0.0,743.15,2.5260000228881836
0.0,0.25,0.0,0.3333,0.0,0.0,0.0,0.0,0.0,0.25,0.0,0.0,0.0,0.0,0.0,0.1667,0.0,0.0,0.0,0.0,0.0,0.0,763.15,2.549999952316284
0.45,0.06,0.0,0.245,0.0,0.0,0.245,0.0,0.0,0.0,0.0,0.0,0.0,0.0,0.0,0.0,0.0,0.0,0.0,0.0,0.0,0.0,884.15,2.681999921798706
0.45,0.06,0.0,0.165,0.0,0.0,0.245,0.0,0.08,0.0,0.0,0.0,0.0,0.0,0.0,0.0,0.0,0.0,0.0,0.0,0.0,0.0,833.15,2.6440000534057617
0.45,0.06,0.0,0.085,0.0,0.0,0.245,0.0,0.16,0.0,0.0,0.0,0.0,0.0,0.0,0.0,0.0,0.0,0.0,0.0,0.0,0.0,820.15,2.5450000762939453
0.45,0.06,0.0,0.0,0.0,0.0,0.245,0.0,0.245,0.0,0.0,0.0,0.0,0.0,0.0,0.0,0.0,0.0,0.0,0.0,0.0,0.0,804.15,2.5339999198913574
0.0,0.9,0.0,0.0,0.0,0.0,0.0,0.0,0.0,0.0,0.0,0.0,0.0,0.0,0.0,0.0,0.0,0.0,0.0,0.0,0.0,0.0,753.15,3.2019999027252197
