Repository: dorukdogular/vitreos

# Data

## Source

Glass property data is sourced from the [SciGlass database](https://github.com/epam/SciGlass) (EPAM Systems), made available under the [Open Database License (ODbL)](https://opendatacommons.org/licenses/odbl/1-0/). Accessed via the [glasspy](https://github.com/drcassar/glasspy) Python library.

## Files tracked in git

| File | Description |
|---|---|
| `clean.csv` | Deduplicated glass-forming ability dataset (11858 rows) |
| `tg_dataset.csv` | 76377 glasses with Tg (K) and 22 oxide mol% features |
| `tg_density_dataset.csv` | 31173 glasses with both Tg (K) and density (g/cm³) |

File: data/tg_density_dataset.csv (part 91 of 109)
SiO2,P2O5,ZrO2,Na2O,Al2O3,Fe2O3,CaO,MgO,K2O,B2O3,BaO,ZnO,Li2O,SrO,La2O3,TiO2,Nb2O5,PbO,Sb2O3,Bi2O3,TeO2,Se,Tg,density
0.0,0.8,0.0,0.0,0.0,0.0,0.0,0.0,0.0,0.0,0.0,0.0,0.0,0.0,0.0,0.0,0.0,0.0,0.0,0.0,0.0,0.0,749.15,3.203000068664551
0.0,0.7,0.0,0.0,0.0,0.0,0.0,0.0,0.0,0.0,0.0,0.0,0.0,0.0,0.0,0.0,0.0,0.0,0.0,0.0,0.0,0.0,727.15,3.246999979019165
0.0,0.6,0.0,0.0,0.0,0.0,0.0,0.0,0.0,0.0,0.0,0.0,0.0,0.0,0.0,0.0,0.0,0.0,0.0,0.0,0.0,0.0,726.15,3.302000045776367
0.0,0.5,0.0,0.0,0.0,0.0,0.0,0.0,0.0,0.0,0.0,0.0,0.0,0.0,0.0,0.0,0.0,0.0,0.0,0.0,0.0,0.0,725.15,3.611999988555908
0.175,0.0,0.0,0.0,0.0,0.0,0.0,0.0,0.0,0.175,0.0,0.0,0.0,0.0,0.0,0.0,0.0,0.0,0.0,0.0,0.0,0.0,782.15,5.440000057220459
0.19,0.0,0.0,0.0,0.0,0.0,0.0,0.0,0.0,0.19,0.0,0.0,0.0,0.0,0.0,0.0,0.0,0.0,0.0,0.0,0.0,0.0,788.15,5.289999961853027
0.21,0.0,0.0,0.0,0.0,0.0,0.0,0.0,0.0,0.21,0.0,0.0,0.0,0.0,0.0,0.0,0.0,0.0,0.0,0.0,0.0,0.0,794.15,5.110000133514404
0.225,0.0,0.0,0.0,0.0,0.0,0.0,0.0,0.0,0.225,0.0,0.0,0.0,0.0,0.0,0.0,0.0,0.0,0.0,0.0,0.0,0.0,802.15,4.96999979019165
0.0,0.0,0.0,0.0,0.0,0.0,0.0,0.0,0.0,0.5,0.0,0.0,0.0,0.0,0.0,0.0,0.0,0.0,0.0,0.5,0.0,0.0,696.15,6.2170000076293945
0.0,0.0,0.0,0.0,0.0,0.0,0.0,0.0,0.0,0.45,0.0,0.1,0.0,0.0,0.0,0.0,0.0,0.0,0.0,0.45,0.0,0.0,675.15,6.383999824523926
0.0,0.0,0.0,0.0,0.0,0.0,0.0,0.0,0.0,0.4,0.0,0.2,0.0,0.0,0.0,0.0,0.0,0.0,0.0,0.4,0.0,0.0,669.15,6.40500020980835
0.0,0.0,0.0,0.0,0.0,0.0,0.0,0.0,0.0,0.35,0.0,0.3,0.0,0.0,0.0,0.0,0.0,0.0,0.0,0.35,0.0,0.0,663.15,6.519999980926514
0.0,0.41,0.0,0.0,0.08,0.0,0.0,0.0,0.17,0.0,0.0,0.0,0.0,0.0,0.0,0.0,0.0,0.0,0.0,0.0,0.0,0.0,737.15,2.740999937057495
0.0,0.0,0.0,0.0,0.0,0.0,0.0,0.0,0.0,0.0,0.0297,0.0,0.0,0.0,0.0495,0.0,0.0,0.0,0.0,0.0,0.0,0.0,925.15,4.699999809265137
0.0,0.31,0.0,0.0,0.0,0.0,0.0,0.0,0.0,0.31,0.0,0.0,0.0,0.0,0.0,0.0,0.0,0.0,0.0,0.0,0.0,0.0,520.15,4.360000133514404
0.0,0.31,0.0,0.0,0.0,0.0,0.0,0.0,0.0,0.31,0.0,0.0,0.0,0.0,0.0,0.0,0.0,0.0,0.0,0.0,0.0,0.0,526.15,4.25
0.5,0.0,0.0,0.0,0.0,0.0,0.0,0.0,0.0,0.0,0.0,0.0,0.0,0.0,0.0,0.0,0.0,0.0,0.0,0.5,0.0,0.0,756.15,6.25
0.5,0.0,0.0,0.0,0.0,0.01,0.0,0.0,0.0,0.0,0.0,0.0,0.0,0.0,0.0,0.0,0.0,0.0,0.0,0.49,0.0,0.0,758.15,6.210000038146973
0.5,0.0,0.0,0.0,0.0,0.03,0.0,0.0,0.0,0.0,0.0,0.0,0.0,0.0,0.0,0.0,0.0,0.0,0.0,0.47,0.0,0.0,762.15,6.119999885559082
0.5,0.0,0.0,0.0,0.0,0.05,0.0,0.0,0.0,0.0,0.0,0.0,0.0,0.0,0.0,0.0,0.0,0.0,0.0,0.45,0.0,0.0,765.15,6.070000171661377
0.5,0.0,0.0,0.0,0.0,0.1,0.0,0.0,0.0,0.0,0.0,0.0,0.0,0.0,0.0,0.0,0.0,0.0,0.0,0.4,0.0,0.0,773.15,5.869999885559082
0.0,0.5,0.0,0.5,0.0,0.0,0.0,0.0,0.0,0.0,0.0,0.0,0.0,0.0,0.0,0.0,0.0,0.0,0.0,0.0,0.0,0.0,558.15,2.509999990463257
0.0,0.4875,0.0,0.4875,0.0,0.0,0.0,0.0,0.0,0.0,0.0,0.0,0.0,0.0,0.0,0.0,0.0,0.0,0.0,0.0,0.0,0.0,586.15,2.5899999141693115
0.0,0.475,0.0,0.475,0.0,0.0,0.0,0.0,0.0,0.0,0.0,0.0,0.0,0.0,0.0,0.0,0.0,0.0,0.0,0.0,0.0,0.0,594.15,2.6600000858306885
0.0,0.4625,0.0,0.4625,0.0,0.0,0.0,0.0,0.0,0.0,0.0,0.0,0.0,0.0,0.0,0.0,0.0,0.0,0.0,0.0,0.0,0.0,631.15,2.740000009536743
0.0,0.45,0.0,0.45,0.0,0.0,0.0,0.0,0.0,0.0,0.0,0.0,0.0,0.0,0.0,0.0,0.0,0.0,0.0,0.0,0.0,0.0,652.15,2.819999933242798
0.0,0.425,0.0,0.425,0.0,0.0,0.0,0.0,0.0,0.0,0.0,0.0,0.0,0.0,0.0,0.0,0.0,0.0,0.0,0.0,0.0,0.0,680.15,2.930000066757202
0.0,0.4,0.0,0.4,0.0,0.0,0.0,0.0,0.0,0.0,0.0,0.0,0.0,0.0,0.0,0.0,0.0,0.0,0.0,0.0,0.0,0.0,682.15,3.0399999618530273
0.0,0.375,0.0,0.375,0.0,0.0,0.0,0.0,0.0,0.0,0.0,0.0,0.0,0.0,0.0,0.0,0.0,0.0,0.0,0.0,0.0,0.0,678.15,3.130000114440918
0.0,0.35,0.0,0.35,0.0,0.0,0.0,0.0,0.0,0.0,0.0,0.0,0.0,0.0,0.0,0.0,0.0,0.0,0.0,0.0,0.0,0.0,696.15,3.2699999809265137
0.0,0.0,0.0,0.0,0.0,0.0,0.0,0.0,0.0,0.0,0.2,0.0,0.0,0.0,0.0,0.0,0.1,0.0,0.0,0.0,0.685,0.0,683.15,5.6020002365112305
0.025,0.0,0.0,0.0,0.0,0.0,0.0,0.0,0.0,0.225,0.0,0.0,0.0,0.0,0.0,0.375,0.0,0.375,0.0,0.0,0.0,0.0,698.15,4.949999809265137
0.0,0.0,0.0,0.0,0.0,0.0,0.0,0.0,0.0,0.0,0.0,0.15,0.0,0.0,0.0,0.0,0.0,0.0,0.0,0.0,0.64,0.0,599.15,5.671999931335449
0.0,0.0,0.0,0.0,0.0,0.0,0.0,0.0,0.0,0.0,0.0,0.15,0.05,0.0,0.0,0.0,0.0,0.0,0.0,0.0,0.64,0.0,568.15,5.474999904632568
0.0,0.0,0.0,0.0,0.0,0.0,0.0,0.0,0.0,0.0,0.0,0.15,0.1,0.0,0.0,0.0,0.0,0.0,0.0,0.0,0.64,0.0,550.15,5.258999824523926
0.0,0.0,0.0,0.0,0.0,0.0,0.0,0.0,0.0,0.0,0.0,0.15,0.15,0.0,0.0,0.0,0.0,0.0,0.0,0.0,0.64,0.0,538.15,5.0320000648498535
0.0,0.0,0.0,0.0,0.0,0.0,0.0,0.0,0.0,0.0,0.0,0.15,0.2,0.0,0.0,0.0,0.0,0.0,0.0,0.0,0.64,0.0,528.15,4.910999774932861
0.0,0.0,0.0,0.0,0.0,0.0,0.0,0.0,0.0,0.3,0.0,0.0,0.0,0.0,0.0,0.0,0.0,0.0,0.0,0.0,0.0,0.0,806.15,4.804999828338623
0.0,0.0,0.0,0.0,0.0,0.0,0.0,0.0,0.0,0.25,0.0,0.0,0.0,0.0,0.0,0.0,0.0,0.0,0.0,0.0,0.0,0.0,804.15,4.679999828338623
0.0,0.0,0.0,0.0,0.0,0.0,0.0,0.0,0.0,0.2,0.0,0.0,0.0,0.0,0.0,0.0,0.0,0.0,0.0,0.0,0.0,0.0,782.15,4.650000095367432
0.0,0.0,0.0,0.0,0.0,0.0,0.0,0.0,0.0,0.15,0.0,0.0,0.0,0.0,0.0,0.0,0.0,0.0,0.0,0.0,0.0,0.0,805.15,4.76200008392334
0.0,0.0,0.0,0.0,0.0,0.0,0.0,0.0,0.0,0.15,0.0,0.0,0.0,0.0,0.0,0.0,0.0,0.0,0.0,0.0,0.0,0.0,803.15,4.665999889373779
0.0,0.0,0.0,0.0,0.0,0.0,0.0,0.0,0.0,0.15,0.0,0.0,0.0,0.0,0.0,0.0,0.0,0.0,0.0,0.0,0.0,0.0,806.15,4.826000213623047
0.4819,0.0,0.0,0.0,0.0,0.0,0.0,0.0,0.0,0.2409,0.0,0.0,0.0,0.0,0.0032,0.1826,0.0,0.0,0.0,0.0914,0.0,0.0,831.15,2.757999897003174
0.4769523047695231,0.0,0.0,0.0,0.0,0.0,0.0,0.0,0.0,0.2384761523847615,0.0,0.0,0.0,0.0,0.0031996800319968,0.1815818418158184,0.0,0.0181981801819818,0.0,0.0815918408159184,0.0,0.0,814.15,2.8949999809265137
0.4678999999999999,0.0,0.0,0.0,0.0,0.0,0.0,0.0,0.0,0.2338999999999999,0.0,0.0,0.0,0.0,0.0030999999999999,0.1785999999999999,0.0,0.0536999999999999,0.0,0.0628,0.0,0.0,805.15,3.009000062942505
0.4586,0.0,0.0,0.0,0.0,0.0,0.0,0.0,0.0,0.2293,0.0,0.0,0.0,0.0,0.003,0.1765,0.0,0.0884,0.0,0.0442,0.0,0.0,803.15,3.4809999465942383
0.4498550144985501,0.0,0.0,0.0,0.0,0.0,0.0,0.0,0.0,0.224877512248775,0.0,0.0,0.0,0.0,0.002999700029997,0.1737826217378262,0.0,0.1222877712228777,0.0,0.0261973802619738,0.0,0.0,787.15,3.9719998836517334
0.74,0.0,0.0,0.16,0.0,0.0,0.1,0.0,0.0,0.0,0.0,0.0,0.0,0.0,0.0,0.0,0.0,0.0,0.0,0.0,0.0,0.0,803.15,2.4800000190734863
0.25,0.0,0.0,0.125,0.0,0.0,0.0,0.0,0.0,0.625,0.0,0.0,0.0,0.0,0.0,0.0,0.0,0.0,0.0,0.0,0.0,0.0,688.15,2.180000066757202
0.485,0.0,0.0,0.03,0.0,0.0,0.0,0.0,0.0,0.485,0.0,0.0,0.0,0.0,0.0,0.0,0.0,0.0,0.0,0.0,0.0,0.0,653.15,2.0399999618530273
0.4232576742325767,0.0,0.0,0.1504849515048495,0.0,0.0,0.0,0.0,0.0,0.4262573742625738,0.0,0.0,0.0,0.0,0.0,0.0,0.0,0.0,0.0,0.0,0.0,0.0,763.15,2.309999942779541
0.6,0.0,0.0,0.065,0.0,0.0,0.0,0.0,0.0,0.335,0.0,0.0,0.0,0.0,0.0,0.0,0.0,0.0,0.0,0.0,0.0,0.0,718.15,2.1500000953674316
0.74,0.0,0.0,0.1,0.0,0.0,0.0,0.0,0.0,0.16,0.0,0.0,0.0,0.0,0.0,0.0,0.0,0.0,0.0,0.0,0.0,0.0,823.15,2.450000047683716
0.815,0.0,0.0,0.0,0.013,0.0,0.0,0.0,0.0,0.118,0.0,0.0,0.054,0.0,0.0,0.0,0.0,0.0,0.0,0.0,0.0,0.0,762.15,2.140000104904175
0.0,0.1889999999999999,0.0,0.0,0.0,0.0,0.0,0.0,0.0,0.0,0.0,0.422,0.1979,0.0,0.0,0.0,0.0,0.0,0.0,0.0,0.0,0.0,576.15,3.140000104904175
0.0,0.1889999999999999,0.0,0.1979,0.0,0.0,0.0,0.0,0.0,0.0,0.0,0.422,0.0,0.0,0.0,0.0,0.0,0.0,0.0,0.0,0.0,0.0,579.15,3.190000057220459
0.0,0.1889999999999999,0.0,0.0,0.0,0.0,0.0,0.0,0.0,0.0,0.0,0.422,0.0,0.0,0.0,0.0,0.0,0.0,0.0,0.0,0.0,0.0,621.15,3.380000114440918
0.0,0.1889999999999999,0.0,0.0,0.0,0.0,0.0,0.0,0.0,0.0,0.0,0.422,0.0,0.0,0.0,0.0,0.0,0.0,0.0,0.0,0.0,0.0,558.15,4.380000114440918
0.0,0.0,0.0,0.0,0.0,0.0,0.0,0.0,0.0,0.7,0.0,0.0,0.0,0.0,0.0,0.0,0.0,0.0,0.0,0.0,0.0,0.0,911.15,3.9200000762939458
0.0,0.0,0.0,0.0,0.0,0.0,0.0,0.0,0.0,0.7,0.0,0.0,0.0,0.0,0.0,0.0,0.0,0.0,0.0,0.0,0.0,0.0,857.15,2.7899999618530273
0.0,0.0,0.0,0.0,0.0,0.0,0.0,0.0,0.0,0.7,0.0,0.0,0.0,0.3,0.0,0.0,0.0,0.0,0.0,0.0,0.0,0.0,895.15,2.799999952316284
0.0,0.0,0.0,0.0,0.0,0.0,0.0,0.0,0.0,0.7,0.0,0.0,0.0,0.0,0.0,0.0,0.0,0.0,0.0,0.0,0.0,0.0,898.15,3.299999952316284
0.0,0.0,0.0,0.0,0.0,0.0,0.0,0.0,0.0,0.7,0.0,0.0,0.0,0.15,0.0,0.0,0.0,0.0,0.0,0.0,0.0,0.0,894.15,3.2100000381469727
0.0,0.0,0.0,0.0,0.0,0.0,0.0,0.0,0.0,0.7,0.0,0.0,0.0,0.15,0.0,0.0,0.0,0.0,0.0,0.0,0.0,0.0,864.15,2.759999990463257
0.0,0.0,0.0,0.0,0.0,0.0,0.0,0.0,0.0,0.7,0.0,0.0,0.0,0.1,0.0,0.0,0.0,0.0,0.0,0.0,0.0,0.0,866.15,3.069999933242798
0.0,0.5,0.0,0.0,0.0,0.0,0.5,0.0,0.0,0.0,0.0,0.0,0.0,0.0,0.0,0.0,0.0,0.0,0.0,0.0,0.0,0.0,809.15,2.6500000953674316
0.0,0.5,0.0,0.0,0.0,0.0,0.375,0.125,0.0,0.0,0.0,0.0,0.0,0.0,0.0,0.0,0.0,0.0,0.0,0.0,0.0,0.0,808.15,2.630000114440918
0.0,0.5,0.0,0.0,0.0,0.0,0.25,0.25,0.0,0.0,0.0,0.0,0.0,0.0,0.0,0.0,0.0,0.0,0.0,0.0,0.0,0.0,811.15,2.5999999046325684
0.0,0.5,0.0,0.0,0.0,0.0,0.125,0.375,0.0,0.0,0.0,0.0,0.0,0.0,0.0,0.0,0.0,0.0,0.0,0.0,0.0,0.0,818.15,2.5299999713897705
0.0,0.5,0.0,0.0,0.0,0.0,0.0,0.5,0.0,0.0,0.0,0.0,0.0,0.0,0.0,0.0,0.0,0.0,0.0,0.0,0.0,0.0,837.15,2.440000057220459
0.0,0.5,0.0,0.0,0.0,0.0,0.0,0.375,0.0,0.0,0.0,0.0,0.0,0.125,0.0,0.0,0.0,0.0,0.0,0.0,0.0,0.0,819.15,2.6600000858306885
0.0,0.5,0.0,0.0,0.0,0.0,0.0,0.25,0.0,0.0,0.0,0.0,0.0,0.25,0.0,0.0,0.0,0.0,0.0,0.0,0.0,0.0,803.15,2.859999895095825
0.0,0.5,0.0,0.0,0.0,0.0,0.0,0.125,0.0,0.0,0.0,0.0,0.0,0.375,0.0,0.0,0.0,0.0,0.0,0.0,0.0,0.0,809.15,2.950000047683716
0.0,0.5,0.0,0.0,0.0,0.0,0.0,0.0,0.0,0.0,0.0,0.0,0.0,0.5,0.0,0.0,0.0,0.0,0.0,0.0,0.0,0.0,791.15,3.180000066757202
0.0,0.5,0.0,0.0,0.0,0.0,0.125,0.0,0.0,0.0,0.0,0.0,0.0,0.375,0.0,0.0,0.0,0.0,0.0,0.0,0.0,0.0,800.15,3.0399999618530273
0.0,0.5,0.0,0.0,0.0,0.0,0.25,0.0,0.0,0.0,0.0,0.0,0.0,0.25,0.0,0.0,0.0,0.0,0.0,0.0,0.0,0.0,797.15,2.9200000762939453
0.0,0.5,0.0,0.0,0.0,0.0,0.375,0.0,0.0,0.0,0.0,0.0,0.0,0.125,0.0,0.0,0.0,0.0,0.0,0.0,0.0,0.0,799.15,2.75
0.0,0.4995499549954995,0.0,0.0,0.0,0.0,0.1668166816681668,0.1668166816681668,0.0,0.0,0.0,0.0,0.0,0.1668166816681668,0.0,0.0,0.0,0.0,0.0,0.0,0.0,0.0,535.15,2.799999952316284
0.0,0.5,0.0,0.0,0.0,0.0,0.25,0.125,0.0,0.0,0.0,0.0,0.0,0.125,0.0,0.0,0.0,0.0,0.0,0.0,0.0,0.0,544.15,2.759999990463257
0.0,0.5,0.0,0.0,0.0,0.0,0.125,0.25,0.0,0.0,0.0,0.0,0.0,0.125,0.0,0.0,0.0,0.0,0.0,0.0,0.0,0.0,523.15,2.9000000953674316
0.0,0.5,0.0,0.0,0.0,0.0,0.125,0.125,0.0,0.0,0.0,0.0,0.0,0.25,0.0,0.0,0.0,0.0,0.0,0.0,0.0,0.0,530.15,2.869999885559082
0.0,0.5,0.0,0.0,0.0,0.0,0.0,0.0,0.0,0.0,0.0,0.0,0.0,0.0,0.0,0.0,0.0,0.0,0.0,0.0,0.0,0.0,435.15,4.599999904632568
0.0,0.45,0.0,0.0,0.0,0.0,0.0,0.0,0.0,0.0,0.0,0.0,0.0,0.0,0.0,0.0,0.0,0.0,0.0,0.0,0.0,0.0,417.15,4.849999904632568
0.0,0.4,0.0,0.0,0.0,0.0,0.0,0.0,0.0,0.0,0.0,0.0,0.0,0.0,0.0,0.0,0.0,0.0,0.0,0.0,0.0,0.0,403.15,5.019999980926514
0.0,0.35,0.0,0.0,0.0,0.0,0.0,0.0,0.0,0.0,0.0,0.0,0.0,0.0,0.0,0.0,0.0,0.0,0.0,0.0,0.0,0.0,387.15,5.099999904632568
0.0,0.3,0.0,0.0,0.0,0.0,0.0,0.0,0.0,0.0,0.0,0.0,0.0,0.0,0.0,0.0,0.0,0.0,0.0,0.0,0.0,0.0,366.15,5.260000228881836
0.0,0.25,0.0,0.0,0.0,0.0,0.0,0.0,0.0,0.0,0.0,0.0,0.0,0.0,0.0,0.0,0.0,0.0,0.0,0.0,0.0,0.0,350.15,5.53000020980835
0.0,0.606,0.0,0.0,0.0,0.0,0.0,0.0,0.0,0.0,0.0,0.198,0.0,0.0,0.0,0.0,0.0,0.0,0.0,0.0,0.0,0.0,694.15,2.753999948501587
0.0,0.596,0.0,0.0,0.0,0.004,0.0,0.0,0.0,0.0,0.0,0.201,0.0,0.0,0.0,0.0,0.0,0.0,0.0,0.0,0.0,0.0,689.15,2.7309999465942383
0.0,0.589,0.0,0.0,0.0,0.011,0.0,0.0,0.0,0.0,0.0,0.198,0.0,0.0,0.0,0.0,0.0,0.0,0.0,0.0,0.0,0.0,686.15,2.694999933242798
0.0,0.585,0.0,0.0,0.0,0.016,0.0,0.0,0.0,0.0,0.0,0.1989999999999999,0.0,0.0,0.0,0.0,0.0,0.0,0.0,0.0,0.0,0.0,683.15,2.6679999828338623
0.0,0.584,0.0,0.0,0.0,0.019,0.0,0.0,0.0,0.0,0.0,0.2,0.0,0.0,0.0,0.0,0.0,0.0,0.0,0.0,0.0,0.0,686.15,2.680999994277954
0.0,0.5736,0.0,0.0,0.0,0.0308,0.0,0.0,0.0,0.0,0.0,0.1978,0.0,0.0,0.0,0.0,0.0,0.0,0.0,0.0,0.0,0.0,693.15,2.7219998836517334
0.0,0.56,0.0,0.0,0.0,0.039,0.0,0.0,0.0,0.0,0.0,0.203,0.0,0.0,0.0,0.0,0.0,0.0,0.0,0.0,0.0,0.0,700.15,2.7709999084472656
0.0,0.5489999999999999,0.0,0.0,0.0,0.048,0.0,0.0,0.0,0.0,0.0,0.2019999999999999,0.0,0.0,0.0,0.0,0.0,0.0,0.0,0.0,0.0,0.0,704.15,2.8389999866485596
0.0,0.0,0.0,0.0,0.0,0.0,0.0,0.0,0.0,0.5,0.0,0.1,0.4,0.0,0.0,0.0,0.0,0.0,0.0,0.0,0.0,0.0,705.15,2.4730000495910645
0.54,0.0,0.0,0.0,0.05,0.0,0.0,0.0,0.0,0.0,0.0,0.0,0.0,0.0,0.0,0.0,0.0,0.4,0.0,0.0,0.0,0.0,838.15,4.620999813079834
0.6992999999999999,0.0,0.0,0.0,0.0742999999999999,0.0,0.0,0.1662999999999999,0.0,0.0133999999999999,0.0,0.0,0.0,0.0466999999999999,0.0,0.0,0.0,0.0,0.0,0.0,0.0,0.0,1051.15,2.630000114440918
0.7095709570957095,0.0,0.0,0.0,0.075007500750075,0.0,0.0,0.171117111711171,0.0,0.0153015301530153,0.029002900290029,0.0,0.0,0.0,0.0,0.0,0.0,0.0,0.0,0.0,0.0,0.0,1053.15,2.700000047683716
0.7212999999999999,0.0,0.0,0.0,0.0844999999999999,0.0,0.0227999999999999,0.1109,0.0,0.0165,0.0083,0.0,0.0,0.0356999999999999,0.0,0.0,0.0,0.0,0.0,0.0,0.0,0.0,1066.15,2.609999895095825
0.7293270672932706,0.0,0.0,0.0,0.0855914408559144,0.0,0.0,0.1282871712828717,0.0,0.0213978602139786,0.0353964603539646,0.0,0.0,0.0,0.0,0.0,0.0,0.0,0.0,0.0,0.0,0.0,1059.15,2.7200000286102295
0.6946694669466946,0.0,0.0,0.0,0.084008400840084,0.0,0.0,0.1652165216521652,0.0,0.0255025502550255,0.0306030603060306,0.0,0.0,0.0,0.0,0.0,0.0,0.0,0.0,0.0,0.0,0.0,1048.15,2.7100000381469727
0.6993300669933007,0.0,0.0,0.0,0.0770922907709229,0.0,0.0145985401459854,0.1560843915608439,0.0,0.0261973802619738,0.0266973302669733,0.0,0.0,0.0,0.0,0.0,0.0,0.0,0.0,0.0,0.0,0.0,1044.15,2.6700000762939453
0.6905,0.0,0.0,0.0,0.0761,0.0,0.0144,0.1541,0.0,0.0259,0.0,0.0,0.0,0.039,0.0,0.0,0.0,0.0,0.0,0.0,0.0,0.0,1044.15,2.5799999237060547
0.6956,0.0,0.0,0.0,0.0766,0.0,0.0144999999999999,0.155,0.0,0.026,0.013,0.0,0.0,0.0192999999999999,0.0,0.0,0.0,0.0,0.0,0.0,0.0,0.0,1045.15,2.630000114440918
0.6846,0.0,0.0,0.0,0.083,0.0,0.0688,0.1235,0.0,0.0259,0.0106,0.0,0.0,0.0036,0.0,0.0,0.0,0.0,0.0,0.0,0.0,0.0,1053.15,2.5899999141693115
0.6865686568656866,0.0,0.0,0.0,0.078107810781078,0.0,0.0404040404040404,0.1627162716271627,0.0,0.0202020202020202,0.012001200120012,0.0,0.0,0.0,0.0,0.0,0.0,0.0,0.0,0.0,0.0,0.0,1048.15,2.569999933242798
0.6903000000000001,0.0,0.0,0.0,0.0858,0.0,0.0339,0.1385,0.0,0.0109,0.0149,0.0,0.0,0.0257,0.0,0.0,0.0,0.0,0.0,0.0,0.0,0.0,1052.15,2.700000047683716
0.6835316468353165,0.0,0.0,0.0,0.0784921507849215,0.0,0.0274972502749725,0.1832816718328167,0.0,0.0070992900709929,0.0200979902009799,0.0,0.0,0.0,0.0,0.0,0.0,0.0,0.0,0.0,0.0,0.0,1052.15,2.680000066757202
0.665,0.0,0.0,0.0,0.0746,0.0,0.0412,0.1810999999999999,0.0,0.0262,0.0118999999999999,0.0,0.0,0.0,0.0,0.0,0.0,0.0,0.0,0.0,0.0,0.0,1035.15,2.5799999237060547
0.7008,0.0,0.0,0.0,0.0771999999999999,0.0,0.0302999999999999,0.139,0.0,0.0289,0.0237999999999999,0.0,0.0,0.0,0.0,0.0,0.0,0.0,0.0,0.0,0.0,0.0,1041.15,2.640000104904175
0.701070107010701,0.0,0.0,0.0,0.0808080808080808,0.0,0.0203020302030203,0.1414141414141414,0.0,0.03000300030003,0.0264026402640264,0.0,0.0,0.0,0.0,0.0,0.0,0.0,0.0,0.0,0.0,0.0,1041.15,2.6700000762939453
0.6607660766076606,0.0,0.0,0.0,0.0812081208120811,0.0,0.0821082108210821,0.1324132413241324,0.0,0.0317031703170317,0.0,0.0,0.0,0.0118011801180118,0.0,0.0,0.0,0.0,0.0,0.0,0.0,0.0,1038.15,2.5299999713897705
0.7236276372362764,0.0,0.0,0.0,0.0752924707529247,0.0,0.0373962603739626,0.1023897610238976,0.0,0.0273972602739726,0.0136986301369863,0.0,0.0,0.0201979802019798,0.0,0.0,0.0,0.0,0.0,0.0,0.0,0.0,1033.15,2.619999885559082
0.6982301769823018,0.0,0.0,0.0,0.0757924207579242,0.0,0.0407959204079592,0.137986201379862,0.0,0.0354964503549645,0.0116988301169883,0.0,0.0,0.0,0.0,0.0,0.0,0.0,0.0,0.0,0.0,0.0,1045.15,2.5
0.6970999999999999,0.0,0.0,0.0,0.0831,0.0,0.1176,0.0576,0.0,0.0325,0.0,0.0,0.0,0.0121,0.0,0.0,0.0,0.0,0.0,0.0,0.0,0.0,1048.15,2.5199999809265137
0.7239276072392761,0.0,0.0,0.0,0.0831916808319168,0.0,0.0,0.1132886711328867,0.0,0.0308969103089691,0.0297970202979702,0.0,0.0,0.0188981101889811,0.0,0.0,0.0,0.0,0.0,0.0,0.0,0.0,1028.15,2.7300000190734863
0.6703,0.0,0.0,0.0,0.0797,0.0,0.0112,0.1785,0.0,0.0278,0.0204,0.0,0.0,0.0121,0.0,0.0,0.0,0.0,0.0,0.0,0.0,0.0,1036.15,2.680000066757202
0.6762999999999999,0.0,0.0,0.0,0.0861999999999999,0.0,0.0,0.1674999999999999,0.0,0.0292999999999999,0.0252999999999999,0.0,0.0,0.0153999999999999,0.0,0.0,0.0,0.0,0.0,0.0,0.0,0.0,1048.15,2.7100000381469727
0.6765676567656767,0.0,0.0,0.0,0.0797079707970797,0.0,0.0669066906690669,0.1241124112411241,0.0,0.0314031403140314,0.0122012201220122,0.0,0.0,0.0091009100910091,0.0,0.0,0.0,0.0,0.0,0.0,0.0,0.0,1027.15,2.609999895095825
0.6772677267726772,0.0,0.0,0.0,0.0786078607860786,0.0,0.0934093409340934,0.1101110111011101,0.0,0.0336033603360336,0.004000400040004,0.0,0.0,0.003000300030003,0.0,0.0,0.0,0.0,0.0,0.0,0.0,0.0,1033.15,2.5299999713897705
0.6986301369863014,0.0,0.0,0.0,0.0813918608139186,0.0,0.055994400559944,0.1122887711228877,0.0,0.0360963903609639,0.0155984401559844,0.0,0.0,0.0,0.0,0.0,0.0,0.0,0.0,0.0,0.0,0.0,1030.15,2.5999999046325684
0.6739,0.0,0.0,0.0,0.0837,0.0,0.0550999999999999,0.138,0.0,0.0373,0.006,0.0,0.0,0.006,0.0,0.0,0.0,0.0,0.0,0.0,0.0,0.0,1039.15,2.5299999713897705
0.6705329467053295,0.0,0.0,0.0,0.078992100789921,0.0,0.0543945605439456,0.1514848515148485,0.0,0.0315968403159684,0.0,0.0,0.0,0.012998700129987,0.0,0.0,0.0,0.0,0.0,0.0,0.0,0.0,1035.15,2.509999990463257
0.030993801239752,0.0,0.121375724855029,0.0,0.0,0.0,0.0,0.0,0.0,0.5047990401919616,0.0,0.0218956208758248,0.0,0.0,0.0749850029994001,0.0,0.0,0.0,0.0,0.0,0.0,0.0,851.15,4.929999828338623
0.0590970451477426,0.0,0.0,0.0,0.0,0.0,0.0,0.0,0.0,0.352482375881206,0.0,0.2379881005949703,0.1566921653917304,0.0,0.0462976851157442,0.0,0.0,0.0,0.0,0.0,0.0,0.0,838.15,4.900000095367432
0.0719,0.0,0.0,0.0,0.0,0.0,0.0,0.0,0.0,0.4422,0.0,0.0922,0.1206,0.0,0.1399,0.0,0.0,0.0,0.0,0.0,0.0,0.0,793.15,4.909999847412109
0.1894,0.0,0.0,0.0,0.0,0.0,0.0,0.0,0.0,0.4485,0.0,0.0171,0.0464,0.0,0.1384,0.0,0.0,0.0,0.0,0.0,0.0,0.0,854.15,4.920000076293945
0.0752075207520752,0.0,0.0154015401540154,0.0,0.0,0.0,0.0,0.0,0.0,0.2963296329632964,0.0,0.2113211321132113,0.0341034103410341,0.0,0.0904090409040904,0.0,0.0,0.0,0.0,0.0,0.0,0.0,828.15,5.079999923706055
0.2086,0.0,0.048,0.0,0.0,0.0,0.0,0.0,0.0,0.3988,0.0,0.0474,0.0129,0.0,0.0856,0.0,0.0,0.0,0.0,0.0,0.0,0.0,862.15,4.75
0.0951095109510951,0.0,0.0227022702270227,0.0,0.0,0.0,0.0,0.0,0.0,0.3739373937393739,0.0,0.1654165416541654,0.0637063706370637,0.0,0.1163116311631163,0.0,0.0,0.0,0.0,0.0,0.0,0.0,818.15,5.059999942779541
0.1334133413341334,0.0,0.037003700370037,0.0,0.0,0.0,0.0,0.0,0.0,0.3651365136513651,0.0,0.0747074707470747,0.0905090509050905,0.0,0.0798079807980798,0.0,0.0,0.0,0.0,0.0,0.0,0.0,808.15,4.929999828338623
0.2090790920907909,0.0,0.0261973802619738,0.0,0.0,0.0,0.0,0.0,0.0,0.2968703129687031,0.0,0.135986401359864,0.0,0.0,0.1163883611638836,0.0,0.0,0.0,0.0,0.0,0.0,0.0,838.15,4.820000171661377
0.1593,0.0,0.0,0.0,0.0,0.0,0.0,0.0,0.0,0.3106,0.0,0.2453,0.0,0.0,0.0771,0.0,0.0,0.0,0.0,0.0,0.0,0.0,845.15,4.789999961853027
0.0796920307969203,0.0,0.0734926507349265,0.0,0.0,0.0,0.0,0.0,0.0,0.5001499850014999,0.0,0.0560943905609439,0.0,0.0,0.0772922707729227,0.0,0.0,0.0,0.0001999800019998,0.0,0.0,0.0,857.15,5.059999942779541
0.1689763433119363,0.0,0.0,0.0,0.0,0.0,0.0,0.0,0.0,0.3670486131941528,0.0,0.1239826424300597,0.0878876957225988,0.0,0.0873877657128002,0.0,0.0,0.0,0.0002399664047033,0.0,0.0,0.0,853.15,4.929999828338623
0.1713965720685586,0.0,0.0,0.0,0.0,0.0,0.0,0.0,0.0,0.4058918821623567,0.0,0.0416991660166796,0.115597688046239,0.0,0.1256974860502789,0.0,0.0,0.0,0.0002199956000879,0.0,0.0,0.0,803.15,4.880000114440918
0.1019908208261256,0.0,0.0491955723984841,0.0,0.0,0.0,0.0,0.0,0.0,0.4008639222469978,0.0,0.0400963913247807,0.1161895429411352,0.0,0.127488526032657,0.0,0.0,0.0,0.0001899829015388,0.0,0.0,0.0,783.15,4.929999828338623
0.073297801065968,0.0,0.0277991660250192,0.0,0.0,0.0,0.0,0.0,0.0,0.3803885883423497,0.0,0.1577952661420157,0.1023969280921572,0.0,0.0803975880723578,0.0,0.0,0.0,0.0001299961001169,0.0,0.0,0.0,798.15,4.900000095367432
0.1740860731141508,0.0,0.0476961843052555,0.0,0.0,0.0,0.0,0.0,0.0,0.3896688264938804,0.0,0.0588952883769298,0.0180985521158307,0.0,0.0981921446284297,0.0,0.0,0.0,0.0002799776017918,0.0,0.0,0.0,858.15,4.960000038146973
0.1623967520649586,0.0,0.0228995420091598,0.0,0.0,0.0,0.0,0.0,0.0,0.3232935341293174,0.0,0.1502969940601188,0.0665986680266394,0.0,0.1103977920441591,0.0,0.0,0.0,0.0002199956000879,0.0,0.0,0.0,820.15,4.960000038146973
0.1422028440568811,0.0,0.0288005760115202,0.0,0.0,0.0,0.0,0.0,0.0,0.3141062821256425,0.0,0.1556031120622412,0.1211024220484409,0.0,0.0648012960259205,0.0,0.0,0.0,8.000160003200064e-05,0.0,0.0,0.0,793.15,4.840000152587891
0.2061061831854955,0.0,0.0362010860325809,0.0,0.0,0.0,0.0,0.0,0.0,0.297808934268028,0.0,0.1166034981049431,0.0489014670440113,0.0,0.1044031320939628,0.0,0.0,0.0,0.000270008100243,0.0,0.0,0.0,831.15,4.940000057220459
0.1792125448781415,0.0,0.032202254157791,0.0,0.0,0.0,0.0,0.0,0.0,0.2836198533897373,0.0,0.1485103957277009,0.0783054813836968,0.0,0.0927064894542618,0.0,0.0,0.0,0.000130009100637,0.0,0.0,0.0,813.15,4.989999771118164
0.1168777932192883,0.0,0.0357931992921344,0.0,0.0,0.0,0.0,0.0,0.0,0.340135374278887,0.0,0.1674681810456013,0.0322938641658085,0.0,0.1060798448294823,0.0,0.0,0.0,8.998290324838279e-05,0.0,0.0,0.0,842.15,4.920000076293945
0.1160953561857525,0.0,0.0336986520539178,0.0,0.0,0.0,0.0,0.0,0.0,0.3418863245470181,0.0,0.1588936442542298,0.030098796048158,0.0,0.1123955041798328,0.0,0.0,0.0,0.0001399944002239,0.0,0.0,0.0,845.15,4.949999809265137
0.1195880411958804,0.0,0.0341965803419658,0.0,0.0,0.0,0.0,0.0,0.0,0.3354664533546645,0.0,0.1691830816918308,0.032996700329967,0.0,0.1060893910608939,0.0,0.0,0.0,0.0,0.0,0.0,0.0,838.15,4.900000095367432
0.1155884411558844,0.0,0.0351964803519648,0.0,0.0,0.0,0.0,0.0,0.0,0.3394660533946606,0.0,0.1734826517348265,0.0281971802819718,0.0,0.1070892910708929,0.0,0.0,0.0,0.0,0.0,0.0,0.0,841.15,4.900000095367432
0.1142114211421142,0.0,0.0382038203820382,0.0,0.0,0.0,0.0,0.0,0.0,0.3436343634363435,0.0,0.168016801680168,0.0268026802680268,0.0,0.1079107910791078,0.0,0.0,0.0,0.0,0.0,0.0,0.0,848.15,4.900000095367432
0.1313262652530506,0.0,0.0371074214842968,0.0,0.0,0.0,0.0,0.0,0.0,0.3128625725145028,0.0,0.1240248049609921,0.0523104620924184,0.0,0.0990198039607921,0.0,0.0,0.0,0.0,0.0,0.0,0.0,825.15,4.96999979019165
0.1093109310931093,0.0,0.038003800380038,0.0,0.0,0.0,0.0,0.0,0.0,0.3312331233123312,0.0,0.1235123512351235,0.0497049704970497,0.0,0.1021102110211021,0.0,0.0,0.0,0.0,0.0,0.0,0.0,828.15,4.980000019073486
0.1106999999999999,0.0,0.0341999999999999,0.0,0.0,0.0,0.0,0.0,0.0,0.3277,0.0,0.1232999999999999,0.0578,0.0,0.1006,0.0,0.0,0.0,0.0,0.0,0.0,0.0,817.15,4.909999847412109
0.1213939303034848,0.0,0.0348982550872456,0.0,0.0,0.0,0.0,0.0,0.0,0.3124843757812109,0.0,0.1341932903354832,0.0565971701414929,0.0,0.0999950002499875,0.0,0.0,0.0,4.999750012499375e-05,0.0,0.0,0.0,816.15,4.909999847412109
0.1241751649670066,0.0,0.03999200159968,0.0,0.0,0.0,0.0,0.0,0.0,0.3109378124375125,0.0,0.1326734653069386,0.0521895620875824,0.0,0.1032793441311737,0.0,0.0,0.0,9.998000399920016e-05,0.0,0.0,0.0,823.15,4.96999979019165
0.58,0.0,0.0,0.2049999999999999,0.0969999999999999,0.0,0.004,0.104,0.0049999999999999,0.0,0.0,0.0,0.0,0.0049999999999999,0.0,0.0,0.0,0.0,0.0,0.0,0.0,0.0,850.15,2.509999990463257
0.5830000000000001,0.0,0.0,0.208,0.098,0.0,0.006,0.101,0.004,0.0,0.0,0.0,0.0,0.0,0.0,0.0,0.0,0.0,0.0,0.0,0.0,0.0,852.15,2.5
0.59,0.0,0.0,0.185,0.115,0.0,0.003,0.0819999999999999,0.025,0.0,0.0,0.0,0.0,0.0,0.0,0.0,0.0,0.0,0.0,0.0,0.0,0.0,860.15,2.490000009536743
0.6,0.0,0.0,0.215,0.11,0.0,0.0,0.075,0.0,0.0,0.0,0.0,0.0,0.0,0.0,0.0,0.0,0.0,0.0,0.0,0.0,0.0,862.15,2.490000009536743
0.6,0.0,0.0,0.175,0.115,0.0,0.003,0.0819999999999999,0.025,0.0,0.0,0.0,0.0,0.0,0.0,0.0,0.0,0.0,0.0,0.0,0.0,0.0,869.15,2.490000009536743
0.6,0.0,0.0,0.185,0.115,0.0,0.003,0.0819999999999999,0.015,0.0,0.0,0.0,0.0,0.0,0.0,0.0,0.0,0.0,0.0,0.0,0.0,0.0,873.15,2.490000009536743
0.6,0.0,0.0,0.185,0.12,0.0,0.003,0.072,0.02,0.0,0.0,0.0,0.0,0.0,0.0,0.0,0.0,0.0,0.0,0.0,0.0,0.0,869.15,2.490000009536743
0.605,0.0,0.0,0.21,0.081,0.0,0.004,0.095,0.005,0.0,0.0,0.0,0.0,0.0,0.0,0.0,0.0,0.0,0.0,0.0,0.0,0.0,827.15,2.490000009536743
0.605,0.0,0.0,0.21,0.086,0.0,0.004,0.09,0.005,0.0,0.0,0.0,0.0,0.0,0.0,0.0,0.0,0.0,0.0,0.0,0.0,0.0,831.15,2.490000009536743
0.605,0.0,0.0,0.21,0.088,0.0,0.004,0.091,0.002,0.0,0.0,0.0,0.0,0.0,0.0,0.0,0.0,0.0,0.0,0.0,0.0,0.0,837.15,2.490000009536743
0.605,0.0,0.0,0.208,0.09,0.0,0.004,0.091,0.002,0.0,0.0,0.0,0.0,0.0,0.0,0.0,0.0,0.0,0.0,0.0,0.0,0.0,846.15,2.490000009536743
0.605,0.0,0.0,0.212,0.091,0.0,0.004,0.085,0.003,0.0,0.0,0.0,0.0,0.0,0.0,0.0,0.0,0.0,0.0,0.0,0.0,0.0,836.15,2.490000009536743
0.6049999999999999,0.0,0.0,0.2179999999999999,0.0919999999999999,0.0,0.004,0.0789999999999999,0.002,0.0,0.0,0.0,0.0,0.0,0.0,0.0,0.0,0.0,0.0,0.0,0.0,0.0,837.15,2.490000009536743
0.6049999999999999,0.0,0.0,0.2129999999999999,0.0919999999999999,0.0,0.004,0.0789999999999999,0.0069999999999999,0.0,0.0,0.0,0.0,0.0,0.0,0.0,0.0,0.0,0.0,0.0,0.0,0.0,830.15,2.490000009536743
0.61,0.0,0.0,0.209,0.085,0.0,0.004,0.086,0.006,0.0,0.0,0.0,0.0,0.0,0.0,0.0,0.0,0.0,0.0,0.0,0.0,0.0,828.15,2.490000009536743
0.61,0.0,0.0,0.208,0.085,0.0,0.004,0.091,0.002,0.0,0.0,0.0,0.0,0.0,0.0,0.0,0.0,0.0,0.0,0.0,0.0,0.0,836.15,2.490000009536743
0.6099999999999999,0.0,0.0,0.2099999999999999,0.0849999999999999,0.0,0.004,0.089,0.002,0.0,0.0,0.0,0.0,0.0,0.0,0.0,0.0,0.0,0.0,0.0,0.0,0.0,839.15,2.490000009536743
0.61,0.0,0.0,0.21,0.088,0.0,0.004,0.083,0.005,0.0,0.0,0.0,0.0,0.0,0.0,0.0,0.0,0.0,0.0,0.0,0.0,0.0,831.15,2.490000009536743
0.61,0.0,0.0,0.175,0.115,0.0,0.003,0.072,0.025,0.0,0.0,0.0,0.0,0.0,0.0,0.0,0.0,0.0,0.0,0.0,0.0,0.0,864.15,2.4800000190734863
0.61,0.0,0.0,0.185,0.115,0.0,0.003,0.072,0.015,0.0,0.0,0.0,0.0,0.0,0.0,0.0,0.0,0.0,0.0,0.0,0.0,0.0,869.15,2.4800000190734863
0.618,0.0,0.0,0.208,0.083,0.0,0.004,0.085,0.002,0.0,0.0,0.0,0.0,0.0,0.0,0.0,0.0,0.0,0.0,0.0,0.0,0.0,829.15,2.4800000190734863
0.618,0.0,0.0,0.208,0.083,0.0,0.0069999999999999,0.0819999999999999,0.002,0.0,0.0,0.0,0.0,0.0,0.0,0.0,0.0,0.0,0.0,0.0,0.0,0.0,830.15,2.490000009536743
0.6179999999999999,0.0,0.0,0.2129999999999999,0.0839999999999999,0.0,0.004,0.0789999999999999,0.002,0.0,0.0,0.0,0.0,0.0,0.0,0.0,0.0,0.0,0.0,0.0,0.0,0.0,826.15,2.490000009536743
0.62,0.0,0.0,0.2,0.105,0.0,0.0,0.075,0.0,0.0,0.0,0.0,0.0,0.0,0.0,0.0,0.0,0.0,0.0,0.0,0.0,0.0,867.15,2.4800000190734863
0.624,0.0,0.0,0.188,0.113,0.0,0.003,0.072,0.0,0.0,0.0,0.0,0.0,0.0,0.0,0.0,0.0,0.0,0.0,0.0,0.0,0.0,885.15,2.4700000286102295
0.6,0.0,0.0,0.21,0.093,0.0,0.004,0.093,0.0,0.0,0.0,0.0,0.0,0.0,0.0,0.0,0.0,0.0,0.0,0.0,0.0,0.0,847.15,2.490000009536743
0.57,0.0,0.0,0.235,0.12,0.0,0.003,0.072,0.0,0.0,0.0,0.0,0.0,0.0,0.0,0.0,0.0,0.0,0.0,0.0,0.0,0.0,852.15,2.5
0.57,0.0,0.0,0.22,0.11,0.0,0.004,0.096,0.0,0.0,0.0,0.0,0.0,0.0,0.0,0.0,0.0,0.0,0.0,0.0,0.0,0.0,860.15,2.5
0.57,0.0,0.0,0.19,0.1,0.0,0.005,0.12,0.015,0.0,0.0,0.0,0.0,0.0,0.0,0.0,0.0,0.0,0.0,0.0,0.0,0.0,862.15,2.509999990463257
0.6,0.0,0.0,0.2019999999999999,0.078,0.0,0.004,0.108,0.008,0.0,0.0,0.0,0.0,0.0,0.0,0.0,0.0,0.0,0.0,0.0,0.0,0.0,830.15,2.490000009536743
0.6099999999999999,0.0,0.0,0.2099999999999999,0.0849999999999999,0.0,0.004,0.089,0.002,0.0,0.0,0.0,0.0,0.0,0.0,0.0,0.0,0.0,0.0,0.0,0.0,0.0,833.15,2.490000009536743
0.58,0.0,0.0,0.2049999999999999,0.0969999999999999,0.0,0.004,0.1089999999999999,0.0049999999999999,0.0,0.0,0.0,0.0,0.0,0.0,0.0,0.0,0.0,0.0,0.0,0.0,0.0,853.15,2.5
0.58,0.0,0.0049999999999999,0.2049999999999999,0.0969999999999999,0.0,0.004,0.104,0.0049999999999999,0.0,0.0,0.0,0.0,0.0,0.0,0.0,0.0,0.0,0.0,0.0,0.0,0.0,861.15,2.509999990463257
0.58,0.0,0.0,0.2049999999999999,0.0969999999999999,0.0,0.004,0.104,0.0049999999999999,0.0,0.0,0.0,0.0,0.0,0.0,0.0049999999999999,0.0,0.0,0.0,0.0,0.0,0.0,850.15,2.509999990463257
0.58,0.0,0.0,0.205,0.0969999999999999,0.0,0.01,0.103,0.005,0.0,0.0,0.0,0.0,0.0,0.0,0.0,0.0,0.0,0.0,0.0,0.0,0.0,844.15,2.509999990463257
0.58,0.0,0.0,0.175,0.115,0.0,0.004,0.096,0.03,0.0,0.0,0.0,0.0,0.0,0.0,0.0,0.0,0.0,0.0,0.0,0.0,0.0,867.15,2.5
0.583,0.0,0.0,0.208,0.098,0.0,0.008,0.099,0.004,0.0,0.0,0.0,0.0,0.0,0.0,0.0,0.0,0.0,0.0,0.0,0.0,0.0,851.15,2.5
0.585,0.0,0.0,0.21,0.0969999999999999,0.0,0.004,0.1009999999999999,0.003,0.0,0.0,0.0,0.0,0.0,0.0,0.0,0.0,0.0,0.0,0.0,0.0,0.0,851.15,2.5
0.585,0.0,0.0,0.21,0.1,0.0,0.004,0.098,0.003,0.0,0.0,0.0,0.0,0.0,0.0,0.0,0.0,0.0,0.0,0.0,0.0,0.0,853.15,2.5
0.59,0.0,0.0,0.21,0.095,0.0,0.004,0.098,0.003,0.0,0.0,0.0,0.0,0.0,0.0,0.0,0.0,0.0,0.0,0.0,0.0,0.0,847.15,2.5
0.59,0.0,0.0,0.205,0.1,0.0,0.004,0.096,0.005,0.0,0.0,0.0,0.0,0.0,0.0,0.0,0.0,0.0,0.0,0.0,0.0,0.0,854.15,2.5
0.595,0.0,0.0,0.2,0.1,0.0,0.004,0.096,0.005,0.0,0.0,0.0,0.0,0.0,0.0,0.0,0.0,0.0,0.0,0.0,0.0,0.0,858.15,2.490000009536743
0.5973999999999999,0.0,0.0,0.2027999999999999,0.0948999999999999,0.0,0.004,0.0958999999999999,0.0049999999999999,0.0,0.0,0.0,0.0,0.0,0.0,0.0,0.0,0.0,0.0,0.0,0.0,0.0,849.15,2.490000009536743
0.6,0.0,0.0,0.205,0.09,0.0,0.004,0.096,0.005,0.0,0.0,0.0,0.0,0.0,0.0,0.0,0.0,0.0,0.0,0.0,0.0,0.0,844.15,2.490000009536743
0.6,0.0,0.0,0.1939999999999999,0.091,0.0,0.004,0.1009999999999999,0.01,0.0,0.0,0.0,0.0,0.0,0.0,0.0,0.0,0.0,0.0,0.0,0.0,0.0,845.15,2.490000009536743
0.6,0.0,0.0,0.1939999999999999,0.093,0.0,0.004,0.103,0.006,0.0,0.0,0.0,0.0,0.0,0.0,0.0,0.0,0.0,0.0,0.0,0.0,0.0,852.15,2.490000009536743
0.6,0.0,0.0,0.205,0.095,0.0,0.003,0.092,0.005,0.0,0.0,0.0,0.0,0.0,0.0,0.0,0.0,0.0,0.0,0.0,0.0,0.0,849.15,2.490000009536743
0.6,0.0,0.0,0.195,0.095,0.0,0.004,0.1009999999999999,0.005,0.0,0.0,0.0,0.0,0.0,0.0,0.0,0.0,0.0,0.0,0.0,0.0,0.0,858.15,2.490000009536743
0.605,0.0,0.0,0.188,0.09,0.0,0.008,0.0969999999999999,0.012,0.0,0.0,0.0,0.0,0.0,0.0,0.0,0.0,0.0,0.0,0.0,0.0,0.0,848.15,2.490000009536743
0.6,0.0,0.0,0.204,0.093,0.0,0.004,0.098,0.001,0.0,0.0,0.0,0.0,0.0,0.0,0.0,0.0,0.0,0.0,0.0,0.0,0.0,852.15,2.490000009536743
0.6,0.0,0.0,0.2019999999999999,0.088,0.0,0.004,0.103,0.003,0.0,0.0,0.0,0.0,0.0,0.0,0.0,0.0,0.0,0.0,0.0,0.0,0.0,847.15,2.490000009536743
0.6,0.0,0.0,0.21,0.083,0.0,0.004,0.103,0.0,0.0,0.0,0.0,0.0,0.0,0.0,0.0,0.0,0.0,0.0,0.0,0.0,0.0,838.15,2.490000009536743
0.6,0.0,0.0,0.201,0.083,0.0,0.004,0.108,0.004,0.0,0.0,0.0,0.0,0.0,0.0,0.0,0.0,0.0,0.0,0.0,0.0,0.0,842.15,2.490000009536743
0.59,0.0,0.0,0.21,0.103,0.0,0.004,0.093,0.0,0.0,0.0,0.0,0.0,0.0,0.0,0.0,0.0,0.0,0.0,0.0,0.0,0.0,859.15,2.490000009536743
0.6,0.0,0.0,0.21,0.088,0.0,0.004,0.098,0.0,0.0,0.0,0.0,0.0,0.0,0.0,0.0,0.0,0.0,0.0,0.0,0.0,0.0,842.15,2.490000009536743
0.6,0.0,0.0,0.205,0.078,0.0,0.004,0.103,0.01,0.0,0.0,0.0,0.0,0.0,0.0,0.0,0.0,0.0,0.0,0.0,0.0,0.0,823.15,2.5
0.59,0.0,0.0,0.215,0.083,0.0,0.004,0.103,0.005,0.0,0.0,0.0,0.0,0.0,0.0,0.0,0.0,0.0,0.0,0.0,0.0,0.0,827.15,2.5
0.6,0.0,0.0,0.2,0.078,0.0,0.004,0.108,0.01,0.0,0.0,0.0,0.0,0.0,0.0,0.0,0.0,0.0,0.0,0.0,0.0,0.0,829.15,2.5
0.6,0.0,0.0,0.201,0.088,0.0,0.004,0.103,0.004,0.0,0.0,0.0,0.0,0.0,0.0,0.0,0.0,0.0,0.0,0.0,0.0,0.0,846.15,2.490000009536743
0.6,0.0,0.0,0.195,0.083,0.0,0.004,0.108,0.01,0.0,0.0,0.0,0.0,0.0,0.0,0.0,0.0,0.0,0.0,0.0,0.0,0.0,839.15,2.490000009536743
0.6,0.0,0.0,0.2019999999999999,0.083,0.0,0.004,0.103,0.008,0.0,0.0,0.0,0.0,0.0,0.0,0.0,0.0,0.0,0.0,0.0,0.0,0.0,841.15,2.490000009536743
0.59,0.0,0.0,0.208,0.103,0.0,0.004,0.093,0.002,0.0,0.0,0.0,0.0,0.0,0.0,0.0,0.0,0.0,0.0,0.0,0.0,0.0,860.15,2.490000009536743
0.75,0.0,0.0,0.16,0.065,0.0,0.0,0.025,0.0,0.0,0.0,0.0,0.0,0.0,0.0,0.0,0.0,0.0,0.0,0.0,0.0,0.0,822.15,2.4100000858306885
0.7,0.0,0.0,0.153,0.095,0.0,0.003,0.022,0.027,0.0,0.0,0.0,0.0,0.0,0.0,0.0,0.0,0.0,0.0,0.0,0.0,0.0,830.15,2.440000057220459
0.7,0.0,0.0,0.18,0.095,0.0,0.0,0.025,0.0,0.0,0.0,0.0,0.0,0.0,0.0,0.0,0.0,0.0,0.0,0.0,0.0,0.0,850.15,2.430000066757202
0.65,0.0,0.0,0.21,0.115,0.0,0.0,0.025,0.0,0.0,0.0,0.0,0.0,0.0,0.0,0.0,0.0,0.0,0.0,0.0,0.0,0.0,851.15,2.4600000381469727
0.6,0.0,0.0,0.132,0.1,0.0,0.003,0.0969999999999999,0.068,0.0,0.0,0.0,0.0,0.0,0.0,0.0,0.0,0.0,0.0,0.0,0.0,0.0,856.15,2.490000009536743
0.55,0.0,0.0,0.21,0.115,0.0,0.0,0.125,0.0,0.0,0.0,0.0,0.0,0.0,0.0,0.0,0.0,0.0,0.0,0.0,0.0,0.0,880.15,2.509999990463257
0.55,0.0,0.0,0.2,0.15,0.0,0.003,0.0969999999999999,0.0,0.0,0.0,0.0,0.0,0.0,0.0,0.0,0.0,0.0,0.0,0.0,0.0,0.0,920.15,2.5
0.6597,0.0,0.0001,0.1419,0.1028999999999999,0.0,0.006,0.0579999999999999,0.024,0.006,0.0,0.0,0.0,0.0,0.0,0.0,0.0,0.0,0.0,0.0,0.0,0.0,879.15,2.4600000381469727
0.6309261852370472,0.0,0.0204040808161632,0.1562312462492498,0.0831166233246649,0.0,0.023004600920184,0.032006401280256,0.034006801360272,0.019003800760152,0.0,0.0,0.0,0.0,0.0,0.0,0.0,0.0,0.0,0.0,0.0,0.0,842.15,2.5399999618530273
0.0,0.0,0.0,0.0,0.0,0.0,0.0,0.0,0.0,0.0,0.0,0.2,0.0,0.0,0.0,0.0,0.0,0.0,0.0,0.0,0.8,0.0,590.15,5.610000133514404
0.0,0.0,0.0,0.0,0.0,0.0,0.0,0.0,0.0,0.0,0.0,0.25,0.0,0.0,0.0,0.0,0.0,0.0,0.0,0.0,0.75,0.0,597.15,5.590000152587891
0.0,0.0,0.0,0.0,0.0,0.0,0.0,0.0,0.0,0.0,0.0,0.3,0.0,0.0,0.0,0.0,0.0,0.0,0.0,0.0,0.7,0.0,603.15,5.570000171661377
0.0,0.0,0.0,0.0,0.0,0.0,0.0,0.0,0.0,0.0,0.0,0.35,0.0,0.0,0.0,0.0,0.0,0.0,0.0,0.0,0.65,0.0,613.15,5.550000190734863
0.0,0.0,0.0,0.0,0.0,0.0,0.0,0.0,0.0,0.0,0.0,0.25,0.0,0.0,0.0,0.0,0.0,0.05,0.0,0.0,0.7,0.0,594.15,5.760000228881836
0.0,0.0,0.0,0.0,0.0,0.0,0.0,0.0,0.0,0.0,0.0,0.2,0.0,0.0,0.0,0.0,0.0,0.1,0.0,0.0,0.7,0.0,586.15,5.949999809265137
0.0,0.0,0.0,0.0,0.0,0.0,0.0,0.0,0.0,0.0,0.0,0.15,0.0,0.0,0.0,0.0,0.0,0.15,0.0,0.0,0.7,0.0,573.15,6.130000114440918
0.0,0.0,0.0,0.0,0.0,0.0,0.0,0.0,0.0,0.0,0.0,0.1,0.0,0.0,0.0,0.0,0.0,0.2,0.0,0.0,0.7,0.0,571.15,6.309999942779541
0.0,0.5,0.0,0.0,0.0,0.0,0.0,0.0,0.0,0.0,0.0,0.5,0.0,0.0,0.0,0.0,0.0,0.0,0.0,0.0,0.0,0.0,733.15,2.885999917984009
0.0,0.5,0.0,0.0,0.0,0.0,0.0,0.0,0.0,0.0,0.0,0.45,0.0,0.0,0.0,0.0,0.0,0.0,0.0,0.05,0.0,0.0,730.15,3.371000051498413
0.0,0.5,0.0,0.0,0.0,0.0,0.0,0.0,0.0,0.0,0.0,0.4,0.0,0.0,0.0,0.0,0.0,0.0,0.0,0.1,0.0,0.0,710.15,3.750999927520752
0.0,0.5,0.0,0.0,0.0,0.0,0.0,0.0,0.0,0.0,0.0,0.35,0.0,0.0,0.0,0.0,0.0,0.0,0.0,0.15,0.0,0.0,706.15,4.09499979019165
0.0,0.5,0.0,0.0,0.0,0.0,0.0,0.0,0.0,0.0,0.0,0.3,0.0,0.0,0.0,0.0,0.0,0.0,0.0,0.2,0.0,0.0,698.15,4.400000095367432
0.0,0.0,0.0,0.0,0.0,0.0,0.0,0.0,0.0,0.0,0.0,0.0,0.0,0.0,0.0,0.0,0.0,0.0,0.0,0.0,0.9474,0.0,624.15,5.809999942779541
0.0,0.0,0.0,0.0,0.0,0.0,0.0,0.0,0.0,0.0,0.0,0.0,0.0,0.0,0.0,0.0,0.0,0.0,0.0,0.0,0.9189,0.0,643.15,5.909999847412109
0.0,0.0,0.0,0.0,0.0,0.0,0.0,0.0,0.0,0.0,0.0,0.0,0.0,0.0,0.0,0.0,0.0,0.0,0.0,0.0,0.8889,0.0,660.15,5.989999771118164
0.0,0.0,0.0,0.0,0.0,0.0,0.0,0.0,0.0,0.0,0.0,0.0540945905409459,0.0,0.0,0.0,0.0,0.0,0.0,0.0,0.0,0.8648135186481352,0.0,633.15,5.889999866485596
0.0,0.0,0.0,0.0,0.0,0.0,0.0,0.0,0.0,0.0,0.0,0.1052999999999999,0.0,0.0,0.0,0.0,0.0,0.0,0.0,0.0,0.8421,0.0,623.15,5.78000020980835
0.0,0.0,0.0,0.0,0.0,0.0,0.0,0.0,0.0,0.0,0.0,0.1538153815381538,0.0,0.0,0.0,0.0,0.0,0.0,0.0,0.0,0.8205820582058206,0.0,608.15,5.670000076293945
0.674,0.0,0.0,0.0,0.221,0.0,0.0,0.0,0.0,0.0,0.0,0.0,0.0,0.0,0.105,0.0,0.0,0.0,0.0,0.0,0.0,0.0,1148.15,3.2100000381469727
0.656,0.0,0.0,0.0,0.201,0.0,0.0,0.0,0.0,0.0,0.0,0.0,0.0,0.0,0.143,0.0,0.0,0.0,0.0,0.0,0.0,0.0,1142.15,3.549999952316284
0.601,0.0,0.0,0.0,0.212,0.0,0.0,0.0,0.0,0.0,0.0,0.0,0.0,0.0,0.187,0.0,0.0,0.0,0.0,0.0,0.0,0.0,1134.15,3.910000085830689
0.557,0.0,0.0,0.0,0.2019999999999999,0.0,0.0,0.0,0.0,0.0,0.0,0.0,0.0,0.0,0.241,0.0,0.0,0.0,0.0,0.0,0.0,0.0,1141.15,4.28000020980835
0.685,0.0,0.02,0.035,0.035,0.0,0.035,0.12,0.07,0.0,0.0,0.0,0.0,0.0,0.0,0.0,0.0,0.0,0.0,0.0,0.0,0.0,933.15,2.509999990463257
0.655,0.0,0.0175,0.05,0.06,0.0,0.05,0.11,0.05,0.0,0.0013,0.0,0.0,0.0062,0.0,0.0,0.0,0.0,0.0,0.0,0.0,0.0,930.15,2.549999952316284
0.66,0.0,0.0175,0.06,0.0625,0.0,0.055,0.1,0.045,0.0,0.0,0.0,0.0,0.0,0.0,0.0,0.0,0.0,0.0,0.0,0.0,0.0,923.15,2.5399999618530273
0.6525,0.0,0.0175,0.05,0.0625,0.0,0.055,0.1,0.05,0.0,0.005,0.0,0.0,0.0075,0.0,0.0,0.0,0.0,0.0,0.0,0.0,0.0,926.15,2.569999933242798
0.655,0.0,0.0175,0.05,0.06,0.0,0.05,0.11,0.05,0.0,0.0025,0.0,0.0,0.005,0.0,0.0,0.0,0.0,0.0,0.0,0.0,0.0,930.15,2.549999952316284
0.6625,0.0,0.015,0.04,0.055,0.0,0.055,0.105,0.05,0.0,0.01,0.0,0.0,0.0075,0.0,0.0,0.0,0.0,0.0,0.0,0.0,0.0,928.15,2.5799999237060547
0.665,0.0,0.015,0.04,0.05,0.0,0.05,0.12,0.06,0.0,0.0,0.0,0.0,0.0,0.0,0.0,0.0,0.0,0.0,0.0,0.0,0.0,928.15,2.5199999809265137
0.6475,0.0,0.02,0.045,0.065,0.0,0.05,0.11,0.0525,0.0,0.0,0.0,0.0,0.01,0.0,0.0,0.0,0.0,0.0,0.0,0.0,0.0,941.15,2.569999933242798
0.665,0.0,0.0175,0.0475,0.0625,0.0,0.0425,0.11,0.045,0.0,0.0,0.0,0.0,0.01,0.0,0.0,0.0,0.0,0.0,0.0,0.0,0.0,941.15,2.549999952316284
0.655,0.0,0.0175,0.03,0.06,0.0,0.05,0.11,0.07,0.0,0.0013,0.0,0.0,0.0062,0.0,0.0,0.0,0.0,0.0,0.0,0.0,0.0,947.15,2.549999952316284
0.655,0.0,0.0175,0.0325,0.06,0.0,0.0475,0.11,0.07,0.0,0.0013,0.0,0.0,0.0062,0.0,0.0,0.0,0.0,0.0,0.0,0.0,0.0,943.15,2.549999952316284
0.6500000000000001,0.0,0.02,0.045,0.0635,0.0,0.048,0.11,0.055,0.0,0.001,0.0,0.0,0.0075,0.0,0.0,0.0,0.0,0.0,0.0,0.0,0.0,938.15,2.569999933242798
0.69,0.0,0.015,0.0275,0.0325,0.0,0.04,0.11,0.065,0.0,0.0,0.0,0.0,0.02,0.0,0.0,0.0,0.0,0.0,0.0,0.0,0.0,928.15,2.5199999809265137
0.655,0.0,0.0175,0.03,0.0575,0.0,0.04,0.11,0.085,0.0,0.0,0.0,0.0,0.005,0.0,0.0,0.0,0.0,0.0,0.0,0.0,0.0,938.15,2.5799999237060547
0.6575,0.0,0.0175,0.035,0.055,0.0,0.045,0.1,0.085,0.0,0.0,0.0,0.0,0.005,0.0,0.0,0.0,0.0,0.0,0.0,0.0,0.0,924.15,2.5399999618530273
0.655,0.0,0.0175,0.05,0.06,0.0,0.05,0.1075,0.05,0.005,0.0,0.0,0.0,0.005,0.0,0.0,0.0,0.0,0.0,0.0,0.0,0.0,925.15,2.549999952316284
0.6591340865913409,0.0,0.0148985101489851,0.0397960203979602,0.0546945305469453,0.0,0.0546945305469453,0.1044895510448955,0.0497950204979502,0.00999900009999,0.004999500049995,0.0,0.0,0.0074992500749925,0.0,0.0,0.0,0.0,0.0,0.0,0.0,0.0,925.15,2.559999942779541
0.66,0.0,0.015,0.05,0.06,0.0,0.035,0.1,0.06,0.0,0.0,0.0,0.0,0.0,0.0,0.02,0.0,0.0,0.0,0.0,0.0,0.0,924.15,2.5199999809265137
0.61,0.0,0.0,0.045,0.09,0.0,0.025,0.155,0.065,0.0,0.0,0.0,0.0,0.01,0.0,0.0,0.0,0.0,0.0,0.0,0.0,0.0,937.15,2.5199999809265137
0.63,0.0,0.02,0.065,0.095,0.0,0.025,0.095,0.07,0.0,0.0,0.0,0.0,0.0,0.0,0.0,0.0,0.0,0.0,0.0,0.0,0.0,940.15,2.5299999713897705
0.6649999999999999,0.0,0.0169999999999999,0.0479999999999999,0.0469999999999999,0.0,0.0619999999999999,0.0339999999999999,0.044,0.0,0.036,0.0,0.0,0.0469999999999999,0.0,0.0,0.0,0.0,0.0,0.0,0.0,0.0,893.15,2.7699999809265137
0.6727654469106179,0.0,0.0257948410317936,0.0485902819436112,0.0485902819436112,0.0,0.0257948410317936,0.0336932613477304,0.0475904819036192,0.0,0.0386922615476904,0.0,0.0,0.058488302339532,0.0,0.0,0.0,0.0,0.0,0.0,0.0,0.0,903.15,2.809999942779541
0.6143754249830008,0.0,0.0099996000159993,0.1859925602975881,0.0576976920923163,3.999840006399745e-05,0.0032998680052797,0.1170953161873525,0.0051997920083196,0.0,0.0,0.0,0.0,0.0,0.0,0.0045998160073597,0.0,0.0,0.0,0.0,0.0,0.0,843.15,2.5199999809265137
0.6360127202544051,0.0,0.0,0.1770035400708014,0.0532010640212804,8.000160003200064e-05,0.00320006400128,0.124102482049641,0.00510010200204,0.0,0.0,0.0,0.0,0.0,0.0,0.0,0.0,0.0,0.0,0.0,0.0,0.0,835.15,2.4800000190734863
0.6370127402548051,0.0,0.0,0.1718034360687214,0.0531010620212404,8.000160003200064e-05,0.00320006400128,0.128402568051361,0.00510010200204,0.0,0.0,0.0,0.0,0.0,0.0,0.0,0.0,0.0,0.0,0.0,0.0,0.0,845.15,2.4800000190734863
0.6357745690172393,0.0,0.0,0.1770929162833486,0.0528978840846366,3.999840006399744e-05,0.0031998720051197,0.1294948202071917,0.0,0.0,0.0,0.0,0.0,0.0,0.0,0.0,0.0,0.0,0.0,0.0,0.0,0.0,849.15,2.4800000190734863
0.634538072284337,0.0,0.0,0.1770106206372382,0.0571034262055723,4.0002400144008634e-05,0.0032001920115206,0.1203072184331059,0.0051003060183611,0.0,0.0,0.0,0.0,0.0,0.0,0.0,0.0,0.0,0.0,0.0,0.0,0.0,843.15,2.4800000190734863
0.625437526251575,0.0,0.0,0.1816108966537992,0.0576034562073724,4.0002400144008634e-05,0.0032001920115206,0.1246074764485869,0.0051003060183611,0.0,0.0,0.0,0.0,0.0,0.0,0.0,0.0,0.0,0.0,0.0,0.0,0.0,840.15,2.4800000190734863
0.6136754529818806,0.0,0.0,0.186992520299188,0.0573977040918363,3.999840006399744e-05,0.0010999560017599,0.1332946682132714,0.0050997960081596,0.0,0.0,0.0,0.0,0.0,0.0,0.0,0.0,0.0,0.0,0.0,0.0,0.0,837.15,2.490000009536743
0.6156384361563845,0.0,0.0,0.1868813118688131,0.0624937506249375,0.0,0.0031996800319968,0.1248875112488751,0.0051994800519948,0.0,0.0,0.0,0.0,0.0,0.0,0.0,0.0,0.0,0.0,0.0,0.0,0.0,841.15,2.490000009536743
0.6165616561656166,0.0,0.0,0.1816181618161816,0.0582058205820582,0.0,0.0032003200320032,0.1291129112911291,0.0096009600960096,0.0,0.0,0.0,0.0,0.0,0.0,0.0,0.0,0.0,0.0,0.0,0.0,0.0,829.15,2.490000009536743
