Repository: dorukdogular/vitreos

# Data

## Source

Glass property data is sourced from the [SciGlass database](https://github.com/epam/SciGlass) (EPAM Systems), made available under the [Open Database License (ODbL)](https://opendatacommons.org/licenses/odbl/1-0/). Accessed via the [glasspy](https://github.com/drcassar/glasspy) Python library.

## Files tracked in git

| File | Description |
|---|---|
| `clean.csv` | Deduplicated glass-forming ability dataset (11858 rows) |
| `tg_dataset.csv` | 76377 glasses with Tg (K) and 22 oxide mol% features |
| `tg_density_dataset.csv` | 31173 glasses with both Tg (K) and density (g/cm³) |

File: data/tg_density_dataset.csv (part 92 of 109)
SiO2,P2O5,ZrO2,Na2O,Al2O3,Fe2O3,CaO,MgO,K2O,B2O3,BaO,ZnO,Li2O,SrO,La2O3,TiO2,Nb2O5,PbO,Sb2O3,Bi2O3,TeO2,Se,Tg,density
0.6156753729850806,0.0,0.0,0.1815927362905483,0.0626974921003159,3.999840006399744e-05,0.0032998680052797,0.1252949882004719,0.0096996120155193,0.0,0.0,0.0,0.0,0.0,0.0,0.0,0.0,0.0,0.0,0.0,0.0,0.0,836.15,2.490000009536743
0.606036362181731,0.0,0.0,0.1916114966898014,0.0630037802268136,4.000240014400864e-05,0.0032001920115206,0.1293077584655079,0.0051003060183611,0.0,0.0,0.0,0.0,0.0,0.0,0.0,0.0,0.0,0.0,0.0,0.0,0.0,835.15,2.490000009536743
0.6054757809687612,0.0,0.0,0.187192512299508,0.0630974761009559,3.999840006399744e-05,0.0031998720051197,0.1295948162073517,0.0096996120155193,0.0,0.0,0.0,0.0,0.0,0.0,0.0,0.0,0.0,0.0,0.0,0.0,0.0,829.15,2.490000009536743
0.6113755449782009,0.0,0.0,0.1812927482900684,0.0630974761009559,3.999840006399744e-05,0.0031998720051197,0.1295948162073517,0.0096996120155193,0.0,0.0,0.0,0.0,0.0,0.0,0.0,0.0,0.0,0.0,0.0,0.0,0.0,837.15,2.490000009536743
0.6109755609775609,0.0,0.0,0.1822927082916683,0.0676972921083156,3.999840006399744e-05,0.0032998680052797,0.124295028198872,0.0096996120155193,0.0,0.0,0.0,0.0,0.0,0.0,0.0,0.0,0.0,0.0,0.0,0.0,0.0,841.15,2.490000009536743
0.611075556977721,0.0,0.0,0.1820927162913483,0.0627974881004759,3.9998400063997445e-05,0.0032998680052797,0.124095036198552,0.014899404023839,0.0,0.0,0.0,0.0,0.0,0.0,0.0,0.0,0.0,0.0,0.0,0.0,0.0,825.15,2.490000009536743
0.6099756009759608,0.0,0.0,0.1819927202911883,0.0678972841086356,3.999840006399743e-05,0.0032998680052797,0.1200951961921523,0.014999400023999,0.0,0.0,0.0,0.0,0.0,0.0,0.0,0.0,0.0,0.0,0.0,0.0,0.0,829.15,2.490000009536743
0.6048153258543804,0.0,0.0,0.1914731937528745,0.0680904673345731,3.999440078389025e-05,0.0032995380646709,0.1253824464574959,0.0051992721019057,0.0,0.0,0.0,0.0,0.0,0.0,0.0,0.0,0.0,0.0,0.0,0.0,0.0,841.15,2.490000009536743
0.6052757889684413,0.0,0.0,0.1968921243150274,0.0678972841086356,3.999840006399744e-05,0.0031998720051197,0.1249950001999919,0.0,0.0,0.0,0.0,0.0,0.0,0.0,0.0,0.0,0.0,0.0,0.0,0.0,0.0,845.15,2.490000009536743
0.6061757529698811,0.0,0.0,0.1968921243150274,0.0577976880924763,3.999840006399744e-05,0.0031998720051197,0.1341946322147114,0.0,0.0,0.0,0.0,0.0,0.0,0.0,0.0,0.0,0.0,0.0,0.0,0.0,0.0,837.15,2.490000009536743
0.6058757649694011,0.0,0.0,0.1915923363065477,0.0578976840926362,3.999840006399743e-05,0.0031998720051197,0.1345946162153513,0.0050997960081596,0.0,0.0,0.0,0.0,0.0,0.0,0.0,0.0,0.0,0.0,0.0,0.0,0.0,835.15,2.5
0.6055363321799307,0.0,0.0,0.1862111726703602,0.0581034862091725,4.000240014400864e-05,0.0032001920115206,0.1349080944856691,0.0103006180370822,0.0,0.0,0.0,0.0,0.0,0.0,0.0,0.0,0.0,0.0,0.0,0.0,0.0,828.15,2.5
0.606436386183171,0.0,0.0,0.1969118147088825,0.0628037682260935,4.000240014400864e-05,0.0032001920115206,0.1289077344640678,0.0,0.0,0.0,0.0,0.0,0.0,0.0,0.0,0.0,0.0,0.0,0.0,0.0,0.0,841.15,2.490000009536743
0.6056363381802907,0.0,0.0,0.1898113886833209,0.0598035882152929,4.0002400144008634e-05,0.0032001920115206,0.1347080824849491,0.0051003060183611,0.0,0.0,0.0,0.0,0.0,0.0,0.0,0.0,0.0,0.0,0.0,0.0,0.0,838.15,2.5
0.6085365121907313,0.0,0.0,0.1927115626937616,0.0580034802088125,4.0002400144008634e-05,0.0022001320079204,0.1317079024741484,0.0051003060183611,0.0,0.0,0.0,0.0,0.0,0.0,0.0,0.0,0.0,0.0,0.0,0.0,0.0,831.15,2.490000009536743
0.6088365301918114,0.0,0.0,0.1886113166790007,0.0579034742084524,4.000240014400863e-05,0.0032001920115206,0.134608076484589,0.0051003060183611,0.0,0.0,0.0,0.0,0.0,0.0,0.0,0.0,0.0,0.0,0.0,0.0,0.0,835.15,2.490000009536743
0.6121755129794808,0.0,0.0,0.1886924523019079,0.0573977040918363,3.999840006399744e-05,0.0031998720051197,0.1316947322107115,0.0050997960081596,0.0,0.0,0.0,0.0,0.0,0.0,0.0,0.0,0.0,0.0,0.0,0.0,0.0,834.15,2.490000009536743
0.6143754249830006,0.0,0.0,0.1858925642974281,0.0579976800927962,3.999840006399744e-05,0.0031998720051197,0.1316947322107115,0.0050997960081596,0.0,0.0,0.0,0.0,0.0,0.0,0.0,0.0,0.0,0.0,0.0,0.0,0.0,838.15,2.490000009536743
0.6114755409783609,0.0,0.0,0.1881924723011079,0.0598976040958361,3.9998400063997445e-05,0.0031998720051197,0.1303947842086316,0.0050997960081596,0.0,0.0,0.0,0.0,0.0,0.0,0.0,0.0,0.0,0.0,0.0,0.0,0.0,836.15,2.490000009536743
0.6144368662119727,0.0,0.0,0.18521111266676,0.0599035942156529,4.000240014400864e-05,0.0032001920115206,0.1304078244694681,0.0051003060183611,0.0,0.0,0.0,0.0,0.0,0.0,0.0,0.0,0.0,0.0,0.0,0.0,0.0,840.15,2.490000009536743
0.6141754329826807,0.0,0.0,0.1860925562977481,0.0576976920923163,3.9998400063997445e-05,0.0031998720051197,0.1219951201951922,0.0051997920083196,0.0,0.0,0.0,0.0,0.0,0.0,0.0098996040158393,0.0,0.0,0.0,0.0,0.0,0.0,840.15,2.5
0.6121143039974404,0.0,0.0,0.1886735856980023,0.0596916431699562,3.999440078389026e-05,0.0032995380646709,0.1193832863399124,0.0051992721019057,0.0,0.0,0.0,0.0,0.0,0.0,0.0098986141940128,0.0,0.0,0.0,0.0,0.0,0.0,839.15,2.5
0.6151138840562321,0.0,0.0,0.1856740056392105,0.0596916431699562,3.999440078389026e-05,0.0032995380646709,0.1193832863399124,0.0051992721019057,0.0,0.0,0.0,0.0,0.0,0.0,0.0098986141940128,0.0,0.0,0.0,0.0,0.0,0.0,842.15,2.5
0.611736704202252,0.0,0.0,0.1885113106786407,0.0582034922095325,4.0002400144008634e-05,0.0032001920115206,0.1262075724543472,0.0051003060183611,0.0,0.0,0.0,0.0,0.0,0.0,0.0053003180190811,0.0,0.0,0.0,0.0,0.0,0.0,835.15,2.5
0.6146368782126926,0.0,0.0,0.1856111366682,0.0582034922095325,4.0002400144008634e-05,0.0032001920115206,0.1262075724543472,0.0051003060183611,0.0,0.0,0.0,0.0,0.0,0.0,0.0053003180190811,0.0,0.0,0.0,0.0,0.0,0.0,838.15,2.5
0.6114755409783609,0.0,0.0048998040078396,0.1890924363025479,0.0577976880924763,3.9998400063997445e-05,0.0031998720051197,0.1265949362025519,0.0051997920083196,0.0,0.0,0.0,0.0,0.0,0.0,0.0,0.0,0.0,0.0,0.0,0.0,0.0,835.15,2.5
0.6144139820425141,0.0,0.0048993140960265,0.1861739356490091,0.0577919091327214,3.999440078389026e-05,0.0031995520627112,0.1265822784810126,0.0051992721019057,0.0,0.0,0.0,0.0,0.0,0.0,0.0,0.0,0.0,0.0,0.0,0.0,0.0,842.15,2.5
0.6147754089836406,0.0,0.0098996040158393,0.1854925802967881,0.0581976720931162,3.999840006399744e-05,0.0032998680052797,0.1213951441942322,0.0051997920083196,0.0,0.0,0.0,0.0,0.0,0.0,0.0,0.0,0.0,0.0,0.0,0.0,0.0,848.15,2.5199999809265137
0.6129754809807607,0.0,0.0048998040078396,0.1859925602975881,0.0579976800927962,3.999840006399744e-05,0.0032998680052797,0.1225950961961521,0.0051997920083196,0.0,0.0,0.0,0.0,0.0,0.0,0.0052997880084796,0.0,0.0,0.0,0.0,0.0,0.0,843.15,2.509999990463257
0.6144754209831607,0.0,0.0049998000079996,0.1853925842966281,0.0581976720931162,3.999840006399744e-05,0.0032998680052797,0.1167953281868725,0.0051997920083196,0.0,0.0,0.0,0.0,0.0,0.0,0.0098996040158393,0.0,0.0,0.0,0.0,0.0,0.0,845.15,2.509999990463257
0.659134086591341,0.0,0.0,0.1427857214278572,0.1032896710328967,7.999200079992002e-05,0.0057994200579942,0.0576942305769423,0.023997600239976,0.0055994400559944,0.0,0.0,0.0,0.0,0.0,0.0,0.0,0.0,0.0,0.0,0.0,0.0,870.15,2.4600000381469727
0.6305936940630594,0.0,0.0203997960020399,0.1565984340156598,0.0834991650083499,0.0,0.0234997650023499,0.0310996890031099,0.0335996640033599,0.0189998100018999,0.0,0.0,0.0,0.0,0.0,0.0,0.0,0.0,0.0,0.0,0.0,0.0,842.15,2.5399999618530273
0.0,0.498,0.0,0.0,0.0,0.0,0.0,0.0,0.0,0.0,0.4022,0.0998,0.0,0.0,0.0,0.0,0.0,0.0,0.0,0.0,0.0,0.0,715.15,3.640000104904175
0.0,0.4995,0.0,0.0,0.0,0.0,0.0,0.0,0.0,0.0,0.3506,0.1499,0.0,0.0,0.0,0.0,0.0,0.0,0.0,0.0,0.0,0.0,692.15,3.4100000858306885
0.0,0.5015,0.0,0.0,0.0,0.0,0.0,0.0,0.0,0.0,0.3003,0.1982,0.0,0.0,0.0,0.0,0.0,0.0,0.0,0.0,0.0,0.0,685.15,3.2699999809265137
0.0,0.499,0.0,0.0,0.0,0.0,0.0,0.0,0.0,0.0,0.251,0.25,0.0,0.0,0.0,0.0,0.0,0.0,0.0,0.0,0.0,0.0,674.15,3.1500000953674316
0.0,0.4562,0.0,0.0,0.0,0.0,0.0,0.0,0.0,0.0,0.1355,0.4083,0.0,0.0,0.0,0.0,0.0,0.0,0.0,0.0,0.0,0.0,679.15,3.109999895095825
0.0,0.6,0.0,0.0,0.1,0.0,0.0,0.0,0.0,0.0,0.0,0.3,0.0,0.0,0.0,0.0,0.0,0.0,0.0,0.0,0.0,0.0,779.15,2.75
0.0,0.594,0.0,0.0,0.099,0.0,0.0,0.0,0.0,0.0,0.0,0.297,0.0,0.0,0.0,0.0,0.0,0.0,0.0,0.0,0.0,0.0,781.15,2.7799999713897705
0.0,0.585,0.0,0.0,0.0975,0.0,0.0,0.0,0.0,0.0,0.0,0.2925,0.0,0.0,0.0,0.0,0.0,0.0,0.0,0.0,0.0,0.0,782.15,2.869999885559082
0.0,0.5820000000000001,0.0,0.0,0.0969999999999999,0.0,0.0,0.0,0.0,0.0,0.0,0.291,0.0,0.0,0.0,0.0,0.0,0.0,0.0,0.0,0.0,0.0,787.15,2.880000114440918
0.0,0.57,0.0,0.0,0.095,0.0,0.0,0.0,0.0,0.0,0.0,0.285,0.0,0.0,0.0,0.0,0.0,0.0,0.0,0.0,0.0,0.0,801.15,2.950000047683716
0.0,0.5579999999999999,0.0,0.0,0.093,0.0,0.0,0.0,0.0,0.0,0.0,0.2789999999999999,0.0,0.0,0.0,0.0,0.0,0.0,0.0,0.0,0.0,0.0,812.15,3.0799999237060547
0.0,0.546,0.0,0.0,0.091,0.0,0.0,0.0,0.0,0.0,0.0,0.273,0.0,0.0,0.0,0.0,0.0,0.0,0.0,0.0,0.0,0.0,815.15,3.180000066757202
0.0,0.55,0.0,0.0,0.1,0.0,0.0,0.0,0.0,0.0,0.0,0.35,0.0,0.0,0.0,0.0,0.0,0.0,0.0,0.0,0.0,0.0,775.15,3.2300000190734863
0.0,0.5445,0.0,0.0,0.099,0.0,0.0,0.0,0.0,0.0,0.0,0.3465,0.0,0.0,0.0,0.0,0.0,0.0,0.0,0.0,0.0,0.0,777.15,3.259999990463257
0.0,0.5363,0.0,0.0,0.0975,0.0,0.0,0.0,0.0,0.0,0.0,0.3411999999999999,0.0,0.0,0.0,0.0,0.0,0.0,0.0,0.0,0.0,0.0,781.15,3.2799999713897705
0.0,0.5335,0.0,0.0,0.0969999999999999,0.0,0.0,0.0,0.0,0.0,0.0,0.3395,0.0,0.0,0.0,0.0,0.0,0.0,0.0,0.0,0.0,0.0,781.15,3.3399999141693115
0.0,0.5,0.0,0.0,0.1,0.0,0.0,0.0,0.0,0.0,0.0,0.4,0.0,0.0,0.0,0.0,0.0,0.0,0.0,0.0,0.0,0.0,742.15,3.390000104904175
0.0,0.495,0.0,0.0,0.099,0.0,0.0,0.0,0.0,0.0,0.0,0.396,0.0,0.0,0.0,0.0,0.0,0.0,0.0,0.0,0.0,0.0,756.15,3.4800000190734863
0.0,0.4875,0.0,0.0,0.0975,0.0,0.0,0.0,0.0,0.0,0.0,0.39,0.0,0.0,0.0,0.0,0.0,0.0,0.0,0.0,0.0,0.0,758.15,3.569999933242798
0.0,0.485,0.0,0.0,0.0969999999999999,0.0,0.0,0.0,0.0,0.0,0.0,0.3879999999999999,0.0,0.0,0.0,0.0,0.0,0.0,0.0,0.0,0.0,0.0,765.15,3.630000114440918
0.0,0.33,0.0,0.0,0.0,0.0,0.0,0.0,0.0,0.0,0.0,0.0,0.0,0.0,0.0,0.0,0.0,0.0,0.0,0.0,0.0,0.0,540.15,3.83899998664856
0.0,0.32,0.0,0.0,0.0,0.0,0.0,0.0,0.0,0.01,0.0,0.0,0.0,0.0,0.0,0.0,0.0,0.0,0.0,0.0,0.0,0.0,548.15,3.869999885559082
0.0,0.315,0.0,0.0,0.0,0.0,0.0,0.0,0.0,0.015,0.0,0.0,0.0,0.0,0.0,0.0,0.0,0.0,0.0,0.0,0.0,0.0,554.15,3.888000011444092
0.0,0.31,0.0,0.0,0.0,0.0,0.0,0.0,0.0,0.02,0.0,0.0,0.0,0.0,0.0,0.0,0.0,0.0,0.0,0.0,0.0,0.0,559.15,3.9040000438690186
0.0,0.3,0.0,0.0,0.0,0.0,0.0,0.0,0.0,0.03,0.0,0.0,0.0,0.0,0.0,0.0,0.0,0.0,0.0,0.0,0.0,0.0,566.15,3.937000036239624
0.0,0.29,0.0,0.0,0.0,0.0,0.0,0.0,0.0,0.04,0.0,0.0,0.0,0.0,0.0,0.0,0.0,0.0,0.0,0.0,0.0,0.0,578.15,3.973999977111816
0.0,0.28,0.0,0.0,0.0,0.0,0.0,0.0,0.0,0.05,0.0,0.0,0.0,0.0,0.0,0.0,0.0,0.0,0.0,0.0,0.0,0.0,577.15,3.99399995803833
0.0,0.26,0.0,0.0,0.0,0.0,0.0,0.0,0.0,0.07,0.0,0.0,0.0,0.0,0.0,0.0,0.0,0.0,0.0,0.0,0.0,0.0,581.15,3.994999885559082
0.0,0.23,0.0,0.0,0.0,0.0,0.0,0.0,0.0,0.1,0.0,0.0,0.0,0.0,0.0,0.0,0.0,0.0,0.0,0.0,0.0,0.0,582.15,4.010000228881836
0.0,0.21,0.0,0.0,0.0,0.0,0.0,0.0,0.0,0.12,0.0,0.0,0.0,0.0,0.0,0.0,0.0,0.0,0.0,0.0,0.0,0.0,583.15,4.007999897003174
0.0,0.18,0.0,0.0,0.0,0.0,0.0,0.0,0.0,0.15,0.0,0.0,0.0,0.0,0.0,0.0,0.0,0.0,0.0,0.0,0.0,0.0,588.15,4.0229997634887695
0.0,0.15,0.0,0.0,0.0,0.0,0.0,0.0,0.0,0.18,0.0,0.0,0.0,0.0,0.0,0.0,0.0,0.0,0.0,0.0,0.0,0.0,595.15,4.026000022888184
0.0,0.13,0.0,0.0,0.0,0.0,0.0,0.0,0.0,0.2,0.0,0.0,0.0,0.0,0.0,0.0,0.0,0.0,0.0,0.0,0.0,0.0,601.15,4.043000221252441
0.0,0.1,0.0,0.0,0.0,0.0,0.0,0.0,0.0,0.23,0.0,0.0,0.0,0.0,0.0,0.0,0.0,0.0,0.0,0.0,0.0,0.0,605.15,4.048999786376953
0.0,0.08,0.0,0.0,0.0,0.0,0.0,0.0,0.0,0.25,0.0,0.0,0.0,0.0,0.0,0.0,0.0,0.0,0.0,0.0,0.0,0.0,610.15,4.080999851226807
0.0,0.06,0.0,0.0,0.0,0.0,0.0,0.0,0.0,0.27,0.0,0.0,0.0,0.0,0.0,0.0,0.0,0.0,0.0,0.0,0.0,0.0,612.15,4.104000091552734
0.0,0.03,0.0,0.0,0.0,0.0,0.0,0.0,0.0,0.3,0.0,0.0,0.0,0.0,0.0,0.0,0.0,0.0,0.0,0.0,0.0,0.0,617.15,4.138000011444092
0.0,0.0,0.0,0.0,0.0,0.0,0.0,0.0,0.0,0.33,0.0,0.0,0.0,0.0,0.0,0.0,0.0,0.0,0.0,0.0,0.0,0.0,623.15,4.172999858856201
0.0,0.0,0.0,0.0,0.0,0.0,0.0,0.0,0.0,0.0,0.0,0.0,0.0,0.0,0.0,0.0,0.0,0.0,0.0,0.0,0.0,0.8,412.15,4.434000015258789
0.0,0.0,0.0,0.0,0.0,0.0,0.0,0.0,0.0,0.0,0.0,0.0,0.0,0.0,0.0,0.0,0.0,0.0,0.0,0.0,0.0,0.69,438.15,4.546999931335449
0.0,0.0,0.0,0.0,0.0,0.0,0.0,0.0,0.0,0.0,0.0,0.0,0.0,0.0,0.0,0.0,0.0,0.0,0.0,0.0,0.0,0.6,452.15,4.619999885559082
0.0,0.0,0.0,0.0,0.0,0.0,0.0,0.0,0.0,0.0,0.0,0.0,0.0,0.0,0.0,0.0,0.0,0.0,0.0,0.0,0.0,0.5,474.15,4.515999794006348
0.5307469253074693,0.0578942105789421,0.0,0.1164883511648835,0.0127987201279872,0.003999600039996,0.2397760223977602,0.0,0.0382961703829617,0.0,0.0,0.0,0.0,0.0,0.0,0.0,0.0,0.0,0.0,0.0,0.0,0.0,595.15,1.6699999570846558
0.5008499150084992,0.0580941905809418,0.0,0.0741925807419258,0.0118988101189881,0.003999600039996,0.2870712928707129,0.0638936106389361,0.0,0.0,0.0,0.0,0.0,0.0,0.0,0.0,0.0,0.0,0.0,0.0,0.0,0.0,750.15,1.7999999523162842
0.0,0.0,0.0,0.0,0.0,0.0,0.0,0.0,0.0,0.5,0.0,0.0,0.0,0.0,0.0,0.0,0.0,0.25,0.0,0.25,0.0,0.0,481.15,6.420000076293945
0.0,0.0,0.0,0.0,0.0,0.0,0.0,0.0,0.0,0.4974502549745025,0.0,0.0,0.0,0.0,0.0,0.0,0.0,0.2487751224877512,0.0,0.2487751224877512,0.0,0.0,486.15,6.380000114440918
0.0,0.0,0.0,0.0,0.0,0.0,0.0,0.0,0.0,0.4950495049504951,0.0,0.0,0.0,0.0,0.0,0.0,0.0,0.2475247524752475,0.0,0.2475247524752475,0.0,0.0,493.15,6.340000152587891
0.0,0.0,0.0,0.0,0.0,0.0,0.0,0.0,0.0,0.4926,0.0,0.0,0.0,0.0,0.0,0.0,0.0,0.2463,0.0,0.2463,0.0,0.0,499.15,6.320000171661377
0.0,0.0,0.0,0.0,0.0,0.0,0.0,0.0,0.0,0.4902,0.0,0.0,0.0,0.0,0.0,0.0,0.0,0.2451,0.0,0.2451,0.0,0.0,512.15,6.320000171661377
0.08280082800828,0.0,0.07070070700707,0.0,0.0,0.0,0.0,0.0,0.0,0.1787017870178701,0.0820008200082,0.07190071900719,0.0,0.0360003600036,0.1111011110111101,0.3115031150311502,0.0440004400044,0.0,9.000090000900007e-05,0.0,0.0,0.0,958.15,4.699999809265137
0.1037072595081655,0.0,0.0809056633964377,0.0,0.0,0.0,0.0044003080215615,0.0,0.0,0.1432100247017291,0.113807966557659,0.0612042842999009,0.0,0.006000420029402,0.1090076305341373,0.3276229336053523,0.0417029192043442,0.0,0.000130009100637,0.0,0.0,0.0,953.15,4.710000038146973
0.0883920447159755,0.0,0.0798928096471317,0.0,0.0,0.0,0.0,0.0,0.0,0.1506864382205601,0.1097901188892999,0.0254977052065314,0.0,0.0,0.1191892729654331,0.3630673239408453,0.0515953564179223,0.0,8.999190072893439e-05,0.0,0.0,0.0,954.15,4.739999771118164
0.0976863239146519,0.0,0.0465934769132321,0.0,0.0,0.0,0.0,0.0,0.0,0.1470794088827564,0.102385666006759,0.0419941208230847,0.0,0.003999440078389,0.1328813966044753,0.3333533305337253,0.0590917271581978,0.0,0.0001399804027436,0.0,0.0,0.0,955.15,4.71999979019165
0.1230950761969521,0.0,0.0489980400783968,0.0,0.0,0.0,0.0197992080316787,0.015299388024479,0.0,0.1522939082436702,0.1012959481620735,0.0211991520339186,0.0,0.0,0.1172953081876724,0.3471861125554977,0.0407983680652773,0.0,3.999840006399743e-05,0.0,0.0,0.0,952.15,4.710000038146973
0.1261075664539872,0.0,0.0688041282476948,0.0,0.0,0.0,0.0,0.0,0.0,0.1586095165709942,0.1248074884493069,0.0268016080964857,0.0,0.0,0.1202072124327459,0.3215192911574694,0.0425025501530091,0.0,4.0002400144008634e-05,0.0,0.0,0.0,956.15,4.699999809265137
0.1251325344589593,0.0,0.0672174765439014,0.0,0.0,0.0,0.0,0.0,0.0,0.1647428331366154,0.1238321963710564,0.0313081401164302,0.0,0.0,0.1189309220397303,0.3159821553603936,0.0436113389481265,0.0,4.0010402704703214e-05,0.0,0.0,0.0,958.15,4.699999809265137
0.0760863044651962,0.0,0.049891019616469,0.0,0.0,0.0,0.0232958067547841,0.0,0.0,0.1313763522565938,0.1150792857285688,0.0465916135095682,0.0,0.02399568077746,0.1279769641464536,0.3435381631306364,0.0619888420084384,0.0,0.0001799676058309,0.0,0.0,0.0,953.15,4.730000019073486
0.0952914237718605,0.0,0.0650941415272625,0.0,0.0,0.0,0.0,0.0,0.0,0.169984701376876,0.117889389954904,0.0468957793798558,0.0,0.0,0.1077902988731014,0.3265706086452219,0.0511953924146826,0.0,8.999190072893439e-05,0.0,0.0,0.0,957.15,4.710000038146973
0.1409112729018321,0.0,0.0243019441555324,0.0,0.0,0.0,0.0,0.0,0.0,0.1534122729818385,0.1248099847987839,0.0368029442355388,0.0,0.0,0.1279102328186254,0.3211256900552044,0.0666053284262741,0.0,0.0002200176014081,0.0,0.0,0.0,957.15,4.710000038146973
0.1359728054389122,0.0,0.0744851029794041,0.0,0.0,0.0,0.0,0.0,0.0,0.1534693061387722,0.0983803239352129,0.0215956808638272,0.0,0.0096980603879224,0.123375324935013,0.335132973405319,0.0382923415316936,0.0,0.0,0.0,0.0,0.0,957.15,4.71999979019165
0.1311,0.0,0.0484,0.0,0.0,0.0,0.0,0.0,0.0,0.1605,0.1077,0.0343,0.0,0.0245,0.1224,0.318,0.0416,0.0,0.0,0.0,0.0,0.0,958.15,4.71999979019165
0.1223122312231223,0.0,0.0638063806380638,0.0,0.0,0.0,0.0,0.0,0.0,0.1537153715371537,0.1228122812281228,0.0428042804280428,0.0,0.0,0.1223122312231223,0.3148314831483148,0.0456045604560456,0.0,0.0,0.0,0.0,0.0,956.15,4.71999979019165
0.1097,0.0,0.0745,0.0,0.0,0.0,0.0,0.0,0.0,0.156,0.1104,0.0334,0.0,0.0175,0.123,0.3188,0.0462,0.0,0.0,0.0,0.0,0.0,958.15,4.730000019073486
0.1107110711071107,0.0,0.0717071707170717,0.0,0.0,0.0,0.0,0.0,0.0,0.1746174617461746,0.1135113511351135,0.0377037703770377,0.0,0.0,0.1174117411741174,0.3140314031403139,0.048104810481048,0.0,0.0,0.0,0.0,0.0,953.15,4.71999979019165
0.1018,0.0,0.0446,0.0,0.0,0.0,0.0,0.0,0.0,0.1685,0.0814,0.0766,0.0,0.0,0.1153,0.3514,0.0487999999999999,0.0,0.0,0.0,0.0,0.0,942.15,4.699999809265137
0.1117,0.0,0.0584999999999999,0.0,0.0,0.0,0.0,0.0154,0.0,0.1303,0.0948,0.0595,0.0,0.0,0.1209,0.3609,0.0453,0.0,0.0,0.0,0.0,0.0,947.15,4.71999979019165
0.1377724455108978,0.0,0.0602879424115177,0.0,0.0,0.0,0.006498700259948,0.0,0.0,0.136372725454909,0.1110777844431114,0.011997600479904,0.0,0.0105978804239152,0.1060787842431513,0.3748250349930014,0.0370925814837032,0.0,0.0,0.0,0.0,0.0,958.15,4.699999809265137
0.1493119449555964,0.0,0.0686054884390751,0.0,0.0,0.0,0.0,0.0,0.0,0.1457116569325546,0.089907192575406,0.0351028082246579,0.0,0.0,0.1277102168173454,0.3174253940315225,0.0435034802784222,0.0,0.0002200176014081,0.0,0.0,0.0,957.15,4.730000019073486
0.1177999999999999,0.0,0.0584999999999999,0.0,0.0,0.0,0.0,0.0,0.0,0.1680999999999999,0.1106999999999999,0.0189999999999999,0.0,0.0,0.1219999999999999,0.3414,0.0503,0.0,0.0,0.0,0.0,0.0,956.15,4.710000038146973
0.103594820258987,0.0,0.1009949502524873,0.0,0.0,0.0,0.0,0.0328983550822458,0.0,0.1235938203089845,0.0863956802159892,0.0097995100244987,0.0,0.0050997450127493,0.1137943102844857,0.328183590820459,0.0696965151742412,0.0,0.0004499775011249,0.0,0.0,0.0,956.15,4.699999809265137
0.1020857080008798,0.0,0.067390565320855,0.0,0.0,0.0,0.0,0.0253964444977703,0.0,0.1284820125182474,0.1250824884516167,0.0172975783390325,0.0,0.0246965424840522,0.1137840702301677,0.3360529525866378,0.0389945407642929,0.0,0.0004399384086227,0.0,0.0,0.0,954.15,4.730000019073486
0.1192071524291457,0.0,0.0830049802988179,0.0,0.0,0.0,0.0,0.0222013320799247,0.0,0.1139068344100646,0.1259075544532672,0.018901134068044,0.0,0.0259015540932455,0.1122067324039442,0.3234194051643099,0.0394023641418485,0.0,0.000440026401584,0.0,0.0,0.0,955.15,4.739999771118164
0.1080945952702365,0.0,0.0816959152042397,0.0,0.0,0.0,0.0,0.0,0.0,0.1293935303234838,0.1313934303284835,0.0113994300284985,0.0,0.0140992950352482,0.1134943252837358,0.3400829958502074,0.0508974551272436,0.0,0.0004499775011249,0.0,0.0,0.0,955.15,4.71999979019165
0.1014898510148985,0.0,0.0762923707629237,0.0,0.0,0.0,0.0,0.0,0.0,0.1294870512948705,0.081991800819918,0.0623937606239376,0.0,0.0281971802819718,0.1091890810918908,0.3370662933706629,0.0496950304969503,0.0,0.0,0.0,0.0,0.0,953.15,4.710000038146973
0.0788078807880788,0.0,0.0549054905490549,0.0,0.0,0.0,0.0,0.0,0.0,0.1554155415541554,0.0882088208820882,0.0382038203820382,0.0,0.017001700170017,0.1204120412041204,0.3454345434543454,0.0753075307530753,0.0,0.0,0.0,0.0,0.0,954.15,4.699999809265137
0.0857034281371255,0.0,0.046701868074723,0.0,0.0,0.0,0.0085003400136005,0.0,0.0,0.1479059162366494,0.0875035001400056,0.0566022640905636,0.0,0.0039001560062402,0.125205008200328,0.3342133685347415,0.0760030401216048,0.0,0.000460018400736,0.0,0.0,0.0,957.15,4.699999809265137
0.0870912908709129,0.0,0.0668933106689331,0.0,0.0,0.0,0.0092990700929907,0.0,0.0,0.1370862913708629,0.1278872112788721,0.0658934106589341,0.0,0.0,0.1263873612638736,0.3257674232576742,0.0402959704029597,0.0,0.0,0.0,0.0,0.0,955.15,4.730000019073486
0.0624937506249375,0.0,0.0662933706629337,0.0,0.0,0.0,0.0045995400459954,0.0,0.0,0.1507849215078492,0.1275872412758724,0.0604939506049395,0.0,0.0,0.1200879912008799,0.3519648035196481,0.0404959504049595,0.0,0.0,0.0,0.0,0.0,957.15,4.710000038146973
0.1012999999999999,0.0,0.0310999999999999,0.0,0.0,0.0,0.0,0.0,0.0,0.1291999999999999,0.0846,0.0438999999999999,0.0,0.0063999999999999,0.1221999999999999,0.3874999999999999,0.0696999999999999,0.0,0.0,0.0,0.0,0.0,956.15,4.710000038146973
0.1117932924024558,0.0,0.0555966642001479,0.0,0.0,0.0,0.0358978461292322,0.0132992020478771,0.0,0.1195928244305341,0.0884946903185808,0.0082995020298782,0.0,0.0077995320280783,0.1277923324600524,0.3362798232106074,0.0808951462912225,0.0,0.0004599724016559,0.0,0.0,0.0,957.15,4.71999979019165
0.1120843081968524,0.0,0.0473933649289099,0.0,0.0,0.0,0.029495870578119,0.0094986701861739,0.0,0.1186833843261943,0.1226828244045833,0.0155978163057172,0.0,0.036794848721179,0.1189833423320735,0.3340532325474433,0.0343951846741456,0.0,0.0004399384086227,0.0,0.0,0.0,958.15,4.71999979019165
0.1004070284919944,0.0,0.0826057824047683,0.0,0.0,0.0,0.0291020371425999,0.0218015261068274,0.0,0.1264088486194033,0.1189083235826507,0.0124008680607642,0.0,0.0243017011190783,0.1131079175542287,0.3227225905813407,0.0298020861460302,0.0,0.0004300301021071,0.0,0.0,0.0,956.15,4.71999979019165
0.1251962441126766,0.0,0.0579982600521984,0.0,0.0,0.0,0.0156995290141295,0.0092997210083697,0.0,0.1170964871053868,0.1161965141045768,0.0184994450166494,0.0,0.0277991660250192,0.1135965921022369,0.3453896383108506,0.035898923032309,0.0,0.0004299871003869,0.0,0.0,0.0,958.15,4.730000019073486
0.1070107010701069,0.0,0.0217021702170217,0.0,0.0,0.0,0.0,0.0,0.0,0.1424142414241424,0.0883088308830883,0.0089008900890089,0.0,0.0,0.1205120512051205,0.4026402640264026,0.0951095109510951,0.0,0.0,0.0,0.0,0.0,953.15,4.71999979019165
0.091009100910091,0.0,0.0275027502750275,0.0,0.0,0.0,0.0,0.0291029102910291,0.0,0.1497149714971497,0.0917091709170917,0.0176017601760176,0.0,0.0,0.1191119111911191,0.3832383238323832,0.076007600760076,0.0,0.0,0.0,0.0,0.0,942.15,4.699999809265137
0.0801911789703132,0.0,0.0242973272939976,0.0,0.0,0.0,0.0115987241403445,0.032296447390787,0.0,0.1458839527651958,0.0857905630380658,0.0271970083290838,0.0,0.0087990321064682,0.1230864604893461,0.3715591284958653,0.0744918059013508,0.0,0.0004499505054444,0.0,0.0,0.0,947.15,4.71999979019165
0.1085999999999999,0.0,0.0452,0.0,0.0,0.0,0.0058,0.0156,0.0,0.1298,0.122,0.0463,0.0,0.0363,0.1144,0.3268,0.0364,0.0,0.0,0.0,0.0,0.0,958.15,4.699999809265137
0.0698860227954409,0.0,0.0397920415916816,0.0,0.0,0.0,0.0090981803639272,0.0125974805038992,0.0,0.144371125774845,0.1203759248150369,0.0703859228154369,0.0,0.021495700859828,0.1226754649070185,0.3393321335732853,0.0358928214357128,0.0,0.0,0.0,0.0,0.0,957.15,4.730000019073486
0.0968096809680967,0.0,0.0219021902190219,0.0,0.0,0.0,0.0,0.0,0.0,0.1262126212621262,0.0908090809080908,0.0299029902990299,0.0,0.0,0.1311131113111311,0.4063406340634063,0.0814081408140814,0.0,0.0,0.0,0.0,0.0,956.15,4.710000038146973
0.1312,0.0,0.0565,0.0,0.0,0.0,0.0,0.0,0.0,0.151,0.1379,0.0387,0.0,0.0,0.1371,0.2977,0.0499,0.0,0.0,0.0,0.0,0.0,973.15,5.050000190734863
0.1545845415458454,0.0,0.0458954104589541,0.0,0.0,0.0,0.0,0.0,0.0,0.1682831716828317,0.1141885811418858,0.047995200479952,0.0,0.0,0.1487851214878512,0.2528747125287471,0.0673932606739326,0.0,0.0,0.0,0.0,0.0,975.15,5.130000114440918
0.0,0.0,0.0,0.0,0.0,0.0,0.0,0.0,0.0,0.0,0.0,0.0,0.3,0.0,0.0,0.0,0.0,0.28,0.0,0.0,0.0,0.0,657.15,5.090000152587891
0.0,0.0,0.0,0.0,0.0,0.0,0.0,0.0,0.0,0.0,0.0,0.0,0.299,0.0,0.0,0.0,0.0,0.28,0.0,0.0,0.0,0.0,660.15,4.863999843597412
0.0,0.0,0.0,0.0,0.0,0.0,0.0,0.0,0.0,0.0,0.0,0.0,0.2975,0.0,0.0,0.0,0.0,0.28,0.0,0.0,0.0,0.0,667.15,4.910999774932861
0.0,0.0,0.0,0.0,0.0,0.0,0.0,0.0,0.0,0.0,0.0,0.0,0.295,0.0,0.0,0.0,0.0,0.28,0.0,0.0,0.0,0.0,669.15,4.98199987411499
0.0,0.0,0.0,0.0,0.0,0.0,0.0,0.0,0.0,0.0,0.0,0.0,0.2925,0.0,0.0,0.0,0.0,0.28,0.0,0.0,0.0,0.0,671.15,5.136000156402588
0.0,0.0,0.0,0.0,0.0,0.0,0.0,0.0,0.0,0.0,0.0,0.0,0.2929292929292929,0.0,0.0,0.0,0.0,0.2828282828282829,0.0,0.0,0.0,0.0,673.15,5.177999973297119
0.0,0.0,0.0,0.0,0.0,0.0,0.0,0.0,0.0,0.0,0.0,0.0,0.28,0.0,0.0,0.0,0.0,0.28,0.0,0.0,0.0,0.0,676.15,5.751999855041504
0.0,0.1667,0.0,0.3333,0.0,0.0,0.0,0.0,0.0,0.3,0.0,0.0,0.0,0.1,0.0,0.1,0.0,0.0,0.0,0.0,0.0,0.0,717.15,1.899999976158142
0.0,0.1667,0.0,0.3333,0.0,0.0,0.0,0.0,0.0,0.3,0.025,0.0,0.0,0.075,0.0,0.1,0.0,0.0,0.0,0.0,0.0,0.0,713.15,2.049999952316284
0.0,0.1667,0.0,0.3333,0.0,0.0,0.0,0.0,0.0,0.3,0.05,0.0,0.0,0.05,0.0,0.1,0.0,0.0,0.0,0.0,0.0,0.0,707.15,2.140000104904175
0.0,0.1667,0.0,0.3333,0.0,0.0,0.0,0.0,0.0,0.3,0.075,0.0,0.0,0.025,0.0,0.1,0.0,0.0,0.0,0.0,0.0,0.0,705.15,2.2100000381469727
0.0,0.1667,0.0,0.3333,0.0,0.0,0.0,0.0,0.0,0.3,0.1,0.0,0.0,0.0,0.0,0.1,0.0,0.0,0.0,0.0,0.0,0.0,701.15,2.3399999141693115
0.165850244926522,0.0,0.0762771168649405,0.0,0.0,0.0,0.0,0.0,0.0,0.271518544436669,0.0,0.0474857542737178,0.0,0.0,0.1988403478956313,0.0892732180345896,0.0223932820153953,0.0,0.0,0.0,0.0,0.0,977.15,5.260000228881836
0.165866826634673,0.0,0.0762847430513897,0.0,0.0,0.0,0.0,0.0,0.0,0.2795440911817636,0.0,0.04749050189962,0.0,0.0,0.1988602279544091,0.0892821435712857,0.0142971405718856,0.0,0.0,0.0,0.0,0.0,976.15,5.25
0.1662,0.0,0.0764,0.0,0.0,0.0,0.0,0.0,0.0,0.2783,0.0,0.0475999999999999,0.0,0.0,0.1993,0.0975,0.0184,0.0,0.0,0.0,0.0,0.0,978.15,5.21999979019165
0.1689168916891689,0.0,0.0777077707770777,0.0,0.0,0.0,0.0,0.0,0.0,0.2828282828282829,0.0,0.0483048304830483,0.0,0.0,0.2025202520252025,0.0664066406640664,0.0351035103510351,0.0,0.0,0.0,0.0,0.0,977.15,5.239999771118164
0.1675832416758324,0.0,0.076992300769923,0.0,0.0,0.0,0.0,0.0,0.0,0.2805719428057194,0.0,0.0478952104789521,0.0,0.0,0.1683831616838316,0.0901909809019098,0.0225977402259773,0.0,0.0,0.0,0.0,0.0,981.15,5.269999980926514
0.1675832416758324,0.0,0.076992300769923,0.0,0.0,0.0,0.0,0.0,0.0,0.2846715328467153,0.0,0.0397960203979602,0.0,0.0,0.1845815418458154,0.0982901709829017,0.0225977402259774,0.0,0.0,0.0,0.0,0.0,979.15,5.199999809265137
0.1682168216821682,0.0,0.0773077307730773,0.0,0.0,0.0,0.0,0.0,0.0,0.2858285828582858,0.0,0.0399039903990399,0.0,0.0,0.1854185418541853,0.0906090609060906,0.0268026802680268,0.0,0.0,0.0,0.0,0.0,979.15,5.199999809265137
0.1689,0.0,0.0776,0.0,0.0,0.0,0.0,0.0,0.0,0.2910999999999999,0.0,0.032,0.0,0.0,0.1861,0.091,0.031,0.0,0.0,0.0,0.0,0.0,980.15,5.170000076293945
0.1689168916891689,0.0,0.0776077607760776,0.0,0.0,0.0,0.0,0.0,0.0,0.2952295229522952,0.0,0.0238023802380238,0.0,0.0,0.1916191619161916,0.0991099109910991,0.031003100310031,0.0,0.0,0.0,0.0,0.0,981.15,5.150000095367432
0.1696169616961696,0.0,0.0779077907790779,0.0,0.0,0.0,0.0,0.0,0.0,0.2964296429642964,0.0,0.0239023902390239,0.0,0.0,0.1924192419241924,0.0914091409140914,0.0352035203520352,0.0,0.0,0.0,0.0,0.0,980.15,5.150000095367432
0.1696169616961696,0.0,0.0779077907790779,0.0,0.0,0.0,0.0,0.0,0.0,0.2964296429642964,0.0,0.0239023902390239,0.0,0.0,0.1965196519651965,0.0914091409140914,0.0352035203520352,0.0,0.0,0.0,0.0,0.0,979.15,5.170000076293945
0.1764,0.0,0.0773,0.0,0.0,0.0,0.0081,0.0,0.0,0.2859,0.0,0.0237,0.0,0.0,0.1936,0.0906,0.0349,0.0,0.0,0.0,0.0,0.0,982.15,5.159999847412109
0.1757,0.0,0.077,0.0,0.0,0.0,0.0,0.0,0.0,0.2887,0.0081,0.0236,0.0,0.0,0.1928,0.0902,0.0348,0.0,0.0,0.0,0.0,0.0,981.15,5.159999847412109
0.1682,0.0,0.0773,0.0,0.0,0.0,0.0,0.0081,0.0,0.2859,0.0,0.0318,0.0,0.0,0.1853999999999999,0.0906,0.0308999999999999,0.0,0.0,0.0,0.0,0.0,981.15,5.170000076293945
0.1691830816918308,0.0,0.0776922307769223,0.0,0.0,0.0,0.0,0.0,0.0,0.2827717228277173,0.0,0.0400959904009599,0.0,0.0,0.1873812618738126,0.0877912208779122,0.0268973102689731,0.0,0.0,0.0,0.0,0.0,982.15,5.21999979019165
0.1702170217021702,0.0,0.0782078207820782,0.0,0.0,0.0,0.0,0.0,0.0,0.2886288628862886,0.0,0.0281028102810281,0.0,0.0,0.1877187718771877,0.0883088308830883,0.0295029502950295,0.0,0.0,0.0,0.0,0.0,982.15,5.190000057220459
0.1697830216978302,0.0,0.0828917108289171,0.0,0.0,0.0,0.0,0.0,0.0,0.2858714128587141,0.0,0.0280971902809719,0.0,0.0,0.1880811918808119,0.0880911908809119,0.0285971402859714,0.0,0.0,0.0,0.0,0.0,986.15,5.199999809265137
0.1705999999999999,0.0,0.0783,0.0,0.0,0.0,0.0,0.0,0.0,0.2851,0.0,0.0241,0.0081999999999999,0.0,0.1889,0.0885,0.0271,0.0,0.0,0.0,0.0,0.0,972.15,5.199999809265137
0.1705999999999999,0.0,0.0783,0.0081999999999999,0.0,0.0,0.0,0.0,0.0,0.2851,0.0,0.0241,0.0,0.0,0.1889,0.0885,0.0271,0.0,0.0,0.0,0.0,0.0,979.15,5.190000057220459
0.1705999999999999,0.0,0.0783,0.0,0.0,0.0,0.0,0.0,0.0081999999999999,0.2851,0.0,0.0241,0.0,0.0,0.1889,0.0885,0.0271,0.0,0.0,0.0,0.0,0.0,984.15,5.199999809265137
0.1691169116911691,0.0,0.0776077607760776,0.0,0.0,0.0,0.0,0.0,0.0,0.2827282728272827,0.0,0.0402040204020402,0.0,0.0,0.1874187418741874,0.0878087808780878,0.0269026902690269,0.0,0.0,0.0,0.0,0.0,981.15,5.199999809265137
0.168016801680168,0.0,0.0771077107710771,0.0,0.0,0.0,0.0,0.0,0.0,0.2807280728072807,0.0,0.0399039903990399,0.0,0.0,0.1861186118611861,0.101010101010101,0.031003100310031,0.0,0.0,0.0,0.0,0.0,980.15,5.139999866485596
0.1698830116988301,0.0,0.0616938306169383,0.0,0.0,0.0,0.0,0.0,0.0,0.2838716128387161,0.0,0.0402959704029597,0.0,0.0,0.1881811818818118,0.0962903709629037,0.0310968903109689,0.0,0.0,0.0,0.0,0.0,978.15,5.199999809265137
0.178,0.0,0.078,0.0,0.0,0.0,0.0,0.0,0.0,0.288,0.0,0.0403,0.0,0.0,0.1882,0.0718,0.027,0.0,0.0,0.0,0.0,0.0,983.15,5.199999809265137
0.1762,0.0,0.0809,0.0,0.0,0.0,0.0,0.0,0.0,0.2945,0.0,0.0,0.0,0.0,0.1951999999999999,0.0915,0.0281,0.0,0.0,0.0,0.0,0.0,994.15,5.199999809265137
0.1637836216378362,0.0,0.0752924707529247,0.0,0.0,0.0,0.0,0.0,0.0,0.2736726327367263,0.0,0.0704929507049295,0.0,0.0,0.1813818618138186,0.0850914908509149,0.0260973902609739,0.0,0.0,0.0,0.0,0.0,971.15,5.21999979019165
0.1731653669266147,0.0,0.0796840631873625,0.0,0.0,0.0,0.0,0.0,0.0,0.2896420715856828,0.0,0.0411917616476704,0.0,0.0,0.1919616076784643,0.0899820035992801,0.0275944811037792,0.0,0.0,0.0,0.0,0.0,973.15,5.199999809265137
0.1664,0.0,0.0765,0.0,0.0,0.0,0.0,0.0,0.0,0.2781999999999999,0.0,0.0394999999999999,0.0,0.0,0.1842999999999999,0.0865,0.0264999999999999,0.0,0.0,0.0,0.0,0.0,987.15,5.21999979019165
0.1678,0.0,0.0771,0.0,0.0,0.0,0.0,0.0,0.0,0.2724,0.0,0.0398,0.0,0.0,0.1859,0.1032,0.0267,0.0,0.0,0.0,0.0,0.0,983.15,5.210000038146973
0.1664999999999999,0.0,0.0763999999999999,0.0,0.0,0.0,0.0,0.0,0.0,0.2623,0.0,0.0394999999999999,0.0,0.0,0.1843999999999999,0.1182999999999999,0.0264999999999999,0.0,0.0,0.0,0.0,0.0,984.15,5.230000019073486
0.0,0.0,0.0,0.0,0.0,0.0,0.0,0.0,0.0,0.15,0.0,0.0,0.0,0.0,0.0,0.0,0.0,0.0,0.0,0.0,0.85,0.0,612.15,5.110000133514404
0.0,0.0,0.0,0.0,0.0,0.0,0.0,0.0,0.0,0.2,0.0,0.0,0.0,0.0,0.0,0.0,0.0,0.0,0.0,0.0,0.8,0.0,625.15,4.906000137329102
0.0,0.0,0.0,0.0,0.0,0.0,0.0,0.0,0.0,0.25,0.0,0.0,0.0,0.0,0.0,0.0,0.0,0.0,0.0,0.0,0.75,0.0,628.15,4.728000164031982
0.0,0.0,0.0,0.0,0.0,0.0,0.0,0.0,0.0,0.3,0.0,0.0,0.0,0.0,0.0,0.0,0.0,0.0,0.0,0.0,0.7,0.0,639.15,4.4720001220703125
0.0,0.0,0.0,0.0,0.05,0.0,0.0,0.0,0.0,0.1,0.0,0.0,0.0,0.0,0.0,0.0,0.0,0.0,0.0,0.0,0.85,0.0,619.15,5.046999931335449
0.0,0.0,0.0,0.0,0.1,0.0,0.0,0.0,0.0,0.1,0.0,0.0,0.0,0.0,0.0,0.0,0.0,0.0,0.0,0.0,0.8,0.0,644.15,4.810999870300293
0.0,0.0,0.0,0.0,0.2,0.0,0.0,0.0,0.0,0.1,0.0,0.0,0.0,0.0,0.0,0.0,0.0,0.0,0.0,0.0,0.7,0.0,673.15,4.415999889373779
0.0,0.0,0.0,0.0,0.3,0.0,0.0,0.0,0.0,0.1,0.0,0.0,0.0,0.0,0.0,0.0,0.0,0.0,0.0,0.0,0.6,0.0,672.15,4.302999973297119
0.0,0.2334233423342334,0.0,0.0,0.005000500050005,0.0,0.0,0.0,0.0,0.0,0.0,0.5533553355335533,0.0,0.0,0.0,0.0,0.0,0.0,0.0,0.0,0.0,0.0,577.15,3.2100000381469727
0.0,0.2368,0.0,0.033,0.0,0.0,0.0,0.0,0.0,0.0,0.0,0.4645,0.0,0.0,0.0,0.0,0.0,0.0,0.0,0.0,0.0,0.0,578.15,3.200000047683716
0.0,0.2557,0.0,0.0,0.004,0.0,0.0,0.0,0.0,0.0,0.0,0.4196,0.0,0.0,0.0,0.0,0.0,0.0,0.0,0.0,0.0,0.0,582.15,3.200000047683716
0.0,0.2365,0.0,0.0259,0.0,0.0,0.0,0.0,0.0,0.0,0.0,0.3433,0.0,0.0,0.0,0.0,0.0,0.0,0.0,0.0,0.0,0.0,593.15,3.190000057220459
0.0,0.238,0.0,0.042,0.0,0.0,0.0,0.0,0.0,0.0,0.0,0.288,0.0,0.0,0.0,0.0,0.0,0.0,0.0,0.0,0.0,0.0,601.15,3.1500000953674316
0.0,0.239,0.0,0.036,0.0,0.0,0.0,0.0,0.0,0.0,0.0,0.223,0.0,0.0,0.0,0.0,0.0,0.0,0.0,0.0,0.0,0.0,615.15,3.1600000858306885
0.0,0.24,0.0,0.033,0.0,0.0,0.0,0.0,0.0,0.0,0.0,0.161,0.0,0.0,0.0,0.0,0.0,0.0,0.0,0.0,0.0,0.0,614.15,3.140000104904175
0.0,0.249,0.0,0.039,0.0,0.0,0.0,0.0,0.0,0.0,0.0,0.0969999999999999,0.0,0.0,0.0,0.0,0.0,0.0,0.0,0.0,0.0,0.0,631.15,3.130000114440918
0.0,0.2418,0.0,0.0868999999999999,0.0,0.03,0.0,0.0,0.0,0.0,0.0,0.4745,0.0,0.0,0.0,0.0,0.0,0.0,0.0,0.0,0.0,0.0,622.15,3.259999990463257
0.0,0.2555,0.0,0.001,0.006,0.0321,0.0,0.0,0.0,0.0,0.0,0.4609,0.0,0.0,0.0,0.0,0.0,0.0,0.0,0.0,0.0,0.0,604.15,3.2300000190734863
0.0,0.2478,0.0,0.0649,0.0,0.032,0.0,0.0,0.0,0.0,0.0,0.3506,0.0,0.0,0.0,0.0,0.0,0.0,0.0,0.0,0.0,0.0,615.15,3.2300000190734863
0.0,0.2507250725072507,0.0,0.0519051905190519,0.0,0.032003200320032,0.0,0.0,0.0,0.0,0.0,0.2877287728772877,0.0,0.0,0.0,0.0,0.0,0.0,0.0,0.0,0.0,0.0,617.15,3.2100000381469727
0.6296629662966297,0.0,0.0,0.0678067806780678,0.0103010301030103,0.0,0.0999099909990999,0.0,0.0595059505950595,0.0,0.0548054805480548,0.043004300430043,0.0,0.0338033803380338,0.0,0.0,0.0,0.0,0.0012001200120012,0.0,0.0,0.0,803.15,2.9100000858306885
0.6715671567156716,0.0,0.0,0.0571057105710571,0.0035003500350035,0.0,0.0757075707570757,0.0,0.0751075107510751,0.0,0.0692069206920692,0.0261026102610261,0.0,0.0205020502050204,0.0,0.0,0.0,0.0,0.0012001200120012,0.0,0.0,0.0,803.15,2.8299999237060547
0.6303999999999998,0.0,0.0,0.0721999999999999,0.0,0.0,0.0982,0.0,0.0584999999999999,0.0,0.0403999999999999,0.0591999999999999,0.0,0.0399,0.0,0.0,0.0,0.0,0.0011999999999999,0.0,0.0,0.0,798.15,2.9000000953674316
0.5591999999999999,0.0,0.0,0.0866999999999999,0.0098999999999999,0.0,0.1197999999999999,0.0499999999999999,0.0570999999999999,0.0192999999999999,0.0525999999999999,0.0453999999999999,0.0,0.0,0.0,0.0,0.0,0.0,0.0,0.0,0.0,0.0,793.15,2.809999942779541
0.6837316268373161,0.0,0.0,0.0883911608839116,0.0,0.0,0.0610938906109389,0.0,0.0581941805819418,0.0,0.0580941905809418,0.0504949505049495,0.0,0.0,0.0,0.0,0.0,0.0,0.0,0.0,0.0,0.0,793.15,2.799999952316284
0.6354,0.0,0.0,0.0973,0.0,0.0,0.0956,0.0,0.0498,0.0,0.0349,0.0741,0.0,0.0129,0.0,0.0,0.0,0.0,0.0,0.0,0.0,0.0,793.15,2.8299999237060547
0.5192,0.0,0.0,0.1081999999999999,0.0131999999999999,0.0,0.0836999999999999,0.0832,0.0426999999999999,0.0192999999999999,0.0655999999999999,0.0411999999999999,0.0224999999999999,0.0,0.0,0.0,0.0,0.0,0.0011999999999999,0.0,0.0,0.0,783.15,2.8499999046325684
0.6077999999999999,0.0,0.0,0.0841999999999999,0.0063999999999999,0.0,0.093,0.0324,0.0380999999999999,0.0,0.0361999999999999,0.0800999999999999,0.0218,0.0,0.0,0.0,0.0,0.0,0.0,0.0,0.0,0.0,813.15,2.819999933242798
0.6131386861313868,0.0,0.0,0.1100889911008898,0.0066993300669933,0.0,0.0364963503649634,0.0507949205079492,0.0289971002899709,0.0,0.0489951004899509,0.0586941305869413,0.0,0.0460953904609539,0.0,0.0,0.0,0.0,0.0,0.0,0.0,0.0,798.15,2.9000000953674316
0.6846,0.0,0.0,0.0687,0.0139,0.0,0.0632,0.0,0.0602,0.0,0.0833,0.0261,0.0,0.0,0.0,0.0,0.0,0.0,0.0,0.0,0.0,0.0,793.15,2.799999952316284
0.6976930230697693,0.0,0.0139998600013999,0.0925990740092599,0.0148998510014899,0.0,0.0209997900020999,0.0068999310006899,0.0528994710052899,0.0,0.0225997740022599,0.0,0.0045999540004599,0.0673993260067399,0.0,0.0034999650003499,0.0,0.0,0.0007099929000709,0.0,0.0,0.0,783.15,2.759999990463257
0.7145999999999999,0.0,0.0,0.1026,0.0181,0.0,0.0243999999999999,0.0204,0.0566,0.0,0.0575,0.0,0.0,0.0013,0.0,0.0017,0.0,0.0,0.0016,0.0,0.0,0.0,773.15,2.6600000858306885
0.7705077050770509,0.0,0.0,0.0824008240082401,0.02670026700267,0.0,0.0,0.0,0.05420054200542,0.0,0.05330053300533,0.0,0.01140011400114,0.0,0.0,0.0,0.0,0.0,0.00070000700007,0.0,0.0,0.0,773.15,2.5999999046325684
0.719057524601968,0.0,0.0074005920473637,0.0542043363469077,0.0151012080966477,0.0,0.0,0.0,0.068405472437795,0.0,0.0388031042483398,0.0026002080166413,0.0211016881350507,0.0662052964237138,0.0,0.0044003520281622,0.0,0.0,0.0007200576046083,0.0,0.0,0.0,803.15,2.75
0.7178,0.0,0.0,0.0,0.0263,0.0,0.0,0.0,0.0263,0.0,0.0,0.0,0.2296,0.0,0.0,0.0,0.0,0.0,0.0,0.0,0.0,0.0,765.15,2.359999895095825
0.7107,0.0,0.0,0.0,0.026,0.0,0.0,0.0,0.026,0.0,0.0,0.0,0.2273,0.0,0.0,0.0,0.0,0.0,0.0,0.0,0.0,0.0,752.15,2.369999885559082
0.6972697269726972,0.0,0.0,0.0,0.0254025402540254,0.0,0.0,0.0,0.0254025402540254,0.0,0.0,0.0,0.2220222022202219,0.0,0.0,0.0,0.0,0.0,0.0,0.0,0.0,0.0,740.15,2.390000104904175
0.6819,0.0,0.0,0.0,0.025,0.0,0.0,0.0,0.025,0.0,0.0,0.0,0.2181,0.0,0.0,0.0,0.0,0.0,0.0,0.0,0.0,0.0,728.15,2.4100000858306885
0.0,0.0,0.0,0.0,0.0,0.0,0.0,0.0,0.0,0.0,0.0,0.0,0.0,0.0,0.05,0.0,0.0,0.0,0.0,0.0,0.95,0.0,611.15,5.557000160217285
0.0,0.0,0.0,0.0,0.0,0.0,0.0,0.0,0.0,0.0,0.0,0.0,0.0,0.0,0.05,0.05,0.0,0.0,0.0,0.0,0.9,0.0,620.15,5.521999835968018
0.0,0.0,0.0,0.0,0.0,0.0,0.0,0.0,0.0,0.0,0.0,0.0,0.0,0.0,0.05,0.1,0.0,0.0,0.0,0.0,0.85,0.0,654.15,5.474999904632568
0.0,0.0,0.0,0.0,0.0,0.0,0.0,0.0,0.0,0.0,0.0,0.0,0.0,0.0,0.05,0.15,0.0,0.0,0.0,0.0,0.8,0.0,675.15,5.408999919891357
0.0,0.0,0.0,0.0,0.0,0.0,0.0,0.0,0.0,0.0,0.0,0.0,0.0,0.0,0.05,0.2,0.0,0.0,0.0,0.0,0.75,0.0,677.15,5.381999969482422
0.0,0.68,0.0,0.0,0.0,0.2,0.12,0.0,0.0,0.0,0.0,0.0,0.0,0.0,0.0,0.0,0.0,0.0,0.0,0.0,0.0,0.0,843.15,2.819999933242798
0.0,0.612,0.0,0.0,0.0,0.18,0.108,0.0,0.0,0.0,0.0,0.0,0.0,0.0,0.0,0.0,0.0,0.0,0.0,0.0,0.0,0.0,847.15,3.009999990463257
0.0,0.612,0.0,0.0,0.0,0.18,0.108,0.0,0.0,0.0,0.0,0.0,0.0,0.0,0.1,0.0,0.0,0.0,0.0,0.0,0.0,0.0,849.15,3.2200000286102295
0.0,0.612,0.0,0.0,0.0,0.18,0.108,0.0,0.0,0.0,0.0,0.0,0.0,0.0,0.0,0.0,0.0,0.0,0.0,0.0,0.0,0.0,857.15,3.259999990463257
0.0,0.612,0.0,0.0,0.0,0.18,0.108,0.0,0.0,0.0,0.0,0.0,0.0,0.0,0.0,0.0,0.0,0.0,0.0,0.0,0.0,0.0,851.15,3.2899999618530273
0.0,0.612,0.0,0.0,0.0,0.18,0.108,0.0,0.0,0.0,0.0,0.0,0.0,0.0,0.0,0.0,0.0,0.0,0.0,0.0,0.0,0.0,847.15,3.3299999237060547
0.0,0.0,0.0,0.0,0.0,0.0,0.0,0.0,0.0,0.0,0.0,0.0495,0.0,0.0,0.0,0.0,0.0495,0.0,0.0,0.0,0.8416,0.0,595.15,5.458000183105469
0.0,0.3984,0.0,0.2002,0.0,0.0,0.1621999999999999,0.2392,0.0,0.0,0.0,0.0,0.0,0.0,0.0,0.0,0.0,0.0,0.0,0.0,0.0,0.0,716.15,2.688999891281128
0.0,0.4515,0.0,0.1471,0.0,0.0,0.1632,0.2382,0.0,0.0,0.0,0.0,0.0,0.0,0.0,0.0,0.0,0.0,0.0,0.0,0.0,0.0,723.15,2.6410000324249268
0.0,0.4945,0.0,0.1071,0.0,0.0,0.1621999999999999,0.2362,0.0,0.0,0.0,0.0,0.0,0.0,0.0,0.0,0.0,0.0,0.0,0.0,0.0,0.0,738.15,2.5880000591278076
0.0,0.54,0.0,0.0559999999999999,0.0,0.0,0.1639999999999999,0.24,0.0,0.0,0.0,0.0,0.0,0.0,0.0,0.0,0.0,0.0,0.0,0.0,0.0,0.0,733.15,2.5360000133514404
0.0,0.3929999999999999,0.0,0.163,0.0,0.046,0.163,0.235,0.0,0.0,0.0,0.0,0.0,0.0,0.0,0.0,0.0,0.0,0.0,0.0,0.0,0.0,769.15,2.821000099182129
0.0,0.447,0.0,0.104,0.0,0.048,0.1639999999999999,0.237,0.0,0.0,0.0,0.0,0.0,0.0,0.0,0.0,0.0,0.0,0.0,0.0,0.0,0.0,763.15,2.765000104904175
0.0,0.496,0.0,0.05,0.0,0.048,0.165,0.241,0.0,0.0,0.0,0.0,0.0,0.0,0.0,0.0,0.0,0.0,0.0,0.0,0.0,0.0,774.15,2.697999954223633
0.0,0.5429999999999999,0.0,0.0,0.0,0.049,0.1639999999999999,0.244,0.0,0.0,0.0,0.0,0.0,0.0,0.0,0.0,0.0,0.0,0.0,0.0,0.0,0.0,794.15,2.621000051498413
0.0,0.0,0.0,0.0,0.0,0.0,0.05,0.0,0.0,0.59,0.0,0.05,0.1,0.0,0.0,0.0,0.0,0.0,0.0,0.0,0.0,0.0,734.15,3.615000009536743
0.0,0.0,0.0,0.0,0.0,0.0,0.05,0.0,0.0,0.59,0.0,0.05,0.1,0.0,0.0,0.0,0.0,0.0,0.0,0.0,0.0,0.0,739.15,3.5199999809265137
0.0,0.0,0.0,0.0,0.0,0.0,0.05,0.0,0.0,0.59,0.0,0.05,0.1,0.0,0.0,0.0,0.0,0.0,0.0,0.0,0.0,0.0,741.15,3.694999933242798
0.1,0.0,0.0,0.0,0.29,0.0,0.61,0.0,0.0,0.0,0.0,0.0,0.0,0.0,0.0,0.0,0.0,0.0,0.0,0.0,0.0,0.0,1126.15,2.9200000762939453
0.1,0.0,0.0,0.0,0.37,0.0,0.53,0.0,0.0,0.0,0.0,0.0,0.0,0.0,0.0,0.0,0.0,0.0,0.0,0.0,0.0,0.0,1154.15,2.9000000953674316
0.1,0.0,0.0,0.0,0.45,0.0,0.45,0.0,0.0,0.0,0.0,0.0,0.0,0.0,0.0,0.0,0.0,0.0,0.0,0.0,0.0,0.0,1156.15,2.869999885559082
0.19,0.0,0.0,0.0,0.26,0.0,0.55,0.0,0.0,0.0,0.0,0.0,0.0,0.0,0.0,0.0,0.0,0.0,0.0,0.0,0.0,0.0,1128.15,2.9200000762939453
