Repository: dorukdogular/vitreos

# Data

## Source

Glass property data is sourced from the [SciGlass database](https://github.com/epam/SciGlass) (EPAM Systems), made available under the [Open Database License (ODbL)](https://opendatacommons.org/licenses/odbl/1-0/). Accessed via the [glasspy](https://github.com/drcassar/glasspy) Python library.

## Files tracked in git

| File | Description |
|---|---|
| `clean.csv` | Deduplicated glass-forming ability dataset (11858 rows) |
| `tg_dataset.csv` | 76377 glasses with Tg (K) and 22 oxide mol% features |
| `tg_density_dataset.csv` | 31173 glasses with both Tg (K) and density (g/cm³) |

File: data/tg_density_dataset.csv (part 93 of 109)
SiO2,P2O5,ZrO2,Na2O,Al2O3,Fe2O3,CaO,MgO,K2O,B2O3,BaO,ZnO,Li2O,SrO,La2O3,TiO2,Nb2O5,PbO,Sb2O3,Bi2O3,TeO2,Se,Tg,density
0.1906,0.0,0.0,0.0,0.3329999999999999,0.0,0.4764,0.0,0.0,0.0,0.0,0.0,0.0,0.0,0.0,0.0,0.0,0.0,0.0,0.0,0.0,0.0,1145.15,2.880000114440918
0.22,0.0,0.0,0.0,0.39,0.0,0.39,0.0,0.0,0.0,0.0,0.0,0.0,0.0,0.0,0.0,0.0,0.0,0.0,0.0,0.0,0.0,1136.15,2.8499999046325684
0.33,0.0,0.0,0.0,0.1669999999999999,0.0,0.503,0.0,0.0,0.0,0.0,0.0,0.0,0.0,0.0,0.0,0.0,0.0,0.0,0.0,0.0,0.0,1102.15,2.9000000953674316
0.33,0.0,0.0,0.0,0.214,0.0,0.456,0.0,0.0,0.0,0.0,0.0,0.0,0.0,0.0,0.0,0.0,0.0,0.0,0.0,0.0,0.0,1106.15,2.869999885559082
0.33,0.0,0.0,0.0,0.251,0.0,0.419,0.0,0.0,0.0,0.0,0.0,0.0,0.0,0.0,0.0,0.0,0.0,0.0,0.0,0.0,0.0,1118.15,2.8399999141693115
0.33,0.0,0.0,0.0,0.276,0.0,0.3939999999999999,0.0,0.0,0.0,0.0,0.0,0.0,0.0,0.0,0.0,0.0,0.0,0.0,0.0,0.0,0.0,1117.15,2.819999933242798
0.33,0.0,0.0,0.0,0.298,0.0,0.372,0.0,0.0,0.0,0.0,0.0,0.0,0.0,0.0,0.0,0.0,0.0,0.0,0.0,0.0,0.0,1127.15,2.809999942779541
0.33,0.0,0.0,0.0,0.317,0.0,0.353,0.0,0.0,0.0,0.0,0.0,0.0,0.0,0.0,0.0,0.0,0.0,0.0,0.0,0.0,0.0,1125.15,2.799999952316284
0.33,0.0,0.0,0.0,0.335,0.0,0.335,0.0,0.0,0.0,0.0,0.0,0.0,0.0,0.0,0.0,0.0,0.0,0.0,0.0,0.0,0.0,1132.15,2.7899999618530273
0.4,0.0,0.0,0.0,0.06,0.0,0.54,0.0,0.0,0.0,0.0,0.0,0.0,0.0,0.0,0.0,0.0,0.0,0.0,0.0,0.0,0.0,1078.15,2.930000066757202
0.4,0.0,0.0,0.0,0.1,0.0,0.5,0.0,0.0,0.0,0.0,0.0,0.0,0.0,0.0,0.0,0.0,0.0,0.0,0.0,0.0,0.0,1080.15,2.9000000953674316
0.4,0.0,0.0,0.0,0.15,0.0,0.45,0.0,0.0,0.0,0.0,0.0,0.0,0.0,0.0,0.0,0.0,0.0,0.0,0.0,0.0,0.0,1086.15,2.8499999046325684
0.4,0.0,0.0,0.0,0.2,0.0,0.4,0.0,0.0,0.0,0.0,0.0,0.0,0.0,0.0,0.0,0.0,0.0,0.0,0.0,0.0,0.0,1099.15,2.819999933242798
0.3992,0.0,0.0,0.0,0.2216,0.0,0.3792,0.0,0.0,0.0,0.0,0.0,0.0,0.0,0.0,0.0,0.0,0.0,0.0,0.0,0.0,0.0,1105.15,2.799999952316284
0.4,0.0,0.0,0.0,0.25,0.0,0.35,0.0,0.0,0.0,0.0,0.0,0.0,0.0,0.0,0.0,0.0,0.0,0.0,0.0,0.0,0.0,1149.15,2.7799999713897705
0.4,0.0,0.0,0.0,0.3,0.0,0.3,0.0,0.0,0.0,0.0,0.0,0.0,0.0,0.0,0.0,0.0,0.0,0.0,0.0,0.0,0.0,1137.15,2.759999990463257
0.4,0.0,0.0,0.0,0.327,0.0,0.273,0.0,0.0,0.0,0.0,0.0,0.0,0.0,0.0,0.0,0.0,0.0,0.0,0.0,0.0,0.0,1138.15,2.7699999809265137
0.45,0.0,0.0,0.0,0.05,0.0,0.5,0.0,0.0,0.0,0.0,0.0,0.0,0.0,0.0,0.0,0.0,0.0,0.0,0.0,0.0,0.0,1064.15,2.9000000953674316
0.45,0.0,0.0,0.0,0.1,0.0,0.45,0.0,0.0,0.0,0.0,0.0,0.0,0.0,0.0,0.0,0.0,0.0,0.0,0.0,0.0,0.0,1069.15,2.859999895095825
0.45,0.0,0.0,0.0,0.15,0.0,0.4,0.0,0.0,0.0,0.0,0.0,0.0,0.0,0.0,0.0,0.0,0.0,0.0,0.0,0.0,0.0,1078.15,2.809999942779541
0.45,0.0,0.0,0.0,0.2,0.0,0.35,0.0,0.0,0.0,0.0,0.0,0.0,0.0,0.0,0.0,0.0,0.0,0.0,0.0,0.0,0.0,1097.15,2.7699999809265137
0.45,0.0,0.0,0.0,0.206,0.0,0.344,0.0,0.0,0.0,0.0,0.0,0.0,0.0,0.0,0.0,0.0,0.0,0.0,0.0,0.0,0.0,1103.15,2.7699999809265137
0.45,0.0,0.0,0.0,0.226,0.0,0.324,0.0,0.0,0.0,0.0,0.0,0.0,0.0,0.0,0.0,0.0,0.0,0.0,0.0,0.0,0.0,1117.15,2.75
0.45,0.0,0.0,0.0,0.244,0.0,0.306,0.0,0.0,0.0,0.0,0.0,0.0,0.0,0.0,0.0,0.0,0.0,0.0,0.0,0.0,0.0,1126.15,2.740000009536743
0.45,0.0,0.0,0.0,0.25,0.0,0.3,0.0,0.0,0.0,0.0,0.0,0.0,0.0,0.0,0.0,0.0,0.0,0.0,0.0,0.0,0.0,1127.15,2.7200000286102295
0.45,0.0,0.0,0.0,0.26,0.0,0.29,0.0,0.0,0.0,0.0,0.0,0.0,0.0,0.0,0.0,0.0,0.0,0.0,0.0,0.0,0.0,1133.15,2.740000009536743
0.45,0.0,0.0,0.0,0.275,0.0,0.275,0.0,0.0,0.0,0.0,0.0,0.0,0.0,0.0,0.0,0.0,0.0,0.0,0.0,0.0,0.0,1135.15,2.7300000190734863
0.45,0.0,0.0,0.0,0.3,0.0,0.25,0.0,0.0,0.0,0.0,0.0,0.0,0.0,0.0,0.0,0.0,0.0,0.0,0.0,0.0,0.0,1141.15,2.7300000190734863
0.5,0.0,0.0,0.0,0.0,0.0,0.5,0.0,0.0,0.0,0.0,0.0,0.0,0.0,0.0,0.0,0.0,0.0,0.0,0.0,0.0,0.0,1050.15,2.9000000953674316
0.5,0.0,0.0,0.0,0.05,0.0,0.45,0.0,0.0,0.0,0.0,0.0,0.0,0.0,0.0,0.0,0.0,0.0,0.0,0.0,0.0,0.0,1049.15,2.859999895095825
0.5,0.0,0.0,0.0,0.1,0.0,0.4,0.0,0.0,0.0,0.0,0.0,0.0,0.0,0.0,0.0,0.0,0.0,0.0,0.0,0.0,0.0,1060.15,2.809999942779541
0.5,0.0,0.0,0.0,0.125,0.0,0.375,0.0,0.0,0.0,0.0,0.0,0.0,0.0,0.0,0.0,0.0,0.0,0.0,0.0,0.0,0.0,1071.15,2.799999952316284
0.5,0.0,0.0,0.0,0.15,0.0,0.35,0.0,0.0,0.0,0.0,0.0,0.0,0.0,0.0,0.0,0.0,0.0,0.0,0.0,0.0,0.0,1080.15,2.759999990463257
0.5,0.0,0.0,0.0,0.187,0.0,0.313,0.0,0.0,0.0,0.0,0.0,0.0,0.0,0.0,0.0,0.0,0.0,0.0,0.0,0.0,0.0,1104.15,2.7300000190734863
0.5,0.0,0.0,0.0,0.2,0.0,0.3,0.0,0.0,0.0,0.0,0.0,0.0,0.0,0.0,0.0,0.0,0.0,0.0,0.0,0.0,0.0,1104.15,2.7200000286102295
0.5,0.0,0.0,0.0,0.206,0.0,0.294,0.0,0.0,0.0,0.0,0.0,0.0,0.0,0.0,0.0,0.0,0.0,0.0,0.0,0.0,0.0,1110.15,2.7300000190734863
0.5,0.0,0.0,0.0,0.222,0.0,0.278,0.0,0.0,0.0,0.0,0.0,0.0,0.0,0.0,0.0,0.0,0.0,0.0,0.0,0.0,0.0,1130.15,2.7200000286102295
0.5,0.0,0.0,0.0,0.237,0.0,0.263,0.0,0.0,0.0,0.0,0.0,0.0,0.0,0.0,0.0,0.0,0.0,0.0,0.0,0.0,0.0,1141.15,2.7100000381469727
0.5,0.0,0.0,0.0,0.25,0.0,0.25,0.0,0.0,0.0,0.0,0.0,0.0,0.0,0.0,0.0,0.0,0.0,0.0,0.0,0.0,0.0,1142.15,2.700000047683716
0.5,0.0,0.0,0.0,0.3,0.0,0.2,0.0,0.0,0.0,0.0,0.0,0.0,0.0,0.0,0.0,0.0,0.0,0.0,0.0,0.0,0.0,1147.15,2.700000047683716
0.5,0.0,0.0,0.0,0.4,0.0,0.1,0.0,0.0,0.0,0.0,0.0,0.0,0.0,0.0,0.0,0.0,0.0,0.0,0.0,0.0,0.0,1168.15,2.7200000286102295
0.55,0.0,0.0,0.0,0.05,0.0,0.4,0.0,0.0,0.0,0.0,0.0,0.0,0.0,0.0,0.0,0.0,0.0,0.0,0.0,0.0,0.0,1039.15,2.799999952316284
0.55,0.0,0.0,0.0,0.1,0.0,0.35,0.0,0.0,0.0,0.0,0.0,0.0,0.0,0.0,0.0,0.0,0.0,0.0,0.0,0.0,0.0,1056.15,2.75
0.55,0.0,0.0,0.0,0.113,0.0,0.337,0.0,0.0,0.0,0.0,0.0,0.0,0.0,0.0,0.0,0.0,0.0,0.0,0.0,0.0,0.0,1070.15,2.75
0.55,0.0,0.0,0.0,0.15,0.0,0.3,0.0,0.0,0.0,0.0,0.0,0.0,0.0,0.0,0.0,0.0,0.0,0.0,0.0,0.0,0.0,1082.15,2.7100000381469727
0.55,0.0,0.0,0.0,0.1689999999999999,0.0,0.281,0.0,0.0,0.0,0.0,0.0,0.0,0.0,0.0,0.0,0.0,0.0,0.0,0.0,0.0,0.0,1102.15,2.700000047683716
0.55,0.0,0.0,0.0,0.185,0.0,0.265,0.0,0.0,0.0,0.0,0.0,0.0,0.0,0.0,0.0,0.0,0.0,0.0,0.0,0.0,0.0,1114.15,2.690000057220459
0.55,0.0,0.0,0.0,0.2,0.0,0.25,0.0,0.0,0.0,0.0,0.0,0.0,0.0,0.0,0.0,0.0,0.0,0.0,0.0,0.0,0.0,1124.15,2.6700000762939453
0.55,0.0,0.0,0.0,0.225,0.0,0.225,0.0,0.0,0.0,0.0,0.0,0.0,0.0,0.0,0.0,0.0,0.0,0.0,0.0,0.0,0.0,1143.15,2.6700000762939453
0.55,0.0,0.0,0.0,0.25,0.0,0.2,0.0,0.0,0.0,0.0,0.0,0.0,0.0,0.0,0.0,0.0,0.0,0.0,0.0,0.0,0.0,1151.15,2.6600000858306885
0.6,0.0,0.0,0.0,0.05,0.0,0.35,0.0,0.0,0.0,0.0,0.0,0.0,0.0,0.0,0.0,0.0,0.0,0.0,0.0,0.0,0.0,1041.15,2.7300000190734863
0.6,0.0,0.0,0.0,0.067,0.0,0.3329999999999999,0.0,0.0,0.0,0.0,0.0,0.0,0.0,0.0,0.0,0.0,0.0,0.0,0.0,0.0,0.0,1053.15,2.7300000190734863
0.6,0.0,0.0,0.0,0.1,0.0,0.3,0.0,0.0,0.0,0.0,0.0,0.0,0.0,0.0,0.0,0.0,0.0,0.0,0.0,0.0,0.0,1062.15,2.690000057220459
0.6,0.0,0.0,0.0,0.128,0.0,0.272,0.0,0.0,0.0,0.0,0.0,0.0,0.0,0.0,0.0,0.0,0.0,0.0,0.0,0.0,0.0,1086.15,2.680000066757202
0.6,0.0,0.0,0.0,0.15,0.0,0.25,0.0,0.0,0.0,0.0,0.0,0.0,0.0,0.0,0.0,0.0,0.0,0.0,0.0,0.0,0.0,1096.15,2.6500000953674316
0.6,0.0,0.0,0.0,0.165,0.0,0.235,0.0,0.0,0.0,0.0,0.0,0.0,0.0,0.0,0.0,0.0,0.0,0.0,0.0,0.0,0.0,1111.15,2.6600000858306885
0.6,0.0,0.0,0.0,0.2,0.0,0.2,0.0,0.0,0.0,0.0,0.0,0.0,0.0,0.0,0.0,0.0,0.0,0.0,0.0,0.0,0.0,1149.15,2.619999885559082
0.76,0.0,0.0,0.0,0.12,0.0,0.12,0.0,0.0,0.0,0.0,0.0,0.0,0.0,0.0,0.0,0.0,0.0,0.0,0.0,0.0,0.0,1165.15,2.490000009536743
0.0,0.0,0.0,0.0,0.0,0.0,0.0,0.0,0.0,0.0,0.0,0.055,0.105,0.0,0.0,0.0,0.015,0.0,0.0,0.045,0.7795000000000001,0.0,559.15,4.248000144958496
0.0,0.0,0.0,0.0,0.0,0.0,0.0,0.0,0.0,0.0,0.0,0.055,0.105,0.0,0.0,0.0,0.015,0.0,0.0,0.045,0.779,0.0,561.15,4.211999893188477
0.0,0.0,0.0,0.0,0.0,0.0,0.0,0.0,0.0,0.0,0.0,0.055,0.105,0.0,0.0,0.0,0.015,0.0,0.0,0.045,0.775,0.0,563.15,4.13700008392334
0.0,0.0,0.0,0.0,0.0,0.0,0.0,0.0,0.0,0.0,0.0,0.055,0.105,0.0,0.0,0.0,0.015,0.0,0.0,0.045,0.77,0.0,565.15,3.9489998817443848
0.0,0.0,0.0,0.0,0.0,0.0,0.0,0.0,0.0,0.0,0.0,0.055,0.105,0.0,0.0,0.0,0.015,0.0,0.0,0.045,0.765,0.0,568.15,4.116000175476074
0.4,0.0,0.0,0.0,0.0,0.0,0.0,0.0,0.0,0.0,0.0,0.2,0.3,0.0,0.0,0.0,0.0,0.0,0.0,0.1,0.0,0.0,732.15,3.740000009536743
0.3,0.0,0.0,0.0,0.0,0.0,0.0,0.0,0.0,0.0,0.0,0.2,0.3,0.0,0.0,0.0,0.0,0.0,0.0,0.2,0.0,0.0,728.15,4.400000095367432
0.2,0.0,0.0,0.0,0.0,0.0,0.0,0.0,0.0,0.0,0.0,0.2,0.3,0.0,0.0,0.0,0.0,0.0,0.0,0.3,0.0,0.0,716.15,4.900000095367432
0.1,0.0,0.0,0.0,0.0,0.0,0.0,0.0,0.0,0.0,0.0,0.2,0.3,0.0,0.0,0.0,0.0,0.0,0.0,0.4,0.0,0.0,722.15,5.119999885559082
0.6020000000000001,0.0,0.0166,0.1285,0.0372,0.0,0.0524,0.0,0.0,0.1633,0.0,0.0,0.0,0.0,0.0,0.0,0.0,0.0,0.0,0.0,0.0,0.0,848.15,2.5
0.0,0.0,0.0,0.0,0.0,0.0,0.0,0.0,0.0,0.0,0.1666833316668333,0.0,0.0,0.0,0.0,0.1666833316668333,0.0,0.0,0.0,0.6666333366663334,0.0,0.0,657.15,7.820000171661377
0.0,0.0,0.0,0.0,0.0,0.0,0.0,0.0,0.0,0.0,0.2307769223077692,0.0,0.0,0.0,0.0,0.2307769223077692,0.0,0.0,0.0,0.5384461553844616,0.0,0.0,689.15,7.409999847412109
0.0,0.0,0.0,0.0,0.0,0.0,0.0,0.0,0.0,0.0,0.2857,0.0,0.0,0.0,0.0,0.2857,0.0,0.0,0.0,0.4286,0.0,0.0,708.15,7.110000133514404
0.0,0.0,0.0,0.0,0.0,0.0,0.0,0.0,0.0,0.0,0.3333333333333333,0.0,0.0,0.0,0.0,0.3333333333333333,0.0,0.0,0.0,0.3333333333333333,0.0,0.0,757.15,6.800000190734863
0.0,0.0,0.0,0.05,0.0,0.0,0.0,0.0,0.0,0.0,0.0,0.0,0.0,0.0,0.0,0.0,0.02,0.0,0.0,0.0,0.6,0.0,647.15,5.019999980926514
0.0,0.0,0.0,0.05,0.0,0.0,0.0,0.0,0.0,0.0,0.0,0.0,0.0,0.0,0.0,0.0,0.02,0.03,0.0,0.0,0.7,0.0,638.15,5.760000228881836
0.0,0.0,0.0,0.05,0.0,0.0,0.0,0.0,0.0,0.0,0.0,0.0,0.0,0.0,0.0,0.0,0.02,0.0,0.0,0.0,0.7,0.0,647.15,5.599999904632568
0.0,0.0,0.0,0.05,0.0,0.0,0.0,0.0,0.0,0.0,0.0,0.0,0.0,0.0,0.0,0.0,0.02,0.0,0.0,0.0,0.65,0.0,657.15,5.369999885559082
0.3975999999999999,0.0,0.0,0.0,0.0,0.0,0.0,0.0,0.0,0.0,0.0,0.0,0.0,0.0,0.0,0.0,0.0,0.2982,0.006,0.0993999999999999,0.0,0.0,751.15,5.800000190734863
0.2,0.0,0.0,0.0,0.0,0.0,0.0,0.0,0.0,0.0,0.0,0.0,0.0,0.0,0.0,0.0,0.0,0.43,0.0,0.15,0.0,0.0,725.15,6.96999979019165
0.3,0.0,0.0,0.0,0.0,0.0,0.0,0.0,0.0,0.0,0.0,0.0,0.0,0.0,0.0,0.0,0.0,0.3,0.0,0.14,0.0,0.0,733.15,6.579999923706055
0.35,0.0,0.0,0.0,0.0,0.0,0.0,0.0,0.0,0.0,0.0,0.0,0.0,0.0,0.0,0.0,0.0,0.3,0.0,0.14,0.0,0.0,740.15,6.210000038146973
0.4,0.0,0.0,0.0,0.0,0.0,0.0,0.0,0.0,0.0,0.0,0.0,0.0,0.0,0.0,0.0,0.0,0.3,0.0,0.1,0.0,0.0,746.15,5.820000171661377
0.0,0.0,0.0,0.0,0.0,0.0,0.0,0.0,0.0,0.0,0.0,0.0,0.0,0.0,0.0,0.0,0.0,0.305,0.0,0.16,0.0,0.0,642.15,7.409999847412109
0.1,0.0,0.0,0.0,0.0,0.0,0.0,0.0,0.0,0.0,0.0,0.0,0.0,0.0,0.0,0.0,0.0,0.33,0.0,0.16,0.0,0.0,663.15,7.269999980926514
0.25,0.0,0.0,0.0,0.0,0.0,0.0,0.0,0.0,0.0,0.0,0.0,0.0,0.0,0.0,0.0,0.0,0.3,0.0,0.14,0.0,0.0,692.15,6.559999942779541
0.5001,0.0,0.0,0.218,0.0,0.0,0.0,0.0,0.0,0.2807,0.0,0.0,0.0,0.0,0.0,0.0,0.0,0.0,0.0,0.0,0.0,0.0,839.15,2.4600000381469727
0.5000500050005,0.03000300030003,0.0,0.2051205120512051,0.0,0.0,0.0,0.0,0.0,0.2636263626362636,0.0,0.0,0.0,0.0,0.0,0.0,0.0,0.0,0.0,0.0,0.0,0.0,829.15,2.4700000286102295
0.5000500050005,0.025002500250025,0.0,0.2051205120512051,0.005000500050005,0.0,0.0,0.0,0.0,0.2636263626362636,0.0,0.0,0.0,0.0,0.0,0.0,0.0,0.0,0.0,0.0,0.0,0.0,832.15,2.4600000381469727
0.5000500050005,0.02000200020002,0.0,0.2051205120512051,0.01000100010001,0.0,0.0,0.0,0.0,0.2636263626362636,0.0,0.0,0.0,0.0,0.0,0.0,0.0,0.0,0.0,0.0,0.0,0.0,833.15,2.440000057220459
0.5000500050005,0.0182018201820182,0.0,0.2051205120512051,0.0118011801180118,0.0,0.0,0.0,0.0,0.2636263626362636,0.0,0.0,0.0,0.0,0.0,0.0,0.0,0.0,0.0,0.0,0.0,0.0,833.15,2.430000066757202
0.5000500050005,0.0166016601660166,0.0,0.2051205120512051,0.0134013401340134,0.0,0.0,0.0,0.0,0.2636263626362636,0.0,0.0,0.0,0.0,0.0,0.0,0.0,0.0,0.0,0.0,0.0,0.0,835.15,2.430000066757202
0.5000500050005,0.015001500150015,0.0,0.2051205120512051,0.015001500150015,0.0,0.0,0.0,0.0,0.2636263626362636,0.0,0.0,0.0,0.0,0.0,0.0,0.0,0.0,0.0,0.0,0.0,0.0,837.15,2.450000047683716
0.5000500050005,0.0133013301330133,0.0,0.2051205120512051,0.0167016701670167,0.0,0.0,0.0,0.0,0.2636263626362636,0.0,0.0,0.0,0.0,0.0,0.0,0.0,0.0,0.0,0.0,0.0,0.0,835.15,2.440000057220459
0.5000500050005,0.01000100010001,0.0,0.2051205120512051,0.02000200020002,0.0,0.0,0.0,0.0,0.2636263626362636,0.0,0.0,0.0,0.0,0.0,0.0,0.0,0.0,0.0,0.0,0.0,0.0,836.15,2.430000066757202
0.5000500050005,0.005000500050005,0.0,0.2051205120512051,0.025002500250025,0.0,0.0,0.0,0.0,0.2636263626362636,0.0,0.0,0.0,0.0,0.0,0.0,0.0,0.0,0.0,0.0,0.0,0.0,838.15,2.450000047683716
0.5000500050005,0.0,0.0,0.2051205120512051,0.03000300030003,0.0,0.0,0.0,0.0,0.2636263626362636,0.0,0.0,0.0,0.0,0.0,0.0,0.0,0.0,0.0,0.0,0.0,0.0,837.15,2.430000066757202
0.0,0.0,0.0,0.0,0.0,0.0,0.0,0.0,0.0,0.2,0.0,0.0,0.0,0.0,0.0,0.0,0.0,0.35,0.0,0.45,0.0,0.0,569.15,7.860000133514404
0.0,0.0,0.0,0.0,0.0,0.0,0.0,0.0,0.0,0.25,0.0,0.0,0.0,0.0,0.0,0.0,0.0,0.292,0.0,0.0,0.4579999999999999,0.0,545.15,6.550000190734863
0.0,0.0,0.0,0.0,0.0,0.0,0.0,0.0,0.0,0.0,0.0,0.0,0.0,0.0,0.0,0.0,0.0,0.0,0.0,0.0,0.6,0.0,466.15,7.110000133514404
0.0,0.0,0.0,0.0,0.0,0.0,0.0,0.0,0.0,0.0,0.0,0.0,0.0,0.0,0.0,0.0,0.0,0.0,0.0,0.0,0.6,0.0,488.15,6.869999885559082
0.0,0.0,0.0,0.0,0.0,0.0,0.0,0.0,0.0,0.0,0.0,0.0,0.0,0.0,0.0,0.0,0.0,0.0,0.0,0.0,0.6,0.0,553.15,6.809999942779541
0.0,0.0,0.0,0.0,0.0,0.0,0.0,0.0,0.0,0.0,0.0,0.0,0.0,0.0,0.0,0.0,0.0,0.0,0.0,0.0,0.6,0.0,580.15,6.789999961853027
0.0,0.0,0.0,0.0,0.0,0.0,0.0,0.0,0.0,0.0,0.0,0.0,0.0,0.0,0.0,0.0,0.0,0.0,0.0,0.0,0.0,0.6,526.15,5.409999847412109
0.0,0.0,0.0,0.0,0.0,0.0,0.0,0.0,0.0,0.0,0.0,0.0,0.0,0.0,0.0,0.0,0.0,0.0,0.0,0.0,0.0,0.6,524.15,5.599999904632568
0.0,0.0,0.0,0.0,0.0,0.0,0.0,0.0,0.0,0.0,0.0,0.0,0.0,0.0,0.0,0.0,0.0,0.0,0.0,0.0,0.0,0.6,518.15,5.809999942779541
0.0,0.0,0.0,0.0,0.0,0.0,0.0,0.0,0.0,0.0,0.0,0.0,0.0,0.0,0.0,0.0,0.0,0.0,0.0,0.0,0.0,0.6,506.15,6.019999980926514
0.0,0.0,0.0,0.0,0.0,0.0,0.0,0.0,0.0,0.0,0.0,0.0,0.0,0.0,0.0,0.0,0.0,0.0,0.0,0.0,0.0,0.6,489.15,6.199999809265137
0.6416999999999999,0.0,0.0,0.1194999999999999,0.1182999999999999,0.0,0.0,0.059,0.0,0.0599999999999999,0.0,0.0,0.0,0.0,0.0,0.0,0.0,0.0,0.0,0.0,0.0,0.0,886.15,2.4000000953674316
0.6407640764076407,0.0,0.0,0.1178117811781177,0.1192119211921192,0.0,0.0,0.0453045304530453,0.0,0.0604060406040604,0.015001500150015,0.0,0.0,0.0,0.0,0.0,0.0,0.0,0.0,0.0,0.0,0.0,878.15,2.4600000381469727
0.6406,0.0,0.0,0.1187999999999999,0.1193999999999999,0.0,0.0,0.0297999999999999,0.0,0.0600999999999999,0.0297999999999999,0.0,0.0,0.0,0.0,0.0,0.0,0.0,0.0,0.0,0.0,0.0,872.15,2.5199999809265137
0.641,0.0,0.0,0.1184,0.1197,0.0,0.0,0.0152,0.0,0.0596,0.0446,0.0,0.0,0.0,0.0,0.0,0.0,0.0,0.0,0.0,0.0,0.0,869.15,2.5799999237060547
0.638963896389639,0.0,0.0,0.1196119611961196,0.1194119411941194,0.0,0.0,0.0003000300030003,0.0,0.0592059205920592,0.0609060906090609,0.0,0.0,0.0,0.0,0.0,0.0,0.0,0.0,0.0,0.0,0.0,869.15,2.640000104904175
0.4246,0.0362,0.0,0.0,0.0,0.0,0.3714,0.162,0.0,0.0,0.0,0.0,0.0,0.0,0.0,0.0,0.0,0.0,0.0,0.0,0.0,0.0,1033.15,2.9200000762939453
0.4246,0.0362,0.0,0.02,0.0,0.0,0.3714,0.142,0.0,0.0,0.0,0.0,0.0,0.0,0.0,0.0,0.0,0.0,0.0,0.0,0.0,0.0,998.15,2.9000000953674316
0.4246,0.0362,0.0,0.04,0.0,0.0,0.3714,0.122,0.0,0.0,0.0,0.0,0.0,0.0,0.0,0.0,0.0,0.0,0.0,0.0,0.0,0.0,972.15,2.880000114440918
0.4246,0.0362,0.0,0.06,0.0,0.0,0.3714,0.102,0.0,0.0,0.0,0.0,0.0,0.0,0.0,0.0,0.0,0.0,0.0,0.0,0.0,0.0,947.15,2.869999885559082
0.4246,0.0362,0.0,0.08,0.0,0.0,0.3714,0.0819999999999999,0.0,0.0,0.0,0.0,0.0,0.0,0.0,0.0,0.0,0.0,0.0,0.0,0.0,0.0,941.15,2.859999895095825
0.4246,0.0362,0.0,0.1,0.0,0.0,0.3714,0.062,0.0,0.0,0.0,0.0,0.0,0.0,0.0,0.0,0.0,0.0,0.0,0.0,0.0,0.0,918.15,2.8499999046325684
0.0,0.1,0.0,0.0,0.0,0.0,0.0,0.0,0.1,0.1,0.0,0.0,0.0,0.0,0.0,0.0,0.0,0.0,0.0,0.0,0.595,0.0,610.15,4.315000057220459
0.0,0.54,0.0,0.0,0.0,0.36,0.0,0.0,0.0,0.1,0.0,0.0,0.0,0.0,0.0,0.0,0.0,0.0,0.0,0.0,0.0,0.0,783.15,2.9800000190734863
0.0,0.508,0.0,0.0,0.0,0.3379999999999999,0.0,0.0,0.0,0.094,0.0,0.0,0.0,0.0,0.0,0.0,0.0,0.0,0.0,0.0,0.0,0.0,798.15,3.1700000762939453
0.0,0.3,0.0,0.4,0.0,0.0,0.0,0.0,0.0,0.0,0.0,0.0,0.0,0.0,0.0,0.0,0.3,0.0,0.0,0.0,0.0,0.0,837.15,3.2699999809265137
0.0,0.3,0.0,0.45,0.0,0.0,0.0,0.0,0.0,0.0,0.0,0.0,0.0,0.0,0.0,0.0,0.25,0.0,0.0,0.0,0.0,0.0,803.15,3.1500000953674316
0.0,0.3,0.0,0.5,0.0,0.0,0.0,0.0,0.0,0.0,0.0,0.0,0.0,0.0,0.0,0.0,0.2,0.0,0.0,0.0,0.0,0.0,766.15,3.069999933242798
0.0,0.3,0.0,0.55,0.0,0.0,0.0,0.0,0.0,0.0,0.0,0.0,0.0,0.0,0.0,0.0,0.15,0.0,0.0,0.0,0.0,0.0,714.15,2.940000057220459
0.0,0.3,0.0,0.6,0.0,0.0,0.0,0.0,0.0,0.0,0.0,0.0,0.0,0.0,0.0,0.0,0.1,0.0,0.0,0.0,0.0,0.0,659.15,2.8299999237060547
0.0,0.0,0.0,0.0,0.0,0.0,0.0,0.0,0.0,0.75,0.0,0.0,0.0,0.0,0.0,0.0,0.0,0.0,0.0,0.25,0.0,0.0,739.15,4.769999980926514
0.0,0.0,0.0,0.0,0.0,0.0,0.0,0.0,0.0,0.67,0.0,0.0,0.0,0.0,0.0,0.0,0.0,0.0,0.0,0.33,0.0,0.0,731.15,5.539999961853027
0.0,0.0,0.0,0.0,0.0,0.0,0.0,0.0,0.0,0.6,0.0,0.0,0.0,0.0,0.0,0.0,0.0,0.0,0.0,0.4,0.0,0.0,711.15,6.119999885559082
0.0,0.0,0.0,0.0,0.0,0.0,0.0,0.0,0.0,0.58,0.0,0.0,0.0,0.0,0.0,0.0,0.0,0.0,0.0,0.42,0.0,0.0,706.15,6.300000190734863
0.0,0.0,0.0,0.0,0.0,0.0,0.0,0.0,0.0,0.54,0.0,0.0,0.0,0.0,0.0,0.0,0.0,0.0,0.0,0.46,0.0,0.0,692.15,6.559999942779541
0.0,0.0,0.0,0.0,0.0,0.0,0.0,0.0,0.0,0.5,0.0,0.0,0.0,0.0,0.0,0.0,0.0,0.0,0.0,0.5,0.0,0.0,675.15,6.849999904632568
0.0,0.0,0.0,0.0,0.0,0.0,0.0,0.0,0.0,0.45,0.0,0.0,0.0,0.0,0.0,0.0,0.0,0.0,0.0,0.55,0.0,0.0,657.15,7.110000133514404
0.3241324132413241,0.0,0.0,0.1385138513851385,0.0,0.0,0.1445144514451445,0.0,0.0,0.0,0.0,0.162016201620162,0.0,0.2308230823082308,0.0,0.0,0.0,0.0,0.0,0.0,0.0,0.0,891.15,2.4649999141693115
0.3144685531446855,0.0,0.0,0.1395860413958604,0.0,0.0,0.1457854214578542,0.0,0.0,0.0,0.0,0.1633836616338366,0.0,0.2326767323267673,0.0,0.0,0.0,0.0,0.0,0.0,0.0,0.0,894.15,2.4719998836517334
0.3047304730473047,0.0,0.0,0.1408140814081408,0.0,0.0,0.147014701470147,0.0,0.0,0.0,0.0,0.1646164616461646,0.0,0.2346234623462346,0.0,0.0,0.0,0.0,0.0,0.0,0.0,0.0,898.15,2.4809999465942383
0.2946999999999999,0.0,0.0,0.1419,0.0,0.0,0.1482,0.0,0.0,0.0,0.0,0.1661,0.0,0.2366,0.0,0.0,0.0,0.0,0.0,0.0,0.0,0.0,902.15,2.490000009536743
0.2846715328467153,0.0,0.0,0.1432856714328567,0.0,0.0,0.1493850614938506,0.0,0.0,0.0,0.0,0.1673832616738326,0.0,0.2385761423857614,0.0,0.0,0.0,0.0,0.0,0.0,0.0,0.0,908.15,2.500999927520752
0.1,0.0,0.0,0.0,0.0,0.0,0.0,0.0,0.0,0.6,0.0,0.0,0.3,0.0,0.0,0.0,0.0,0.0,0.0,0.0,0.0,0.0,768.15,2.322000026702881
0.1,0.0,0.0,0.0,0.0,0.0,0.0,0.0,0.0,0.6,0.0,0.0,0.275,0.0,0.0,0.025,0.0,0.0,0.0,0.0,0.0,0.0,769.15,2.325000047683716
0.1,0.0,0.0,0.0,0.0,0.0,0.0,0.0,0.0,0.6,0.0,0.0,0.25,0.0,0.0,0.05,0.0,0.0,0.0,0.0,0.0,0.0,770.15,2.322999954223633
0.1,0.0,0.0,0.0,0.0,0.0,0.0,0.0,0.0,0.6,0.0,0.0,0.225,0.0,0.0,0.075,0.0,0.0,0.0,0.0,0.0,0.0,775.15,2.3320000171661377
0.6667000000000001,0.0,0.0,0.0,0.0,0.0,0.0,0.0,0.0,0.0,0.0,0.0,0.3333,0.0,0.0,0.0,0.0,0.0,0.0,0.0,0.0,0.0,733.15,2.3340001106262207
0.6644,0.0,0.0034,0.0,0.0,0.0,0.0,0.0,0.0,0.0,0.0,0.0,0.3322,0.0,0.0,0.0,0.0,0.0,0.0,0.0,0.0,0.0,741.15,2.378000020980835
0.6621337866213378,0.0,0.0067993200679932,0.0,0.0,0.0,0.0,0.0,0.0,0.0,0.0,0.0,0.3310668933106689,0.0,0.0,0.0,0.0,0.0,0.0,0.0,0.0,0.0,744.15,2.4189999103546143
0.6598999999999999,0.0,0.0102,0.0,0.0,0.0,0.0,0.0,0.0,0.0,0.0,0.0,0.3299,0.0,0.0,0.0,0.0,0.0,0.0,0.0,0.0,0.0,754.15,2.446000099182129
0.6552,0.0,0.0172,0.0,0.0,0.0,0.0,0.0,0.0,0.0,0.0,0.0,0.3276,0.0,0.0,0.0,0.0,0.0,0.0,0.0,0.0,0.0,771.15,2.509999990463257
0.4614999999999999,0.026,0.0,0.2432,0.0,0.0,0.2693,0.0,0.0,0.0,0.0,0.0,0.0,0.0,0.0,0.0,0.0,0.0,0.0,0.0,0.0,0.0,887.15,2.700999975204468
0.4539999999999999,0.026,0.0,0.245,0.0,0.0,0.271,0.0,0.0,0.0,0.004,0.0,0.0,0.0,0.0,0.0,0.0,0.0,0.0,0.0,0.0,0.0,864.15,2.734999895095825
0.4464446444644465,0.026002600260026,0.0,0.2462246224622462,0.0,0.0,0.2733273327332733,0.0,0.0,0.0,0.008000800080008,0.0,0.0,0.0,0.0,0.0,0.0,0.0,0.0,0.0,0.0,0.0,859.15,2.75600004196167
0.4389999999999999,0.0269999999999999,0.0,0.2479999999999999,0.0,0.0,0.2739999999999999,0.0,0.0,0.0,0.0119999999999999,0.0,0.0,0.0,0.0,0.0,0.0,0.0,0.0,0.0,0.0,0.0,831.15,2.7799999713897705
0.431,0.027,0.0,0.25,0.0,0.0,0.276,0.0,0.0,0.0,0.016,0.0,0.0,0.0,0.0,0.0,0.0,0.0,0.0,0.0,0.0,0.0,815.15,2.805999994277954
0.0,0.0,0.0,0.0,0.0,0.0,0.0,0.0,0.0,0.0,0.0,0.2,0.0,0.0,0.05,0.0,0.0,0.0,0.0,0.0,0.745,0.0,629.15,5.565999984741211
0.0,0.0,0.0,0.0,0.0,0.0,0.0,0.0,0.0,0.0,0.0,0.2,0.0,0.0,0.05,0.0,0.0,0.0,0.0,0.0,0.74,0.0,626.15,5.604000091552734
0.0,0.0,0.0,0.0,0.0,0.0,0.0,0.0,0.0,0.0,0.0,0.2,0.0,0.0,0.05,0.0,0.0,0.0,0.0,0.0,0.7375,0.0,621.15,5.5920000076293945
0.0,0.0,0.0,0.0,0.0,0.0,0.0,0.0,0.0,0.0,0.0,0.2,0.0,0.0,0.05,0.0,0.0,0.0,0.0,0.0,0.735,0.0,618.15,5.583000183105469
0.65,0.0,0.0,0.0,0.0,0.0,0.0,0.0,0.0,0.0,0.0,0.0,0.0,0.0,0.0,0.0,0.0,0.3,0.0,0.05,0.0,0.0,845.15,5.052999973297119
0.65,0.0,0.0,0.0,0.0,0.0,0.0,0.0,0.0,0.0,0.0,0.0,0.0,0.0,0.0,0.0,0.0,0.298,0.0,0.05,0.0,0.0,852.15,5.107999801635742
0.65,0.0,0.0,0.0,0.0,0.0,0.0,0.0,0.0,0.0,0.0,0.0,0.0,0.0,0.0,0.0,0.0,0.296,0.0,0.05,0.0,0.0,840.15,5.084000110626221
0.65,0.0,0.0,0.0,0.0,0.0,0.0,0.0,0.0,0.0,0.0,0.0,0.0,0.0,0.0,0.0,0.0,0.294,0.0,0.05,0.0,0.0,837.15,5.068999767303467
0.65,0.0,0.0,0.0,0.0,0.0,0.0,0.0,0.0,0.0,0.0,0.0,0.0,0.0,0.0,0.0,0.0,0.292,0.0,0.05,0.0,0.0,834.15,5.057000160217285
0.65,0.0,0.0,0.0,0.0,0.0,0.0,0.0,0.0,0.0,0.0,0.0,0.0,0.0,0.0,0.0,0.0,0.29,0.0,0.05,0.0,0.0,831.15,5.039000034332275
0.0,0.0,0.0,0.0,0.0,0.0,0.0,0.0,0.0,0.0,0.0,0.0,0.0,0.0,0.0,0.0,0.0,0.0,0.0,0.0,0.4,0.0,500.15,3.7100000381469727
0.0,0.0,0.0,0.0,0.0,0.0,0.0,0.0,0.0,0.0,0.0,0.0,0.0,0.0,0.0,0.0,0.0,0.0,0.0,0.0,0.4,0.0,519.15,3.759000062942505
0.0,0.0,0.0,0.0,0.0,0.0,0.0,0.0,0.0,0.0,0.0,0.0,0.0,0.0,0.0,0.0,0.0,0.0,0.0,0.0,0.4,0.0,528.15,3.888000011444092
0.0,0.0,0.0,0.0,0.0,0.0,0.0,0.0,0.0,0.0,0.0,0.0,0.0,0.0,0.0,0.0,0.0,0.0,0.0,0.0,0.4,0.0,541.15,4.144000053405762
0.0,0.599,0.0,0.0,0.0,0.0,0.0,0.2,0.0,0.0,0.0,0.1,0.0,0.0,0.0,0.0,0.0,0.0,0.0,0.0,0.0,0.0,650.15,3.697000026702881
0.0,0.599,0.0,0.0,0.0,0.0,0.2,0.0,0.0,0.0,0.0,0.1,0.0,0.0,0.0,0.0,0.0,0.0,0.0,0.0,0.0,0.0,643.15,3.711999893188477
0.0,0.599,0.0,0.0,0.0,0.0,0.0,0.0,0.0,0.0,0.0,0.1,0.0,0.2,0.0,0.0,0.0,0.0,0.0,0.0,0.0,0.0,638.15,3.8529999256134033
0.0,0.599,0.0,0.0,0.0,0.0,0.0,0.0,0.0,0.0,0.2,0.1,0.0,0.0,0.0,0.0,0.0,0.0,0.0,0.0,0.0,0.0,633.15,4.010000228881836
0.68,0.0,0.0,0.0,0.0,0.0,0.0,0.0,0.13,0.0,0.0,0.0,0.0,0.0,0.0,0.0,0.0,0.0,0.01,0.0,0.0,0.0,836.15,3.240000009536743
0.0,0.0,0.0,0.29,0.05,0.0,0.0,0.0,0.0,0.66,0.0,0.0,0.0,0.0,0.0,0.0,0.0,0.0,0.0,0.0,0.0,0.0,753.15,2.203000068664551
0.0,0.0,0.0,0.29,0.05,0.0,0.0,0.0,0.0,0.61,0.0,0.0,0.0,0.0,0.0,0.0,0.0,0.0,0.0,0.05,0.0,0.0,739.15,2.6440000534057617
0.0,0.0,0.0,0.29,0.05,0.0,0.0,0.0,0.0,0.56,0.0,0.0,0.0,0.0,0.0,0.0,0.0,0.0,0.0,0.1,0.0,0.0,728.15,3.2290000915527344
0.0,0.0,0.0,0.29,0.05,0.0,0.0,0.0,0.0,0.51,0.0,0.0,0.0,0.0,0.0,0.0,0.0,0.0,0.0,0.15,0.0,0.0,722.15,3.4790000915527344
0.0,0.0,0.0,0.29,0.05,0.0,0.0,0.0,0.0,0.46,0.0,0.0,0.0,0.0,0.0,0.0,0.0,0.0,0.0,0.2,0.0,0.0,717.15,3.974999904632568
0.0,0.6,0.0,0.0,0.0,0.38,0.0,0.0,0.0,0.0,0.0,0.0,0.0,0.0,0.0,0.0,0.0,0.0,0.0,0.0,0.0,0.0,784.15,3.140000104904175
0.0,0.6,0.0,0.0,0.0,0.36,0.0,0.0,0.0,0.02,0.0,0.0,0.0,0.0,0.0,0.0,0.0,0.0,0.0,0.0,0.0,0.0,781.15,3.0999999046325684
0.0,0.6,0.0,0.0,0.0,0.32,0.0,0.0,0.0,0.04,0.0,0.0,0.0,0.0,0.0,0.0,0.0,0.0,0.0,0.0,0.0,0.0,783.15,3.2899999618530273
0.0,0.6,0.0,0.0,0.0,0.36,0.0,0.0,0.0,0.0,0.0,0.0,0.0,0.0,0.0,0.0,0.0,0.0,0.0,0.0,0.0,0.0,853.15,3.200000047683716
0.0,0.6,0.0,0.0,0.0,0.32,0.0,0.0,0.0,0.0,0.0,0.0,0.0,0.0,0.0,0.0,0.0,0.0,0.0,0.0,0.0,0.0,799.15,3.2200000286102295
0.0,0.6,0.0,0.0,0.0,0.28,0.0,0.0,0.0,0.04,0.0,0.0,0.0,0.0,0.0,0.0,0.0,0.0,0.0,0.0,0.0,0.0,808.15,3.1700000762939453
0.0,0.0,0.0,0.0,0.05,0.0,0.0,0.0,0.13,0.0,0.11,0.0,0.0,0.0,0.0,0.0,0.0,0.0,0.0,0.0,0.708,0.0,561.15,4.650000095367432
0.516,0.0,0.057,0.0,0.211,0.0,0.0,0.211,0.0,0.0,0.0,0.0,0.0,0.0,0.0,0.0,0.0,0.0,0.0,0.0,0.0,0.0,1090.15,2.8399999141693115
0.516,0.0,0.057,0.0,0.211,0.0,0.0,0.211,0.0,0.0,0.0,0.0,0.0,0.0,0.0,0.0,0.0,0.0,0.0,0.0,0.0,0.0,1087.15,2.8299999237060547
0.1,0.5,0.0,0.0,0.0,0.0,0.4,0.0,0.0,0.0,0.0,0.0,0.0,0.0,0.0,0.0,0.0,0.0,0.0,0.0,0.0,0.0,815.15,2.4800000190734863
0.07,0.5,0.0,0.0,0.0,0.0,0.4,0.0,0.0,0.0,0.0,0.0,0.0,0.0,0.0,0.03,0.0,0.0,0.0,0.0,0.0,0.0,836.15,2.5199999809265137
0.05,0.5,0.0,0.0,0.0,0.0,0.4,0.0,0.0,0.0,0.0,0.0,0.0,0.0,0.0,0.05,0.0,0.0,0.0,0.0,0.0,0.0,848.15,2.549999952316284
0.03,0.5,0.0,0.0,0.0,0.0,0.4,0.0,0.0,0.0,0.0,0.0,0.0,0.0,0.0,0.07,0.0,0.0,0.0,0.0,0.0,0.0,865.15,2.5999999046325684
0.0,0.5,0.0,0.0,0.0,0.0,0.4,0.0,0.0,0.0,0.0,0.0,0.0,0.0,0.0,0.1,0.0,0.0,0.0,0.0,0.0,0.0,876.15,2.6500000953674316
0.0,0.5,0.0,0.0,0.0,0.0,0.0,0.0,0.0,0.0,0.0,0.5,0.0,0.0,0.0,0.0,0.0,0.0,0.0,0.0,0.0,0.0,703.15,2.9019999504089355
0.0,0.5,0.0,0.0,0.05,0.0,0.0,0.0,0.0,0.0,0.0,0.45,0.0,0.0,0.0,0.0,0.0,0.0,0.0,0.0,0.0,0.0,731.15,2.871999979019165
0.0,0.5,0.0,0.0,0.1,0.0,0.0,0.0,0.0,0.0,0.0,0.4,0.0,0.0,0.0,0.0,0.0,0.0,0.0,0.0,0.0,0.0,776.15,2.759000062942505
0.0,0.5,0.0,0.0,0.15,0.0,0.0,0.0,0.0,0.0,0.0,0.35,0.0,0.0,0.0,0.0,0.0,0.0,0.0,0.0,0.0,0.0,791.15,2.736000061035156
0.0,0.5,0.0,0.0,0.2,0.0,0.0,0.0,0.0,0.0,0.0,0.3,0.0,0.0,0.0,0.0,0.0,0.0,0.0,0.0,0.0,0.0,827.15,2.6519999504089355
0.0,0.5,0.01,0.0,0.2,0.0,0.0,0.0,0.0,0.0,0.0,0.29,0.0,0.0,0.0,0.0,0.0,0.0,0.0,0.0,0.0,0.0,1021.15,2.6449999809265137
0.0,0.5,0.02,0.0,0.2,0.0,0.0,0.0,0.0,0.0,0.0,0.28,0.0,0.0,0.0,0.0,0.0,0.0,0.0,0.0,0.0,0.0,1032.15,2.6549999713897705
0.0,0.5,0.03,0.0,0.2,0.0,0.0,0.0,0.0,0.0,0.0,0.27,0.0,0.0,0.0,0.0,0.0,0.0,0.0,0.0,0.0,0.0,1034.15,2.6610000133514404
0.0,0.5,0.04,0.0,0.2,0.0,0.0,0.0,0.0,0.0,0.0,0.26,0.0,0.0,0.0,0.0,0.0,0.0,0.0,0.0,0.0,0.0,1047.15,2.6600000858306885
0.0,0.5,0.05,0.0,0.2,0.0,0.0,0.0,0.0,0.0,0.0,0.25,0.0,0.0,0.0,0.0,0.0,0.0,0.0,0.0,0.0,0.0,1053.15,2.680999994277954
0.0,0.0,0.0,0.0,0.0,0.0,0.0,0.0,0.0,0.0,0.0,0.15,0.0,0.0,0.0,0.0,0.1,0.0,0.0,0.0,0.75,0.0,691.15,5.168000221252441
0.0,0.0,0.0,0.0,0.0,0.0,0.0,0.0,0.0,0.0,0.0,0.15,0.0,0.0,0.0,0.0,0.095,0.0,0.0,0.0,0.75,0.0,694.15,5.254000186920166
0.0,0.0,0.0,0.0,0.0,0.0,0.0,0.0,0.0,0.0,0.0,0.15,0.0,0.0,0.0,0.0,0.09,0.0,0.0,0.0,0.75,0.0,697.15,5.348999977111816
0.0,0.0,0.0,0.0,0.0,0.0,0.0,0.0,0.0,0.0,0.0,0.15,0.0,0.0,0.0,0.0,0.085,0.0,0.0,0.0,0.75,0.0,702.15,5.510000228881836
0.0,0.0,0.0,0.0,0.0,0.0,0.0,0.0,0.0,0.0,0.0,0.15,0.0,0.0,0.0,0.0,0.08,0.0,0.0,0.0,0.75,0.0,706.15,5.581999778747559
0.0,0.0,0.0,0.0,0.0,0.0,0.0,0.0,0.0,0.0,0.0,0.15,0.0,0.0,0.0,0.0,0.075,0.0,0.0,0.0,0.75,0.0,703.15,5.788000106811523
0.0,0.0,0.0,0.0,0.0,0.0,0.0997,0.0,0.0,0.0,0.0,0.0,0.0,0.0,0.0,0.0,0.0,0.2692,0.0,0.0,0.0,0.0,775.15,4.920000076293945
0.0,0.0,0.0,0.0,0.0,0.0,0.0997,0.0,0.0,0.0,0.0,0.0,0.0,0.0,0.0,0.0,0.0,0.2692,0.0,0.0,0.0997,0.0,771.15,5.079999923706055
0.0,0.0,0.0,0.0,0.0,0.0,0.0997,0.0,0.0,0.0,0.0,0.0,0.0,0.0,0.0,0.0,0.0,0.2692,0.0,0.0,0.1994,0.0,717.15,5.179999828338623
0.0,0.0,0.0,0.0,0.0,0.0,0.0997,0.0,0.0,0.0,0.0,0.0,0.0,0.0,0.0,0.0,0.0,0.2692,0.0,0.0,0.2991,0.0,691.15,5.349999904632568
0.0,0.0,0.0,0.0,0.0,0.0,0.0997,0.0,0.0,0.0,0.0,0.0,0.0,0.0,0.0,0.0,0.0,0.2692,0.0,0.0,0.3988,0.0,661.15,5.460000038146973
0.0997,0.0,0.0,0.0,0.0,0.0,0.0997,0.0,0.0,0.0,0.0,0.0,0.0,0.0,0.0,0.0,0.0,0.2692,0.0,0.0,0.0,0.0,787.15,4.679999828338623
0.1994,0.0,0.0,0.0,0.0,0.0,0.0997,0.0,0.0,0.0,0.0,0.0,0.0,0.0,0.0,0.0,0.0,0.2692,0.0,0.0,0.0,0.0,796.15,4.539999961853027
0.2991,0.0,0.0,0.0,0.0,0.0,0.0997,0.0,0.0,0.0,0.0,0.0,0.0,0.0,0.0,0.0,0.0,0.2692,0.0,0.0,0.0,0.0,855.15,4.400000095367432
0.0,0.55,0.0,0.4,0.0,0.0,0.0,0.0,0.0,0.0,0.0,0.0,0.05,0.0,0.0,0.0,0.0,0.0,0.0,0.0,0.0,0.0,613.15,2.369999885559082
0.0,0.55,0.0,0.35,0.0,0.0,0.0,0.0,0.0,0.0,0.0,0.0,0.1,0.0,0.0,0.0,0.0,0.0,0.0,0.0,0.0,0.0,609.15,2.4000000953674316
0.0,0.55,0.0,0.3,0.0,0.0,0.0,0.0,0.0,0.0,0.0,0.0,0.15,0.0,0.0,0.0,0.0,0.0,0.0,0.0,0.0,0.0,631.15,2.440000057220459
0.0,0.55,0.0,0.25,0.0,0.0,0.0,0.0,0.0,0.0,0.0,0.0,0.2,0.0,0.0,0.0,0.0,0.0,0.0,0.0,0.0,0.0,603.15,2.4100000858306885
0.0,0.55,0.0,0.2,0.0,0.0,0.0,0.0,0.0,0.0,0.0,0.0,0.25,0.0,0.0,0.0,0.0,0.0,0.0,0.0,0.0,0.0,596.15,2.359999895095825
0.0,0.3715145436308927,0.0030090270812437,0.2911735205616851,0.0361083249749247,0.1867602808425276,0.0,0.0,0.0030090270812437,0.061283851554664,0.0,0.0,0.0,0.0,0.0,0.0,0.0,0.0,0.0,0.0,0.0,0.0,799.15,3.0899999141693115
0.0,0.3333333333333334,0.0030093289196509,0.2932089477379878,0.036111947035811,0.2228909619821447,0.0,0.0,0.0030093289196509,0.0612899989968903,0.0,0.0,0.0,0.0,0.0,0.0,0.0,0.0,0.0,0.0,0.0,0.0,800.15,3.119999885559082
0.0,0.3082555923362424,0.0030093289196509,0.2942120573778714,0.036111947035811,0.246965593339352,0.0,0.0,0.0030093289196509,0.0612899989968903,0.0,0.0,0.0,0.0,0.0,0.0,0.0,0.0,0.0,0.0,0.0,0.0,802.15,3.140000104904175
0.0,0.3339999999999999,0.0,0.0,0.0,0.0,0.0,0.0,0.0,0.0,0.0,0.6659999999999999,0.0,0.0,0.0,0.0,0.0,0.0,0.0,0.0,0.0,0.0,706.15,3.490000009536743
0.0,0.3339999999999999,0.0,0.067,0.0,0.0,0.0,0.0,0.0,0.0,0.0,0.599,0.0,0.0,0.0,0.0,0.0,0.0,0.0,0.0,0.0,0.0,653.15,3.380000114440918
0.0,0.3339999999999999,0.0,0.133,0.0,0.0,0.0,0.0,0.0,0.0,0.0,0.5329999999999999,0.0,0.0,0.0,0.0,0.0,0.0,0.0,0.0,0.0,0.0,626.15,3.309999942779541
0.0,0.3339999999999999,0.0,0.2,0.0,0.0,0.0,0.0,0.0,0.0,0.0,0.466,0.0,0.0,0.0,0.0,0.0,0.0,0.0,0.0,0.0,0.0,612.15,3.2100000381469727
0.0,0.3339999999999999,0.0,0.266,0.0,0.0,0.0,0.0,0.0,0.0,0.0,0.4,0.0,0.0,0.0,0.0,0.0,0.0,0.0,0.0,0.0,0.0,596.15,3.0799999237060547
0.0,0.334,0.0,0.333,0.0,0.0,0.0,0.0,0.0,0.0,0.0,0.333,0.0,0.0,0.0,0.0,0.0,0.0,0.0,0.0,0.0,0.0,581.15,3.0199999809265137
0.0,0.3339999999999999,0.0,0.4,0.0,0.0,0.0,0.0,0.0,0.0,0.0,0.266,0.0,0.0,0.0,0.0,0.0,0.0,0.0,0.0,0.0,0.0,573.15,2.930000066757202
0.0,0.3339999999999999,0.0,0.466,0.0,0.0,0.0,0.0,0.0,0.0,0.0,0.2,0.0,0.0,0.0,0.0,0.0,0.0,0.0,0.0,0.0,0.0,561.15,2.809999942779541
0.0,0.0,0.0,0.0,0.0,0.0,0.0,0.0,0.0,0.0,0.0,0.2,0.0,0.0,0.0,0.0,0.0,0.0,0.0,0.0,0.4,0.0,612.15,5.515999794006348
0.0,0.0,0.0,0.0,0.0,0.0,0.0,0.0,0.0,0.0,0.0,0.16,0.0,0.0,0.0,0.0,0.0,0.0,0.0,0.0,0.4,0.0,598.15,5.451000213623047
0.0,0.0,0.0,0.0,0.0,0.0,0.0,0.0,0.0,0.0,0.0,0.12,0.0,0.0,0.0,0.0,0.0,0.0,0.0,0.0,0.4,0.0,591.15,5.370999813079834
0.0,0.0,0.0,0.0,0.0,0.0,0.0,0.0,0.0,0.0,0.0,0.08,0.0,0.0,0.0,0.0,0.0,0.0,0.0,0.0,0.4,0.0,583.15,5.361000061035156
0.0,0.0,0.0,0.0,0.0,0.0,0.0,0.0,0.0,0.0,0.0,0.04,0.0,0.0,0.0,0.0,0.0,0.0,0.0,0.0,0.4,0.0,576.15,5.3480000495910645
0.0,0.0,0.0,0.0,0.0,0.0,0.0,0.0,0.0,0.0,0.0,0.0,0.0,0.0,0.0,0.0,0.0,0.0,0.0,0.0,0.4,0.0,571.15,5.373000144958496
0.0,0.0,0.0,0.0,0.0,0.0,0.0,0.0,0.0,0.0,0.0,0.0495,0.0,0.0,0.0,0.0,0.0495,0.0,0.0,0.0,0.8416,0.0,598.15,5.46999979019165
0.4,0.0,0.0,0.0,0.0,0.0,0.0,0.0,0.0,0.0,0.0,0.0,0.0,0.0,0.0,0.0,0.0,0.0,0.0,0.6,0.0,0.0,741.15,6.796000003814697
0.4,0.0,0.0,0.0,0.0,0.0,0.0,0.0,0.0,0.0,0.0,0.0,0.0,0.0,0.0,0.0,0.0,0.0,0.0,0.55,0.0,0.0,776.15,6.4120001792907715
0.4,0.0,0.0,0.0,0.0,0.0,0.0,0.0,0.0,0.0,0.0,0.0,0.0,0.0,0.0,0.0,0.0,0.0,0.0,0.5,0.0,0.0,781.15,6.197999954223633
0.4,0.0,0.0,0.0,0.0,0.0,0.0,0.0,0.0,0.0,0.0,0.0,0.0,0.0,0.0,0.0,0.0,0.0,0.0,0.45,0.0,0.0,782.15,6.1620001792907715
0.4,0.0,0.0,0.0,0.0,0.0,0.0,0.0,0.0,0.0,0.0,0.0,0.0,0.0,0.0,0.0,0.0,0.0,0.0,0.4,0.0,0.0,789.15,6.142000198364258
0.0,0.0,0.0,0.05,0.0,0.0,0.0,0.0,0.0,0.0,0.0,0.15,0.0,0.0,0.0,0.0,0.0,0.0,0.0,0.05,0.725,0.0,624.15,5.664999961853027
0.0,0.0,0.0,0.05,0.0,0.0,0.0,0.0,0.0,0.0,0.0,0.15,0.0,0.0,0.0,0.0,0.0,0.0,0.0,0.05,0.725,0.0,624.15,5.711999893188477
0.0,0.0,0.0,0.05,0.0,0.0,0.0,0.0,0.0,0.0,0.0,0.15,0.0,0.0,0.0,0.0,0.0,0.0,0.0,0.05,0.72,0.0,625.15,5.757999897003174
0.0,0.0,0.0,0.05,0.0,0.0,0.0,0.0,0.0,0.0,0.0,0.15,0.0,0.0,0.0,0.0,0.0,0.0,0.0,0.05,0.7,0.0,628.15,5.7820000648498535
0.0,0.0,0.0,0.0,0.0,0.0,0.0,0.0,0.0,0.0,0.0,0.2,0.0,0.0,0.05,0.0,0.0,0.0,0.0,0.0,0.745,0.0,623.15,5.565999984741211
0.0,0.0,0.0,0.0,0.0,0.0,0.0,0.0,0.0,0.0,0.0,0.2,0.0,0.0,0.05,0.0,0.0,0.0,0.0,0.0,0.74,0.0,624.15,5.48199987411499
0.0,0.0,0.0,0.0,0.0,0.0,0.0,0.0,0.0,0.0,0.0,0.2,0.0,0.0,0.05,0.0,0.0,0.0,0.0,0.0,0.735,0.0,626.15,5.515999794006348
0.0,0.0,0.0,0.0,0.0,0.0,0.0,0.0,0.0,0.0,0.0,0.2,0.0,0.0,0.05,0.0,0.0,0.0,0.0,0.0,0.73,0.0,627.15,5.51800012588501
0.0,0.0,0.0,0.0,0.0,0.0,0.0,0.0,0.0,0.0,0.0,0.2,0.0,0.0,0.05,0.0,0.0,0.0,0.0,0.0,0.72,0.0,627.15,5.519999980926514
0.0,0.0,0.0,0.07,0.0,0.0,0.0,0.0,0.0,0.0,0.0,0.0,0.0,0.0,0.0,0.0,0.05,0.0,0.0,0.0,0.675,0.0,698.15,5.659999847412109
0.0,0.0,0.0,0.07,0.0,0.0,0.0,0.0,0.0,0.0,0.0,0.0,0.0,0.0,0.0,0.0,0.05,0.0,0.0,0.0,0.6725,0.0,702.15,5.670000076293945
0.0,0.0,0.0,0.07,0.0,0.0,0.0,0.0,0.0,0.0,0.0,0.0,0.0,0.0,0.0,0.0,0.05,0.0,0.0,0.0,0.67,0.0,704.15,5.690000057220459
0.0,0.0,0.0,0.07,0.0,0.0,0.0,0.0,0.0,0.0,0.0,0.0,0.0,0.0,0.0,0.0,0.05,0.0,0.0,0.0,0.6675,0.0,701.15,5.699999809265137
0.0,0.0,0.0,0.07,0.0,0.0,0.0,0.0,0.0,0.0,0.0,0.0,0.0,0.0,0.0,0.0,0.05,0.0,0.0,0.0,0.665,0.0,704.15,5.71999979019165
0.0,0.0,0.0,0.03,0.0,0.0,0.0,0.0,0.0,0.0,0.0,0.1,0.0,0.0,0.0,0.0,0.0,0.09,0.0,0.0,0.76,0.0,563.15,5.710999965667725
0.0,0.0,0.0,0.0,0.0,0.0,0.0,0.0,0.0,0.0,0.0,0.0,0.0,0.0,0.0,0.0,0.0,0.0,0.04,0.0,0.0,0.0,752.15,4.760000228881836
0.0,0.0,0.0,0.0,0.0,0.0,0.0,0.0,0.0,0.0,0.0,0.0,0.0,0.0,0.0,0.0,0.0,0.0,0.04,0.0,0.0,0.0,754.15,4.630000114440918
0.0,0.0,0.0,0.0,0.0,0.0,0.0,0.0,0.0,0.0,0.0,0.0,0.0,0.0,0.0,0.0,0.0,0.0,0.03999600039996,0.0,0.0,0.0,755.15,4.75
0.0,0.0,0.0,0.0,0.0,0.0,0.0,0.0,0.0,0.0,0.0,0.0,0.0,0.0,0.0,0.0,0.0,0.0,0.04,0.0,0.0,0.0,758.15,4.610000133514404
0.0,0.0,0.0,0.0,0.0,0.0,0.0,0.0,0.0,0.0,0.0,0.0,0.0,0.0,0.0,0.0,0.0,0.0,0.04,0.0,0.0,0.0,758.15,4.659999847412109
0.0,0.48,0.0,0.52,0.0,0.0,0.0,0.0,0.0,0.0,0.0,0.0,0.0,0.0,0.0,0.0,0.0,0.0,0.0,0.0,0.0,0.0,553.15,2.430000066757202
0.0,0.446,0.0,0.4629999999999999,0.0,0.0,0.0,0.091,0.0,0.0,0.0,0.0,0.0,0.0,0.0,0.0,0.0,0.0,0.0,0.0,0.0,0.0,594.15,2.4800000190734863
0.0,0.415,0.0,0.4039999999999999,0.0,0.0,0.0,0.181,0.0,0.0,0.0,0.0,0.0,0.0,0.0,0.0,0.0,0.0,0.0,0.0,0.0,0.0,621.15,2.5299999713897705
0.0,0.41,0.0,0.36,0.0,0.0,0.0,0.23,0.0,0.0,0.0,0.0,0.0,0.0,0.0,0.0,0.0,0.0,0.0,0.0,0.0,0.0,637.15,2.549999952316284
0.0,0.384,0.0,0.333,0.0,0.0,0.0,0.283,0.0,0.0,0.0,0.0,0.0,0.0,0.0,0.0,0.0,0.0,0.0,0.0,0.0,0.0,667.15,2.5899999141693115
0.0,0.342,0.0,0.283,0.0,0.0,0.0,0.375,0.0,0.0,0.0,0.0,0.0,0.0,0.0,0.0,0.0,0.0,0.0,0.0,0.0,0.0,721.15,2.630000114440918
0.0,0.32,0.0,0.275,0.0,0.0,0.0,0.405,0.0,0.0,0.0,0.0,0.0,0.0,0.0,0.0,0.0,0.0,0.0,0.0,0.0,0.0,722.15,2.6500000953674316
0.7159,0.0,0.0,0.0,0.0997,0.0,0.0,0.0,0.0,0.0,0.0,0.0,0.1844,0.0,0.0,0.0,0.0,0.0,0.0,0.0,0.0,0.0,769.15,2.361999988555908
0.7689999999999999,0.0,0.0,0.0,0.0622999999999999,0.0,0.0,0.0,0.0,0.0,0.0,0.0,0.1687,0.0,0.0,0.0,0.0,0.0,0.0,0.0,0.0,0.0,773.15,2.3570001125335693
0.7712,0.0,0.0,0.0,0.0486,0.0,0.0,0.0,0.0,0.0,0.0,0.0,0.1802,0.0,0.0,0.0,0.0,0.0,0.0,0.0,0.0,0.0,760.15,2.322999954223633
0.0,0.5,0.0,0.1,0.0,0.0,0.2,0.0,0.0,0.0,0.0,0.0,0.0,0.2,0.0,0.0,0.0,0.0,0.0,0.0,0.0,0.0,717.15,2.799999952316284
0.0,0.4875,0.0,0.1,0.0,0.0,0.2,0.0,0.0,0.0125,0.0,0.0,0.0,0.2,0.0,0.0,0.0,0.0,0.0,0.0,0.0,0.0,724.15,2.8299999237060547
0.0,0.475,0.0,0.1,0.0,0.0,0.2,0.0,0.0,0.025,0.0,0.0,0.0,0.2,0.0,0.0,0.0,0.0,0.0,0.0,0.0,0.0,724.15,2.8499999046325684
0.0,0.4625,0.0,0.1,0.0,0.0,0.2,0.0,0.0,0.0375,0.0,0.0,0.0,0.2,0.0,0.0,0.0,0.0,0.0,0.0,0.0,0.0,735.15,2.880000114440918
0.0,0.45,0.0,0.1,0.0,0.0,0.2,0.0,0.0,0.05,0.0,0.0,0.0,0.2,0.0,0.0,0.0,0.0,0.0,0.0,0.0,0.0,738.15,2.9000000953674316
0.0,0.0,0.0,0.0,0.0,0.0,0.0,0.0,0.0,0.7,0.0,0.0,0.3,0.0,0.0,0.0,0.0,0.0,0.0,0.0,0.0,0.0,787.15,2.2200000286102295
0.0,0.0,0.0,0.0,0.0,0.02,0.0,0.0,0.0,0.7,0.0,0.0,0.28,0.0,0.0,0.0,0.0,0.0,0.0,0.0,0.0,0.0,767.15,2.259999990463257
0.0,0.0,0.0,0.0,0.0,0.05,0.0,0.0,0.0,0.7,0.0,0.0,0.25,0.0,0.0,0.0,0.0,0.0,0.0,0.0,0.0,0.0,776.15,2.3499999046325684
0.0,0.0,0.0,0.0,0.0,0.07,0.0,0.0,0.0,0.7,0.0,0.0,0.23,0.0,0.0,0.0,0.0,0.0,0.0,0.0,0.0,0.0,787.15,2.3399999141693115
0.0,0.0,0.0,0.0,0.0,0.1,0.0,0.0,0.0,0.7,0.0,0.0,0.2,0.0,0.0,0.0,0.0,0.0,0.0,0.0,0.0,0.0,783.15,2.4100000858306885
0.0,0.65,0.0,0.0,0.0,0.0,0.0,0.0,0.0,0.0,0.35,0.0,0.0,0.0,0.0,0.0,0.0,0.0,0.0,0.0,0.0,0.0,509.15,3.0369999408721924
0.0,0.65,0.0,0.0,0.0,0.0,0.0,0.0,0.0,0.0,0.325,0.0,0.0,0.0,0.0,0.0,0.0,0.0,0.0,0.0,0.0,0.0,506.15,2.9000000953674316
0.0,0.65,0.0,0.0,0.0,0.0,0.0,0.0,0.0,0.0,0.3,0.0,0.0,0.0,0.0,0.0,0.0,0.0,0.0,0.0,0.0,0.0,498.15,2.8420000076293945
0.0,0.65,0.0,0.0,0.0,0.0,0.0,0.0,0.0,0.0,0.275,0.0,0.0,0.0,0.0,0.0,0.0,0.0,0.0,0.0,0.0,0.0,494.15,2.696000099182129
0.0,0.65,0.0,0.0,0.0,0.0,0.0,0.0,0.0,0.0,0.25,0.0,0.0,0.0,0.0,0.0,0.0,0.0,0.0,0.0,0.0,0.0,483.15,2.510999917984009
0.5998400159984002,0.0,0.0,0.0,0.1999800019998,0.0,0.0,0.0,0.0,0.0,0.0,0.0,0.1999800019998,0.0,0.0,0.0,0.0,0.0,0.0,0.0,0.0,0.0,966.15,2.4000000953674316
0.6998300169983002,0.0,0.0,0.0,0.14998500149985,0.0,0.0,0.0,0.0,0.0,0.0,0.0,0.14998500149985,0.0,0.0,0.0,0.0,0.0,0.0,0.0,0.0,0.0,1093.15,2.359999895095825
0.5998400159984002,0.0,0.0,0.1999800019998,0.1999800019998,0.0,0.0,0.0,0.0,0.0,0.0,0.0,0.0,0.0,0.0,0.0,0.0,0.0,0.0,0.0,0.0,0.0,1084.15,2.450000047683716
0.6998300169983002,0.0,0.0,0.14998500149985,0.14998500149985,0.0,0.0,0.0,0.0,0.0,0.0,0.0,0.0,0.0,0.0,0.0,0.0,0.0,0.0,0.0,0.0,0.0,1086.15,2.380000114440918
0.5998400159984002,0.0,0.0,0.0,0.1999800019998,0.0,0.0,0.1999800019998,0.0,0.0,0.0,0.0,0.0,0.0,0.0,0.0,0.0,0.0,0.0,0.0,0.0,0.0,1100.15,2.549999952316284
0.6998300169983002,0.0,0.0,0.0,0.14998500149985,0.0,0.0,0.14998500149985,0.0,0.0,0.0,0.0,0.0,0.0,0.0,0.0,0.0,0.0,0.0,0.0,0.0,0.0,1104.15,2.440000057220459
0.5998400159984002,0.0,0.0,0.0,0.1999800019998,0.0,0.1999800019998,0.0,0.0,0.0,0.0,0.0,0.0,0.0,0.0,0.0,0.0,0.0,0.0,0.0,0.0,0.0,1141.15,2.609999895095825
0.6998300169983002,0.0,0.0,0.0,0.14998500149985,0.0,0.14998500149985,0.0,0.0,0.0,0.0,0.0,0.0,0.0,0.0,0.0,0.0,0.0,0.0,0.0,0.0,0.0,1149.15,2.5
0.5998400159984002,0.0,0.0,0.0,0.1999800019998,0.0,0.0,0.0,0.0,0.0,0.0,0.1999800019998,0.0,0.0,0.0,0.0,0.0,0.0,0.0,0.0,0.0,0.0,1015.15,2.8399999141693115
0.6998300169983002,0.0,0.0,0.0,0.14998500149985,0.0,0.0,0.0,0.0,0.0,0.0,0.14998500149985,0.0,0.0,0.0,0.0,0.0,0.0,0.0,0.0,0.0,0.0,1030.15,2.680000066757202
0.6918308169183082,0.0,0.0,0.0,0.230976902309769,0.0,0.0,0.0,0.0,0.0,0.0,0.0,0.0,0.0,0.0,0.0,0.0,0.0,0.0,0.0,0.0,0.0,1172.15,2.8499999046325684
0.5998400159984002,0.0,0.0,0.0,0.1999800019998,0.0,0.0,0.0,0.0,0.0,0.0,0.0,0.0,0.0,0.1999800019998,0.0,0.0,0.0,0.0,0.0,0.0,0.0,1136.15,4.079999923706055
0.6998300169983002,0.0,0.0,0.0,0.14998500149985,0.0,0.0,0.0,0.0,0.0,0.0,0.0,0.0,0.0,0.14998500149985,0.0,0.0,0.0,0.0,0.0,0.0,0.0,1135.15,3.569999933242798
0.6918308169183082,0.0,0.0,0.0,0.230976902309769,0.0,0.0,0.0,0.0,0.0,0.0,0.0,0.0,0.0,0.076992300769923,0.0,0.0,0.0,0.0,0.0,0.0,0.0,1148.15,3.0199999809265137
0.0,0.0,0.0,0.0,0.0,0.0,0.0,0.0,0.0,0.0,0.0,0.0,0.0,0.0,0.0,0.0,0.0,0.0,0.0,0.0,0.4,0.0,507.15,3.7100000381469727
0.0,0.0,0.0,0.0,0.0,0.0,0.0,0.0,0.0,0.0,0.0,0.0,0.0,0.0,0.0,0.0,0.0,0.0,0.0,0.0,0.4,0.0,519.15,3.759000062942505
0.0,0.0,0.0,0.0,0.0,0.0,0.0,0.0,0.0,0.0,0.0,0.0,0.0,0.0,0.0,0.0,0.0,0.0,0.0,0.0,0.4,0.0,528.15,3.888000011444092
0.0,0.0,0.0,0.0,0.0,0.0,0.0,0.0,0.0,0.0,0.0,0.0,0.0,0.0,0.0,0.0,0.0,0.0,0.0,0.0,0.4,0.0,535.15,4.031000137329102
0.0,0.0,0.0,0.0,0.0,0.0,0.0,0.0,0.0,0.0,0.0,0.0,0.0,0.0,0.0,0.0,0.0,0.0,0.0,0.0,0.4,0.0,541.15,4.144000053405762
0.0,0.599,0.0,0.0,0.0,0.0,0.2,0.0,0.0,0.0,0.0,0.1,0.0,0.0,0.0,0.0,0.0,0.0,0.0,0.0,0.0,0.0,626.15,3.6589999198913574
0.0,0.599,0.0,0.0,0.0,0.0,0.2,0.0,0.0,0.0,0.0,0.1,0.0,0.0,0.0,0.0,0.0,0.0,0.0,0.0,0.0,0.0,643.15,3.711999893188477
0.0,0.599,0.0,0.0,0.0,0.0,0.2,0.0,0.0,0.0,0.0,0.1,0.0,0.0,0.0,0.0,0.0,0.0,0.0,0.0,0.0,0.0,638.15,3.630000114440918
0.0,0.599,0.0,0.0,0.0,0.0,0.2,0.0,0.0,0.0,0.0,0.1,0.0,0.0,0.0,0.0,0.0,0.0,0.0,0.0,0.0,0.0,635.15,3.786999940872192
0.4,0.0,0.0,0.0,0.0,0.0,0.0,0.0,0.0,0.2,0.0,0.0,0.0,0.0,0.0,0.0,0.0,0.0,0.0,0.0,0.0,0.0,844.15,2.990000009536743
0.3,0.0,0.0,0.0,0.0,0.0,0.0,0.0,0.0,0.2,0.0,0.0,0.0,0.0,0.0,0.0,0.0,0.0,0.0,0.0,0.0,0.0,827.15,3.119999885559082
0.2,0.0,0.0,0.0,0.0,0.0,0.0,0.0,0.0,0.2,0.0,0.0,0.0,0.0,0.0,0.0,0.0,0.0,0.0,0.0,0.0,0.0,828.15,3.2100000381469727
0.596,0.0,0.0,0.165,0.0,0.0,0.0,0.0,0.0,0.239,0.0,0.0,0.0,0.0,0.0,0.0,0.0,0.0,0.0,0.0,0.0,0.0,816.15,2.4630000591278076
0.526,0.0,0.0,0.268,0.0,0.0,0.0,0.0,0.0,0.206,0.0,0.0,0.0,0.0,0.0,0.0,0.0,0.0,0.0,0.0,0.0,0.0,808.15,2.5450000762939453
0.5115,0.0,0.0,0.2869,0.0,0.0,0.0,0.0,0.0,0.2016,0.0,0.0,0.0,0.0,0.0,0.0,0.0,0.0,0.0,0.0,0.0,0.0,767.15,2.5409998893737793
0.469,0.0,0.0,0.345,0.0,0.0,0.0,0.0,0.0,0.186,0.0,0.0,0.0,0.0,0.0,0.0,0.0,0.0,0.0,0.0,0.0,0.0,740.15,2.5369999408721924
0.7,0.0,0.0,0.142,0.0,0.0,0.0,0.0,0.0,0.158,0.0,0.0,0.0,0.0,0.0,0.0,0.0,0.0,0.0,0.0,0.0,0.0,861.15,2.4739999771118164
0.667,0.0,0.0,0.192,0.0,0.0,0.0,0.0,0.0,0.141,0.0,0.0,0.0,0.0,0.0,0.0,0.0,0.0,0.0,0.0,0.0,0.0,846.15,2.5239999294281006
