Repository: dorukdogular/vitreos

# Data

## Source

Glass property data is sourced from the [SciGlass database](https://github.com/epam/SciGlass) (EPAM Systems), made available under the [Open Database License (ODbL)](https://opendatacommons.org/licenses/odbl/1-0/). Accessed via the [glasspy](https://github.com/drcassar/glasspy) Python library.

## Files tracked in git

| File | Description |
|---|---|
| `clean.csv` | Deduplicated glass-forming ability dataset (11858 rows) |
| `tg_dataset.csv` | 76377 glasses with Tg (K) and 22 oxide mol% features |
| `tg_density_dataset.csv` | 31173 glasses with both Tg (K) and density (g/cm³) |

File: data/tg_density_dataset.csv (part 94 of 109)
SiO2,P2O5,ZrO2,Na2O,Al2O3,Fe2O3,CaO,MgO,K2O,B2O3,BaO,ZnO,Li2O,SrO,La2O3,TiO2,Nb2O5,PbO,Sb2O3,Bi2O3,TeO2,Se,Tg,density
0.6115999999999999,0.0,0.0,0.2553,0.0,0.0,0.0,0.0,0.0,0.1331,0.0,0.0,0.0,0.0,0.0,0.0,0.0,0.0,0.0,0.0,0.0,0.0,812.15,2.5339999198913574
0.58,0.0,0.0,0.291,0.0,0.0,0.0,0.0,0.0,0.129,0.0,0.0,0.0,0.0,0.0,0.0,0.0,0.0,0.0,0.0,0.0,0.0,778.15,2.538000106811523
0.0,0.0,0.0,0.0,0.0,0.0,0.0,0.0,0.0,0.0,0.0,0.0,0.0,0.0,0.0,0.0,0.0,0.0,0.0,0.0,0.1484851514848515,0.0,703.15,3.989000082015991
0.0,0.0,0.0,0.0,0.0,0.0,0.0,0.0,0.0,0.0,0.0,0.0,0.0,0.0,0.0,0.0,0.0,0.0,0.0,0.0,0.0,0.825,391.15,4.479000091552734
0.0,0.0,0.0,0.0,0.0,0.0,0.0,0.0,0.0,0.0,0.0,0.0,0.0,0.0,0.0,0.0,0.0,0.0,0.0,0.0,0.0,0.775,412.15,4.61299991607666
0.0,0.0,0.0,0.0,0.0,0.0,0.0,0.0,0.0,0.0,0.0,0.0,0.0,0.0,0.0,0.0,0.0,0.0,0.0,0.0,0.0,0.725,432.15,4.757999897003174
0.0,0.0,0.0,0.0,0.0,0.0,0.0,0.0,0.0,0.0,0.0,0.0,0.0,0.0,0.0,0.0,0.0,0.0,0.0,0.0,0.0,0.675,456.15,4.873000144958496
0.0,0.0,0.0,0.0,0.0,0.0,0.0,0.0,0.0,0.0,0.0,0.0,0.0,0.0,0.0,0.0,0.0,0.0,0.0,0.0,0.0,0.625,516.15,5.008999824523926
0.0,0.0,0.0,0.0,0.0,0.0,0.0,0.0,0.0,0.0,0.0,0.0,0.0,0.0,0.35,0.0,0.65,0.0,0.0,0.0,0.0,0.0,1013.15,5.579999923706055
0.0,0.0,0.0,0.0,0.0,0.0,0.0,0.0,0.0,0.0,0.0,0.0,0.0,0.0,0.35,0.0,0.6,0.0,0.0,0.0,0.0,0.0,1017.15,5.769999980926514
0.0,0.0,0.0,0.0,0.0,0.0,0.0,0.0,0.0,0.0,0.0,0.0,0.0,0.0,0.35,0.0,0.55,0.0,0.0,0.0,0.0,0.0,1036.15,5.940000057220459
0.0,0.0,0.0,0.0,0.0,0.0,0.0,0.0,0.0,0.0,0.0,0.0,0.0,0.0,0.35,0.0,0.5,0.0,0.0,0.0,0.0,0.0,1069.15,6.130000114440918
0.0,0.0,0.0,0.0,0.0,0.0,0.0,0.0,0.0,0.0,0.0,0.0,0.0,0.0,0.35,0.0,0.45,0.0,0.0,0.0,0.0,0.0,1057.15,6.320000171661377
0.0,0.0,0.0,0.0,0.0,0.0,0.0,0.0,0.0,0.0,0.0,0.0,0.0,0.0,0.35,0.0,0.4,0.0,0.0,0.0,0.0,0.0,1073.15,6.5
0.0,0.0,0.0,0.0,0.0,0.0,0.0,0.0,0.0,0.0,0.0,0.0,0.0,0.0,0.35,0.0,0.35,0.0,0.0,0.0,0.0,0.0,1108.15,6.679999828338623
0.15,0.0,0.0,0.0,0.0,0.0,0.0,0.0,0.0,0.0,0.0,0.0,0.0,0.0,0.0,0.0,0.0,0.0,0.0,0.8,0.05,0.0,753.15,6.255000114440918
0.15,0.0,0.0,0.0,0.0,0.0,0.0,0.0,0.0,0.05,0.0,0.0,0.0,0.0,0.0,0.0,0.0,0.0,0.0,0.75,0.05,0.0,761.15,6.078999996185303
0.15,0.0,0.0,0.0,0.0,0.0,0.0,0.0,0.0,0.1,0.0,0.0,0.0,0.0,0.0,0.0,0.0,0.0,0.0,0.7,0.05,0.0,769.15,5.848999977111816
0.15,0.0,0.0,0.0,0.0,0.0,0.0,0.0,0.0,0.15,0.0,0.0,0.0,0.0,0.0,0.0,0.0,0.0,0.0,0.65,0.05,0.0,774.15,5.585999965667725
0.15,0.0,0.0,0.0,0.0,0.0,0.0,0.0,0.0,0.2,0.0,0.0,0.0,0.0,0.0,0.0,0.0,0.0,0.0,0.6,0.05,0.0,777.15,5.461999893188477
0.15,0.0,0.0,0.0,0.0,0.0,0.0,0.0,0.0,0.25,0.0,0.0,0.0,0.0,0.0,0.0,0.0,0.0,0.0,0.55,0.05,0.0,780.15,5.355000019073486
0.15,0.0,0.0,0.0,0.0,0.0,0.0,0.0,0.0,0.3,0.0,0.0,0.0,0.0,0.0,0.0,0.0,0.0,0.0,0.5,0.05,0.0,782.15,5.238999843597412
0.0,0.484,0.0,0.516,0.0,0.0,0.0,0.0,0.0,0.0,0.0,0.0,0.0,0.0,0.0,0.0,0.0,0.0,0.0,0.0,0.0,0.0,566.15,2.5199999809265137
0.0,0.455,0.0,0.492,0.0,0.0,0.0,0.0,0.0,0.0,0.0,0.0,0.0,0.0,0.0,0.0,0.0,0.0,0.0,0.0,0.0,0.0,602.15,2.690000057220459
0.0,0.429,0.0,0.45,0.0,0.0,0.0,0.0,0.0,0.0,0.0,0.0,0.0,0.0,0.0,0.0,0.0,0.0,0.0,0.0,0.0,0.0,653.15,2.8299999237060547
0.0,0.421,0.0,0.424,0.0,0.0,0.0,0.0,0.0,0.0,0.0,0.0,0.0,0.0,0.0,0.0,0.0,0.0,0.0,0.0,0.0,0.0,677.15,2.930000066757202
0.0,0.389,0.0,0.395,0.0,0.0,0.0,0.0,0.0,0.0,0.0,0.0,0.0,0.0,0.0,0.0,0.0,0.0,0.0,0.0,0.0,0.0,672.15,3.0199999809265137
0.0,0.357,0.0,0.389,0.0,0.0,0.0,0.0,0.0,0.0,0.0,0.0,0.0,0.0,0.0,0.0,0.0,0.0,0.0,0.0,0.0,0.0,692.15,3.109999895095825
0.0,0.339,0.0,0.368,0.0,0.0,0.0,0.0,0.0,0.0,0.0,0.0,0.0,0.0,0.0,0.0,0.0,0.0,0.0,0.0,0.0,0.0,718.15,3.1700000762939453
0.0,0.326,0.0,0.356,0.0,0.0,0.0,0.0,0.0,0.0,0.0,0.0,0.0,0.0,0.0,0.0,0.0,0.0,0.0,0.0,0.0,0.0,732.15,3.180000066757202
0.0,0.599,0.0,0.0,0.0,0.0,0.0,0.2,0.0,0.0,0.0,0.1,0.0,0.0,0.0,0.0,0.0,0.0,0.0,0.0,0.0,0.0,652.15,3.627000093460083
0.0,0.599,0.0,0.0,0.0,0.0,0.2,0.0,0.0,0.0,0.0,0.1,0.0,0.0,0.0,0.0,0.0,0.0,0.0,0.0,0.0,0.0,638.15,3.630000114440918
0.0,0.599,0.0,0.0,0.0,0.0,0.0,0.0,0.0,0.0,0.0,0.1,0.0,0.2,0.0,0.0,0.0,0.0,0.0,0.0,0.0,0.0,635.15,3.871000051498413
0.0,0.599,0.0,0.0,0.0,0.0,0.0,0.0,0.0,0.0,0.2,0.1,0.0,0.0,0.0,0.0,0.0,0.0,0.0,0.0,0.0,0.0,632.15,3.931999921798706
0.6254625462546254,0.0,0.0,0.0410041004100409,0.031003100310031,0.0004000400040004,0.2331233123312331,0.064006400640064,0.005000500050005,0.0,0.0,0.0,0.0,0.0,0.0,0.0,0.0,0.0,0.0,0.0,0.0,0.0,967.15,2.630000114440918
0.0,0.5,0.0,0.0,0.0,0.0,0.0,0.0,0.0,0.0,0.5,0.0,0.0,0.0,0.0,0.0,0.0,0.0,0.0,0.0,0.0,0.0,699.15,3.5409998893737793
0.0,0.5,0.0,0.0,0.0,0.0,0.0,0.0,0.0,0.0,0.48,0.0,0.0,0.0,0.0,0.0,0.0,0.0,0.0,0.0,0.0,0.0,701.15,3.507999897003174
0.0,0.5,0.0,0.0,0.0,0.0,0.0,0.0,0.0,0.0,0.46,0.0,0.0,0.0,0.0,0.0,0.0,0.0,0.0,0.0,0.0,0.0,706.15,3.4719998836517334
0.0,0.5,0.0,0.0,0.0,0.0,0.0,0.0,0.0,0.0,0.44,0.0,0.0,0.0,0.0,0.0,0.0,0.0,0.0,0.0,0.0,0.0,713.15,3.437999963760376
0.0,0.5,0.0,0.0,0.0,0.0,0.0,0.0,0.0,0.0,0.42,0.0,0.0,0.0,0.0,0.0,0.0,0.0,0.0,0.0,0.0,0.0,713.15,3.4019999504089355
0.0,0.5,0.0,0.0,0.0,0.0,0.0,0.0,0.0,0.0,0.4,0.0,0.0,0.0,0.0,0.0,0.0,0.0,0.0,0.0,0.0,0.0,717.15,3.365000009536743
0.0,0.0,0.0,0.0,0.0,0.0,0.0,0.0,0.0,0.35,0.0,0.0,0.0,0.0,0.0,0.25,0.0,0.4,0.0,0.0,0.0,0.0,749.15,4.579999923706055
0.0,0.0,0.0,0.0,0.0,0.0,0.0,0.0,0.0,0.325,0.0,0.0,0.0,0.0,0.0,0.25,0.0,0.425,0.0,0.0,0.0,0.0,743.15,4.760000228881836
0.0,0.0,0.0,0.0,0.0,0.0,0.0,0.0,0.0,0.3,0.0,0.0,0.0,0.0,0.0,0.25,0.0,0.45,0.0,0.0,0.0,0.0,740.15,4.829999923706055
0.0,0.0,0.0,0.0,0.0,0.0,0.0,0.0,0.0,0.275,0.0,0.0,0.0,0.0,0.0,0.25,0.0,0.475,0.0,0.0,0.0,0.0,736.15,4.949999809265137
0.0,0.0,0.0,0.0,0.0,0.0,0.0,0.0,0.0,0.25,0.0,0.0,0.0,0.0,0.0,0.25,0.0,0.5,0.0,0.0,0.0,0.0,731.15,4.980000019073486
0.0,0.1,0.0,0.0,0.0,0.0,0.0,0.0,0.0,0.15,0.0,0.0,0.0,0.0,0.0,0.0,0.0,0.0,0.0,0.0,0.0,0.0,498.15,2.8399999141693115
0.669,0.0,0.0,0.0,0.13,0.0,0.053,0.09,0.0,0.013,0.0,0.0,0.0,0.045,0.0,0.0,0.0,0.0,0.0,0.0,0.0,0.0,1046.15,2.5899999141693115
0.6689999999999999,0.0,0.0,0.0,0.1319999999999999,0.0,0.0529999999999999,0.093,0.0,0.009,0.0,0.0,0.0,0.044,0.0,0.0,0.0,0.0,0.0,0.0,0.0,0.0,1050.15,2.5899999141693115
0.6593000000000001,0.0,0.0,0.0,0.1082,0.0,0.0481,0.0571,0.0,0.0771999999999999,0.0,0.0,0.0,0.0501,0.0,0.0,0.0,0.0,0.0,0.0,0.0,0.0,991.15,2.509999990463257
0.671,0.0,0.0,0.0,0.135,0.0,0.053,0.098,0.0,0.0,0.0,0.0,0.0,0.043,0.0,0.0,0.0,0.0,0.0,0.0,0.0,0.0,1051.15,2.5899999141693115
0.671,0.0,0.0,0.0,0.136,0.0,0.041,0.101,0.0,0.007,0.0,0.0,0.0,0.044,0.0,0.0,0.0,0.0,0.0,0.0,0.0,0.0,1057.15,2.5899999141693115
0.672,0.0,0.0,0.0,0.138,0.0,0.086,0.075,0.0,0.004,0.0,0.0,0.0,0.025,0.0,0.0,0.0,0.0,0.0,0.0,0.0,0.0,1062.15,2.559999942779541
0.0,0.5,0.0,0.0,0.0,0.0,0.0,0.0,0.0,0.0,0.0,0.0,0.0,0.0,0.0,0.0,0.0,0.0,0.0,0.0,0.0,0.0,630.15,2.8299999237060547
0.0,0.45,0.0,0.0,0.0,0.0,0.0,0.0,0.0,0.05,0.0,0.0,0.0,0.0,0.0,0.0,0.0,0.0,0.0,0.0,0.0,0.0,640.15,2.869999885559082
0.0,0.4,0.0,0.0,0.0,0.0,0.0,0.0,0.0,0.1,0.0,0.0,0.0,0.0,0.0,0.0,0.0,0.0,0.0,0.0,0.0,0.0,647.15,2.9000000953674316
0.0,0.35,0.0,0.0,0.0,0.0,0.0,0.0,0.0,0.15,0.0,0.0,0.0,0.0,0.0,0.0,0.0,0.0,0.0,0.0,0.0,0.0,659.15,2.9600000381469727
0.0,0.3,0.0,0.0,0.0,0.0,0.0,0.0,0.0,0.2,0.0,0.0,0.0,0.0,0.0,0.0,0.0,0.0,0.0,0.0,0.0,0.0,666.15,3.0
0.0,0.3,0.0,0.0,0.0,0.0,0.0,0.0,0.0,0.0,0.0,0.0,0.0,0.0,0.0,0.0,0.0,0.0,0.0,0.0,0.0,0.0,510.15,2.759999990463257
0.0,0.25,0.0,0.0,0.0,0.0,0.0,0.0,0.0,0.05,0.0,0.0,0.0,0.0,0.0,0.0,0.0,0.0,0.0,0.0,0.0,0.0,513.15,2.809999942779541
0.0,0.2,0.0,0.0,0.0,0.0,0.0,0.0,0.0,0.1,0.0,0.0,0.0,0.0,0.0,0.0,0.0,0.0,0.0,0.0,0.0,0.0,531.15,2.990000009536743
0.0,0.0,0.0,0.0,0.0,0.0,0.0,0.0,0.0,0.0,0.0,0.05,0.0,0.0,0.0,0.05,0.0,0.0,0.0,0.0,0.9,0.0,594.15,5.539999961853027
0.0,0.0,0.0,0.0,0.0,0.0,0.0,0.0,0.0,0.0,0.0,0.1,0.0,0.0,0.0,0.05,0.0,0.0,0.0,0.0,0.85,0.0,599.15,5.489999771118164
0.0,0.0,0.0,0.0,0.0,0.0,0.0,0.0,0.0,0.0,0.0,0.05,0.0,0.0,0.0,0.1,0.0,0.0,0.0,0.0,0.85,0.0,620.15,5.429999828338623
0.0,0.0,0.0,0.0,0.0,0.0,0.0,0.0,0.0,0.0,0.0,0.15,0.0,0.0,0.0,0.05,0.0,0.0,0.0,0.0,0.8,0.0,605.15,5.46999979019165
0.0,0.0,0.0,0.0,0.0,0.0,0.0,0.0,0.0,0.0,0.0,0.1,0.0,0.0,0.0,0.1,0.0,0.0,0.0,0.0,0.8,0.0,625.15,5.420000076293945
0.0,0.0,0.0,0.0,0.0,0.0,0.0,0.0,0.0,0.0,0.0,0.05,0.0,0.0,0.0,0.15,0.0,0.0,0.0,0.0,0.8,0.0,641.15,5.440000057220459
0.0,0.0,0.0,0.0,0.0,0.0,0.0,0.0,0.0,0.0,0.0,0.2,0.0,0.0,0.0,0.05,0.0,0.0,0.0,0.0,0.75,0.0,607.15,5.449999809265137
0.0,0.0,0.0,0.0,0.0,0.0,0.0,0.0,0.0,0.0,0.0,0.15,0.0,0.0,0.0,0.1,0.0,0.0,0.0,0.0,0.75,0.0,627.15,5.409999847412109
0.0,0.0,0.0,0.0,0.0,0.0,0.0,0.0,0.0,0.0,0.0,0.1,0.0,0.0,0.0,0.15,0.0,0.0,0.0,0.0,0.75,0.0,627.15,5.400000095367432
0.0,0.0,0.0,0.0,0.0,0.0,0.0,0.0,0.0,0.0,0.0,0.25,0.0,0.0,0.0,0.05,0.0,0.0,0.0,0.0,0.7,0.0,616.15,5.440000057220459
0.0,0.0,0.0,0.0,0.0,0.0,0.0,0.0,0.0,0.0,0.0,0.2,0.0,0.0,0.0,0.1,0.0,0.0,0.0,0.0,0.7,0.0,633.15,5.389999866485596
0.0,0.0,0.0,0.0,0.0,0.0,0.0,0.0,0.0,0.0,0.0,0.3,0.0,0.0,0.0,0.05,0.0,0.0,0.0,0.0,0.65,0.0,622.15,5.420000076293945
0.0,0.0,0.0,0.0,0.0,0.0,0.0,0.0,0.0,0.0,0.0,0.35,0.0,0.0,0.0,0.05,0.0,0.0,0.0,0.0,0.6,0.0,629.15,5.400000095367432
0.0,0.0,0.0,0.0,0.0,0.0,0.0,0.0,0.0,0.0,0.0,0.4,0.0,0.0,0.0,0.05,0.0,0.0,0.0,0.0,0.55,0.0,637.15,5.380000114440918
0.0,0.0,0.0,0.0,0.0,0.0,0.0,0.0,0.0,0.0,0.0,0.05,0.0,0.0,0.0,0.0,0.0,0.0,0.0,0.0,0.9,0.0,599.15,5.480000019073486
0.0,0.0,0.0,0.0,0.0,0.0,0.0,0.0,0.0,0.0,0.0,0.1,0.0,0.0,0.0,0.0,0.0,0.0,0.0,0.0,0.85,0.0,601.15,5.46999979019165
0.0,0.0,0.0,0.0,0.0,0.0,0.0,0.0,0.0,0.0,0.0,0.15,0.0,0.0,0.0,0.0,0.0,0.0,0.0,0.0,0.8,0.0,603.15,5.449999809265137
0.0,0.0,0.0,0.0,0.0,0.0,0.0,0.0,0.0,0.0,0.0,0.2,0.0,0.0,0.0,0.0,0.0,0.0,0.0,0.0,0.75,0.0,606.15,5.440000057220459
0.0,0.0,0.0,0.0,0.0,0.0,0.0,0.0,0.0,0.0,0.0,0.25,0.0,0.0,0.0,0.0,0.0,0.0,0.0,0.0,0.7,0.0,612.15,5.429999828338623
0.0,0.0,0.0,0.0,0.0,0.0,0.0,0.0,0.0,0.0,0.0,0.3,0.0,0.0,0.0,0.0,0.0,0.0,0.0,0.0,0.65,0.0,619.15,5.400000095367432
0.0,0.0,0.0,0.0,0.0,0.0,0.0,0.0,0.0,0.0,0.0,0.35,0.0,0.0,0.0,0.0,0.0,0.0,0.0,0.0,0.6,0.0,628.15,5.380000114440918
0.0,0.0,0.0,0.0,0.0,0.0,0.0,0.0,0.0,0.0,0.0,0.4,0.0,0.0,0.0,0.0,0.0,0.0,0.0,0.0,0.55,0.0,634.15,5.349999904632568
0.0,0.0,0.0,0.0,0.0,0.0,0.0,0.0,0.0,0.0,0.0,0.05,0.0,0.0,0.0,0.0,0.0,0.0,0.0,0.0,0.85,0.0,614.15,5.480000019073486
0.0,0.0,0.0,0.0,0.0,0.0,0.0,0.0,0.0,0.0,0.0,0.1,0.0,0.0,0.0,0.0,0.0,0.0,0.0,0.0,0.8,0.0,614.15,5.429999828338623
0.0,0.0,0.0,0.0,0.0,0.0,0.0,0.0,0.0,0.0,0.0,0.15,0.0,0.0,0.0,0.0,0.0,0.0,0.0,0.0,0.75,0.0,616.15,5.409999847412109
0.0,0.0,0.0,0.0,0.0,0.0,0.0,0.0,0.0,0.0,0.0,0.2,0.0,0.0,0.0,0.0,0.0,0.0,0.0,0.0,0.7,0.0,620.15,5.409999847412109
0.0,0.0,0.0,0.0,0.0,0.0,0.0,0.0,0.0,0.0,0.0,0.0,0.0,0.0,0.6,0.0,0.4,0.0,0.0,0.0,0.0,0.0,1207.15,6.070000171661377
0.0,0.0,0.0,0.0,0.0,0.0,0.0,0.0,0.0,0.0,0.0,0.0,0.0,0.0,0.4,0.0,0.6,0.0,0.0,0.0,0.0,0.0,1051.15,5.829999923706055
0.0,0.0,0.0,0.0,0.0,0.0,0.0,0.0,0.0,0.0,0.0,0.0,0.0,0.0,0.35,0.0,0.65,0.0,0.0,0.0,0.0,0.0,1025.15,5.739999771118164
0.0,0.0,0.0,0.0,0.0,0.0,0.0,0.0,0.0,0.0,0.0,0.0,0.0,0.0,0.3,0.0,0.7,0.0,0.0,0.0,0.0,0.0,1004.15,5.590000152587891
0.0,0.0,0.0,0.0,0.0,0.0,0.0,0.0,0.0,0.0,0.0,0.0,0.0,0.0,0.25,0.0,0.75,0.0,0.0,0.0,0.0,0.0,987.15,5.46999979019165
0.0,0.0,0.0,0.0,0.15,0.0,0.0,0.0,0.0,0.0,0.0,0.0,0.0,0.0,0.15,0.0,0.7,0.0,0.0,0.0,0.0,0.0,965.15,5.019999980926514
0.0,0.0,0.0,0.0,0.2,0.0,0.0,0.0,0.0,0.0,0.0,0.0,0.0,0.0,0.2,0.0,0.6,0.0,0.0,0.0,0.0,0.0,993.15,5.099999904632568
0.0,0.0,0.0,0.0,0.0,0.0,0.0,0.0,0.0,0.0,0.0,0.0,0.0,0.0,0.25,0.0,0.75,0.0,0.0,0.0,0.0,0.0,988.15,5.460000038146973
0.0,0.0,0.0,0.0,0.0,0.0,0.0,0.0,0.0,0.0,0.0,0.0,0.0,0.0,0.3,0.0,0.7,0.0,0.0,0.0,0.0,0.0,1004.15,5.539999961853027
0.0,0.0,0.0,0.0,0.1,0.0,0.0,0.0,0.0,0.0,0.0,0.0,0.0,0.0,0.3,0.0,0.6,0.0,0.0,0.0,0.0,0.0,1012.15,5.460000038146973
0.0,0.0,0.0,0.0,0.2,0.0,0.0,0.0,0.0,0.0,0.0,0.0,0.0,0.0,0.3,0.0,0.5,0.0,0.0,0.0,0.0,0.0,1022.15,5.349999904632568
0.0,0.0,0.0,0.0,0.6,0.0,0.0,0.0,0.0,0.0,0.0,0.0,0.0,0.0,0.3,0.0,0.1,0.0,0.0,0.0,0.0,0.0,1118.15,4.559999942779541
0.0,0.0,0.0,0.0,0.0,0.0,0.0,0.0,0.0,0.0,0.0,0.0,0.0,0.0,0.35,0.0,0.65,0.0,0.0,0.0,0.0,0.0,1025.15,5.679999828338623
0.0,0.0,0.0,0.0,0.1,0.0,0.0,0.0,0.0,0.0,0.0,0.0,0.0,0.0,0.4,0.0,0.5,0.0,0.0,0.0,0.0,0.0,1076.15,5.659999847412109
0.0,0.0,0.0,0.0,0.2,0.0,0.0,0.0,0.0,0.0,0.0,0.0,0.0,0.0,0.4,0.0,0.4,0.0,0.0,0.0,0.0,0.0,1092.15,5.550000190734863
0.0,0.0,0.0,0.0,0.3,0.0,0.0,0.0,0.0,0.0,0.0,0.0,0.0,0.0,0.4,0.0,0.3,0.0,0.0,0.0,0.0,0.0,1104.15,5.369999885559082
0.0,0.0,0.0,0.0,0.4,0.0,0.0,0.0,0.0,0.0,0.0,0.0,0.0,0.0,0.4,0.0,0.2,0.0,0.0,0.0,0.0,0.0,1129.15,5.179999828338623
0.0,0.0,0.0,0.0,0.5,0.0,0.0,0.0,0.0,0.0,0.0,0.0,0.0,0.0,0.4,0.0,0.1,0.0,0.0,0.0,0.0,0.0,1137.15,4.920000076293945
0.0,0.0,0.0,0.0,0.1,0.0,0.0,0.0,0.0,0.0,0.0,0.0,0.0,0.0,0.5,0.0,0.4,0.0,0.0,0.0,0.0,0.0,1153.15,5.829999923706055
0.0,0.0,0.0,0.0,0.2,0.0,0.0,0.0,0.0,0.0,0.0,0.0,0.0,0.0,0.5,0.0,0.3,0.0,0.0,0.0,0.0,0.0,1189.15,5.679999828338623
0.0,0.0,0.0,0.0,0.3,0.0,0.0,0.0,0.0,0.0,0.0,0.0,0.0,0.0,0.5,0.0,0.2,0.0,0.0,0.0,0.0,0.0,1154.15,5.46999979019165
0.0,0.0,0.0,0.0,0.4,0.0,0.0,0.0,0.0,0.0,0.0,0.0,0.0,0.0,0.5,0.0,0.1,0.0,0.0,0.0,0.0,0.0,1151.15,5.28000020980835
0.0,0.0,0.0,0.0,0.5,0.0,0.0,0.0,0.0,0.0,0.0,0.0,0.0,0.0,0.5,0.0,0.0,0.0,0.0,0.0,0.0,0.0,936.15,4.96999979019165
0.0,0.0,0.0,0.0,0.0,0.0,0.0,0.0,0.0,0.0,0.0,0.0,0.0,0.0,0.6,0.0,0.4,0.0,0.0,0.0,0.0,0.0,1207.15,6.039999961853027
0.0,0.0,0.0,0.0,0.1,0.0,0.0,0.0,0.0,0.0,0.0,0.0,0.0,0.0,0.6,0.0,0.3,0.0,0.0,0.0,0.0,0.0,1188.15,5.909999847412109
0.0,0.0,0.0,0.0,0.2,0.0,0.0,0.0,0.0,0.0,0.0,0.0,0.0,0.0,0.6,0.0,0.2,0.0,0.0,0.0,0.0,0.0,1166.15,5.75
0.0,0.0,0.0,0.0,0.0,0.0,0.0,0.0,0.0,0.3,0.0,0.0,0.0,0.0,0.0,0.0,0.0,0.0,0.0,0.4,0.3,0.0,701.15,5.980000019073486
0.0,0.0,0.0,0.0,0.0,0.0,0.0,0.0,0.0,0.3,0.0,0.0,0.0,0.0,0.0,0.0,0.0,0.0,0.0,0.5,0.2,0.0,693.15,6.239999771118164
0.0,0.0,0.0,0.0,0.0,0.0,0.0,0.0,0.0,0.3,0.0,0.0,0.0,0.0,0.0,0.0,0.0,0.0,0.0,0.6,0.1,0.0,671.15,6.760000228881836
0.0,0.0,0.0,0.0,0.0,0.0,0.0,0.0,0.0,0.3,0.0,0.0,0.0,0.0,0.0,0.0,0.0,0.0,0.0,0.7,0.0,0.0,681.15,6.920000076293945
0.0,0.0,0.0,0.0247975202479752,0.0,0.0,0.0,0.0,0.0247975202479752,0.0,0.0,0.197980201979802,0.0,0.0,0.0494950504949505,0.0,0.0,0.0,0.0,0.0,0.6930306969303069,0.0,608.15,5.38700008392334
0.0,0.0,0.0,0.0247975202479752,0.0,0.0,0.0,0.0,0.0247975202479752,0.0,0.0,0.0494950504949505,0.0,0.0,0.0494950504949505,0.0,0.0,0.0,0.0,0.0,0.6930306969303069,0.0,635.15,5.572999954223633
0.0,0.0,0.0,0.0,0.0,0.0,0.0,0.0,0.0,0.0497950204979502,0.0,0.0,0.0,0.0,0.0,0.0,0.0,0.2984701529847015,0.0,0.0,0.6467353264673533,0.0,622.15,6.010000228881836
0.0,0.0,0.0,0.0,0.0,0.0,0.0,0.0,0.0,0.0497950204979502,0.0,0.0,0.0,0.0,0.0,0.0,0.0,0.1989801019898009,0.0,0.0,0.6467353264673533,0.0,625.15,6.050000190734863
0.0,0.0,0.0,0.0,0.0,0.0,0.0,0.0,0.0,0.6667000000000001,0.0,0.0,0.25,0.0833,0.0,0.0,0.0,0.0,0.0,0.0,0.0,0.0,791.15,2.5299999713897705
0.0,0.0,0.0,0.0,0.0,0.0,0.0,0.0,0.0,0.6327,0.0,0.0,0.2448999999999999,0.1224,0.0,0.0,0.0,0.0,0.0,0.0,0.0,0.0,780.15,2.6600000858306885
0.0,0.0,0.0,0.0,0.0,0.0,0.0,0.0,0.0,0.6,0.0,0.0,0.24,0.16,0.0,0.0,0.0,0.0,0.0,0.0,0.0,0.0,784.15,2.759999990463257
0.0,0.0,0.0,0.0,0.0,0.0,0.0,0.0,0.0,0.5686,0.0,0.0,0.2353,0.1961,0.0,0.0,0.0,0.0,0.0,0.0,0.0,0.0,786.15,2.8299999237060547
0.0,0.0,0.0,0.0,0.0,0.0,0.0,0.0,0.0,0.5384461553844615,0.0,0.0,0.2307769223077692,0.2307769223077692,0.0,0.0,0.0,0.0,0.0,0.0,0.0,0.0,784.15,2.950000047683716
0.0,0.0,0.0,0.0,0.0,0.0,0.0,0.0,0.0,0.15,0.0,0.0,0.0,0.0,0.0,0.0,0.0,0.68,0.0,0.0,0.17,0.0,550.15,7.395999908447266
0.0,0.0,0.0,0.0,0.0,0.0,0.0,0.0,0.0,0.14,0.0,0.0,0.0,0.0,0.0,0.0,0.0,0.688,0.0,0.0,0.172,0.0,549.15,7.199999809265137
0.0,0.0,0.0,0.0,0.0,0.0,0.0,0.0,0.0,0.11,0.0,0.0,0.0,0.0,0.0,0.0,0.0,0.7120000000000001,0.0,0.0,0.178,0.0,543.15,6.860000133514404
0.0,0.0,0.0,0.0,0.0,0.0,0.0,0.0,0.0,0.1,0.0,0.0,0.0,0.0,0.0,0.0,0.0,0.72,0.0,0.0,0.18,0.0,503.15,7.28000020980835
0.02,0.0,0.0,0.0,0.0,0.0,0.0,0.0,0.0,0.08,0.0,0.0,0.0,0.0,0.0,0.0,0.0,0.72,0.0,0.0,0.18,0.0,551.15,6.539999961853027
0.02,0.0,0.0,0.0,0.0,0.0,0.0,0.0,0.0,0.05,0.0,0.0,0.0,0.0,0.0,0.0,0.0,0.7440000000000001,0.0,0.0,0.186,0.0,554.15,6.449999809265137
0.0,0.0,0.0,0.0,0.0,0.0,0.0,0.0,0.0,0.05,0.0,0.0,0.0,0.0,0.0,0.0,0.0,0.38,0.0,0.0,0.57,0.0,544.15,6.110000133514404
0.0,0.0,0.0,0.0,0.0,0.0,0.0,0.0,0.0,0.04,0.0,0.0,0.0,0.0,0.0,0.0,0.0,0.384,0.0,0.0,0.5760000000000001,0.0,546.15,6.639999866485596
0.02,0.0,0.0,0.0,0.0,0.0,0.0,0.0,0.0,0.02,0.0,0.0,0.0,0.0,0.0,0.0,0.0,0.384,0.0,0.0,0.5760000000000001,0.0,549.15,6.53000020980835
0.0,0.0,0.0,0.0,0.0,0.0,0.0,0.0,0.0,0.03,0.0,0.0,0.0,0.0,0.0,0.0,0.0,0.3879999999999999,0.0,0.0,0.5820000000000001,0.0,549.15,6.550000190734863
0.01,0.0,0.0,0.0,0.0,0.0,0.0,0.0,0.0,0.02,0.0,0.0,0.0,0.0,0.0,0.0,0.0,0.3879999999999999,0.0,0.0,0.5820000000000001,0.0,550.15,6.519999980926514
0.0,0.0,0.0,0.0,0.0,0.0,0.0,0.0,0.0,0.02,0.0,0.0,0.0,0.0,0.0,0.0,0.0,0.392,0.0,0.0,0.588,0.0,545.15,6.550000190734863
0.01,0.0,0.0,0.0,0.0,0.0,0.0,0.0,0.0,0.01,0.0,0.0,0.0,0.0,0.0,0.0,0.0,0.392,0.0,0.0,0.588,0.0,548.15,6.760000228881836
0.0,0.0,0.0,0.0,0.0,0.0,0.0,0.0,0.0,0.01,0.0,0.0,0.0,0.0,0.0,0.0,0.0,0.396,0.0,0.0,0.594,0.0,553.15,6.679999828338623
0.4115,0.0,0.0,0.0,0.0995,0.0,0.0,0.1888,0.0606,0.0911,0.0,0.0,0.0212,0.0,0.0,0.0,0.0,0.0,0.0,0.0,0.0,0.0,871.15,2.640000104904175
0.4023,0.0,0.0,0.0,0.0973,0.0,0.0553,0.1846,0.0263,0.089,0.0,0.0,0.0207,0.0,0.0,0.0,0.0,0.0,0.0,0.0,0.0,0.0,882.15,2.609999895095825
0.4128,0.0,0.0,0.0,0.0998,0.0,0.0,0.1894,0.027,0.0913,0.0,0.0,0.0213,0.0307,0.0,0.0,0.0,0.0,0.0,0.0,0.0,0.0,876.15,2.549999952316284
0.416958304169583,0.0,0.0,0.0,0.1007899210078991,0.0,0.0,0.1912808719128086,0.0272972702729727,0.0922907709229076,0.020897910208979,0.0,0.0214978502149784,0.0,0.0,0.0,0.0,0.0,0.0,0.0,0.0,0.0,882.15,2.6500000953674316
0.0,0.0,0.0,0.0,0.0,0.0,0.0,0.0,0.0,0.0,0.0,0.05,0.0,0.0,0.0,0.0,0.0,0.0,0.0,0.0,0.7,0.0,664.15,4.670000076293945
0.0,0.0,0.0,0.0,0.0,0.0,0.0,0.0,0.0,0.0,0.0,0.1,0.0,0.0,0.0,0.0,0.0,0.0,0.0,0.0,0.7,0.0,660.15,4.840000152587891
0.0,0.0,0.0,0.0,0.0,0.0,0.0,0.0,0.0,0.0,0.0,0.15,0.0,0.0,0.0,0.0,0.0,0.0,0.0,0.0,0.7,0.0,659.15,4.909999847412109
0.0,0.0,0.0,0.0,0.0,0.0,0.0,0.0,0.0,0.0,0.0,0.2,0.0,0.0,0.0,0.0,0.0,0.0,0.0,0.0,0.7,0.0,656.15,5.010000228881836
0.0,0.0,0.0,0.0,0.0,0.0,0.0,0.0,0.0,0.0,0.0,0.25,0.0,0.0,0.0,0.0,0.0,0.0,0.0,0.0,0.7,0.0,647.15,5.130000114440918
0.0,0.0,0.0,0.0,0.0,0.0,0.0,0.0,0.0,0.0,0.0,0.1,0.0,0.0,0.0,0.0,0.0,0.0,0.0,0.0,0.65,0.0,668.15,4.699999809265137
0.0,0.0,0.0,0.0,0.0,0.0,0.0,0.0,0.0,0.0,0.0,0.15,0.0,0.0,0.0,0.0,0.0,0.0,0.0,0.0,0.65,0.0,663.15,4.860000133514404
0.0,0.0,0.0,0.0,0.0,0.0,0.0,0.0,0.0,0.0,0.0,0.2,0.0,0.0,0.0,0.0,0.0,0.0,0.0,0.0,0.65,0.0,657.15,4.96999979019165
0.0,0.0,0.0,0.0,0.0,0.0,0.0,0.0,0.0,0.0,0.0,0.25,0.0,0.0,0.0,0.0,0.0,0.0,0.0,0.0,0.65,0.0,653.15,5.039999961853027
0.0,0.0,0.0,0.0,0.0,0.0,0.0,0.0,0.0,0.0,0.0,0.3,0.0,0.0,0.0,0.0,0.0,0.0,0.0,0.0,0.65,0.0,646.15,5.139999866485596
0.0,0.0,0.0,0.0,0.0,0.0,0.0,0.0,0.0,0.0,0.0,0.15,0.0,0.0,0.0,0.0,0.0,0.0,0.0,0.0,0.6,0.0,670.15,4.71999979019165
0.0,0.0,0.0,0.0,0.0,0.0,0.0,0.0,0.0,0.0,0.0,0.2,0.0,0.0,0.0,0.0,0.0,0.0,0.0,0.0,0.6,0.0,657.15,4.960000038146973
0.0,0.0,0.0,0.0,0.0,0.0,0.0,0.0,0.0,0.0,0.0,0.25,0.0,0.0,0.0,0.0,0.0,0.0,0.0,0.0,0.6,0.0,649.15,5.070000171661377
0.0,0.0,0.0,0.0,0.0,0.0,0.0,0.0,0.0,0.0,0.0,0.3,0.0,0.0,0.0,0.0,0.0,0.0,0.0,0.0,0.6,0.0,644.15,5.110000133514404
0.0,0.0,0.0,0.0,0.0,0.0,0.0,0.0,0.0,0.0,0.0,0.35,0.0,0.0,0.0,0.0,0.0,0.0,0.0,0.0,0.6,0.0,635.15,5.190000057220459
0.0,0.0,0.0,0.0,0.0,0.0,0.0,0.0,0.0,0.0,0.0,0.0,0.0,0.0,0.0,0.0,0.0,0.5,0.0,0.0,0.0,0.0,514.15,5.074999809265137
0.0,0.0,0.0,0.0,0.0,0.0,0.0,0.0,0.0,0.0,0.0,0.0,0.0,0.0,0.0,0.0,0.0,0.45,0.0,0.0,0.0,0.0,526.15,4.927999973297119
0.0,0.0,0.0,0.0,0.0,0.0,0.0,0.0,0.0,0.0,0.0,0.0,0.0,0.0,0.0,0.0,0.0,0.4,0.0,0.0,0.0,0.0,524.15,5.263999938964844
0.0,0.0,0.0,0.0,0.0,0.0,0.0,0.0,0.0,0.0,0.0,0.0,0.0,0.0,0.0,0.0,0.0,0.35,0.0,0.0,0.0,0.0,521.15,5.500999927520752
0.0,0.0,0.0,0.0,0.0,0.0,0.0,0.0,0.0,0.0,0.0,0.2,0.0,0.0,0.0,0.0,0.0,0.0,0.0,0.8,0.0,0.0,715.15,6.880000114440918
0.1,0.0,0.0,0.0,0.0,0.0,0.0,0.0,0.0,0.0,0.0,0.2,0.0,0.0,0.0,0.0,0.0,0.0,0.0,0.7,0.0,0.0,713.15,6.980000019073486
0.2,0.0,0.0,0.0,0.0,0.0,0.0,0.0,0.0,0.0,0.0,0.2,0.0,0.0,0.0,0.0,0.0,0.0,0.0,0.6,0.0,0.0,718.15,6.940000057220459
0.3,0.0,0.0,0.0,0.0,0.0,0.0,0.0,0.0,0.0,0.0,0.2,0.0,0.0,0.0,0.0,0.0,0.0,0.0,0.5,0.0,0.0,723.15,6.900000095367432
0.4,0.0,0.0,0.0,0.0,0.0,0.0,0.0,0.0,0.0,0.0,0.2,0.0,0.0,0.0,0.0,0.0,0.0,0.0,0.4,0.0,0.0,741.15,6.619999885559082
0.5,0.0,0.0,0.0,0.0,0.0,0.0,0.0,0.0,0.0,0.0,0.2,0.0,0.0,0.0,0.0,0.0,0.0,0.0,0.3,0.0,0.0,763.15,5.670000076293945
0.0,0.05,0.0,0.0,0.0,0.0,0.0,0.0,0.0,0.35,0.0,0.0,0.0,0.0,0.0,0.0,0.0,0.0,0.0,0.0,0.0,0.0,503.15,2.559999942779541
0.669,0.0,0.0,0.0,0.13,0.0,0.051,0.088,0.0,0.017,0.0,0.0,0.0,0.045,0.0,0.0,0.0,0.0,0.0,0.0,0.0,0.0,1041.15,2.5899999141693115
0.6662333766623337,0.0,0.0,0.0,0.1248875112488751,0.0,0.04999500049995,0.0768923107689231,0.0,0.034996500349965,0.0,0.0,0.0,0.046995300469953,0.0,0.0,0.0,0.0,0.0,0.0,0.0,0.0,1023.15,2.549999952316284
0.665,0.0,0.0,0.0,0.121,0.0,0.049,0.069,0.0,0.048,0.0,0.0,0.0,0.048,0.0,0.0,0.0,0.0,0.0,0.0,0.0,0.0,1023.15,2.5899999141693115
0.6809999999999999,0.0,0.0,0.0,0.133,0.0,0.073,0.067,0.0,0.017,0.0,0.0,0.0,0.0289999999999999,0.0,0.0,0.0,0.0,0.0,0.0,0.0,0.0,1058.15,2.5899999141693115
0.675,0.0,0.0,0.0,0.127,0.0,0.065,0.062,0.0,0.035,0.0,0.0,0.0,0.036,0.0,0.0,0.0,0.0,0.0,0.0,0.0,0.0,1035.15,2.5899999141693115
0.6703000000000001,0.0,0.0,0.0,0.1229,0.0,0.0589,0.0589,0.0,0.048,0.0,0.0,0.0,0.041,0.0,0.0,0.0,0.0,0.0,0.0,0.0,0.0,1020.15,2.569999933242798
0.6613,0.0,0.0,0.0,0.1299,0.0,0.0529,0.0899,0.0,0.031,0.0,0.0,0.0,0.035,0.0,0.0,0.0,0.0,0.0,0.0,0.0,0.0,1033.15,2.5899999141693115
0.6707,0.0,0.0,0.0,0.1381,0.0,0.022,0.1031,0.0,0.016,0.0,0.0,0.0,0.0501,0.0,0.0,0.0,0.0,0.0,0.0,0.0,0.0,1054.15,2.5899999141693115
0.6803,0.0,0.0,0.0,0.1209,0.0,0.0929,0.0719,0.0,0.019,0.002,0.0,0.0,0.013,0.0,0.0,0.0,0.0,0.0,0.0,0.0,0.0,1048.15,2.5299999713897705
0.6842315768423158,0.0,0.0,0.0,0.1288871112888711,0.0,0.0648935106489351,0.044995500449955,0.0,0.03999600039996,0.0,0.0,0.0,0.036996300369963,0.0,0.0,0.0,0.0,0.0,0.0,0.0,0.0,1054.15,2.509999990463257
0.682,0.0,0.0,0.0,0.13,0.0,0.038,0.068,0.0,0.038,0.0,0.0,0.0,0.044,0.0,0.0,0.0,0.0,0.0,0.0,0.0,0.0,1056.15,2.509999990463257
0.6539999999999999,0.0,0.0,0.0,0.1349999999999999,0.0,0.0669999999999999,0.0989999999999999,0.0,0.0249999999999999,0.0,0.0,0.0,0.0199999999999999,0.0,0.0,0.0,0.0,0.0,0.0,0.0,0.0,1041.15,2.5399999618530273
0.643,0.0,0.0,0.0,0.135,0.0,0.075,0.087,0.0,0.04,0.0,0.0,0.0,0.02,0.0,0.0,0.0,0.0,0.0,0.0,0.0,0.0,1032.15,2.5299999713897705
0.667,0.0,0.0,0.0,0.135,0.0,0.076,0.072,0.0,0.03,0.0,0.0,0.0,0.02,0.0,0.0,0.0,0.0,0.0,0.0,0.0,0.0,1043.15,2.5199999809265137
0.65,0.0,0.0,0.0,0.135,0.0,0.02,0.111,0.0,0.03,0.0,0.0,0.0,0.054,0.0,0.0,0.0,0.0,0.0,0.0,0.0,0.0,1044.15,2.5899999141693115
0.6679999999999999,0.0,0.0,0.0,0.138,0.0,0.05,0.084,0.0,0.0279999999999999,0.0,0.0,0.0,0.032,0.0,0.0,0.0,0.0,0.0,0.0,0.0,0.0,1043.15,2.5399999618530273
0.6600000000000001,0.0,0.0,0.0,0.138,0.0,0.061,0.087,0.0,0.028,0.0,0.0,0.0,0.026,0.0,0.0,0.0,0.0,0.0,0.0,0.0,0.0,1040.15,2.5399999618530273
0.647,0.0,0.0,0.0,0.138,0.0,0.051,0.107,0.0,0.0279999999999999,0.0,0.0,0.0,0.0289999999999999,0.0,0.0,0.0,0.0,0.0,0.0,0.0,0.0,1041.15,2.549999952316284
0.6469999999999999,0.0,0.0,0.0,0.145,0.0,0.0769999999999999,0.0669999999999999,0.0,0.0289999999999999,0.0,0.0,0.0,0.0349999999999999,0.0,0.0,0.0,0.0,0.0,0.0,0.0,0.0,1041.15,2.569999933242798
0.664,0.0,0.0,0.0,0.136,0.0,0.063,0.067,0.0,0.019,0.0,0.0,0.0,0.051,0.0,0.0,0.0,0.0,0.0,0.0,0.0,0.0,1047.15,2.5899999141693115
0.6659999999999999,0.0,0.0,0.0,0.139,0.0,0.0819999999999999,0.076,0.0,0.019,0.0,0.0,0.0,0.018,0.0,0.0,0.0,0.0,0.0,0.0,0.0,0.0,1050.15,2.5299999713897705
0.6679999999999999,0.0,0.0,0.0,0.139,0.0,0.067,0.091,0.0,0.019,0.0,0.0,0.0,0.016,0.0,0.0,0.0,0.0,0.0,0.0,0.0,0.0,1054.15,2.5299999713897705
0.6619999999999999,0.0,0.0,0.0,0.1379999999999999,0.0,0.0789999999999999,0.064,0.0,0.0279999999999999,0.0,0.0,0.0,0.0289999999999999,0.0,0.0,0.0,0.0,0.0,0.0,0.0,0.0,1043.15,2.5399999618530273
0.672,0.0,0.0,0.0,0.1369999999999999,0.0,0.065,0.08,0.0,0.0279999999999999,0.0,0.0,0.0,0.018,0.0,0.0,0.0,0.0,0.0,0.0,0.0,0.0,1044.15,2.509999990463257
0.672,0.0,0.0,0.0,0.132,0.0,0.051,0.099,0.0,0.0279999999999999,0.0,0.0,0.0,0.018,0.0,0.0,0.0,0.0,0.0,0.0,0.0,0.0,1045.15,2.5
0.1354999999999999,0.0,0.0754,0.0,0.0,0.0,0.0,0.0,0.0,0.0825999999999999,0.0,0.0226999999999999,0.0,0.0,0.1667999999999999,0.4467999999999999,0.0392999999999999,0.0,0.0,0.0,0.0,0.0,1014.15,5.019999980926514
0.149,0.0,0.0684,0.0,0.0,0.0,0.0,0.0,0.0,0.1263,0.0,0.0249,0.0,0.0,0.2189999999999999,0.3353,0.0432,0.0,0.0,0.0,0.0,0.0,1018.15,5.159999847412109
0.1373,0.0,0.0765,0.0,0.0,0.0,0.0,0.0,0.0,0.0837,0.0,0.023,0.0,0.0,0.1823999999999999,0.4261,0.0398,0.0,0.0,0.0,0.0,0.0,1023.15,5.090000152587891
0.1223,0.0,0.0694,0.0,0.0,0.0,0.0,0.0,0.0,0.1425,0.0,0.0252,0.0,0.0,0.2221999999999999,0.3402,0.0438999999999999,0.0,0.0,0.0,0.0,0.0,1011.15,5.170000076293945
0.148,0.0,0.0819999999999999,0.0,0.0,0.0,0.0,0.0,0.0,0.1253999999999999,0.0,0.0247,0.0,0.0,0.2139,0.3329999999999999,0.0429,0.0,0.0,0.0,0.0,0.0,1013.15,5.139999866485596
0.1348,0.0,0.0825999999999999,0.0,0.0,0.0,0.0,0.0,0.0,0.1263,0.0,0.0249,0.0,0.0,0.2189999999999999,0.3353,0.0432,0.0,0.0,0.0,0.0,0.0,1013.15,5.190000057220459
0.1348,0.0,0.079,0.0,0.0,0.0,0.0,0.0,0.0,0.1406,0.0,0.0248,0.0,0.0,0.2084,0.3283,0.0504,0.0,0.0,0.0,0.0,0.0,1008.15,5.130000114440918
0.1300869913008699,0.0,0.0762923707629237,0.0,0.0,0.0,0.0,0.0,0.0,0.1286871312868713,0.0,0.023997600239976,0.0,0.0,0.200979902009799,0.3577642235776422,0.0484951504849515,0.0,0.0,0.0,0.0,0.0,1006.15,5.099999904632568
0.125012501250125,0.0,0.0734073407340734,0.0,0.0,0.0,0.0,0.0,0.0,0.1237123712371237,0.0,0.023002300230023,0.0,0.0,0.1933193319331933,0.3835383538353836,0.0467046704670467,0.0,0.0,0.0,0.0,0.0,1004.15,5.070000171661377
0.1203120312031203,0.0,0.0705070507050705,0.0,0.0,0.0,0.0,0.0,0.0,0.1191119111911191,0.0,0.0222022202220222,0.0,0.0,0.1858185818581857,0.407040704070407,0.0448044804480448,0.0,0.0,0.0,0.0,0.0,1003.15,5.039999961853027
0.1329,0.0,0.0779,0.0,0.0,0.0,0.0,0.0,0.0,0.1316,0.0,0.0245,0.0,0.0,0.1871,0.3657000000000001,0.0497,0.0,0.0,0.0,0.0,0.0,999.15,5.03000020980835
0.1301999999999999,0.0,0.0762999999999999,0.0,0.0,0.0,0.0,0.0,0.0,0.1289,0.0,0.024,0.0,0.0,0.1651999999999999,0.3994,0.0486,0.0,0.0,0.0,0.0,0.0,979.15,4.909999847412109
0.1387861213878612,0.0,0.0813918608139186,0.0,0.0,0.0,0.0,0.0,0.0,0.1371862813718628,0.0,0.0255974402559744,0.0,0.0,0.2143785621437856,0.3378662133786621,0.0298970102989701,0.0,0.0,0.0,0.0,0.0,1013.15,5.139999866485596
0.133013301330133,0.0,0.0779077907790779,0.0,0.0,0.0,0.0,0.0,0.0,0.1315131513151315,0.0,0.0245024502450245,0.0,0.0,0.2054205420542054,0.3236323632363236,0.0706070607060705,0.0,0.0,0.0,0.0,0.0,999.15,5.130000114440918
0.1302260452090418,0.0,0.0763152630526105,0.0,0.0,0.0,0.0,0.0,0.0,0.1288257651530306,0.0,0.024004800960192,0.0,0.0,0.2012402480496099,0.3169633926785357,0.048509701940388,0.0,0.0,0.0,0.0,0.0,999.15,5.230000019073486
0.1787821217878211,0.0,0.0716928307169283,0.0,0.0,0.0,0.0,0.0,0.0,0.0783921607839216,0.0,0.0214978502149785,0.0,0.0,0.1584841515848415,0.4245575442455754,0.0372962703729627,0.0,0.0,0.0,0.0,0.0,1011.15,4.960000038146973
0.1528999999999999,0.0,0.0701999999999999,0.0,0.0,0.0,0.0,0.0,0.0,0.1294,0.0,0.0,0.0,0.0,0.2245999999999999,0.3438,0.0442999999999999,0.0,0.0,0.0,0.0,0.0,1023.15,5.139999866485596
0.133013301330133,0.0,0.0779077907790779,0.0,0.0,0.0,0.0,0.0,0.0,0.1315131513151315,0.0,0.0245024502450245,0.0,0.0,0.2054205420542054,0.3236323632363236,0.0496049604960496,0.0,0.0,0.0,0.0,0.0,1009.15,5.260000228881836
0.1339,0.0,0.0784,0.0,0.0,0.0,0.0,0.0,0.0,0.1325,0.0,0.0247,0.0141999999999999,0.0,0.2069,0.3258,0.05,0.0,0.0,0.0,0.0,0.0,983.15,5.119999885559082
0.131986801319868,0.0,0.0773922607739226,0.0,0.0,0.0,0.0,0.0,0.0,0.1305869413058694,0.0,0.0243975602439756,0.0278972102789721,0.0,0.2039796020397959,0.3213678632136786,0.0492950704929507,0.0,0.0,0.0,0.0,0.0,975.15,5.090000152587891
0.1339,0.0,0.0784,0.0141999999999999,0.0,0.0,0.0,0.0,0.0,0.1325,0.0,0.0247,0.0,0.0,0.2069,0.3258,0.05,0.0,0.0,0.0,0.0,0.0,1001.15,5.099999904632568
0.1339,0.0,0.0784,0.0,0.0,0.0,0.0,0.0,0.0141999999999999,0.1325,0.0,0.0247,0.0,0.0,0.2069,0.3258,0.05,0.0,0.0,0.0,0.0,0.0,1010.15,5.099999904632568
0.131986801319868,0.0,0.0773922607739226,0.0,0.0,0.0,0.0,0.0,0.0278972102789721,0.1305869413058694,0.0,0.0243975602439756,0.0,0.0,0.2039796020397959,0.3213678632136786,0.0492950704929507,0.0,0.0,0.0,0.0,0.0,1010.15,6.070000171661377
0.1357135713571357,0.0,0.0796079607960796,0.0,0.0,0.0,0.0,0.0,0.0,0.1344134413441344,0.0,0.025002500250025,0.0,0.0,0.2099209920992099,0.3306330633063307,0.0291029102910291,0.0,0.0,0.0,0.0,0.0,1014.15,5.260000228881836
0.1357135713571357,0.0,0.0796079607960796,0.0,0.0,0.0,0.0,0.0,0.0,0.1344134413441344,0.0,0.025002500250025,0.0,0.0,0.2099209920992099,0.3306330633063307,0.0077007700770077,0.0,0.0,0.0,0.0,0.0,1017.15,5.389999866485596
0.1338866113388661,0.0,0.0784921507849215,0.0,0.0,0.0,0.0,0.0,0.0,0.1324867513248675,0.0140985901409859,0.0247975202479752,0.0,0.0,0.2068793120687931,0.3258674132586742,0.0498950104989501,0.0,0.0,0.0,0.0,0.0,1010.15,5.139999866485596
0.1302260452090418,0.0,0.0763152630526105,0.0,0.0,0.0,0.0,0.0,0.0,0.1288257651530306,0.0412082416483296,0.024004800960192,0.0,0.0,0.2012402480496099,0.3169633926785357,0.048509701940388,0.0,0.0,0.0,0.0,0.0,1016.15,5.150000095367432
0.133,0.0,0.0779,0.0,0.0,0.0,0.0,0.0,0.0,0.1525999999999999,0.0,0.0245,0.0,0.0,0.2054,0.3236,0.0496,0.0,0.0,0.0,0.0,0.0,998.15,5.079999923706055
0.1398139813981398,0.0,0.082008200820082,0.0,0.0,0.0,0.0,0.0,0.0,0.1384138413841384,0.0,0.0258025802580258,0.0,0.0,0.1865186518651865,0.3403340334033404,0.0521052105210521,0.0,0.0,0.0,0.0,0.0,997.15,5.039999961853027
0.132,0.0,0.0774,0.0,0.0,0.0,0.0,0.0,0.0,0.1306,0.0,0.0244,0.0,0.0,0.2318,0.3214000000000001,0.0493,0.0,0.0,0.0,0.0,0.0,1004.15,5.210000038146973
0.1401,0.0,0.0821,0.0,0.0,0.0,0.0,0.0,0.0,0.1387,0.0,0.0258,0.0,0.0,0.2164,0.341,0.0521999999999999,0.0,0.0,0.0,0.0,0.0,994.15,4.960000038146973
0.131986801319868,0.0,0.0773922607739226,0.0,0.0,0.0,0.0,0.0,0.0,0.1305869413058694,0.0,0.0243975602439756,0.0,0.0,0.203979602039796,0.3213678632136786,0.0492950704929507,0.0,0.0,0.0,0.0,0.0,1016.15,5.28000020980835
0.132013201320132,0.0,0.0773077307730773,0.0,0.0,0.0,0.0,0.0279027902790279,0.0,0.1306130613061306,0.0,0.0244024402440244,0.0,0.0,0.204020402040204,0.3213321332133214,0.0493049304930493,0.0,0.0,0.0,0.0,0.0,1007.15,5.110000133514404
0.1284256851370274,0.0,0.0753150630126025,0.0,0.0,0.0,0.0,0.0542108421684336,0.0,0.1270254050810162,0.0,0.0237047409481896,0.0,0.0,0.1984396879375875,0.3127625525105021,0.0479095819163832,0.0,0.0,0.0,0.0,0.0,994.15,5.090000152587891
0.132013201320132,0.0,0.0773077307730773,0.0,0.0,0.0,0.0279027902790279,0.0,0.0,0.1306130613061306,0.0,0.0244024402440244,0.0,0.0,0.204020402040204,0.3213321332133214,0.0493049304930493,0.0,0.0,0.0,0.0,0.0,1010.15,5.099999904632568
0.132013201320132,0.0,0.0773077307730773,0.0,0.0,0.0,0.0,0.0,0.0,0.1306130613061306,0.0,0.0244024402440244,0.0,0.0279027902790279,0.204020402040204,0.3213321332133214,0.0493049304930493,0.0,0.0,0.0,0.0,0.0,1011.15,5.130000114440918
0.1339,0.0,0.0784,0.0,0.0,0.0,0.0,0.0,0.0,0.1325,0.0,0.0247,0.0,0.0,0.2069,0.3259,0.05,0.0,0.0,0.0,0.0,0.0,1014.15,5.150000095367432
0.132,0.0,0.0774,0.0,0.0,0.0,0.0,0.0,0.0,0.1306,0.0,0.0244,0.0,0.0,0.204,0.3214000000000001,0.0493,0.0,0.0,0.0,0.0,0.0,1012.15,5.170000076293945
0.1339,0.0,0.0784,0.0,0.0141999999999999,0.0,0.0,0.0,0.0,0.1325,0.0,0.0247,0.0,0.0,0.2069,0.3258,0.05,0.0,0.0,0.0,0.0,0.0,1008.15,5.099999904632568
0.131986801319868,0.0,0.0773922607739226,0.0,0.0278972102789721,0.0,0.0,0.0,0.0,0.1305869413058694,0.0,0.0243975602439756,0.0,0.0,0.2039796020397959,0.3213678632136786,0.0492950704929507,0.0,0.0,0.0,0.0,0.0,1001.15,5.070000171661377
0.1398,0.0,0.0525,0.0,0.0,0.0,0.0,0.0,0.0,0.1383,0.0,0.0258,0.0,0.0,0.216,0.3403,0.0521999999999999,0.0,0.0,0.0,0.0,0.0,1005.15,5.119999885559082
0.1284128412841284,0.0,0.1024102410241024,0.0,0.0,0.0,0.0,0.0,0.0,0.127012701270127,0.0,0.0237023702370237,0.0,0.0,0.1984198419841984,0.3124312431243124,0.0479047904790479,0.0,0.0,0.0,0.0,0.0,997.15,5.150000095367432
0.1357135713571357,0.0,0.0796079607960796,0.0,0.0,0.0,0.0,0.0,0.0,0.1344134413441344,0.0,0.025002500250025,0.0,0.0,0.2099209920992099,0.3306330633063306,0.0507050705070507,0.0,0.0,0.0,0.0,0.0,1004.15,5.210000038146973
0.1357,0.0,0.0796,0.0,0.0,0.0,0.0,0.0,0.0,0.1344,0.0,0.025,0.0,0.0,0.2099,0.3306,0.0507,0.0,0.0,0.0,0.0,0.0,993.15,5.159999847412109
0.1302260452090418,0.0,0.0763152630526105,0.0,0.0,0.0,0.0,0.0,0.0,0.1288257651530306,0.0,0.0652130426085217,0.0,0.0,0.2012402480496099,0.3169633926785357,0.048509701940388,0.0,0.0,0.0,0.0,0.0,994.15,5.150000095367432
0.132013201320132,0.0,0.0773077307730773,0.0,0.0,0.0,0.0,0.0,0.0,0.1306130613061306,0.0,0.0244024402440244,0.0,0.0,0.204020402040204,0.3213321332133214,0.0493049304930493,0.0,0.0,0.0,0.0,0.0,1006.15,5.119999885559082
0.1284256851370274,0.0,0.0753150630126025,0.0,0.0,0.0,0.0,0.0,0.0,0.1270254050810162,0.0,0.0237047409481896,0.0,0.0,0.1984396879375875,0.312762552510502,0.0479095819163832,0.0,0.0,0.0,0.0,0.0,987.15,5.099999904632568
0.132,0.0,0.0774,0.0,0.0,0.0,0.0,0.0,0.0,0.1306,0.0,0.0243999999999999,0.0,0.0,0.2279,0.3214,0.0493,0.0,0.0,0.0,0.0,0.0,1021.15,5.21999979019165
0.1373,0.0,0.0729,0.0,0.0,0.0,0.0,0.0,0.0,0.1164,0.0,0.0229,0.0,0.0,0.192,0.381,0.0464,0.0,0.0,0.0,0.0,0.0,997.15,5.059999942779541
0.0807080708070807,0.0,0.0819081908190819,0.0,0.0,0.0,0.0,0.0,0.0,0.1384138413841384,0.0,0.0257025702570257,0.0,0.0,0.2161216121612161,0.3403340334033404,0.0522052205220522,0.0,0.0,0.0,0.0,0.0,997.15,5.210000038146973
0.1420284056811362,0.0,0.0688137627525505,0.0,0.0,0.0,0.0,0.0,0.0,0.1037207441488297,0.0,0.0216043208641728,0.0,0.0,0.1813362672534507,0.409381876375275,0.0437087417483496,0.0,0.0,0.0,0.0,0.0,1005.15,5.019999980926514
0.1385722855428914,0.0,0.0671865626874625,0.0,0.0,0.0,0.0,0.0,0.0,0.1011797640471905,0.0,0.0211957608478304,0.0,0.0,0.1768646270745851,0.3993201359728054,0.0427914417116576,0.0,0.0,0.0,0.0,0.0,999.15,5.079999923706055
0.1506150615061506,0.0,0.0724072407240724,0.0,0.0,0.0,0.0,0.0,0.0,0.2357235723572357,0.0,0.0567056705670567,0.0,0.0,0.2201220122012201,0.1703170317031703,0.0435043504350435,0.0,0.0,0.0,0.0,0.0,969.15,5.070000171661377
0.149,0.0,0.0727,0.0,0.0,0.0,0.0,0.0,0.0,0.2366,0.0,0.0569,0.0,0.0,0.2248,0.1654,0.0437,0.0,0.0,0.0,0.0,0.0,969.15,5.079999923706055
0.1478147814781478,0.0,0.072007200720072,0.0,0.0,0.0,0.0,0.0,0.0,0.235023502350235,0.0,0.0564056405640564,0.0,0.0,0.2309230923092309,0.1640164016401639,0.0433043304330433,0.0,0.0,0.0,0.0,0.0,971.15,5.090000152587891
0.149014901490149,0.0,0.0727072707270727,0.0,0.0,0.0,0.0,0.0,0.0,0.2366236623662366,0.0,0.0569056905690569,0.0,0.0,0.2248224822482248,0.1339133913391339,0.0437043704370437,0.0,0.0,0.0,0.0,0.0,967.15,5.170000076293945
0.149,0.0,0.0726999999999999,0.0,0.0,0.0,0.0,0.0,0.0,0.2365999999999999,0.0,0.0569,0.0,0.0,0.2247999999999999,0.1024999999999999,0.0436999999999999,0.0,0.0,0.0,0.0,0.0,962.15,5.260000228881836
0.1488,0.0,0.0725,0.0,0.0236,0.0,0.0,0.0,0.0,0.2128,0.0,0.0567999999999999,0.0,0.0,0.2244,0.1651,0.0436,0.0,0.0,0.0,0.0,0.0,981.15,5.079999923706055
0.1502,0.0,0.0732,0.0,0.0,0.0,0.0,0.0,0.0,0.2306,0.0,0.0574,0.0,0.0,0.2107,0.1508,0.0441,0.0,0.0,0.0,0.0,0.0,981.15,5.190000057220459
0.1502,0.0,0.0732,0.0,0.0,0.0,0.0,0.0,0.0,0.2306,0.0,0.0574,0.0,0.0,0.1949,0.1508,0.0441,0.0,0.0,0.0,0.0,0.0,982.15,5.21999979019165
0.1491,0.0,0.0806,0.0,0.0,0.0,0.0,0.0,0.0,0.2367,0.0,0.057,0.0,0.0,0.2229,0.1536,0.0475999999999999,0.0,0.0,0.0,0.0,0.0,971.15,5.090000152587891
0.1493,0.0,0.0767,0.0,0.0,0.0,0.0,0.0,0.0,0.2371,0.0,0.0571,0.0,0.0,0.2232,0.1579,0.0477,0.0,0.0,0.0,0.0,0.0,971.15,5.119999885559082
0.1515,0.0,0.074,0.0,0.0,0.0,0.0,0.0,0.0,0.241,0.0,0.0579999999999999,0.0,0.0,0.225,0.1285,0.0445,0.0,0.0,0.0,0.0,0.0,972.15,5.230000019073486
0.1494,0.0,0.0728,0.0,0.0,0.0,0.0,0.0,0.0,0.2371,0.0,0.0571,0.0,0.0,0.2214,0.1578999999999999,0.0281,0.0,0.0,0.0,0.0,0.0,974.15,5.210000038146973
0.1564843515648435,0.0,0.0762923707629237,0.0,0.0,0.0,0.0,0.0,0.0,0.2400759924007599,0.0,0.0597940205979402,0.0,0.0,0.2658734126587341,0.0742925707429257,0.0776922307769223,0.0,0.0,0.0,0.0,0.0,975.15,5.239999771118164
0.1564843515648435,0.0,0.0762923707629237,0.0,0.0,0.0,0.0,0.0,0.0,0.2400759924007598,0.0,0.0597940205979402,0.0,0.0,0.2658734126587341,0.0742925707429257,0.0611938806119388,0.0,0.0,0.0,0.0,0.0,976.15,5.329999923706055
0.1504,0.0,0.0723,0.0,0.0,0.0,0.0,0.0,0.0,0.2353,0.0313,0.0254,0.0,0.0,0.2197,0.17,0.0435,0.0,0.0,0.0,0.0,0.0,970.15,5.090000152587891
0.1494,0.0,0.071,0.0,0.0,0.0,0.0,0.0,0.0,0.2354,0.0,0.0596999999999999,0.0,0.0,0.2144,0.176,0.0424,0.0,0.0,0.0,0.0,0.0,969.15,5.050000190734863
0.1596680663867226,0.0,0.0767846430713857,0.0,0.0,0.0,0.0,0.0,0.0,0.2498500299940011,0.0,0.0,0.0,0.0,0.2332533493301339,0.1805638872225554,0.0460907818436312,0.0,0.0,0.0,0.0,0.0,978.15,5.039999961853027
0.1394860513948605,0.0,0.0746925307469253,0.0,0.0,0.0,0.0,0.0,0.0,0.2751724827517248,0.0,0.0105989401059894,0.0,0.0,0.2270772922707729,0.1757824217578242,0.0448955104489551,0.0,0.0,0.0,0.0,0.0,970.15,5.0
0.1926192619261926,0.0,0.0707070707070707,0.0,0.0,0.0,0.0,0.0,0.0,0.2076207620762076,0.0,0.0554055405540554,0.0,0.0,0.2151215121512151,0.1664166416641664,0.0426042604260425,0.0,0.0,0.0,0.0,0.0,967.15,5.039999961853027
0.2327767223277672,0.0,0.0691930806919308,0.0,0.0,0.0,0.0,0.0,0.0,0.1807819218078191,0.0,0.0541945805419458,0.0,0.0,0.2102789721027897,0.1626837316268373,0.0415958404159584,0.0,0.0,0.0,0.0,0.0,974.15,5.010000228881836
0.1460999999999999,0.0,0.1002999999999999,0.0,0.0,0.0,0.0,0.0,0.0,0.2287,0.0,0.0549999999999999,0.0,0.0,0.2133999999999999,0.1651,0.0421999999999999,0.0,0.0,0.0,0.0,0.0,963.15,5.079999923706055
0.1555,0.0,0.0426,0.0,0.0,0.0,0.0,0.0,0.0,0.2434,0.0,0.0584999999999999,0.0,0.0,0.2271,0.1757,0.0448,0.0,0.0,0.0,0.0,0.0,959.15,5.070000171661377
0.0135986401359864,0.5312468753124688,0.0,0.0,0.0231976802319768,0.0,0.0,0.0,0.0,0.0315968403159684,0.0,0.0,0.0,0.0,0.0,0.0,0.0,0.0,0.0,0.0,0.0,0.0,1042.15,3.4030001163482666
0.03999600039996,0.6595340465953404,0.0,0.0,0.03999600039996,0.0,0.0,0.0,0.0,0.0798920107989201,0.0,0.0,0.0,0.0,0.0797920207979202,0.0,0.0,0.0,0.0,0.0,0.0,0.0,979.15,3.259999990463257
0.03999600039996,0.6595340465953405,0.0,0.0,0.03999600039996,0.0,0.0,0.0,0.0,0.0798920107989201,0.0,0.0,0.0,0.0,0.1523847615238476,0.0,0.0,0.0,0.0,0.0,0.0,0.0,924.15,3.2070000171661377
0.04000400040004,0.6595659565956596,0.0,0.0,0.04000400040004,0.0,0.0,0.0,0.0,0.0799079907990799,0.0,0.0,0.0,0.0,0.0,0.0,0.0,0.0,0.0,0.0,0.0,0.0,1031.15,3.4700000286102295
0.04000400040004,0.6595659565956596,0.0,0.0,0.04000400040004,0.0,0.0,0.0,0.0,0.0799079907990799,0.0,0.0,0.0,0.0,0.1705170517051705,0.0,0.0,0.0,0.0,0.0,0.0,0.0,923.15,3.2320001125335693
0.0,0.0,0.0,0.0,0.0,0.0,0.0,0.1,0.0,0.597,0.0,0.0,0.3,0.0,0.0,0.0,0.0,0.0,0.0,0.0,0.0,0.0,780.15,2.316999912261963
0.0,0.0,0.0,0.0,0.0,0.0,0.0,0.1,0.0,0.595,0.0,0.0,0.3,0.0,0.0,0.0,0.0,0.0,0.0,0.0,0.0,0.0,783.15,2.3420000076293945
0.0,0.0,0.0,0.0,0.0,0.0,0.0,0.1,0.0,0.593,0.0,0.0,0.3,0.0,0.0,0.0,0.0,0.0,0.0,0.0,0.0,0.0,784.15,2.372999906539917
0.0,0.0,0.0,0.0,0.0,0.0,0.0,0.1,0.0,0.59,0.0,0.0,0.3,0.0,0.0,0.0,0.0,0.0,0.0,0.0,0.0,0.0,787.15,2.413000106811523
0.6540149780528531,0.0,0.0195974523311969,0.1169847919770429,0.0710907582014338,0.0,0.0,0.0,0.0,0.0,0.1050863387759591,0.0098987131672882,0.0,0.0,0.022297101376821,0.0,0.0,0.0,0.0,0.0,0.0,0.0,802.15,2.9700000286102295
0.597535852151129,0.0,0.0545032701962117,0.0813048782926975,0.0165009900594035,0.0,0.0,0.0,0.0,0.0,0.1534092045522731,0.0826049562973778,0.0,0.0,0.0129007740464427,0.0,0.0,0.0,0.0,0.0,0.0,0.0,890.15,3.490000009536743
0.5675170255107653,0.0,0.0222006660199806,0.0794023820714621,0.0,0.0,0.0,0.0,0.0494014820444613,0.0,0.0042001260037801,0.2434073022190665,0.0197005910177305,0.0,0.0124003720111603,0.0,0.0,0.0,0.0,0.0,0.0,0.0,807.15,3.130000114440918
