Repository: dorukdogular/vitreos

# Data

## Source

Glass property data is sourced from the [SciGlass database](https://github.com/epam/SciGlass) (EPAM Systems), made available under the [Open Database License (ODbL)](https://opendatacommons.org/licenses/odbl/1-0/). Accessed via the [glasspy](https://github.com/drcassar/glasspy) Python library.

## Files tracked in git

| File | Description |
|---|---|
| `clean.csv` | Deduplicated glass-forming ability dataset (11858 rows) |
| `tg_dataset.csv` | 76377 glasses with Tg (K) and 22 oxide mol% features |
| `tg_density_dataset.csv` | 31173 glasses with both Tg (K) and density (g/cm³) |

File: data/tg_density_dataset.csv (part 95 of 109)
SiO2,P2O5,ZrO2,Na2O,Al2O3,Fe2O3,CaO,MgO,K2O,B2O3,BaO,ZnO,Li2O,SrO,La2O3,TiO2,Nb2O5,PbO,Sb2O3,Bi2O3,TeO2,Se,Tg,density
0.5621124224844969,0.0,0.0314062812562512,0.0738147629525905,0.0,0.0,0.0,0.0,0.031006201240248,0.0,0.0473094618923784,0.2055411082216443,0.0187037407481496,0.0,0.0259051810362072,0.0,0.0,0.0,0.0,0.0,0.0,0.0,836.15,3.440000057220459
0.5642564256425642,0.0,0.0,0.0709070907090709,0.0017001700170017,0.0,0.0,0.0,0.0054005400540054,0.1323132313231323,0.1514151415141514,0.0727072707270727,0.0,0.0,0.0,0.0,0.0,0.0,0.0,0.0,0.0,0.0,846.15,3.2300000190734863
0.4999449950495545,0.0,0.017901611145003,0.0710063905751517,0.0017001530137712,0.0,0.0,0.0,0.0054004860437439,0.1499134922142993,0.2355211969077217,0.0,0.0,0.0,0.0174015661409526,0.0,0.0,0.0,0.0,0.0,0.0,0.0,857.15,3.5999999046325684
0.5662679521542585,0.0,0.0312037444493339,0.073508821058527,0.0,0.0,0.0,0.0,0.0309037084450134,0.0,0.0461055326639196,0.2046245549465936,0.0184022082649918,0.0,0.0260031203744449,0.0,0.0,0.0,0.0,0.0,0.0,0.0,841.15,3.440000057220459
0.590899547076997,0.0004999150144475,0.0114980453322935,0.0228961076616975,0.0069988102022656,0.0,0.0126978413669676,0.0,0.0150974334363158,0.0101982662947298,0.0458921983262845,0.2006658867992441,0.0712878810602197,0.0,0.0108981473149564,0.0,0.0,0.0,0.0,0.0,0.0,0.0,814.15,3.1500000953674316
0.5109744512774361,0.0191990400479976,0.0054997250137493,0.0219989000549972,0.0267986600669966,0.0,0.0729963501824908,0.0,0.0144992750362481,0.0587970601469926,0.0266986650667466,0.1173941302934853,0.1141942902854857,0.0,0.0104994750262486,0.0,0.0,0.0,0.0,0.0,0.0,0.0,702.15,2.799999952316284
0.5319106382127641,0.01020020400408,0.0177003540070801,0.0352007040140802,0.0142002840056801,0.0,0.0648012960259205,0.0,0.0540010800216004,0.01040020800416,0.0379007580151602,0.2231044620892417,0.0,0.0,0.0,0.0,0.0,0.0,0.0,0.0,0.0,0.0,834.15,3.109999895095825
0.4976552110310072,0.0,0.0144986951174394,0.0,0.0,0.0,0.0,0.0,0.0036996670299673,0.0799928006479416,0.27437530622244,0.0,0.0185983261506464,0.0,0.0502954734073933,0.0,0.0,0.0,0.0,0.0,0.0,0.0,938.15,4.179999828338623
0.4502774861256937,0.0,0.0412979351032448,0.0,0.0,0.0,0.0,0.0,0.0,0.0488975551222438,0.1586920653967301,0.183690815459227,0.0301984900754962,0.0,0.0748962551872406,0.0,0.0,0.0,0.0,0.0,0.0,0.0,904.15,4.400000095367432
0.4700341952126701,0.0,0.0340952266682664,0.0,0.0,0.0,0.0,0.0,0.0,0.0479932809406683,0.1014857919891215,0.253264542963985,0.0274961505389245,8.998740176375306e-05,0.0538924550562921,0.0,0.0,0.0,0.0,0.0,0.0,0.0,884.15,4.21999979019165
0.4597367789423153,0.0,0.0345027602208176,0.0,0.0,0.0,0.0,0.0,0.0,0.0498039843187455,0.1498119849587967,0.1971157692615409,0.0404032322585806,0.000190015201216,0.0562044963597087,0.0,0.0,0.0,0.0,0.0,0.0,0.0,870.15,4.28000020980835
0.4785282207668849,0.0,0.0348947657851322,0.0,0.0,0.0,0.0,0.0,0.0,0.0440933859921011,0.1888716692496125,0.1571764235364695,0.0273958906164075,0.0001999700044993,0.0571914212868069,0.0,0.0,0.0,0.0,0.0,0.0,0.0,897.15,4.329999923706055
0.4605506605726629,0.0,0.0339037294102351,0.0,0.0,0.0,0.0,0.0,0.0,0.0472051925711828,0.1461160727680044,0.2091230035303883,0.0363039934392783,0.0001900209022992,0.0467051375651321,0.0,0.0,0.0,0.0,0.0,0.0,0.0,875.15,4.320000171661377
0.4576411877068936,0.0,0.0346031142802852,0.0,0.0,0.0,0.0,0.0,0.0,0.0485043653928853,0.1450130511746057,0.2146193157384164,0.0319028712584132,0.0001900171015391,0.053604824434199,0.0,0.0,0.0,0.0,0.0,0.0,0.0,886.15,4.300000190734863
0.470457658810707,0.0,0.034296913277805,0.0,0.0,0.0,0.0,0.0,0.0,0.0476957073863352,0.1666849983501485,0.1841834234918857,0.0285974262316391,0.0001899829015388,0.056194942455179,0.0,0.0,0.0,0.0,0.0,0.0,0.0,896.15,4.300000190734863
0.4709141274238227,0.0,0.0342010260307809,0.0,0.0,0.0,0.0,0.0,0.0,0.0490014700441013,0.185805574167225,0.1689050671520145,0.0299008970269108,0.0,0.0502015060451813,0.0,0.0,0.0,0.0,0.0,0.0,0.0,885.15,4.28000020980835
0.4782521747825217,0.0,0.0335966403359664,0.0,0.0,0.0,0.0,0.0,0.0,0.0484951504849514,0.1383861613838616,0.2108789121087891,0.0283971602839716,0.0001899810018998,0.0544945505449455,0.0,0.0,0.0,0.0,0.0,0.0,0.0,873.15,4.179999828338623
0.4817144514335431,0.0,0.0351010530315909,0.0,0.0,0.0,0.0,0.0,0.0,0.0346010380311409,0.1940058201746052,0.1617048511455344,0.0296008880266408,0.000290008700261,0.0577017310519315,0.0,0.0,0.0,0.0,0.0,0.0,0.0,904.15,4.289999961853027
0.4876780284845576,0.0,0.035905744919187,0.0,0.0,0.0,0.0,0.0,0.0,0.0147023523763802,0.194331092974876,0.1719275084013442,0.0313050088014082,0.0002900464074251,0.0587093935029604,0.0,0.0,0.0,0.0,0.0,0.0,0.0,919.15,4.340000152587891
0.4829096581931639,0.0,0.0348006960139202,0.0,0.00020000400008,0.0,0.0,0.0,0.0,0.0473009460189203,0.1905038100762015,0.1519030380607612,0.0307006140122802,0.0,0.0566011320226404,0.0,0.0,0.0,0.0,0.0,0.0,0.0,891.15,4.21999979019165
0.4816710997340159,0.0,0.0344979301241925,0.0,0.0,0.0,0.0,0.0,0.0,0.0467971921684698,0.1906885586864788,0.1577905325680459,0.0293982361058336,0.0002899826010439,0.0563966162030278,0.0,0.0,0.0,0.0,0.0,0.0,0.0,883.15,4.190000057220459
0.6451935480645193,0.0,0.0,0.1017989820101799,0.0694993050069499,3.999960000399996e-05,0.0069999300006999,0.0677993220067799,0.0,0.0,0.0,0.0,0.0,0.0482995170048299,0.0,0.0593994060059399,0.0,0.0,0.0,0.0,0.0,0.0,917.15,2.609999895095825
0.6460387623257395,0.0,0.0,0.1017061023661419,0.069604176250575,4.000240014400864e-05,0.0070004200252015,0.0570034202052123,0.0,0.0,0.0,0.0,0.0,0.0583034982098925,0.0,0.0592035522131327,0.0,0.0,0.0,0.0,0.0,0.0,913.15,2.640000104904175
0.6457547971641986,0.0,0.0,0.101892867499275,0.0696951213415061,7.999440039197257e-05,0.0116991810573259,0.0521963462557621,0.0,0.0,0.0,0.0,0.0,0.0583959122861399,0.0,0.0592958492905496,0.0,0.0,0.0,0.0,0.0,0.0,914.15,2.640000104904175
0.6460418562329391,0.0,0.0,0.1010909018188363,0.0696937275645192,7.999280064794169e-05,0.0174984251417372,0.0566948974592286,0.0,0.0,0.0,0.0,0.0,0.0484956353928146,0.0,0.0595946364827165,0.0,0.0,0.0,0.0,0.0,0.0,913.15,2.619999885559082
0.6456999999999999,0.0,0.0,0.1012,0.0698,0.0002,0.0268,0.047,0.0,0.0,0.0,0.0,0.0,0.0484999999999999,0.0,0.0596999999999999,0.0,0.0,0.0,0.0,0.0,0.0,913.15,2.630000114440918
0.64485803722335,0.0,0.0,0.092008280745267,0.0701063095678611,0.0002100189017011,0.0175015751417627,0.0569051214609314,0.0,0.0,0.0,0.0,0.0,0.0576051844666019,0.0,0.0599053914852336,0.0,0.0,0.0,0.0,0.0,0.0,915.15,2.6500000953674316
0.6595187133684063,0.0,0.0,0.0881158608549539,0.0671120801744314,0.0006201116200916,0.0258046448360704,0.0359064631633694,0.0,0.0,0.0,0.0,0.0,0.0553099557920425,0.0,0.066712008161469,0.0,0.0,0.0,0.0,0.0,0.0,931.15,2.640000104904175
0.6599934000659994,0.0,0.0,0.0873991260087399,0.0667993320066799,0.0006199938000619,0.0258997410025899,0.0360996390036099,0.0,0.0,0.0,0.0,0.0,0.0650993490065099,0.0,0.0570994290057099,0.0,0.0,0.0,0.0,0.0,0.0,922.15,2.6500000953674316
0.6601462102347165,0.0,0.0,0.0880061604312302,0.067204704329303,0.0004200294020581,0.0166011620813456,0.0347024291700419,0.0,0.0,0.0,0.0,0.0,0.0745052153650755,0.0,0.0575040252817697,0.0,0.0,0.0,0.0,0.0,0.0,924.15,2.6700000762939453
0.6597142371491707,0.0,0.0,0.0881885354903862,0.0671912651355323,0.000409946706928,0.028196334476518,0.0375951126353574,0.0,0.0,0.0,0.0,0.0,0.060992071030766,0.0,0.056892603961485,0.0,0.0,0.0,0.0,0.0,0.0,924.15,2.640000104904175
0.6653135092437983,0.0,0.0,0.086888704468419,0.0611920450341455,0.000409946706928,0.0350954375931128,0.0341955545779048,0.0,0.0,0.0,0.0,0.0,0.0601921750172477,0.0,0.0558927339445872,0.0,0.0,0.0,0.0,0.0,0.0,920.15,2.630000114440918
0.6603537752357336,0.0,0.0,0.0783945123841331,0.0665953383263171,0.0004199706020578,0.026098173127881,0.0346975711700181,0.0,0.0,0.0,0.0,0.0,0.0751947363684542,0.0,0.0574959752817302,0.0,0.0,0.0,0.0,0.0,0.0,945.15,2.6600000858306885
0.6581078648989142,0.0,0.0,0.0895874577559141,0.0648909152718619,0.0004099426080348,0.0258963745075689,0.0344951706761053,0.0,0.0,0.0,0.0,0.0,0.064490971264023,0.0,0.0612914192013118,0.0,0.0,0.0,0.0,0.0,0.0,922.15,2.640000104904175
0.6613462942405969,0.0,0.0,0.0895062654385807,0.0621043473043113,0.0004100287020091,0.0247017291210384,0.0344024081685718,0.0,0.0,0.0,0.0,0.0,0.0631044173092116,0.0,0.0636044523116618,0.0,0.0,0.0,0.0,0.0,0.0,919.15,2.640000104904175
0.658273669053238,0.0,0.0,0.0863965441382345,0.0648974041038358,0.0004099836006559,0.0259989600415983,0.0360985560577577,0.0,0.0,0.0,0.0,0.0,0.0657973681052758,0.0,0.061297548098076,0.0,0.0,0.0,0.0,0.0,0.0,923.15,2.6500000953674316
0.6614735410583577,0.0,0.0,0.0863965441382344,0.062297508099676,0.0004099836006559,0.0258989640414383,0.0344986200551977,0.0,0.0,0.0,0.0,0.0,0.0644974201031958,0.0,0.0636974521019159,0.0,0.0,0.0,0.0,0.0,0.0,923.15,2.640000104904175
0.6616,0.0,0.0,0.0611,0.0619,0.00042,0.0308,0.0412,0.0,0.0,0.0,0.0,0.0,0.0783,0.0,0.0641,0.0,0.0,0.0,0.0,0.0,0.0,952.15,2.680000066757202
0.6652334766523348,0.0,0.0,0.060993900609939,0.0578942105789421,0.0004199580041995,0.0295970402959704,0.0410958904109589,0.0,0.0,0.0,0.0,0.0,0.0760923907609239,0.0,0.0680931906809319,0.0,0.0,0.0,0.0,0.0,0.0,955.15,2.680000066757202
0.6616529322345788,0.0,0.0,0.0505040403232258,0.0620049603968317,0.0004200336026882,0.033202656212497,0.0446035682854628,0.0,0.0,0.0,0.0,0.0,0.0829066325306024,0.0,0.0642051364109128,0.0,0.0,0.0,0.0,0.0,0.0,962.15,2.690000057220459
0.6622132442648853,0.0,0.0,0.0675013500270005,0.0651013020260405,0.000420008400168,0.0344006880137602,0.0363007260145202,0.0,0.0,0.0,0.0,0.0,0.0744014880297606,0.0,0.0590011800236004,0.0,0.0,0.0,0.0,0.0,0.0,945.15,2.6700000762939453
0.6638066380663807,0.0,0.0,0.06770067700677,0.06330063300633,0.000420004200042,0.02850028500285,0.03630036300363,0.0,0.0,0.0,0.0,0.0,0.07840078400784,0.0,0.06090060900609,0.0,0.0,0.0,0.0,0.0,0.0,946.15,2.680000066757202
0.6673667366736673,0.0,0.0,0.0600060006000599,0.0560056005600559,0.0004200420042004,0.033103310331033,0.0362036203620362,0.0,0.0,0.0,0.0,0.0,0.0782078207820781,0.0,0.068106810681068,0.0,0.0,0.0,0.0,0.0,0.0,949.15,2.680000066757202
0.6643335666433356,0.0,0.0,0.054994500549945,0.0596940305969403,0.0004199580041995,0.0321967803219678,0.0364963503649635,0.0056994300569943,0.0,0.0,0.0,0.0,0.081991800819918,0.0,0.0635936406359364,0.0,0.0,0.0,0.0,0.0,0.0,954.15,2.690000057220459
0.6638597473772639,0.0,0.0,0.0605054454900941,0.0597053734836135,0.0004200378034023,0.0286025742316808,0.0365032852956766,0.0,0.0,0.0,0.0,0.0,0.087807902711244,0.0,0.0620055805022452,0.0,0.0,0.0,0.0,0.0,0.0,951.15,2.7300000190734863
0.6662999999999999,0.0,0.0,0.0613999999999999,0.0569,0.0004199999999999,0.0296999999999999,0.0348,0.0,0.0,0.0,0.0,0.0,0.0856,0.0,0.0642999999999999,0.0,0.0,0.0,0.0,0.0,0.0,950.15,2.7200000286102295
0.6636336366363362,0.0,0.0,0.053894610538946,0.058994100589941,0.0004199580041995,0.030996900309969,0.0397960203979601,0.0,0.0,0.0,0.0,0.0,0.088991100889911,0.0,0.0626937306269373,0.0,0.0,0.0,0.0,0.0,0.0,959.15,2.7200000286102295
0.6671999999999999,0.0,0.0,0.0536999999999999,0.0561999999999999,0.0004199999999999,0.0321,0.0379999999999999,0.0,0.0,0.0,0.0,0.0,0.0867999999999999,0.0,0.0649999999999999,0.0,0.0,0.0,0.0,0.0,0.0,958.15,2.7200000286102295
0.6580460632244259,0.0,0.0,0.0867060694248597,0.0649045433180322,0.0004100287020091,0.0257017991259388,0.0455031852229656,0.0,0.0,0.0,0.0,0.0,0.0563039412758893,0.0,0.0616043123018611,0.0,0.0,0.0,0.0,0.0,0.0,928.15,2.630000114440918
0.6582934170658293,0.0,0.0,0.0965990340096599,0.0651993480065199,0.0004099959000409,0.0257997420025799,0.0358996410035899,0.0,0.0,0.0,0.0,0.0,0.0558994410055899,0.0,0.0609993900060999,0.0,0.0,0.0,0.0,0.0,0.0,918.15,2.640000104904175
0.6523326166308315,0.0,0.0,0.0867043352167608,0.0702035101755087,0.00042002100105,0.0260013000650032,0.0362018100905045,0.0,0.0,0.0,0.0,0.0,0.0659032951647582,0.0,0.0614030701535076,0.0,0.0,0.0,0.0,0.0,0.0,933.15,2.6600000858306885
0.6579986998049708,0.0,0.0,0.0813121968295244,0.0650097514627194,0.0004200630094514,0.0260039005850877,0.0362054308146221,0.0049007351102665,0.0,0.0,0.0,0.0,0.0659098864829724,0.0,0.0614092113817072,0.0,0.0,0.0,0.0,0.0,0.0,926.15,2.6600000858306885
0.6588119980396667,0.0,0.0,0.085914605482932,0.0651110688817098,0.000410069711851,0.0363061720492483,0.0359061040376864,0.0,0.0,0.0,0.0,0.0,0.0558094876128941,0.0,0.0609103547603092,0.0,0.0,0.0,0.0,0.0,0.0,930.15,2.640000104904175
0.6577802665920024,0.0,0.0,0.0860974170774876,0.0652980410587682,0.0004099877003689,0.036398908032759,0.035998920032399,0.0,0.0,0.0,0.0,0.0,0.0660980170594882,0.0,0.0510984670459886,0.0,0.0,0.0,0.0,0.0,0.0,927.15,2.6600000858306885
0.6587461122278561,0.0,0.0,0.0861060274219195,0.0652045643195023,0.0004100287020091,0.0258018061264288,0.0457031992239456,0.0,0.0,0.0,0.0,0.0,0.0661046273239126,0.0,0.0511035772504075,0.0,0.0,0.0,0.0,0.0,0.0,924.15,2.6500000953674316
0.6579802605921824,0.0,0.0,0.0859974200773977,0.0651980440586782,0.0004099877003689,0.0316990490285291,0.0407987760367189,0.0,0.0,0.0,0.0,0.0,0.0659980200593982,0.0,0.0510984670459886,0.0,0.0,0.0,0.0,0.0,0.0,923.15,2.6500000953674316
0.6586802395928122,0.0,0.0,0.0861974140775776,0.0646980590582282,0.0004099877003689,0.0258992230233092,0.0408987730368088,0.0,0.0,0.0,0.0,0.0,0.0661980140595782,0.0,0.0561983140505784,0.0,0.0,0.0,0.0,0.0,0.0,927.15,2.6600000858306885
0.6584802455926323,0.0,0.0,0.0862974110776677,0.0647980560583182,0.0004099877003689,0.0305990820275391,0.036098917032489,0.0,0.0,0.0,0.0,0.0,0.0662980110596682,0.0,0.0561983140505784,0.0,0.0,0.0,0.0,0.0,0.0,925.15,2.6600000858306885
0.6589143411356525,0.0,0.0,0.0912881325427694,0.0651915251017367,0.000409946706928,0.0257966464359633,0.0407946966894303,0.0,0.0,0.0,0.0,0.0,0.0558927339445872,0.0,0.0608920840290762,0.0,0.0,0.0,0.0,0.0,0.0,923.15,2.630000114440918
0.6578802635920922,0.0,0.0,0.0916972490825275,0.0646980590582282,0.0004099877003689,0.0314990550283491,0.0453986380408587,0.0,0.0,0.0,0.0,0.0,0.0560983170504884,0.0,0.0514984550463486,0.0,0.0,0.0,0.0,0.0,0.0,920.15,2.640000104904175
0.6589802305930823,0.0,0.0,0.0909972700818975,0.0648980530584082,0.0004099877003689,0.0408987730368089,0.035798926032219,0.0,0.0,0.0,0.0,0.0,0.0562983110506684,0.0,0.0508984730458086,0.0,0.0,0.0,0.0,0.0,0.0,918.15,2.640000104904175
0.6579868402631948,0.0,0.0,0.0915981680366392,0.0600987980240395,0.0004099918001639,0.0313993720125597,0.0452990940181196,0.0,0.0,0.0,0.0,0.0,0.0559988800223995,0.0,0.0563988720225595,0.0,0.0,0.0,0.0,0.0,0.0,915.15,2.640000104904175
0.6577,0.0,0.0,0.0962,0.0648,0.00041,0.0312,0.0513999999999999,0.0,0.0,0.0,0.0,0.0,0.0463,0.0,0.0511,0.0,0.0,0.0,0.0,0.0,0.0,914.15,2.619999885559082
0.6577526202096167,0.0,0.0,0.0912072965837266,0.0650052004160332,0.0004100328026242,0.0359028722297783,0.0516041283302664,0.0,0.0,0.0,0.0,0.0,0.0558044643571485,0.0,0.0415033202656212,0.0,0.0,0.0,0.0,0.0,0.0,915.15,2.630000114440918
0.6576526122089766,0.0,0.0,0.0914073125850067,0.0651052084166733,0.0004100328026242,0.0209016721337706,0.0565045203616289,0.0,0.0,0.0,0.0,0.0,0.0559044723577886,0.0,0.0513041043283462,0.0,0.0,0.0,0.0,0.0,0.0,921.15,2.630000114440918
0.6590527242179375,0.0,0.0,0.0913073045843667,0.0599047923833906,0.0004100328026242,0.0104008320665653,0.0661052884230738,0.0,0.0,0.0,0.0,0.0,0.0558044643571485,0.0,0.0562044963597087,0.0,0.0,0.0,0.0,0.0,0.0,918.15,2.630000114440918
0.6579407853293202,0.0,0.0,0.0967912887840094,0.0650941415272625,0.0003999640032397,0.0114989650931416,0.0703936645701886,0.0,0.0,0.0,0.0,0.0,0.0460958513733763,0.0,0.0508954194122528,0.0,0.0,0.0,0.0,0.0,0.0,918.15,2.609999895095825
0.6585658565856586,0.0,0.0,0.0942094209420942,0.0623062306230623,0.0004100410041004,0.0208020802080208,0.0579057905790579,0.0,0.0,0.0,0.0,0.0,0.0513051305130513,0.0,0.0536053605360536,0.0,0.0,0.0,0.0,0.0,0.0,917.15,2.619999885559082
0.6582144321238239,0.0,0.0,0.0917880675512183,0.0647915770949776,0.000409946706928,0.0209972703548538,0.0502934618499595,0.0,0.0,0.0,0.0,0.0,0.0561926949496565,0.0,0.0564926559547258,0.0,0.0,0.0,0.0,0.0,0.0,918.15,2.630000114440918
0.6581460702249158,0.0,0.0,0.0919064334503415,0.0648045363175422,0.0004100287020091,0.0257017991259388,0.0455031852229656,0.0,0.0,0.0,0.0,0.0,0.0562039342753992,0.0,0.0565039552768693,0.0,0.0,0.0,0.0,0.0,0.0,919.15,2.630000114440918
0.6587461122278561,0.0,0.0,0.0909063634454411,0.0649045433180322,0.0004100287020091,0.0315022051543608,0.0406028421989539,0.0,0.0,0.0,0.0,0.0,0.0563039412758893,0.0,0.0558039062734391,0.0,0.0,0.0,0.0,0.0,0.0,922.15,2.630000114440918
0.6588802335929923,0.0,0.0,0.0910972670819875,0.0649980500584982,0.0004099877003689,0.036298911032669,0.035798926032219,0.0,0.0,0.0,0.0,0.0,0.0557983260502185,0.0,0.0558983230503085,0.0,0.0,0.0,0.0,0.0,0.0,920.15,2.640000104904175
0.6453741850325987,0.0,0.0,0.0900963961441542,0.0698972041118355,3.999840006399743e-05,0.0068997240110395,0.0875964961401543,0.0197992080316787,0.0,0.0,0.0,0.0,0.0284988600455981,0.0,0.0505979760809567,0.0,0.0,0.0,0.0,0.0,0.0,911.15,2.549999952316284
0.6452741890324387,0.0,0.0,0.1198952041918323,0.0696972121115155,3.999840006399744e-05,0.0068997240110395,0.0576976920923163,0.0,0.0,0.0,0.0,0.0,0.0280988760449582,0.0,0.0711971521139154,0.0,0.0,0.0,0.0,0.0,0.0,898.15,2.559999942779541
0.6452290248072713,0.0,0.0,0.1097879233284338,0.0896901340852506,0.0004099549049604,0.0068992410834808,0.06759256481787,0.0,0.0,0.0,0.0,0.0,0.0281968983411824,0.0,0.051094379618242,0.0,0.0,0.0,0.0,0.0,0.0,930.15,2.549999952316284
0.6456,0.0,0.0,0.1296999999999999,0.0694999999999999,0.0003999999999999,0.0068,0.0878999999999999,0.0,0.0,0.0,0.0,0.0,0.0280999999999999,0.0,0.0308999999999999,0.0,0.0,0.0,0.0,0.0,0.0,894.15,2.549999952316284
0.6589934100658993,0.0,0.0,0.0991990080099198,0.0738992610073899,0.0004099959000409,0.0294997050029499,0.0360996390036099,0.0097999020009799,0.0,0.0,0.0,0.0,0.0611993880061199,0.0,0.0297997020029799,0.0,0.0,0.0,0.0,0.0,0.0,907.15,2.619999885559082
0.6606056969115057,0.0,0.0021003360537686,0.0207033125300048,0.0195031204992798,0.0004000640102416,0.0412065930548887,0.1099175868138902,0.0695111217794847,0.0,0.0008401344215074,0.0,0.0,0.0737117938870219,0.0,0.0,0.0,0.0,0.0,0.0,0.0,0.0,904.15,2.6700000762939453
0.674,0.0,0.0,0.1128999999999999,0.0921,0.0003799999999999,0.023,0.0167,0.002,0.0,0.0,0.0,0.078,0.0,0.0,0.0,0.0,0.0,0.0,0.0,0.0,0.0,766.15,2.450000047683716
0.6428357164283571,0.0,0.0,0.1509849015098489,0.0700929907009298,0.0003999600039995,0.0067993200679932,0.0877912208779121,0.0,0.0,0.0,0.0,0.0,0.0286971302869713,0.0,0.0110988901109889,0.0,0.0,0.0,0.0,0.0,0.0,872.15,2.5399999618530273
0.6775745331986518,0.0,0.0,0.1397153686905559,0.0649071397853763,0.0003900429047195,0.0717078878676654,0.0445048955385092,0.0,0.0,0.0,0.0,0.0,0.0,0.0,0.0,0.0,0.0,0.0,0.0,0.0,0.0,866.15,2.490000009536743
0.7070505064645476,0.0,0.0,0.1320907536472447,0.0098993070485066,0.0003699741018128,0.0846940714150009,0.0588958772885898,0.005699601027928,0.0,0.0,0.0,0.0,0.0,0.0,0.0,0.0,0.0,0.0,0.0,0.0,0.0,831.15,2.5
0.6264498840092793,0.0,0.0,0.1654867610591152,0.0547956163506919,0.0003799696024318,0.0065994720422366,0.1142908567314614,0.0208983281337493,0.0,0.0,0.0,0.0,0.0094992400607951,0.0,0.0,0.0,0.0,0.0,0.0,0.0,0.0,822.15,2.509999990463257
0.5933415339073733,0.0,0.0,0.049803486244037,0.084705929415059,0.0004300301021071,0.0501035072455071,0.0476033322332563,0.0495034652425669,0.0,0.0,0.0,0.0,0.0820057404018281,0.0,0.0412028842018941,0.0,0.0,0.0,0.0,0.0,0.0,929.15,2.7300000190734863
0.298,0.0,0.0,0.0,0.08,0.0,0.0,0.0,0.0,0.0,0.0,0.3,0.0,0.0,0.0,0.0,0.0,0.313,0.0,0.0,0.0,0.0,771.15,5.800000190734863
0.3026697330266973,0.032996700329967,0.015998400159984,0.0,0.032996700329967,0.0,0.0,0.0,0.0,0.0,0.0,0.0,0.0,0.0,0.0,0.0,0.0,0.6153384661533847,0.0,0.0,0.0,0.0,677.15,6.699999809265137
0.2717,0.0,0.02,0.0,0.0559,0.0,0.0,0.0,0.0,0.024,0.0,0.0,0.0,0.0,0.0,0.0,0.0,0.6144,0.0,0.0,0.0,0.0,663.15,6.5
0.301,0.0,0.0,0.0,0.0,0.0,0.0,0.0,0.0,0.0,0.0,0.0,0.0,0.0,0.0,0.0,0.0,0.619,0.0,0.0,0.0,0.0,677.15,6.300000190734863
0.6222377762223777,0.0,0.0257974202579742,0.0625937406259374,0.082991700829917,0.0,0.0754924507549245,0.0087991200879912,0.02999700029997,0.0,0.0137986201379862,0.0,0.0,0.0782921707829217,0.0,0.0,0.0,0.0,0.0,0.0,0.0,0.0,938.15,2.809999942779541
0.6344634463446345,0.0,0.0274027402740274,0.0658065806580658,0.0869086908690869,0.0,0.069006900690069,0.0017001700170017,0.0291029102910291,0.0,0.0069006900690069,0.0,0.0,0.0787078707870787,0.0,0.0,0.0,0.0,0.0,0.0,0.0,0.0,944.15,2.7699999809265137
0.6234000000000001,0.0,0.0279,0.0658,0.091,0.0,0.0689,0.0087,0.0403,0.0,0.0069,0.0,0.0,0.0670999999999999,0.0,0.0,0.0,0.0,0.0,0.0,0.0,0.0,938.15,2.75
0.6394,0.0,0.0279,0.07,0.0858,0.0,0.0663,0.0204999999999999,0.0351,0.0,0.0072,0.0,0.0,0.0478,0.0,0.0,0.0,0.0,0.0,0.0,0.0,0.0,934.15,2.700000047683716
0.5936762529498819,0.0,0.0291988320467181,0.0800967961281548,0.108595656173753,0.0,0.0538978440862365,0.0017999280028798,0.029798808047678,0.0,0.0009399624015039,0.0,0.0,0.1019959201631934,0.0,0.0,0.0,0.0,0.0,0.0,0.0,0.0,943.15,2.799999952316284
0.6231,0.0,0.0200999999999999,0.0661,0.0949,0.0,0.0693,0.0018,0.0292,0.0,0.0069,0.0,0.0,0.0886,0.0,0.0,0.0,0.0,0.0,0.0,0.0,0.0,935.15,2.7799999713897705
0.6724655068986204,0.0,0.0287942411517696,0.0457908418316336,0.0486902619476104,0.0,0.0252949410117976,0.0351929614077184,0.0451909618076384,0.0,0.036992601479704,0.0,0.0,0.0615876824635073,0.0,0.0,0.0,0.0,0.0,0.0,0.0,0.0,900.15,2.809999942779541
0.6518303660732148,0.0,0.013002600520104,0.0508101620324064,0.0599119823964793,0.0,0.0699139827965593,0.0798159631926385,0.0648129625925185,0.0,0.0,0.0,0.0,0.0099019803960792,0.0,0.0,0.0,0.0,0.0,0.0,0.0,0.0,913.15,2.549999952316284
0.6098999999999999,0.0,0.0349,0.0703999999999999,0.1052999999999999,0.0,0.0047999999999999,0.1049,0.0698,0.0,0.0,0.0,0.0,0.0,0.0,0.0,0.0,0.0,0.0,0.0,0.0,0.0,962.15,2.549999952316284
0.5841584158415842,0.0,0.0174017401740174,0.067006700670067,0.1159115911591159,0.0,0.083008300830083,0.0036003600360036,0.0608060806080608,0.0,0.0163016301630163,0.0,0.0,0.0518051805180518,0.0,0.0,0.0,0.0,0.0,0.0,0.0,0.0,932.15,2.7699999809265137
0.5998,0.0,0.0301,0.0868999999999999,0.0878999999999999,0.0,0.0960999999999999,0.0334,0.03,0.0,0.0,0.0,0.0,0.0358,0.0,0.0,0.0,0.0,0.0,0.0,0.0,0.0,928.15,2.7100000381469727
0.6153384661533847,0.0,0.0224977502249775,0.066993300669933,0.0984901509849015,0.0,0.0975902409759024,0.0085991400859914,0.0330966903309669,0.0,0.0085991400859914,0.0,0.0,0.0487951204879512,0.0,0.0,0.0,0.0,0.0,0.0,0.0,0.0,943.15,2.740000009536743
0.6007000000000001,0.0,0.0336,0.0806,0.0909,0.0,0.0598,0.0035,0.0416,0.0,0.0033,0.0,0.0,0.086,0.0,0.0,0.0,0.0,0.0,0.0,0.0,0.0,924.15,2.819999933242798
0.6578,0.0,0.0338,0.0582,0.0782,0.0,0.0581,0.0172,0.0317,0.0,0.0081,0.0,0.0,0.0569,0.0,0.0,0.0,0.0,0.0,0.0,0.0,0.0,951.15,2.7300000190734863
0.5945405459454054,0.0,0.0348965103489651,0.0808919108089191,0.0982901709829017,0.0,0.0574942505749425,0.0088991100889911,0.0455954404559544,0.0030996900309969,0.0106989301069893,0.0,0.0,0.0655934406559343,0.0,0.0,0.0,0.0,0.0,0.0,0.0,0.0,924.15,2.799999952316284
0.6439356064393561,0.0,0.0254974502549744,0.0561943805619438,0.0820917908209179,0.0,0.0745925407459254,0.0,0.0480951904809519,0.0,0.0022997700229977,0.0,0.0,0.0672932706729327,0.0,0.0,0.0,0.0,0.0,0.0,0.0,0.0,943.15,2.7200000286102295
0.64,0.0,0.02,0.08,0.12,0.0,0.0,0.02,0.0,0.0,0.0,0.0,0.12,0.0,0.0,0.0,0.0,0.0,0.0,0.0,0.0,0.0,815.15,2.4800000190734863
0.64,0.0,0.02,0.04,0.12,0.0,0.0,0.02,0.04,0.0,0.0,0.0,0.12,0.0,0.0,0.0,0.0,0.0,0.0,0.0,0.0,0.0,817.15,2.4800000190734863
0.64,0.0,0.02,0.04,0.12,0.0,0.0,0.02,0.0,0.0,0.0,0.0,0.16,0.0,0.0,0.0,0.0,0.0,0.0,0.0,0.0,0.0,815.15,2.4700000286102295
0.64,0.0,0.02,0.04,0.12,0.0,0.0,0.06,0.0,0.0,0.0,0.0,0.12,0.0,0.0,0.0,0.0,0.0,0.0,0.0,0.0,0.0,868.15,2.490000009536743
0.64,0.0,0.01,0.04,0.13,0.0,0.0,0.02,0.0,0.0,0.0,0.0,0.16,0.0,0.0,0.0,0.0,0.0,0.0,0.0,0.0,0.0,812.15,2.450000047683716
0.66,0.0,0.02,0.04,0.1,0.0,0.0,0.02,0.0,0.0,0.0,0.0,0.16,0.0,0.0,0.0,0.0,0.0,0.0,0.0,0.0,0.0,807.15,2.4600000381469727
0.62,0.0,0.02,0.04,0.14,0.0,0.0,0.02,0.0,0.0,0.0,0.0,0.16,0.0,0.0,0.0,0.0,0.0,0.0,0.0,0.0,0.0,853.15,2.4800000190734863
0.64,0.0,0.02,0.036,0.12,0.0,0.0,0.04,0.0,0.0,0.0,0.0,0.144,0.0,0.0,0.0,0.0,0.0,0.0,0.0,0.0,0.0,854.15,2.4800000190734863
0.64,0.0,0.02,0.032,0.12,0.0,0.0,0.06,0.0,0.0,0.0,0.0,0.128,0.0,0.0,0.0,0.0,0.0,0.0,0.0,0.0,0.0,869.15,2.490000009536743
0.64,0.0,0.02,0.02,0.12,0.0,0.0,0.02,0.02,0.0,0.0,0.0,0.16,0.0,0.0,0.0,0.0,0.0,0.0,0.0,0.0,0.0,786.15,2.4100000858306885
0.65,0.0,0.01,0.04,0.12,0.0,0.0,0.02,0.0,0.0,0.0,0.0,0.16,0.0,0.0,0.0,0.0,0.0,0.0,0.0,0.0,0.0,804.15,2.440000057220459
0.655,0.0,0.005,0.04,0.12,0.0,0.0,0.02,0.0,0.0,0.0,0.0,0.16,0.0,0.0,0.0,0.0,0.0,0.0,0.0,0.0,0.0,797.15,2.430000066757202
0.64,0.0,0.02,0.03,0.12,0.0,0.0,0.02,0.0,0.0,0.0,0.0,0.17,0.0,0.0,0.0,0.0,0.0,0.0,0.0,0.0,0.0,803.15,2.4100000858306885
0.64,0.0,0.02,0.01,0.12,0.0,0.0,0.02,0.03,0.0,0.0,0.0,0.16,0.0,0.0,0.0,0.0,0.0,0.0,0.0,0.0,0.0,799.15,2.4100000858306885
0.66,0.0,0.02,0.032,0.1,0.0,0.0,0.06,0.0,0.0,0.0,0.0,0.128,0.0,0.0,0.0,0.0,0.0,0.0,0.0,0.0,0.0,848.15,2.4800000190734863
0.68,0.0,0.02,0.04,0.08,0.0,0.0,0.02,0.0,0.0,0.0,0.0,0.16,0.0,0.0,0.0,0.0,0.0,0.0,0.0,0.0,0.0,786.15,2.4600000381469727
0.69,0.0,0.0,0.05,0.08,0.0,0.0,0.03,0.0,0.0,0.0,0.0,0.15,0.0,0.0,0.0,0.0,0.0,0.0,0.0,0.0,0.0,778.15,2.450000047683716
0.64,0.0,0.02,0.036,0.12,0.0,0.01,0.03,0.0,0.0,0.0,0.0,0.144,0.0,0.0,0.0,0.0,0.0,0.0,0.0,0.0,0.0,838.15,2.4800000190734863
0.7,0.0,0.02,0.04,0.06,0.0,0.0,0.02,0.0,0.0,0.0,0.0,0.16,0.0,0.0,0.0,0.0,0.0,0.0,0.0,0.0,0.0,776.15,2.450000047683716
0.72,0.0,0.01,0.02,0.07,0.0,0.0,0.02,0.0,0.0,0.0,0.0,0.16,0.0,0.0,0.0,0.0,0.0,0.0,0.0,0.0,0.0,784.15,2.4000000953674316
0.72,0.0,0.02,0.02,0.06,0.0,0.0,0.02,0.0,0.0,0.0,0.0,0.16,0.0,0.0,0.0,0.0,0.0,0.0,0.0,0.0,0.0,796.15,2.430000066757202
0.7,0.0,0.02,0.02,0.06,0.0,0.0,0.04,0.0,0.0,0.0,0.0,0.16,0.0,0.0,0.0,0.0,0.0,0.0,0.0,0.0,0.0,791.15,2.440000057220459
0.69,0.0,0.02,0.04,0.07,0.0,0.0,0.02,0.0,0.0,0.0,0.0,0.16,0.0,0.0,0.0,0.0,0.0,0.0,0.0,0.0,0.0,784.15,2.450000047683716
0.7,0.0,0.02,0.03,0.06,0.0,0.0,0.02,0.0,0.0,0.0,0.0,0.17,0.0,0.0,0.0,0.0,0.0,0.0,0.0,0.0,0.0,775.15,2.440000057220459
0.7,0.0,0.02,0.02,0.06,0.0,0.0,0.02,0.0,0.0,0.0,0.0,0.18,0.0,0.0,0.0,0.0,0.0,0.0,0.0,0.0,0.0,784.15,2.440000057220459
0.7,0.0,0.02,0.02,0.06,0.0,0.01,0.03,0.0,0.0,0.0,0.0,0.16,0.0,0.0,0.0,0.0,0.0,0.0,0.0,0.0,0.0,792.15,2.450000047683716
0.7,0.0,0.02,0.02,0.06,0.0,0.02,0.02,0.0,0.0,0.0,0.0,0.16,0.0,0.0,0.0,0.0,0.0,0.0,0.0,0.0,0.0,782.15,2.4600000381469727
0.7,0.0,0.02,0.03,0.06,0.0,0.0,0.03,0.0,0.0,0.0,0.0,0.16,0.0,0.0,0.0,0.0,0.0,0.0,0.0,0.0,0.0,781.15,2.440000057220459
0.7,0.0,0.02,0.03,0.06,0.0,0.005,0.025,0.0,0.0,0.0,0.0,0.16,0.0,0.0,0.0,0.0,0.0,0.0,0.0,0.0,0.0,785.15,2.450000047683716
0.7,0.0,0.02,0.03,0.06,0.0,0.01,0.02,0.0,0.0,0.0,0.0,0.16,0.0,0.0,0.0,0.0,0.0,0.0,0.0,0.0,0.0,774.15,2.450000047683716
0.7,0.0,0.02,0.03,0.06,0.0,0.015,0.015,0.0,0.0,0.0,0.0,0.16,0.0,0.0,0.0,0.0,0.0,0.0,0.0,0.0,0.0,781.15,2.450000047683716
0.7,0.0,0.02,0.03,0.07,0.0,0.0,0.02,0.0,0.0,0.0,0.0,0.16,0.0,0.0,0.0,0.0,0.0,0.0,0.0,0.0,0.0,785.15,2.440000057220459
0.7,0.0,0.02,0.03,0.06,0.0,0.0,0.03,0.0,0.0,0.0,0.0,0.16,0.0,0.0,0.0,0.0,0.0,0.0,0.0,0.0,0.0,779.15,2.440000057220459
0.7,0.0,0.02,0.04,0.07,0.0,0.0,0.02,0.0,0.0,0.0,0.0,0.15,0.0,0.0,0.0,0.0,0.0,0.0,0.0,0.0,0.0,782.15,2.450000047683716
0.7,0.0,0.02,0.04,0.06,0.0,0.0,0.03,0.0,0.0,0.0,0.0,0.15,0.0,0.0,0.0,0.0,0.0,0.0,0.0,0.0,0.0,778.15,2.450000047683716
0.69,0.0,0.02,0.02,0.055,0.0,0.0,0.035,0.02,0.0,0.0,0.0,0.16,0.0,0.0,0.0,0.0,0.0,0.0,0.0,0.0,0.0,768.15,2.450000047683716
0.64,0.0,0.005,0.04,0.08,0.0,0.0,0.11,0.0,0.0,0.0,0.0,0.125,0.0,0.0,0.0,0.0,0.0,0.0,0.0,0.0,0.0,805.15,2.4700000286102295
0.64,0.0,0.005,0.04,0.1,0.0,0.0,0.09,0.0,0.0,0.0,0.0,0.125,0.0,0.0,0.0,0.0,0.0,0.0,0.0,0.0,0.0,829.15,2.4600000381469727
0.64,0.0,0.005,0.02,0.08,0.0,0.0,0.11,0.0,0.0,0.0,0.0,0.145,0.0,0.0,0.0,0.0,0.0,0.0,0.0,0.0,0.0,812.15,2.4600000381469727
0.64,0.0,0.005,0.01,0.08,0.0,0.0,0.11,0.0,0.0,0.0,0.0,0.155,0.0,0.0,0.0,0.0,0.0,0.0,0.0,0.0,0.0,825.15,2.4600000381469727
0.64,0.0,0.005,0.036,0.0965,0.0,0.0,0.11,0.0,0.0,0.0,0.0,0.1125,0.0,0.0,0.0,0.0,0.0,0.0,0.0,0.0,0.0,841.15,2.4600000381469727
0.64,0.0,0.005,0.032,0.113,0.0,0.0,0.11,0.0,0.0,0.0,0.0,0.1,0.0,0.0,0.0,0.0,0.0,0.0,0.0,0.0,0.0,871.15,2.4600000381469727
0.69,0.0,0.02,0.12,0.04,0.0,0.0,0.05,0.0,0.0,0.0,0.0,0.08,0.0,0.0,0.0,0.0,0.0,0.0,0.0,0.0,0.0,755.15,2.490000009536743
0.69,0.0,0.01,0.07,0.06,0.0,0.0,0.03,0.05,0.0,0.0,0.0,0.09,0.0,0.0,0.0,0.0,0.0,0.0,0.0,0.0,0.0,742.15,2.450000047683716
0.6799999999999999,0.0,0.004,0.0119999999999999,0.1129999999999999,0.0,0.044,0.001,0.002,0.0389999999999999,0.0,0.0,0.1049999999999999,0.0,0.0,0.0,0.0,0.0,0.0,0.0,0.0,0.0,849.15,2.4200000762939453
0.0570942905709429,0.0,0.0,0.0,0.0,0.0,0.0,0.0,0.0,0.2428757124287571,0.0,0.3142685731426857,0.0,0.0,0.1285871412858714,0.0856914308569143,0.0,0.0,0.0,0.0,0.0,0.0,863.15,5.420000076293945
0.0291970802919708,0.0,0.0,0.0,0.0,0.0,0.0,0.0,0.0,0.2627737226277372,0.0,0.3357664233576642,0.0,0.0,0.1240875912408759,0.0583941605839416,0.0,0.0,0.0,0.0,0.0,0.0,859.15,5.53000020980835
0.0296029602960296,0.0,0.0296029602960296,0.0,0.0,0.0,0.0,0.0,0.0,0.251925192519252,0.0,0.3407340734073408,0.0,0.0,0.126012601260126,0.0296029602960296,0.0222022202220222,0.0,0.0,0.0,0.0,0.0,863.15,5.460000038146973
0.0048990201959608,0.0,0.0347930413917216,0.0,0.0,0.0,0.0,0.0,0.0,0.257748450309938,0.0,0.2948410317936413,0.0,0.0,0.1386722655468906,0.0347930413917216,0.0520895820835832,0.0,0.0,0.0,0.0,0.0,861.15,5.449999809265137
0.005,0.0,0.0353,0.0,0.0,0.0,0.0,0.0,0.0,0.2768,0.0,0.2691,0.0,0.0,0.1408,0.0353,0.0528,0.0,0.0,0.0,0.0,0.0,863.15,5.400000095367432
0.0342034203420342,0.0,0.0342034203420342,0.0,0.0,0.0,0.0,0.0,0.0,0.2393239323932393,0.0,0.2906290629062906,0.0,0.0,0.1367136713671367,0.0342034203420342,0.0513051305130513,0.0,0.0,0.0,0.0,0.0,864.15,5.429999828338623
0.0158984101589841,0.0,0.0343965603439656,0.0,0.0,0.0,0.0,0.0,0.0,0.2585741425857414,0.0,0.2731726827317268,0.0,0.0,0.1371862813718628,0.0638936106389361,0.0366963303669633,0.0,0.0,0.0,0.0,0.0,865.15,5.400000095367432
0.0157,0.0,0.0339,0.0,0.0,0.0,0.0,0.0,0.0,0.2548,0.0,0.2692,0.0,0.0,0.1352,0.092,0.0217,0.0,0.0,0.0,0.0,0.0,862.15,5.380000114440918
0.0353964603539646,0.0,0.0353964603539646,0.0,0.0,0.0,0.0,0.0,0.0,0.2477752224777522,0.0,0.3008699130086991,0.0,0.0,0.1416858314168582,0.0,0.0530946905309468,0.0,0.0,0.0,0.0,0.0,862.15,5.460000038146973
0.0323032303230323,0.0,0.0323032303230323,0.0,0.0,0.0,0.0,0.0,0.0,0.2259225922592259,0.0,0.2744274427442744,0.0,0.0,0.1292129212921292,0.0878087808780878,0.0485048504850485,0.0,0.0,0.0,0.0,0.0,864.15,5.369999885559082
0.0351964803519648,0.0,0.0351964803519648,0.0,0.0,0.0,0.0,0.0,0.0,0.2466753324667533,0.0,0.2993700629937006,0.0,0.0,0.1408859114088591,0.0351964803519648,0.0224977502249775,0.0,0.0,0.0,0.0,0.0,865.15,5.46999979019165
0.0332933413317336,0.0,0.0332933413317336,0.0,0.0,0.0,0.0,0.0,0.0,0.2323535292941411,0.0,0.282243551289742,0.0,0.0,0.132873425314937,0.0332933413317336,0.0783843231353729,0.0,0.0,0.0,0.0,0.0,864.15,5.400000095367432
0.0352,0.0,0.0352,0.0,0.0,0.0,0.0,0.0,0.0,0.2467,0.0,0.2993,0.0,0.0,0.1408,0.0352,0.0528,0.0,0.0,0.0,0.0,0.0,863.15,5.389999866485596
0.0323032303230323,0.0,0.0323032303230323,0.0,0.0,0.0,0.0,0.0,0.0,0.2259225922592259,0.0,0.2744274427442744,0.0,0.0,0.1292129212921292,0.0323032303230323,0.0485048504850485,0.0,0.0,0.0,0.0,0.0,860.15,5.519999980926514
0.0362963703629637,0.0,0.0362963703629637,0.0,0.0,0.0,0.0,0.0,0.0,0.2543745625437457,0.0,0.2461753824617538,0.0,0.0,0.1452854714528547,0.0362963703629637,0.0545945405459454,0.0,0.0,0.0,0.0,0.0,871.15,5.420000076293945
0.0346069213842768,0.0,0.0346069213842768,0.0,0.0,0.0,0.0,0.0,0.0,0.2430486097219444,0.0,0.2949589917983596,0.0,0.0,0.1387277455491098,0.0346069213842768,0.052010402080416,0.0,0.0,0.0,0.0,0.0,859.15,5.360000133514404
0.0336966303369663,0.0,0.0336966303369663,0.0,0.0,0.0,0.0,0.0,0.0,0.2358764123587641,0.0,0.2863713628637136,0.0,0.0,0.1347865213478652,0.0336966303369663,0.0504949505049495,0.0,0.0,0.0,0.0,0.0,868.15,5.510000228881836
0.0162,0.0,0.0349,0.0,0.0,0.0,0.0,0.0,0.0,0.2623,0.0,0.2773,0.0,0.0,0.1442999999999999,0.0349,0.0523,0.0,0.0,0.0,0.0,0.0,861.15,5.449999809265137
0.0342034203420342,0.0,0.0342034203420342,0.0,0.0,0.0,0.0,0.0,0.0,0.2391239123912391,0.0,0.2906290629062906,0.0,0.0,0.1454145414541454,0.0342034203420342,0.0513051305130513,0.0,0.0,0.0,0.0,0.0,861.15,5.460000038146973
0.0351964803519648,0.0,0.0351964803519648,0.0,0.0,0.0,0.0,0.0,0.0,0.2466753324667533,0.0,0.2992700729927007,0.0,0.0,0.1105889411058894,0.0351964803519648,0.0528947105289471,0.0,0.0,0.0,0.0,0.0,855.15,5.320000171661377
0.0572942705729427,0.0,0.0483951604839516,0.0,0.0,0.0,0.0,0.0,0.0,0.2224777522247775,0.0,0.2923707629237076,0.0,0.0,0.1321867813218678,0.0730926907309269,0.0131986801319868,0.0,0.0,0.0,0.0,0.0,893.15,5.539999961853027
0.0568943105689431,0.0,0.0480951904809519,0.0,0.0,0.0,0.0,0.0,0.0,0.2210778922107789,0.0,0.2906709329067093,0.0,0.0,0.1314868513148685,0.0557944205579442,0.0102989701029897,0.0,0.0,0.0,0.0,0.0,889.15,5.610000133514404
0.0164,0.0,0.0354,0.0,0.0,0.0,0.0,0.0,0.0,0.2665,0.0,0.2815,0.0,0.0,0.1464,0.005,0.0682,0.0,0.0,0.0,0.0,0.0,861.15,5.460000038146973
0.0166,0.0,0.0358,0.0,0.0,0.0,0.0,0.0,0.0,0.2710000000000001,0.0,0.2844,0.0,0.0,0.148,0.0,0.0772,0.0,0.0,0.0,0.0,0.0,866.15,5.429999828338623
0.0162016201620162,0.0,0.0349034903490349,0.0,0.0,0.0,0.0,0.0,0.0,0.2473247324732473,0.0,0.2773277327732773,0.0,0.0,0.1443144314431443,0.0349034903490349,0.0672067206720672,0.0,0.0,0.0,0.0,0.0,865.15,5.480000019073486
0.0161983801619838,0.0,0.0348965103489651,0.0,0.0,0.0,0.0,0.0,0.0,0.2622737726227377,0.0,0.2772722727727227,0.0,0.0,0.1218878112188781,0.0348965103489651,0.0522947705229477,0.0,0.0,0.0,0.0,0.0,866.15,5.489999771118164
0.0166016601660166,0.0,0.0358035803580358,0.0,0.0,0.0,0.0,0.0,0.0,0.2699269926992699,0.0,0.2849284928492849,0.0,0.0,0.1444144414441444,0.0,0.077007700770077,0.0,0.0,0.0,0.0,0.0,865.15,5.440000057220459
0.0312,0.0,0.0351,0.0,0.0,0.0,0.0,0.0,0.0,0.2523999999999999,0.0,0.2794,0.0,0.0,0.1416,0.0299,0.0588,0.0,0.0,0.0,0.0,0.0,867.15,5.440000057220459
0.0316968303169683,0.0,0.0356964303569643,0.0,0.0,0.0,0.0,0.0,0.0,0.2561743825617438,0.0,0.2532746725327467,0.0151984801519848,0.0,0.1436856314368563,0.0303969603039696,0.0595940405959404,0.0,0.0,0.0,0.0,0.0,852.15,5.409999847412109
0.0322,0.0,0.0362,0.0,0.0,0.0,0.0,0.0,0.0,0.2601,0.0,0.2264,0.0308,0.0,0.1459,0.0308,0.0605999999999999,0.0,0.0,0.0,0.0,0.0,842.15,5.380000114440918
0.0316968303169683,0.0,0.0356964303569643,0.0151984801519848,0.0,0.0,0.0,0.0,0.0,0.2561743825617438,0.0,0.2532746725327467,0.0,0.0,0.1436856314368563,0.0303969603039696,0.0595940405959404,0.0,0.0,0.0,0.0,0.0,860.15,5.389999866485596
0.0316968303169683,0.0,0.0356964303569643,0.0,0.0,0.0,0.0,0.0,0.0151984801519848,0.2561743825617438,0.0,0.2532746725327467,0.0,0.0,0.1436856314368563,0.0303969603039696,0.0595940405959404,0.0,0.0,0.0,0.0,0.0,865.15,5.360000133514404
0.0312,0.0,0.0351,0.0,0.0,0.0,0.0,0.0598,0.0,0.2523999999999999,0.0,0.2196,0.0,0.0,0.1416,0.0299,0.0588,0.0,0.0,0.0,0.0,0.0,874.15,5.369999885559082
0.0322,0.0,0.0362,0.0,0.0,0.0,0.0,0.0,0.0308,0.2601,0.0,0.2264,0.0,0.0,0.1459,0.0308,0.0605999999999999,0.0,0.0,0.0,0.0,0.0,862.15,5.269999980926514
0.0312,0.0,0.0351,0.0,0.0,0.0,0.0,0.1196,0.0,0.2523999999999999,0.0,0.1598,0.0,0.0,0.1416,0.0299,0.0588,0.0,0.0,0.0,0.0,0.0,884.15,5.300000190734863
0.0312,0.0,0.0351,0.0,0.0,0.0,0.0,0.0,0.0,0.2523999999999999,0.0,0.2495,0.0,0.0299,0.1416,0.0299,0.0588,0.0,0.0,0.0,0.0,0.0,870.15,5.440000057220459
0.0312,0.0,0.0351,0.0,0.0,0.0,0.0,0.0,0.0,0.2523999999999999,0.0299,0.2495,0.0,0.0,0.1416,0.0299,0.0588,0.0,0.0,0.0,0.0,0.0,871.15,5.460000038146973
0.0,0.0,0.0351,0.0,0.0,0.0,0.0,0.0,0.0,0.2523999999999999,0.0,0.2794,0.0,0.0,0.1416,0.0299,0.0588,0.0,0.0,0.0,0.0,0.0,865.15,5.480000019073486
0.0307969203079691,0.0,0.0345965403459654,0.0,0.0,0.0,0.0,0.0,0.0,0.233876612338766,0.0,0.2752724727527247,0.0,0.0,0.1394860513948604,0.0294970502949705,0.0578942105789421,0.0,0.0,0.0,0.0,0.0,870.15,5.460000038146973
0.031,0.0,0.0349,0.0,0.0,0.0,0.0,0.0,0.0,0.2505,0.0,0.2773,0.0,0.0,0.1405,0.0297,0.0583,0.0,0.0,0.0,0.0,0.0,868.15,5.460000038146973
0.0312,0.0,0.0351,0.0,0.0,0.0,0.0,0.1794,0.0,0.2523999999999999,0.0,0.1,0.0,0.0,0.1416,0.0299,0.0588,0.0,0.0,0.0,0.0,0.0,893.15,5.21999979019165
0.0312,0.0,0.0351,0.0,0.0,0.0,0.0,0.2794,0.0,0.2523999999999999,0.0,0.0,0.0,0.0,0.1416,0.0299,0.0588,0.0,0.0,0.0,0.0,0.0,913.15,5.099999904632568
0.0292,0.0,0.0608,0.0,0.0,0.0,0.0,0.0,0.0,0.2361,0.0,0.2613,0.0,0.0,0.1325,0.028,0.0549,0.0,0.0,0.0,0.0,0.0,871.15,5.449999809265137
0.3792999999999999,0.0,0.015,0.0,0.0906,0.0,0.1646999999999999,0.0,0.0,0.1592,0.0,0.0,0.1855,0.0,0.0056999999999999,0.0,0.0,0.0,0.0,0.0,0.0,0.0,793.15,2.6700000762939453
0.4743,0.0,0.0,0.0,0.0524,0.0,0.1376,0.0,0.0,0.1278999999999999,0.0,0.0,0.1987,0.0,0.0091,0.0,0.0,0.0,0.0,0.0,0.0,0.0,784.15,2.640000104904175
0.4645535446455354,0.0,0.0196980301969803,0.0,0.0773922607739226,0.0,0.1298870112988701,0.0,0.0,0.121987801219878,0.0,0.0,0.1827817218278172,0.0,0.0036996300369963,0.0,0.0,0.0,0.0,0.0,0.0,0.0,798.15,2.630000114440918
0.3578642135786422,0.0,0.0096990300969903,0.0,0.0468953104689531,0.0,0.1810818918108189,0.0,0.0,0.1972802719728027,0.0,0.0,0.1998800119988001,0.0,0.0072992700729927,0.0,0.0,0.0,0.0,0.0,0.0,0.0,786.15,2.6700000762939453
0.4465446544654465,0.0,0.0242024202420241,0.0,0.0409040904090408,0.0,0.1489148914891489,0.0,0.0,0.1798179817981798,0.0,0.0,0.1596159615961596,0.0,0.0,0.0,0.0,0.0,0.0,0.0,0.0,0.0,802.15,2.630000114440918
0.4116,0.0,0.0,0.0,0.0564,0.0,0.1743,0.0,0.0,0.1652,0.0,0.0,0.1925,0.0,0.0,0.0,0.0,0.0,0.0,0.0,0.0,0.0,774.15,2.5899999141693115
0.4275,0.0,0.0,0.0,0.084,0.0,0.1636,0.0,0.0,0.2021,0.0,0.0,0.1227999999999999,0.0,0.0,0.0,0.0,0.0,0.0,0.0,0.0,0.0,807.15,2.569999933242798
0.4617461746174618,0.0,0.0,0.0,0.0579057905790579,0.0,0.0947094709470947,0.0,0.0,0.1611161116111611,0.0,0.0,0.2173217321732173,0.0,0.0072007200720072,0.0,0.0,0.0,0.0,0.0,0.0,0.0,775.15,2.569999933242798
0.5069493050694931,0.0,0.0142985701429857,0.0,0.0516948305169483,0.0,0.0626937306269373,0.0,0.0,0.1682831716828317,0.0,0.0,0.1960803919608039,0.0,0.0,0.0,0.0,0.0,0.0,0.0,0.0,0.0,777.15,2.5199999809265137
0.4006999999999999,0.0,0.0048999999999999,0.0,0.0649,0.0,0.1717999999999999,0.0,0.0,0.1469999999999999,0.0,0.0,0.2014999999999999,0.0,0.0092,0.0,0.0,0.0,0.0,0.0,0.0,0.0,786.15,2.6500000953674316
0.4375,0.0,0.0,0.0,0.0688,0.0,0.1667,0.0,0.0,0.151,0.0,0.0,0.176,0.0,0.0,0.0,0.0,0.0,0.0,0.0,0.0,0.0,778.15,2.559999942779541
0.4155584441555844,0.0,0.0046995300469953,0.0,0.056994300569943,0.0,0.1552844715528447,0.0,0.0,0.1500849915008499,0.0,0.0,0.2137786221377862,0.0,0.0035996400359964,0.0,0.0,0.0,0.0,0.0,0.0,0.0,772.15,2.609999895095825
0.4003,0.0,0.0046,0.0,0.0504999999999999,0.0,0.143,0.071,0.0,0.1563,0.0,0.0,0.1725,0.0,0.0018,0.0,0.0,0.0,0.0,0.0,0.0,0.0,784.15,2.619999885559082
0.4377437743774377,0.0,0.0,0.0,0.0573057305730573,0.0,0.1563156315631563,0.0,0.0,0.1511151115111511,0.0,0.0215021502150214,0.176017601760176,0.0,0.0,0.0,0.0,0.0,0.0,0.0,0.0,0.0,787.15,2.609999895095825
0.4477,0.0,0.0,0.0,0.0820999999999999,0.0,0.0958999999999999,0.0,0.0,0.1717,0.0,0.0,0.1800999999999999,0.0,0.0,0.0224999999999999,0.0,0.0,0.0,0.0,0.0,0.0,785.15,2.5299999713897705
0.3898610138986101,0.0,0.0,0.0,0.0724927507249275,0.0,0.164883511648835,0.0,0.0,0.2213778622137786,0.0,0.0,0.1443855614438556,0.0,0.0,0.0,0.006999300069993,0.0,0.0,0.0,0.0,0.0,803.15,2.609999895095825
0.4401,0.0,0.0,0.0,0.0576,0.0,0.1048,0.0,0.0,0.1772,0.0,0.0,0.2163,0.0,0.0,0.0,0.0,0.0,0.0,0.0,0.0,0.0,767.15,2.559999942779541
0.4386438643864386,0.0,0.0,0.0,0.0881088108810881,0.0,0.1495149514951494,0.0,0.0,0.1634163416341634,0.0,0.0,0.1603160316031603,0.0,0.0,0.0,0.0,0.0,0.0,0.0,0.0,0.0,786.15,2.5799999237060547
0.4058594140585941,0.0,0.0197980201979802,0.0,0.0537946205379462,0.0,0.1630836916308368,0.0,0.0,0.1663833616638336,0.0,0.0,0.1835816418358164,0.0,0.0074992500749925,0.0,0.0,0.0,0.0,0.0,0.0,0.0,802.15,2.680000066757202
