Repository: dorukdogular/vitreos

# Data

## Source

Glass property data is sourced from the [SciGlass database](https://github.com/epam/SciGlass) (EPAM Systems), made available under the [Open Database License (ODbL)](https://opendatacommons.org/licenses/odbl/1-0/). Accessed via the [glasspy](https://github.com/drcassar/glasspy) Python library.

## Files tracked in git

| File | Description |
|---|---|
| `clean.csv` | Deduplicated glass-forming ability dataset (11858 rows) |
| `tg_dataset.csv` | 76377 glasses with Tg (K) and 22 oxide mol% features |
| `tg_density_dataset.csv` | 31173 glasses with both Tg (K) and density (g/cm³) |

File: data/tg_density_dataset.csv (part 96 of 109)
SiO2,P2O5,ZrO2,Na2O,Al2O3,Fe2O3,CaO,MgO,K2O,B2O3,BaO,ZnO,Li2O,SrO,La2O3,TiO2,Nb2O5,PbO,Sb2O3,Bi2O3,TeO2,Se,Tg,density
0.3636,0.0,0.0049,0.0,0.0417,0.0,0.1732,0.0,0.0,0.2005,0.0,0.0,0.2030999999999999,0.0,0.013,0.0,0.0,0.0,0.0,0.0,0.0,0.0,791.15,2.7300000190734863
0.4076592340765923,0.0,0.0248975102489751,0.0,0.0660933906609339,0.0,0.0764923507649235,0.0,0.0,0.2198780121987801,0.0,0.0,0.204979502049795,0.0,0.0,0.0,0.0,0.0,0.0,0.0,0.0,0.0,786.15,2.5799999237060547
0.4542,0.0,0.0138,0.0,0.0223,0.0,0.1724,0.0,0.0,0.147,0.0,0.0,0.1903,0.0,0.0,0.0,0.0,0.0,0.0,0.0,0.0,0.0,745.15,2.609999895095825
0.5164,0.0,0.0151,0.0,0.0487,0.0,0.1881,0.0,0.0,0.1694,0.0,0.0,0.0623,0.0,0.0,0.0,0.0,0.0,0.0,0.0,0.0,0.0,838.15,2.5899999141693115
0.3234999999999999,0.0,0.0,0.0,0.0326999999999999,0.0,0.1683999999999999,0.0,0.0,0.1914999999999999,0.0,0.0,0.2787999999999999,0.0,0.0050999999999999,0.0,0.0,0.0,0.0,0.0,0.0,0.0,740.15,2.619999885559082
0.5189,0.0,0.0,0.0,0.0706,0.0,0.0321,0.0,0.0,0.1722,0.0,0.0,0.2007,0.0,0.0055,0.0,0.0,0.0,0.0,0.0,0.0,0.0,785.15,2.5199999809265137
0.3768376837683769,0.0,0.0,0.0,0.0555055505550555,0.0,0.2725272527252725,0.0,0.0,0.1057105710571057,0.0,0.0,0.1894189418941894,0.0,0.0,0.0,0.0,0.0,0.0,0.0,0.0,0.0,759.15,2.6600000858306885
0.3842384238423842,0.0,0.0,0.0,0.0406040604060405,0.0,0.285028502850285,0.0,0.0,0.136013601360136,0.0154015401540154,0.0,0.1387138713871387,0.0,0.0,0.0,0.0,0.0,0.0,0.0,0.0,0.0,776.15,2.880000114440918
0.4828,0.0,0.0,0.0,0.061,0.0,0.0,0.0,0.0,0.1586999999999999,0.1125999999999999,0.0,0.1848999999999999,0.0,0.0,0.0,0.0,0.0,0.0,0.0,0.0,0.0,764.15,2.890000104904175
0.4169583041695831,0.0,0.0208979102089791,0.0,0.0440955904409559,0.0,0.1145885411458854,0.0,0.0,0.1475852414758524,0.0,0.0,0.1504849515048495,0.1053894610538946,0.0,0.0,0.0,0.0,0.0,0.0,0.0,0.0,816.15,2.890000104904175
0.4478447844784478,0.0,0.0,0.0,0.0565056505650565,0.0,0.1142114211421142,0.0,0.0,0.1472147214721472,0.0627062706270627,0.0,0.1715171517151714,0.0,0.0,0.0,0.0,0.0,0.0,0.0,0.0,0.0,789.15,2.809999942779541
0.3257,0.0,0.0096,0.0,0.0756,0.0,0.1692,0.0,0.0,0.2214999999999999,0.0,0.0,0.1984,0.0,0.0,0.0,0.0,0.0,0.0,0.0,0.0,0.0,771.15,2.630000114440918
0.422,0.0,0.0,0.0,0.0413999999999999,0.0,0.1399999999999999,0.0,0.0,0.2514999999999999,0.0,0.0,0.1414,0.0,0.0036999999999999,0.0,0.0,0.0,0.0,0.0,0.0,0.0,803.15,2.5799999237060547
0.5493,0.0,0.0,0.0868999999999999,0.1123,0.0,0.0,0.0,0.0,0.2515,0.0,0.0,0.0,0.0,0.0,0.0,0.0,0.0,0.0,0.0,0.0,0.0,819.15,2.3499999046325684
0.5004499550044995,0.0,0.0,0.1102889711028897,0.1340865913408659,0.0,0.0,0.0,0.0,0.2551744825517448,0.0,0.0,0.0,0.0,0.0,0.0,0.0,0.0,0.0,0.0,0.0,0.0,761.15,2.259999990463257
0.4659,0.0,0.0,0.0678,0.1646999999999999,0.0,0.0,0.0,0.0,0.3016,0.0,0.0,0.0,0.0,0.0,0.0,0.0,0.0,0.0,0.0,0.0,0.0,821.15,2.430000066757202
0.4719,0.0,0.0,0.1634,0.1125999999999999,0.0,0.0,0.0,0.0,0.2521,0.0,0.0,0.0,0.0,0.0,0.0,0.0,0.0,0.0,0.0,0.0,0.0,806.15,2.4000000953674316
0.7355,0.0,0.0,0.0735,0.0335,0.0,0.0,0.0,0.0,0.1419,0.0,0.0156,0.0,0.0,0.0,0.0,0.0,0.0,0.0,0.0,0.0,0.0,778.15,2.309999942779541
0.7163716371637164,0.0,0.0,0.1225122512251225,0.031003100310031,0.0,0.0,0.0,0.0,0.1182118211821182,0.0041004100410041,0.0078007800780078,0.0,0.0,0.0,0.0,0.0,0.0,0.0,0.0,0.0,0.0,838.15,2.440000057220459
0.0,0.0,0.0,0.0,0.0,0.0,0.0,0.0,0.0,0.05,0.0,0.0,0.2,0.0,0.0,0.0,0.0,0.0,0.0,0.0,0.75,0.0,546.15,4.78000020980835
0.0,0.0,0.0,0.0,0.0,0.0,0.0,0.0,0.0,0.1,0.0,0.0,0.15,0.0,0.0,0.0,0.0,0.0,0.0,0.0,0.75,0.0,566.15,4.809999942779541
0.0,0.0,0.0,0.0,0.0,0.0,0.0,0.0,0.0,0.15,0.0,0.0,0.1,0.0,0.0,0.0,0.0,0.0,0.0,0.0,0.75,0.0,587.15,4.840000152587891
0.0,0.0,0.0,0.0,0.0,0.0,0.0,0.0,0.0,0.05,0.0,0.0,0.15,0.0,0.0,0.0,0.0,0.0,0.0,0.0,0.8,0.0,540.15,4.96999979019165
0.0,0.0,0.0,0.0,0.0,0.0,0.0,0.0,0.0,0.1,0.0,0.0,0.1,0.0,0.0,0.0,0.0,0.0,0.0,0.0,0.8,0.0,556.15,4.989999771118164
0.0,0.0,0.0,0.0,0.0,0.0,0.0,0.0,0.0,0.15,0.0,0.0,0.05,0.0,0.0,0.0,0.0,0.0,0.0,0.0,0.8,0.0,575.15,5.019999980926514
0.0431,0.0,0.1014,0.0,0.0,0.0,0.0,0.0,0.0,0.3959,0.0,0.1271,0.0421999999999999,0.0,0.0969,0.0795,0.0242,0.0,0.0,0.0,0.0,0.0,870.15,4.230000019073486
0.1829182918291829,0.0,0.01000100010001,0.0,0.0,0.0,0.0,0.0,0.0,0.1939193919391939,0.0,0.1624162416241623,0.0354035403540354,0.0,0.121012101210121,0.208020802080208,0.0204020402040204,0.0,0.0,0.0,0.0,0.0,859.15,4.460000038146973
0.0648064806480648,0.0,0.0809080908090809,0.0,0.0,0.0,0.0,0.0,0.0,0.3668366836683668,0.0,0.0794079407940794,0.0219021902190219,0.0,0.1185118511851185,0.1428142814281428,0.0392039203920392,0.0,0.0,0.0,0.0,0.0,882.15,4.480000019073486
0.1334866513348665,0.0,0.0335966403359664,0.0,0.0,0.0,0.0,0.0,0.0,0.2953704629537046,0.0,0.0943905609439056,0.0272972702729727,0.0,0.1662833716628337,0.1370862913708629,0.0712928707129287,0.0,0.0,0.0,0.0,0.0,875.15,4.53000020980835
0.1051894810518948,0.0,0.0428957104289571,0.0,0.0,0.0,0.0,0.0,0.0,0.2825717428257174,0.0,0.1468853114688531,0.0300969903009699,0.0,0.1043895610438956,0.1805819418058194,0.0465953404659534,0.0,0.0,0.0,0.0,0.0,874.15,4.309999942779541
0.1039896010398959,0.0,0.0476952304769522,0.0,0.0,0.0,0.0,0.0,0.0,0.3456654334566543,0.0,0.0999900009998999,0.0353964603539646,0.0,0.1525847415258474,0.1233876612338765,0.0446955304469552,0.0,0.0,0.0,0.0,0.0,865.15,4.519999980926514
0.1127774445110977,0.0,0.0677864427114577,0.0,0.0,0.0,0.0,0.0,0.0,0.3002399520095981,0.0,0.1193761247750449,0.0301939612077584,0.0,0.137372525494901,0.1327734453109378,0.040491901619676,0.0,0.0,0.0,0.0,0.0,866.15,4.5
0.1281871812818718,0.0,0.052994700529947,0.0,0.0,0.0,0.0,0.0,0.0,0.3261673832616739,0.0,0.1258874112588741,0.0262973702629737,0.0,0.1312868713128687,0.1193880611938806,0.0406959304069593,0.0,0.0,0.0,0.0,0.0,869.15,4.349999904632568
0.1555,0.0,0.047,0.0,0.0,0.0,0.0,0.0,0.0,0.3151,0.0,0.0999,0.0353,0.0,0.1263,0.1012,0.0607,0.0,0.0,0.0,0.0,0.0,875.15,4.46999979019165
0.0773,0.0,0.0666,0.0,0.0,0.0,0.0,0.0,0.0,0.3051999999999999,0.0,0.1033999999999999,0.0318,0.0,0.1505,0.1693,0.0454,0.0,0.0,0.0,0.0,0.0,877.15,4.480000019073486
0.0831916808319168,0.0,0.0837916208379162,0.0,0.0,0.0,0.0,0.0,0.0,0.3732626737326267,0.0,0.1167883211678832,0.0234976502349765,0.0,0.1036896310368963,0.0900909909009099,0.0302969703029697,0.0,0.0,0.0,0.0,0.0,881.15,4.420000076293945
0.1411141114111411,0.0,0.0877087708770877,0.0,0.0,0.0,0.0,0.0,0.0,0.2686268626862687,0.0,0.1427142714271427,0.0202020202020202,0.0,0.1009100910091009,0.1367136713671367,0.0391039103910391,0.0,0.0,0.0,0.0,0.0,870.15,4.400000095367432
0.121124224844969,0.0,0.0823164632926585,0.0,0.0,0.0,0.0,0.0,0.0,0.2815563112622524,0.0,0.0966193238647729,0.0287057411482296,0.0,0.1330266053210642,0.1620324064812962,0.0359071814362872,0.0,0.0,0.0,0.0,0.0,874.15,4.46999979019165
0.1355,0.0,0.0536,0.0,0.0,0.0,0.0,0.0,0.0,0.3192,0.0,0.0981,0.0251,0.0,0.1389,0.1186,0.0546,0.0,0.0,0.0,0.0,0.0,876.15,4.489999771118164
0.1336133613361336,0.0,0.0635063506350635,0.0,0.0,0.0,0.0,0.0,0.0,0.3031303130313031,0.0,0.1293129312931293,0.0219021902190219,0.0,0.1097109710971097,0.1397139713971397,0.0415041504150415,0.0,0.0,0.0,0.0,0.0,872.15,4.480000019073486
0.1133113311331133,0.0,0.0585058505850585,0.0,0.0,0.0,0.0,0.0,0.0,0.2724272427242724,0.0,0.1231123112311231,0.0299029902990299,0.0,0.1504150415041504,0.1354135413541353,0.0507050705070507,0.0,0.0,0.0,0.0,0.0,875.15,4.539999961853027
0.1016,0.0,0.083,0.0,0.0,0.0,0.0,0.0,0.0,0.3296,0.0,0.1139,0.0304,0.0,0.1285,0.1162,0.0359,0.0,0.0,0.0,0.0,0.0,873.15,4.5
0.1436,0.0,0.0712,0.0,0.0,0.0,0.0,0.0,0.0,0.3038,0.0,0.1199,0.0336,0.0,0.1205,0.1293,0.0308,0.0,0.0,0.0,0.0,0.0,862.15,4.420000076293945
0.102,0.0,0.0634,0.0,0.0,0.0,0.0,0.0,0.0,0.2794,0.0,0.1227,0.0337,0.0,0.1555,0.126,0.0538,0.0,0.0,0.0,0.0,0.0,865.15,4.510000228881836
0.130126025205041,0.0,0.0618123624724945,0.0,0.0,0.0,0.0,0.0,0.0,0.2771554310862172,0.0,0.0999199839967993,0.0266053210642128,0.0,0.1339267853570714,0.1768353670734147,0.043008601720344,0.0,0.0,0.0,0.0,0.0,875.15,4.5
0.1118111811181118,0.0,0.0549054905490549,0.0,0.0,0.0,0.0,0.0,0.0,0.3205320532053206,0.0,0.119011901190119,0.0276027602760276,0.0,0.13001300130013,0.1322132213221322,0.0491049104910491,0.0,0.0,0.0,0.0,0.0,874.15,4.53000020980835
0.1095780843831233,0.0,0.0555888822235552,0.0,0.0,0.0,0.0,0.0,0.0,0.3116376724655069,0.0,0.1142771445710857,0.0306938612277544,0.0,0.1386722655468906,0.134373125374925,0.0517896420715856,0.0,0.0,0.0,0.0,0.0,866.15,4.519999980926514
0.1116888311168882,0.0,0.0517948205179481,0.0,0.0,0.0,0.0,0.0,0.0,0.3140685931406858,0.0,0.1039896010398959,0.0292970702929706,0.0,0.1347865213478652,0.1464853514648535,0.0551944805519447,0.0,0.0,0.0,0.0,0.0,875.15,4.510000228881836
0.1252125212521252,0.0,0.0528052805280528,0.0,0.0,0.0,0.0,0.0,0.0,0.3099309930993099,0.0,0.1078107810781078,0.0282028202820282,0.0,0.135013501350135,0.1333133313331333,0.0553055305530553,0.0,0.0,0.0,0.0,0.0,871.15,4.480000019073486
0.0984999999999999,0.0,0.0542,0.0,0.0,0.0,0.0,0.0,0.0,0.3173,0.0,0.1122,0.0314,0.0,0.1388,0.1469,0.0489,0.0,0.0,0.0,0.0,0.0,869.15,4.510000228881836
0.0957,0.0,0.0526,0.0,0.0,0.0,0.0,0.0,0.0,0.3223,0.0,0.1164,0.0286,0.0,0.1357,0.1406,0.0511,0.0,0.0,0.0,0.0,0.0,877.15,4.510000228881836
0.1098,0.0,0.0555,0.0,0.0,0.0,0.0,0.0,0.0,0.3094,0.0,0.1079,0.0309,0.0,0.136,0.1471,0.0505,0.0,0.0,0.0,0.0,0.0,868.15,4.489999771118164
0.1041,0.0,0.049,0.0,0.0,0.0,0.0,0.0,0.0,0.3168,0.0,0.1169,0.0298,0.0,0.1403,0.1359,0.0513,0.0,0.0,0.0,0.0,0.0,876.15,4.5
0.087991200879912,0.0,0.053994600539946,0.0,0.0,0.0,0.0,0.0,0.0,0.3152684731526847,0.0,0.1217878212178782,0.0291970802919708,0.0,0.1365863413658634,0.1431856814318568,0.0543945605439456,0.0,0.0,0.0,0.0,0.0,875.15,4.519999980926514
0.1027,0.0,0.0523,0.0,0.0,0.0,0.0,0.0,0.0,0.3177,0.0,0.1166,0.034,0.0,0.1354,0.1378,0.0515,0.0,0.0,0.0,0.0,0.0,863.15,4.5
0.67,0.0,0.0,0.0,0.131,0.0,0.053,0.099,0.0,0.004,0.0,0.0,0.0,0.043,0.0,0.0,0.0,0.0,0.0,0.0,0.0,0.0,1059.15,2.5899999141693115
0.6709999999999999,0.0,0.0,0.0,0.13,0.0,0.072,0.0969999999999999,0.0,0.0069999999999999,0.0,0.0,0.0,0.023,0.0,0.0,0.0,0.0,0.0,0.0,0.0,0.0,1057.15,2.549999952316284
0.6689999999999999,0.0,0.0,0.0,0.1319999999999999,0.0,0.0529999999999999,0.093,0.0,0.009,0.0,0.0,0.0,0.044,0.0,0.0,0.0,0.0,0.0,0.0,0.0,0.0,1056.15,2.5899999141693115
0.669,0.0,0.0,0.0,0.131,0.0,0.053,0.092,0.0,0.011,0.0,0.0,0.0,0.044,0.0,0.0,0.0,0.0,0.0,0.0,0.0,0.0,1057.15,2.5899999141693115
0.669,0.0,0.0,0.0,0.13,0.0,0.053,0.09,0.0,0.013,0.0,0.0,0.0,0.045,0.0,0.0,0.0,0.0,0.0,0.0,0.0,0.0,1052.15,2.5899999141693115
0.6649999999999999,0.0,0.0,0.0,0.1269999999999999,0.0,0.0759999999999999,0.022,0.0,0.064,0.044,0.0,0.0,0.002,0.0,0.0,0.0,0.0,0.0,0.0,0.0,0.0,1000.15,2.5899999141693115
0.657,0.0,0.0,0.0,0.133,0.0,0.111,0.012,0.0,0.059,0.026,0.0,0.0,0.002,0.0,0.0,0.0,0.0,0.0,0.0,0.0,0.0,1015.15,2.569999933242798
0.673,0.0,0.0,0.0,0.131,0.0,0.083,0.043,0.0,0.043,0.024,0.0,0.0,0.003,0.0,0.0,0.0,0.0,0.0,0.0,0.0,0.0,1031.15,2.559999942779541
0.673,0.0,0.0,0.0,0.131,0.0,0.098,0.044,0.0,0.043,0.008,0.0,0.0,0.003,0.0,0.0,0.0,0.0,0.0,0.0,0.0,0.0,1038.15,2.509999990463257
0.654,0.0,0.01,0.0,0.125,0.0,0.078,0.046,0.0,0.06,0.024,0.0,0.0,0.003,0.0,0.0,0.0,0.0,0.0,0.0,0.0,0.0,1007.15,2.5399999618530273
0.6649999999999999,0.0,0.0,0.0,0.1269999999999999,0.0,0.0829999999999999,0.0249999999999999,0.0,0.064,0.0139999999999999,0.0,0.0,0.022,0.0,0.0,0.0,0.0,0.0,0.0,0.0,0.0,1011.15,2.5299999713897705
0.673,0.0,0.0,0.0,0.127,0.0,0.086,0.028,0.0,0.048,0.026,0.0,0.0,0.012,0.0,0.0,0.0,0.0,0.0,0.0,0.0,0.0,1023.15,2.569999933242798
0.68,0.0,0.0,0.0,0.127,0.0,0.092,0.044,0.0,0.035,0.016,0.0,0.0,0.006,0.0,0.0,0.0,0.0,0.0,0.0,0.0,0.0,1040.15,2.549999952316284
0.6649999999999999,0.0,0.0,0.0,0.1269999999999999,0.0,0.072,0.016,0.0,0.064,0.044,0.0,0.0,0.0119999999999999,0.0,0.0,0.0,0.0,0.0,0.0,0.0,0.0,1000.15,2.609999895095825
0.6649999999999999,0.0,0.0,0.0,0.1269999999999999,0.0,0.072,0.0069999999999999,0.0,0.064,0.0629999999999999,0.0,0.0,0.002,0.0,0.0,0.0,0.0,0.0,0.0,0.0,0.0,993.15,2.6600000858306885
0.6689267570702828,0.0,0.0,0.0,0.1342053682147286,0.0,0.0525021000840033,0.0974038961558462,0.0,0.0,0.0,0.0,0.0,0.0436017440697628,0.0,0.0,0.0,0.0,0.0,0.0,0.0,0.0,1053.15,2.5899999141693115
0.6810408624517472,0.0,0.0,0.0,0.1285077104626278,0.0,0.0422025321519291,0.1142068524111447,0.0,0.0110006600396023,0.0,0.0,0.0,0.0197011820709242,0.0,0.0,0.0,0.0,0.0,0.0,0.0,0.0,1057.15,2.5199999809265137
0.6732596044237346,0.0,0.0,0.0,0.1383916964982101,0.0,0.0846949183049017,0.0757954522728636,0.0,0.0,0.0,0.0,0.0,0.0244985300881947,0.0,0.0,0.0,0.0,0.0,0.0,0.0,0.0,1068.15,2.569999933242798
0.6687598744075355,0.0,0.0,0.0,0.1315921044737315,0.0,0.0513969161850288,0.0925944443333399,0.0,0.0093994360338379,0.0,0.0,0.0,0.0428974261544307,0.0,0.0,0.0,0.0,0.0,0.0,0.0,0.0,1048.15,2.5799999237060547
0.6638601683898966,0.0,0.0,0.0,0.1389916605003699,0.0,0.0779953202807831,0.0777953322800632,0.0,0.0093994360338379,0.0020998740075595,0.0,0.0,0.0264984100953942,0.0,0.0,0.0,0.0,0.0,0.0,0.0,0.0,1063.15,2.5799999237060547
0.666360018398896,0.0,0.0052996820190788,0.0,0.1240925544467332,0.0,0.0499970001799892,0.0986940783552986,0.0,0.0093994360338379,0.0,0.0,0.0,0.0427974321540707,0.0,0.0,0.0,0.0,0.0,0.0,0.0,0.0,1051.15,2.5899999141693115
0.670859748415095,0.0,0.0,0.0,0.1349919004859708,0.0,0.0525968441893486,0.0975941443513389,0.0,0.0,0.0,0.0,0.0,0.0429974201547907,0.0,0.0,0.0,0.0,0.0,0.0,0.0,0.0,1058.15,2.5899999141693115
0.6691334566728335,0.0,0.0,0.0,0.1319065953297664,0.0,0.0526026301315065,0.0928046402320115,0.0,0.0094004700235011,0.0,0.0,0.0,0.0430021501075053,0.0,0.0,0.0,0.0,0.0,0.0,0.0,0.0,1053.15,2.5799999237060547
0.0,0.2,0.0,0.0,0.0,0.0,0.0,0.0,0.0,0.0,0.25,0.0,0.0,0.05,0.0,0.0,0.0,0.0,0.0,0.0,0.0,0.0,641.15,3.8299999237060542
0.0,0.15,0.0,0.0,0.0,0.0,0.0,0.0,0.0,0.0,0.22,0.0,0.0,0.0,0.0,0.0,0.0,0.0,0.0,0.0,0.1,0.0,616.15,3.990000009536743
0.0,0.19,0.0,0.0,0.0,0.0,0.0,0.0,0.0,0.0,0.34,0.0,0.0,0.0,0.0,0.0,0.0,0.0,0.0,0.0,0.0,0.0,631.15,3.950000047683716
0.0,0.17,0.0,0.02,0.0,0.0,0.0,0.0,0.02,0.0,0.28,0.02,0.0,0.0,0.0,0.0,0.0,0.0,0.0,0.0,0.04,0.0,628.15,3.7699999809265137
0.0,0.2,0.0,0.0,0.0,0.0,0.0,0.0,0.0,0.0,0.25,0.0,0.0,0.0,0.0,0.0,0.0,0.0,0.0,0.0,0.07,0.0,642.15,3.880000114440918
0.0,0.18,0.0,0.0,0.0,0.0,0.0,0.0,0.0,0.0,0.35,0.0,0.0,0.0,0.0,0.0,0.0,0.0,0.0,0.0,0.0,0.0,642.15,3.9800000190734863
0.0,0.2,0.0,0.0,0.0,0.0,0.0,0.0,0.03,0.0,0.26,0.0,0.0,0.04,0.0,0.0,0.0,0.0,0.0,0.0,0.0,0.0,638.15,3.799999952316284
0.0,0.21,0.0,0.0,0.0,0.0,0.0,0.0,0.05,0.0,0.31,0.0,0.0,0.0,0.0,0.0,0.0,0.0,0.0,0.0,0.0,0.0,630.15,3.819999933242798
0.0,0.19,0.0,0.0,0.0,0.0,0.0,0.0,0.03,0.0,0.25,0.0,0.0,0.0,0.0,0.0,0.0,0.0,0.0,0.0,0.07,0.0,630.15,3.809999942779541
0.0,0.15,0.0,0.0,0.0,0.0,0.0,0.0,0.0,0.0,0.3,0.0,0.0,0.0,0.0,0.0,0.0,0.0,0.0,0.0,0.1,0.0,628.15,4.050000190734863
0.0,0.24,0.0,0.0,0.0,0.0,0.0,0.0,0.08,0.0,0.26,0.0,0.0,0.0,0.0,0.0,0.0,0.0,0.0,0.0,0.0,0.0,635.15,3.5399999618530273
0.0,0.21,0.0,0.0,0.0,0.0,0.0,0.0,0.08,0.0,0.25,0.0,0.0,0.0,0.0,0.0,0.0,0.0,0.0,0.0,0.0,0.0,628.15,3.690000057220459
0.0,0.3,0.0,0.0,0.0,0.0,0.0,0.0,0.0,0.0,0.15,0.0,0.0,0.0,0.0,0.0,0.0,0.0,0.0,0.0,0.0,0.0,616.15,3.319999933242798
0.0,0.3,0.0,0.0,0.0,0.0,0.0,0.0,0.0,0.0,0.0,0.15,0.0,0.0,0.0,0.0,0.0,0.0,0.0,0.0,0.0,0.0,580.15,3.130000114440918
0.0,0.2,0.0,0.0,0.0,0.0,0.0,0.0,0.0,0.0,0.0,0.0,0.0,0.0,0.0,0.0,0.0,0.0,0.0,0.0,0.3,0.0,576.15,3.450000047683716
0.0,0.28,0.0,0.05,0.0,0.0,0.0,0.0,0.05,0.0,0.12,0.0,0.0,0.0,0.0,0.0,0.0,0.0,0.0,0.0,0.0,0.0,591.15,3.0799999237060547
0.0,0.12,0.0,0.0,0.0,0.0,0.0,0.0,0.0,0.0,0.1,0.33,0.0,0.0,0.0,0.0,0.0,0.0,0.0,0.0,0.0,0.0,608.15,3.4800000190734863
0.0,0.35,0.0,0.0,0.0,0.0,0.0,0.0,0.0,0.0,0.25,0.0,0.0,0.0,0.0,0.0,0.0,0.0,0.0,0.0,0.0,0.0,679.15,3.630000114440918
0.0,0.25,0.0,0.0,0.0,0.0,0.0,0.0,0.0,0.0,0.35,0.0,0.0,0.0,0.0,0.0,0.0,0.0,0.0,0.0,0.0,0.0,670.15,3.950000047683716
0.0,0.3,0.0,0.02,0.0,0.0,0.0,0.0,0.03,0.0,0.15,0.1,0.0,0.0,0.0,0.0,0.0,0.0,0.0,0.0,0.0,0.0,636.15,3.5899999141693115
0.07,0.0,0.0,0.0,0.02,0.0,0.0,0.0,0.0,0.27,0.0,0.09,0.0,0.0,0.0,0.0,0.0,0.55,0.0,0.0,0.0,0.0,616.15,6.269999980926514
0.12,0.0,0.0,0.0,0.07,0.0,0.0,0.0,0.0,0.25,0.0,0.1,0.0,0.0,0.0,0.0,0.0,0.46,0.0,0.0,0.0,0.0,648.15,5.420000076293945
0.0,0.22,0.0,0.0,0.0,0.0,0.0,0.0,0.0,0.0,0.24,0.0,0.0,0.0,0.0,0.0,0.0,0.0,0.0,0.0,0.0,0.0,626.15,3.630000114440918
0.0,0.2,0.0,0.0,0.0,0.0,0.0,0.0,0.0,0.0,0.23,0.0,0.0,0.0,0.0,0.0,0.0,0.0,0.0,0.0,0.05,0.0,618.15,3.7699999809265137
0.0,0.2,0.0,0.0,0.0,0.0,0.0,0.0,0.0,0.0,0.25,0.0,0.0,0.0,0.0,0.0,0.0,0.0,0.0,0.0,0.0,0.0,630.15,3.680000066757202
0.0,0.21,0.0,0.0,0.0,0.0,0.0,0.0,0.0,0.0,0.22,0.0,0.0,0.0,0.0,0.0,0.0,0.0,0.0,0.0,0.05,0.0,622.15,3.8299999237060542
0.0,0.19,0.0,0.0,0.0,0.0,0.0,0.0,0.0,0.0,0.21,0.0,0.0,0.0,0.0,0.0,0.0,0.0,0.0,0.0,0.1,0.0,619.15,3.890000104904175
0.0,0.15,0.0,0.0,0.0,0.0,0.0,0.0,0.0,0.0,0.35,0.0,0.0,0.0,0.0,0.0,0.0,0.0,0.0,0.0,0.0,0.0,619.15,3.9800000190734863
0.0,0.2,0.0,0.0,0.0,0.0,0.0,0.0,0.0,0.0,0.3,0.0,0.0,0.0,0.0,0.0,0.0,0.0,0.0,0.0,0.0,0.0,634.15,3.859999895095825
0.0,0.2,0.0,0.0,0.0,0.0,0.0,0.0,0.0,0.0,0.25,0.0,0.0,0.0,0.0,0.0,0.0,0.0,0.0,0.0,0.05,0.0,626.15,3.819999933242798
0.0,0.17,0.0,0.0,0.0,0.0,0.0,0.0,0.0,0.0,0.25,0.0,0.0,0.0,0.0,0.0,0.0,0.0,0.0,0.0,0.05,0.0,618.15,3.849999904632568
0.0,0.2,0.0,0.0,0.0,0.0,0.0,0.0,0.05,0.0,0.22,0.02,0.0,0.03,0.0,0.0,0.0,0.0,0.0,0.0,0.0,0.0,624.15,3.700000047683716
0.0,0.15,0.0,0.0,0.0,0.0,0.0,0.0,0.0,0.0,0.35,0.0,0.0,0.0,0.0,0.0,0.0,0.0,0.0,0.0,0.05,0.0,614.15,3.9700000286102295
0.0,0.17,0.0,0.0,0.0,0.0,0.0,0.0,0.0,0.0,0.34,0.0,0.0,0.0,0.0,0.0,0.0,0.0,0.0,0.0,0.0,0.0,627.15,3.940000057220459
0.0,0.2,0.0,0.0,0.0,0.0,0.0,0.0,0.0,0.0,0.31,0.0,0.0,0.0,0.0,0.0,0.0,0.0,0.0,0.0,0.0,0.0,636.15,3.849999904632568
0.0,0.23,0.0,0.0,0.0,0.0,0.0,0.0,0.0,0.0,0.28,0.0,0.0,0.0,0.0,0.0,0.0,0.0,0.0,0.0,0.0,0.0,645.15,3.7699999809265137
0.0,0.18,0.0,0.0,0.0,0.0,0.0,0.0,0.0,0.0,0.27,0.0,0.0,0.0,0.0,0.0,0.0,0.0,0.0,0.0,0.0,0.0,643.15,3.8299999237060542
0.0,0.2,0.0,0.0,0.0,0.0,0.0,0.0,0.0,0.0,0.26,0.0,0.0,0.0,0.0,0.0,0.0,0.0,0.0,0.0,0.05,0.0,627.15,3.809999942779541
0.0,0.15,0.0,0.0,0.0,0.0,0.0,0.0,0.0,0.0,0.25,0.0,0.0,0.0,0.0,0.0,0.0,0.0,0.0,0.0,0.1,0.0,608.15,3.880000114440918
0.0,0.19,0.0,0.02,0.0,0.0,0.0,0.0,0.03,0.0,0.24,0.0,0.0,0.0,0.0,0.0,0.0,0.0,0.0,0.0,0.05,0.0,607.15,3.7799999713897705
0.0,0.2,0.0,0.0,0.0,0.0,0.0,0.0,0.02,0.0,0.22,0.0,0.0,0.04,0.0,0.0,0.0,0.0,0.0,0.0,0.0,0.0,610.15,3.7899999618530273
0.0,0.18,0.0,0.0,0.0,0.0,0.0,0.0,0.0,0.0,0.2,0.0,0.0,0.05,0.0,0.0,0.0,0.0,0.0,0.0,0.05,0.0,621.15,3.8299999237060542
0.0,0.17,0.0,0.0,0.0,0.0,0.0,0.0,0.0,0.0,0.35,0.0,0.0,0.0,0.0,0.0,0.0,0.0,0.0,0.0,0.0,0.0,630.15,3.9800000190734863
0.0,0.16,0.0,0.0,0.0,0.0,0.0,0.0,0.0,0.0,0.34,0.0,0.0,0.0,0.0,0.0,0.0,0.0,0.0,0.0,0.0,0.0,628.15,3.950000047683716
0.0,0.2,0.0,0.0,0.0,0.0,0.0,0.0,0.0,0.0,0.33,0.0,0.0,0.0,0.0,0.0,0.0,0.0,0.0,0.0,0.0,0.0,635.15,3.910000085830689
0.0,0.25,0.0,0.0,0.0,0.0,0.0,0.0,0.0,0.0,0.3,0.0,0.0,0.0,0.0,0.0,0.0,0.0,0.0,0.0,0.0,0.0,645.15,3.819999933242798
0.0,0.18,0.0,0.0,0.0,0.0,0.0,0.0,0.0,0.0,0.3,0.0,0.0,0.0,0.0,0.0,0.0,0.0,0.0,0.0,0.05,0.0,627.15,3.849999904632568
0.0,0.2,0.0,0.0,0.0,0.0,0.0,0.0,0.0,0.0,0.28,0.0,0.0,0.0,0.0,0.0,0.0,0.0,0.0,0.0,0.05,0.0,630.15,3.8299999237060542
0.0,0.2,0.0,0.03,0.0,0.0,0.0,0.0,0.03,0.0,0.27,0.0,0.0,0.0,0.0,0.0,0.0,0.0,0.0,0.0,0.0,0.0,610.15,3.7300000190734863
0.0,0.22,0.0,0.0,0.0,0.0,0.0,0.0,0.0,0.0,0.25,0.05,0.0,0.0,0.0,0.0,0.0,0.0,0.0,0.0,0.05,0.0,630.15,3.809999942779541
0.669,0.0,0.0,0.0,0.13,0.0,0.053,0.09,0.0,0.013,0.0,0.0,0.0,0.045,0.0,0.0,0.0,0.0,0.0,0.0,0.0,0.0,1046.15,2.5899999141693115
0.6689999999999999,0.0,0.0,0.0,0.1319999999999999,0.0,0.0529999999999999,0.093,0.0,0.009,0.0,0.0,0.0,0.044,0.0,0.0,0.0,0.0,0.0,0.0,0.0,0.0,1050.15,2.5899999141693115
0.6593000000000001,0.0,0.0,0.0,0.1082,0.0,0.0481,0.0571,0.0,0.0771999999999999,0.0,0.0,0.0,0.0501,0.0,0.0,0.0,0.0,0.0,0.0,0.0,0.0,991.15,2.509999990463257
0.671,0.0,0.0,0.0,0.135,0.0,0.053,0.098,0.0,0.0,0.0,0.0,0.0,0.043,0.0,0.0,0.0,0.0,0.0,0.0,0.0,0.0,1051.15,2.5899999141693115
0.67,0.0,0.005,0.05,0.12,0.0,0.05,0.065,0.0,0.04,0.0,0.0,0.0,0.0,0.0,0.0,0.0,0.0,0.0,0.0,0.0,0.0,1015.15,2.430000066757202
0.6843,0.0,0.005,0.0719,0.1299,0.0,0.01,0.0989,0.0,0.0,0.0,0.0,0.0,0.0,0.0,0.0,0.0,0.0,0.0,0.0,0.0,0.0,1020.15,2.4700000286102295
0.6579999999999999,0.0,0.0048,0.05,0.1441,0.0,0.0096,0.0759,0.0,0.0192,0.0,0.0,0.0384,0.0,0.0,0.0,0.0,0.0,0.0,0.0,0.0,0.0,1014.15,2.450000047683716
0.6890999999999999,0.0,0.005,0.0121,0.1509,0.0,0.0101,0.0795,0.0,0.0200999999999999,0.0,0.0,0.0332,0.0,0.0,0.0,0.0,0.0,0.0,0.0,0.0,0.0,1016.15,2.450000047683716
0.6600000000000001,0.0,0.025,0.012,0.112,0.0,0.046,0.051,0.0,0.061,0.0,0.0,0.033,0.0,0.0,0.0,0.0,0.0,0.0,0.0,0.0,0.0,967.15,2.4700000286102295
0.6541,0.0,0.0248,0.0118999999999999,0.1407,0.0,0.0159,0.0504999999999999,0.0,0.0605,0.0,0.0,0.0416,0.0,0.0,0.0,0.0,0.0,0.0,0.0,0.0,0.0,984.15,2.4600000381469727
0.6709670967096709,0.0,0.0049004900490049,0.0098009800980098,0.1273127312731273,0.0,0.0509050905090509,0.0754075407540754,0.0,0.0,0.0,0.0,0.0607060706070607,0.0,0.0,0.0,0.0,0.0,0.0,0.0,0.0,0.0,1025.15,2.4800000190734863
0.7295729572957296,0.0,0.0053005300530053,0.0106010601060106,0.1597159715971597,0.0,0.0128012801280128,0.0820082008200819,0.0,0.0,0.0,0.0,0.0,0.0,0.0,0.0,0.0,0.0,0.0,0.0,0.0,0.0,1029.15,2.4600000381469727
0.74,0.0,0.0,0.06,0.13,0.0,0.02,0.05,0.0,0.0,0.0,0.0,0.0,0.0,0.0,0.0,0.0,0.0,0.0,0.0,0.0,0.0,1013.15,2.4100000858306885
0.66,0.0,0.0,0.06,0.17,0.0,0.0,0.06,0.0,0.05,0.0,0.0,0.0,0.0,0.0,0.0,0.0,0.0,0.0,0.0,0.0,0.0,997.15,2.4000000953674316
0.7,0.0,0.01,0.06,0.17,0.0,0.0,0.0,0.01,0.05,0.0,0.0,0.0,0.0,0.0,0.0,0.0,0.0,0.0,0.0,0.0,0.0,994.15,2.390000104904175
0.74,0.0,0.0,0.03,0.08,0.0,0.05,0.07,0.01,0.02,0.0,0.0,0.0,0.0,0.0,0.0,0.0,0.0,0.0,0.0,0.0,0.0,971.15,2.4100000858306885
0.7,0.0,0.01,0.06,0.11,0.0,0.0,0.11,0.01,0.0,0.0,0.0,0.0,0.0,0.0,0.0,0.0,0.0,0.0,0.0,0.0,0.0,998.15,2.4600000381469727
0.71,0.0,0.0,0.08,0.15,0.0,0.0,0.05,0.01,0.0,0.0,0.0,0.0,0.0,0.0,0.0,0.0,0.0,0.0,0.0,0.0,0.0,992.15,2.4200000762939453
0.72,0.0,0.0,0.035,0.105,0.0,0.06,0.065,0.0,0.015,0.0,0.0,0.0,0.0,0.0,0.0,0.0,0.0,0.0,0.0,0.0,0.0,1002.15,2.430000066757202
0.69,0.0,0.0,0.0,0.14,0.0,0.0,0.1,0.03,0.02,0.0,0.0,0.02,0.0,0.0,0.0,0.0,0.0,0.0,0.0,0.0,0.0,1012.15,2.4100000858306885
0.69,0.0,0.03,0.06,0.11,0.0,0.01,0.07,0.0,0.03,0.0,0.0,0.0,0.0,0.0,0.0,0.0,0.0,0.0,0.0,0.0,0.0,1001.15,2.490000009536743
0.71,0.0,0.0,0.06,0.12,0.0,0.01,0.07,0.0,0.0,0.0,0.0,0.0,0.0,0.0,0.03,0.0,0.0,0.0,0.0,0.0,0.0,1016.15,2.4600000381469727
0.71,0.0,0.015,0.06,0.115,0.0,0.01,0.07,0.0,0.0,0.0,0.0,0.0,0.0,0.0,0.02,0.0,0.0,0.0,0.0,0.0,0.0,1026.15,2.490000009536743
0.66,0.0,0.0,0.0,0.17,0.0,0.0,0.08,0.0,0.0,0.0,0.0,0.09,0.0,0.0,0.0,0.0,0.0,0.0,0.0,0.0,0.0,993.15,2.430000066757202
0.7,0.0,0.0,0.0,0.17,0.0,0.0,0.04,0.01,0.03,0.0,0.0,0.05,0.0,0.0,0.0,0.0,0.0,0.0,0.0,0.0,0.0,1008.15,2.380000114440918
0.77,0.0,0.0,0.0,0.07,0.0,0.0,0.13,0.0,0.0,0.0,0.0,0.03,0.0,0.0,0.0,0.0,0.0,0.0,0.0,0.0,0.0,1004.15,2.4000000953674316
0.73,0.0,0.0,0.04,0.11,0.0,0.0,0.1,0.0,0.0,0.0,0.0,0.02,0.0,0.0,0.0,0.0,0.0,0.0,0.0,0.0,0.0,998.15,2.4200000762939453
0.73,0.0,0.0,0.0,0.17,0.0,0.06,0.0,0.0,0.0,0.0,0.0,0.04,0.0,0.0,0.0,0.0,0.0,0.0,0.0,0.0,0.0,1057.15,2.4100000858306885
0.72,0.0,0.05,0.0,0.1,0.0,0.0,0.08,0.0,0.0,0.0,0.0,0.05,0.0,0.0,0.0,0.0,0.0,0.0,0.0,0.0,0.0,1054.15,2.549999952316284
0.69,0.0,0.0,0.0,0.14,0.0,0.0,0.1,0.03,0.0,0.0,0.0,0.04,0.0,0.0,0.0,0.0,0.0,0.0,0.0,0.0,0.0,1002.15,2.430000066757202
0.73,0.0,0.0,0.0,0.11,0.0,0.0,0.07,0.0,0.0,0.0,0.0,0.04,0.0,0.0,0.05,0.0,0.0,0.0,0.0,0.0,0.0,1035.15,2.450000047683716
0.6600000000000001,0.0,0.0,0.0,0.112,0.0,0.046,0.051,0.0,0.078,0.001,0.0,0.0,0.052,0.0,0.0,0.0,0.0,0.0,0.0,0.0,0.0,993.15,2.5
0.6843684368436844,0.0,0.005000500050005,0.0519051905190519,0.1299129912991299,0.0,0.0519051905190519,0.0769076907690769,0.0,0.0,0.0,0.0,0.0,0.0,0.0,0.0,0.0,0.0,0.0,0.0,0.0,0.0,1014.15,2.440000057220459
0.5896117922358447,0.0,0.01180023600472,0.1487029740594811,0.1414028280565611,0.0,0.0,0.0931018620372407,0.0133002660053201,0.0,0.0,0.0,0.0,0.0,0.0,0.0,0.0,0.0,0.0,0.0,0.0,0.0,941.15,2.5199999809265137
0.5954059540595406,0.0,0.01190011900119,0.1502015020150201,0.1494014940149401,0.0,0.0,0.07750077500775,0.01340013400134,0.0,0.0,0.0,0.0,0.0,0.0,0.0,0.0,0.0,0.0,0.0,0.0,0.0,892.15,2.440000057220459
0.6,0.05,0.0,0.0,0.0,0.0,0.2,0.0,0.0,0.05,0.0,0.1,0.0,0.0,0.0,0.0,0.0,0.0,0.0,0.0,0.0,0.0,659.15,2.9200000762939453
0.6,0.1,0.0,0.0,0.0,0.0,0.15,0.0,0.0,0.05,0.0,0.1,0.0,0.0,0.0,0.0,0.0,0.0,0.0,0.0,0.0,0.0,642.15,2.869999885559082
0.6,0.15,0.0,0.0,0.0,0.0,0.1,0.0,0.0,0.05,0.0,0.1,0.0,0.0,0.0,0.0,0.0,0.0,0.0,0.0,0.0,0.0,638.15,2.809999942779541
0.6,0.2,0.0,0.0,0.0,0.0,0.05,0.0,0.0,0.05,0.0,0.1,0.0,0.0,0.0,0.0,0.0,0.0,0.0,0.0,0.0,0.0,633.15,2.759999990463257
0.5014,0.0,0.0,0.0593,0.0,0.0,0.0,0.0,0.039,0.2110999999999999,0.0,0.0,0.1229,0.0,0.0,0.0,0.0663,0.0,0.0,0.0,0.0,0.0,786.15,2.7300000190734863
0.5201,0.0,0.0,0.0784,0.0,0.0,0.0,0.0,0.0442,0.1397,0.0,0.0,0.1627,0.0,0.0,0.0,0.0549,0.0,0.0,0.0,0.0,0.0,783.15,2.7699999809265137
0.5828417158284172,0.0,0.0384961503849615,0.0541945805419458,0.0,0.0,0.0,0.0,0.0286971302869713,0.1257874212578742,0.0070992900709929,0.0,0.1098890110988901,0.0,0.0,0.0,0.0493950604939506,0.0,0.0004999500049995,0.0,0.0,0.0,790.15,2.759999990463257
0.6755405324319459,0.0,0.0461027661659699,0.0262015720943256,0.0,0.0,0.0,0.0,0.0172010320619237,0.0816048962937776,0.0159009540572434,0.0,0.0543032581954917,0.0,0.0,0.0,0.0763045782746964,0.0,0.0008400504030241,0.0,0.0,0.0,793.15,2.809999942779541
0.6351364863513649,0.0,0.0171982801719828,0.0683931606839316,0.0,0.0,0.0,0.0,0.0,0.1522847715228477,0.0091990800919908,0.0,0.070992900709929,0.0,0.0,0.0,0.0345965403459654,0.0,0.0,0.0,0.0,0.0,791.15,2.740000009536743
0.6620999999999998,0.0,0.0292999999999999,0.0466999999999999,0.0,0.0,0.0,0.0,0.0383999999999999,0.0622999999999999,0.0141999999999999,0.0,0.0967999999999999,0.0,0.0,0.0,0.0407999999999999,0.0,0.0,0.0,0.0,0.0,790.15,2.799999952316284
0.6313,0.0,0.0224,0.0223,0.0,0.0,0.0,0.0,0.0073,0.1485999999999999,0.0045,0.0,0.1153999999999999,0.0,0.0,0.0,0.0363,0.0,0.0,0.0,0.0,0.0,783.15,2.690000057220459
0.5490999999999999,0.0,0.0126999999999999,0.0633999999999999,0.0,0.0,0.0,0.0,0.0249999999999999,0.2143999999999999,0.0050999999999999,0.0,0.0525999999999999,0.0,0.0,0.0,0.0708999999999999,0.0,0.0,0.0,0.0,0.0,783.15,2.75
0.6216062160621605,0.0,0.02870028700287,0.05710057100571,0.0,0.0,0.0,0.0,0.03750037500375,0.05080050800508,0.00920009200092,0.0,0.1420014200142001,0.0,0.0,0.0,0.03730037300373,0.0,0.000490004900049,0.0,0.0,0.0,788.15,2.75
0.5602047651899177,0.0,0.0409930311846985,0.0135976883929731,0.0,0.0,0.0,0.0,0.0088984872571662,0.2417589009868322,0.0164971954767689,0.0,0.0281952068148414,0.0,0.0,0.0,0.0791865382884909,0.0,0.0008698521251387,0.0,0.0,0.0,791.15,2.7899999618530273
0.6045,0.0,0.0167,0.0774,0.0,0.0,0.0,0.0,0.0436,0.0689,0.0089,0.0,0.1376,0.0,0.0,0.0,0.0335,0.0,0.0,0.0,0.0,0.0,789.15,2.799999952316284
0.6169383061693832,0.0,0.042995700429957,0.0365963403659634,0.0,0.0,0.0,0.0,0.0240975902409759,0.1303869613038696,0.0147985201479852,0.0,0.075992400759924,0.0,0.0,0.0,0.0483951604839516,0.0,0.0,0.0,0.0,0.0,793.15,2.759999990463257
0.61,0.0,0.01,0.105,0.11,0.0,0.0,0.155,0.0,0.0,0.0,0.0,0.01,0.0,0.0,0.0,0.0,0.0,0.0,0.0,0.0,0.0,953.15,2.5299999713897705
0.6,0.0,0.01,0.11,0.11,0.0,0.0,0.16,0.0,0.0,0.0,0.0,0.01,0.0,0.0,0.0,0.0,0.0,0.0,0.0,0.0,0.0,946.15,2.5399999618530273
0.65,0.0,0.02,0.09,0.06,0.0,0.0,0.17,0.0,0.0,0.0,0.0,0.01,0.0,0.0,0.0,0.0,0.0,0.0,0.0,0.0,0.0,944.15,2.5399999618530273
0.65,0.0,0.03,0.08,0.06,0.0,0.03,0.14,0.0,0.0,0.0,0.0,0.01,0.0,0.0,0.0,0.0,0.0,0.0,0.0,0.0,0.0,945.15,2.5799999237060547
0.67,0.0,0.03,0.07,0.04,0.0,0.01,0.17,0.0,0.0,0.0,0.0,0.01,0.0,0.0,0.0,0.0,0.0,0.0,0.0,0.0,0.0,953.15,2.569999933242798
0.655,0.0,0.035,0.09,0.05,0.0,0.0,0.16,0.0,0.0,0.0,0.0,0.01,0.0,0.0,0.0,0.0,0.0,0.0,0.0,0.0,0.0,953.15,2.5799999237060547
0.61,0.0,0.01,0.065,0.11,0.0,0.0,0.195,0.0,0.0,0.0,0.0,0.01,0.0,0.0,0.0,0.0,0.0,0.0,0.0,0.0,0.0,979.15,2.559999942779541
0.61,0.0,0.01,0.105,0.11,0.0,0.0,0.155,0.0,0.0,0.0,0.0,0.01,0.0,0.0,0.0,0.0,0.0,0.0,0.0,0.0,0.0,951.15,2.5299999713897705
0.63,0.0,0.01,0.06,0.1,0.0,0.0,0.19,0.0,0.0,0.0,0.0,0.01,0.0,0.0,0.0,0.0,0.0,0.0,0.0,0.0,0.0,976.15,2.5399999618530273
0.6275999999999999,0.0,0.0024,0.05,0.105,0.0,0.0,0.195,0.0,0.0,0.0,0.0,0.02,0.0,0.0,0.0,0.0,0.0,0.0,0.0,0.0,0.0,965.15,2.549999952316284
0.66,0.0,0.03,0.07,0.05,0.0,0.01,0.17,0.0,0.0,0.0,0.0,0.01,0.0,0.0,0.0,0.0,0.0,0.0,0.0,0.0,0.0,954.15,2.5799999237060547
0.655,0.0,0.035,0.08,0.05,0.0,0.01,0.16,0.0,0.0,0.0,0.0,0.01,0.0,0.0,0.0,0.0,0.0,0.0,0.0,0.0,0.0,954.15,2.5899999141693115
0.65,0.0,0.02,0.09,0.06,0.0,0.005,0.165,0.0,0.0,0.0,0.0,0.01,0.0,0.0,0.0,0.0,0.0,0.0,0.0,0.0,0.0,942.15,2.549999952316284
0.63,0.0,0.01,0.06,0.1,0.0,0.02,0.17,0.0,0.0,0.0,0.0,0.01,0.0,0.0,0.0,0.0,0.0,0.0,0.0,0.0,0.0,973.15,2.559999942779541
0.6512,0.0,0.02,0.0924,0.0601,0.0,0.0,0.1703,0.0,0.0,0.0,0.0,0.006,0.0,0.0,0.0,0.0,0.0,0.0,0.0,0.0,0.0,952.15,2.5439999103546143
0.6494000000000001,0.0,0.02,0.0839,0.0599,0.0,0.011,0.1698,0.0,0.0,0.0,0.0,0.006,0.0,0.0,0.0,0.0,0.0,0.0,0.0,0.0,0.0,952.15,2.552999973297119
0.6461,0.0,0.0199,0.0855,0.0596,0.0,0.0159,0.1689999999999999,0.0,0.0,0.0,0.0,0.004,0.0,0.0,0.0,0.0,0.0,0.0,0.0,0.0,0.0,954.15,2.562000036239624
0.6402000000000001,0.0,0.0197,0.0867,0.0591,0.0,0.0249,0.1674,0.0,0.0,0.0,0.0,0.002,0.0,0.0,0.0,0.0,0.0,0.0,0.0,0.0,0.0,954.15,2.569000005722046
0.65,0.0,0.03,0.08,0.06,0.0,0.05,0.12,0.0,0.0,0.0,0.0,0.01,0.0,0.0,0.0,0.0,0.0,0.0,0.0,0.0,0.0,943.15,2.5999999046325684
0.0235023502350235,0.0,0.0,0.0399039903990399,0.0312031203120312,0.0,0.0,0.0,0.0,0.791979197919792,0.0207020702070207,0.0174017401740174,0.0355035503550355,0.0,0.0,0.0398039803980398,0.0,0.0,0.0,0.0,0.0,0.0,653.15,2.2200000286102295
0.030996900309969,0.0,0.0,0.0311968803119688,0.0174982501749825,0.0,0.0,0.0,0.0,0.8218178182181781,0.027997200279972,0.0017998200179982,0.0238976102389761,0.0,0.0,0.0447955204479552,0.0,0.0,0.0,0.0,0.0,0.0,623.15,2.1700000762939453
0.0,0.0,0.0216978302169783,0.034996500349965,0.0070992900709929,0.0,0.0,0.0,0.0,0.8299170082991701,0.0296970302969703,0.0194980501949805,0.0362963703629637,0.0,0.0,0.0207979202079792,0.0,0.0,0.0,0.0,0.0,0.0,656.15,2.259999990463257
0.0305030503050304,0.0,0.0,0.0307030703070307,0.0151015101510151,0.0,0.0,0.0,0.0,0.7893789378937893,0.0478047804780478,0.018001800180018,0.0245024502450245,0.0,0.0,0.044004400440044,0.0,0.0,0.0,0.0,0.0,0.0,658.15,2.3299999237060547
0.0242,0.0,0.0,0.0762,0.015,0.0,0.0,0.0,0.0,0.7831999999999999,0.0474,0.0179,0.0243,0.0,0.0,0.0118,0.0,0.0,0.0,0.0,0.0,0.0,687.15,2.3399999141693115
0.0250974902509749,0.0,0.0,0.027997200279972,0.0184981501849815,0.0,0.0,0.0,0.0,0.7578242175782423,0.0687931206879312,0.0444955504449555,0.0251974802519748,0.0,0.0,0.0320967903209679,0.0,0.0,0.0,0.0,0.0,0.0,711.15,2.450000047683716
0.0255,0.0,0.0,0.0223,0.0075,0.0,0.0,0.0,0.0,0.7156,0.085,0.0753,0.0256,0.0,0.0,0.0432,0.0,0.0,0.0,0.0,0.0,0.0,728.15,2.6600000858306885
0.0517051705170517,0.0,0.0221022102210221,0.0376037603760376,0.0099009900990099,0.0,0.0,0.0,0.0,0.6898689868986899,0.0912091209120912,0.0191019101910191,0.026002600260026,0.0,0.0,0.0525052505250525,0.0,0.0,0.0,0.0,0.0,0.0,724.15,2.609999895095825
0.0527,0.0,0.0,0.0383,0.0078,0.0,0.0,0.0,0.0,0.6142,0.1135999999999999,0.0973,0.0265,0.0,0.0,0.0496,0.0,0.0,0.0,0.0,0.0,0.0,733.15,2.880000114440918
0.0457954204579542,0.0,0.0,0.0316968303169683,0.0107989201079892,0.0,0.0,0.0,0.0,0.6771322867713229,0.1178882111788821,0.0578942105789421,0.0262973702629737,0.0,0.0,0.0324967503249675,0.0,0.0,0.0,0.0,0.0,0.0,748.15,2.7699999809265137
0.0,0.0,0.0,0.0820917908209179,0.0132986701329867,0.0,0.0,0.0,0.0,0.6574342565743424,0.1934806519348064,0.0103989601039895,0.0283971602839715,0.0,0.0,0.014898510148985,0.0,0.0,0.0,0.0,0.0,0.0,728.15,2.990000009536743
0.0,0.0,0.0,0.0876,0.0089,0.0,0.0,0.0,0.0,0.5851000000000001,0.2657,0.0111,0.0303,0.0,0.0,0.0113,0.0,0.0,0.0,0.0,0.0,0.0,728.15,2.809999942779541
0.0,0.0,0.0,0.0711,0.0216,0.0,0.0,0.0,0.0,0.8437,0.0,0.009,0.0246,0.0,0.0,0.0184,0.0,0.0,0.0,0.0,0.0,0.0,623.15,2.180000066757202
0.0,0.0,0.0,0.0716071607160716,0.0155015501550155,0.0,0.0,0.0,0.0,0.8426842684268427,0.0,0.0092009200920092,0.0252025202520252,0.0,0.0,0.0188018801880188,0.0,0.0,0.0,0.0,0.0,0.0,622.15,2.2200000286102295
0.0,0.0,0.0,0.0717,0.018,0.0,0.0,0.0,0.0,0.8468000000000001,0.0,0.0093999999999999,0.0256,0.0,0.0,0.0077,0.0,0.0,0.0,0.0,0.0,0.0,624.15,2.2699999809265137
0.0,0.0,0.0,0.0656065606560656,0.0230023002300229,0.0,0.0,0.0,0.0,0.842984298429843,0.0,0.0096009600960096,0.0262026202620262,0.0,0.0,0.0078007800780078,0.0,0.0,0.0,0.0,0.0,0.0,601.15,2.299999952316284
0.0,0.0,0.0,0.0756924307569243,0.0202979702029797,0.0,0.0,0.0,0.0,0.8338166183381662,0.0,0.0097990200979902,0.0265973402659734,0.0,0.0,0.004999500049995,0.0,0.0,0.0,0.0,0.0,0.0,607.15,2.3299999237060547
0.0,0.0,0.0,0.0779,0.0039,0.0,0.0,0.0,0.0,0.8434999999999999,0.0,0.0049,0.0269,0.0,0.0,0.0101,0.0,0.0,0.0,0.0,0.0,0.0,622.15,2.380000114440918
0.0,0.0,0.0,0.0733073307330733,0.0178017801780178,0.0,0.0,0.0,0.0,0.8306830683068306,0.0,0.0101010101010101,0.0276027602760275,0.0,0.0,0.0031003100310031,0.0,0.0,0.0,0.0,0.0,0.0,611.15,2.450000047683716
0.0,0.0,0.0,0.087,0.0213,0.0,0.0,0.0,0.0,0.7994000000000001,0.0,0.0107,0.0291,0.0,0.0,0.0033,0.0,0.0,0.0,0.0,0.0,0.0,633.15,2.569999933242798
0.0,0.0,0.0,0.0766076607660766,0.015001500150015,0.0,0.0,0.0,0.0,0.8298829882988299,0.0,0.0179017901790179,0.0244024402440244,0.0,0.0,0.0183018301830183,0.0179017901790179,0.0,0.0,0.0,0.0,0.0,623.15,2.180000066757202
0.0,0.0,0.0,0.0715928407159284,0.0072992700729927,0.0,0.0,0.0,0.0,0.8501149885011497,0.0,0.0090990900909909,0.0247975202479752,0.0,0.0,0.0092990700929907,0.0277972202779722,0.0,0.0,0.0,0.0,0.0,613.15,2.130000114440918
0.0,0.0,0.0,0.0806161232246449,0.00750150030006,0.0,0.0,0.0,0.0,0.8285657131426285,0.0,0.0094018803760752,0.0257051410282056,0.0,0.0,0.0048009601920384,0.0434086817363472,0.0,0.0,0.0,0.0,0.0,624.15,2.25
0.0,0.0,0.0,0.0733999999999999,0.0155999999999999,0.0,0.0,0.0,0.0,0.8269999999999998,0.0197999999999999,0.0092999999999999,0.0253999999999999,0.0,0.0,0.0094999999999999,0.0113999999999999,0.0,0.0,0.0,0.0,0.0,648.15,2.309999942779541
0.0,0.0,0.0,0.073,0.0155,0.0,0.0,0.0,0.0,0.8432000000000001,0.0,0.0093,0.0252,0.0,0.0,0.0094,0.0142,0.0,0.0,0.0,0.0,0.0,618.15,2.2300000190734863
0.0104010401040104,0.0,0.0025002500250025,0.0885088508850885,0.0599059905990599,0.0,0.0,0.0,0.0,0.7668766876687669,0.0,0.0231023102310231,0.0252025202520252,0.0,0.0,0.0235023502350235,0.0,0.0,0.0,0.0,0.0,0.0,648.15,2.1600000858306885
0.0,0.0,0.0,0.0804,0.0697,0.0,0.0,0.0,0.0,0.7894000000000001,0.0,0.0174,0.0253,0.0,0.0,0.0178,0.0,0.0,0.0,0.0,0.0,0.0,638.15,2.1500000953674316
0.0106,0.0,0.0026,0.0768,0.047,0.0,0.0,0.0,0.0,0.7825,0.0192,0.0177,0.0256,0.0,0.0,0.018,0.0,0.0,0.0,0.0,0.0,0.0,633.15,2.2300000190734863
0.0103989601039896,0.0,0.0024997500249975,0.087991200879912,0.1052894710528947,0.0,0.0,0.0,0.0,0.7282271772822718,0.0,0.0171982801719828,0.024997500249975,0.0,0.0,0.0233976602339766,0.0,0.0,0.0,0.0,0.0,0.0,673.15,2.190000057220459
0.0104020804160832,0.0,0.00250050010002,0.0837167433486697,0.0826165233046609,0.0,0.0,0.0,0.0,0.7492498499699939,0.0,0.0172034406881376,0.0250050010002,0.0,0.0,0.0293058611722344,0.0,0.0,0.0,0.0,0.0,0.0,658.15,2.180000066757202
0.7248637568121594,0.0,0.0,0.127993600319984,0.0619969001549922,0.0001499925003749,0.0,0.0849957502124893,0.0,0.0,0.0,0.0,0.0,0.0,0.0,0.0,0.0,0.0,0.0,0.0,0.0,0.0,900.15,2.4100000858306885
0.6418358164183583,0.0,0.004999500049995,0.124987501249875,0.07999200079992,0.0001999800019998,0.000999900009999,0.104989501049895,0.03999600039996,0.0,0.000999900009999,0.0,0.0,0.000999900009999,0.0,0.0,0.0,0.0,0.0,0.0,0.0,0.0,877.15,2.4800000190734863
0.6605669716514175,0.0,0.0,0.0,0.1128943552822358,0.0005499725013749,0.047997600119994,0.0529973501324933,0.0,0.0759962001899905,0.0,0.0,0.0,0.0489975501224938,0.0,0.0,0.0,0.0,0.0,0.0,0.0,0.0,983.15,2.509999990463257
0.7006000000000001,0.0,0.0,0.1319,0.011,0.0001,0.0849,0.071,0.0005,0.0,0.0,0.0,0.0,0.0,0.0,0.0,0.0,0.0,0.0,0.0,0.0,0.0,823.15,2.490000009536743
0.6418358164183583,0.0,0.004999500049995,0.124987501249875,0.07999200079992,0.0001999800019998,0.000999900009999,0.104989501049895,0.03999600039996,0.0,0.000999900009999,0.0,0.0,0.000999900009999,0.0,0.0,0.0,0.0,0.0,0.0,0.0,0.0,877.15,2.4800000190734863
0.0724072407240724,0.0,0.0,0.0,0.0,0.0,0.0,0.0,0.0,0.1983198319831983,0.0,0.0,0.0,0.0,0.1569156915691569,0.0,0.0,0.0,0.0,0.0,0.0,0.0,876.15,5.579999923706055
0.0,0.0,0.0,0.0,0.0,0.0,0.0,0.1524,0.0,0.1235,0.0,0.0906,0.0,0.0,0.1394999999999999,0.0,0.0,0.0,0.0,0.0,0.0,0.0,888.15,5.679999828338623
0.0,0.0,0.0,0.0,0.0,0.0,0.0,0.0,0.0,0.1123,0.0,0.048,0.0,0.0,0.144,0.0,0.0,0.0,0.0,0.0,0.0,0.0,877.15,6.119999885559082
0.0806,0.0,0.0,0.0,0.0,0.0,0.0,0.0,0.0,0.2047,0.0,0.0,0.0,0.0,0.1793,0.0,0.0,0.0,0.0,0.0,0.0,0.0,909.15,5.710000038146973
0.0813918608139186,0.0285971402859714,0.0,0.0,0.0,0.0,0.0,0.0,0.0,0.2027797220277972,0.0,0.0,0.0,0.0,0.175982401759824,0.0,0.0,0.0,0.0,0.0,0.0,0.0,902.15,5.510000228881836
0.078007800780078,0.0,0.0,0.0,0.0,0.0,0.0693069306930693,0.0,0.0,0.1943194319431943,0.0,0.0,0.0,0.0,0.1686168616861686,0.0,0.0,0.0,0.0,0.0,0.0,0.0,904.15,5.53000020980835
0.0816,0.0,0.0,0.0,0.0,0.0,0.0,0.0,0.0,0.2033,0.0265,0.0,0.0,0.0,0.1763,0.0,0.0,0.0,0.0,0.0,0.0,0.0,897.15,5.659999847412109
0.3,0.0,0.0,0.0,0.0,0.0,0.0,0.0,0.0,0.2,0.0,0.48,0.0,0.0,0.0,0.0,0.0,0.0,0.0,0.0,0.0,0.0,664.15,3.703000068664551
0.3,0.0,0.0,0.0,0.0,0.0,0.0,0.0,0.0,0.2,0.0,0.47,0.0,0.0,0.0,0.0,0.0,0.0,0.0,0.0,0.0,0.0,660.15,3.822000026702881
0.3,0.0,0.0,0.0,0.0,0.0,0.0,0.0,0.0,0.2,0.0,0.45,0.0,0.0,0.0,0.0,0.0,0.0,0.0,0.0,0.0,0.0,655.15,4.063000202178955
0.0,0.0,0.0,0.0,0.0,0.0,0.0,0.0,0.0,0.0,0.0,0.0,0.0,0.0,0.0,0.0,0.0,0.0,0.0,0.0,0.0,0.8,436.15,4.46999979019165
0.0,0.0,0.0,0.0,0.0,0.0,0.0,0.0,0.0,0.0,0.0,0.0,0.0,0.0,0.0,0.0,0.0,0.0,0.0,0.0,0.0,0.75,461.15,4.510000228881836
0.0,0.0,0.0,0.0,0.0,0.0,0.0,0.0,0.0,0.0,0.0,0.0,0.0,0.0,0.0,0.0,0.0,0.0,0.0,0.0,0.0,0.7,489.15,4.630000114440918
0.0,0.0,0.0,0.0,0.0,0.0,0.0,0.0,0.0,0.6863,0.0,0.0,0.2941,0.0,0.0,0.0,0.0,0.0,0.0,0.0,0.0,0.0,749.15,2.2100000381469727
0.0,0.0,0.0,0.0,0.0,0.0,0.0,0.0,0.0,0.6863,0.0,0.0196,0.2745,0.0,0.0,0.0,0.0,0.0,0.0,0.0,0.0,0.0,753.15,2.2899999618530273
0.0,0.0,0.0,0.0,0.0,0.0,0.0,0.0,0.0,0.6862999999999999,0.0,0.049,0.2451,0.0,0.0,0.0,0.0,0.0,0.0,0.0,0.0,0.0,760.15,2.3299999237060547
0.0,0.0,0.0,0.0,0.0,0.0,0.0,0.0,0.0,0.6863,0.0,0.0686,0.2255,0.0,0.0,0.0,0.0,0.0,0.0,0.0,0.0,0.0,767.15,2.3399999141693115
0.0,0.0,0.0,0.0,0.0,0.0,0.0,0.0,0.0,0.6863,0.0,0.098,0.1961,0.0,0.0,0.0,0.0,0.0,0.0,0.0,0.0,0.0,753.15,2.450000047683716
0.0,0.0,0.0,0.0,0.0,0.0,0.0,0.0,0.0,0.2,0.0,0.0,0.0,0.0,0.0,0.0,0.0,0.0,0.0,0.0,0.8,0.0,625.15,4.906000137329102
0.0,0.0,0.0,0.0,0.0,0.0,0.0,0.0,0.0,0.2,0.0,0.0,0.0,0.0,0.0,0.0,0.0,0.0,0.0,0.0,0.75,0.0,631.15,4.999000072479248
0.0,0.0,0.0,0.0,0.0,0.0,0.0,0.0,0.0,0.2,0.0,0.0,0.0,0.0,0.0,0.0,0.05,0.0,0.0,0.0,0.75,0.0,642.15,4.876999855041504
0.0,0.0,0.0,0.0,0.0,0.0,0.0,0.0,0.0,0.2,0.0,0.0,0.0,0.0,0.0,0.0,0.0,0.05,0.0,0.0,0.75,0.0,613.15,5.211999893188477
0.0,0.0,0.0,0.0,0.0,0.0,0.0,0.0,0.0,0.2,0.0,0.0,0.0,0.0,0.0,0.0,0.0,0.0,0.0,0.0,0.75,0.0,658.15,5.013999938964844
0.0,0.0,0.0,0.0,0.0,0.0,0.0,0.0,0.0,0.2,0.0,0.0,0.0,0.0,0.0,0.0,0.0,0.0,0.0,0.0,0.75,0.0,666.15,4.776000022888184
0.0,0.0,0.0,0.0,0.0,0.0,0.0,0.0,0.0,0.2,0.0,0.0,0.0,0.0,0.0,0.0,0.0,0.0,0.0,0.0,0.75,0.0,661.15,5.065000057220459
0.0,0.0,0.0,0.0,0.0,0.0,0.0,0.0,0.0,0.0,0.0,0.0,0.0,0.0,0.0,0.0,0.0,0.0,0.0,0.0,0.0,0.7,511.15,5.085999965667725
0.0,0.0,0.0,0.0,0.0,0.0,0.0,0.0,0.0,0.0,0.0,0.0,0.0,0.0,0.0,0.0,0.0,0.0,0.0,0.0,0.0,0.7,482.15,5.15500020980835
0.0,0.0,0.0,0.0,0.0,0.0,0.0,0.0,0.0,0.0,0.0,0.0,0.0,0.0,0.0,0.0,0.0,0.0,0.0,0.0,0.0,0.7,475.15,5.2230000495910645
0.0,0.0,0.0,0.0,0.0,0.0,0.0,0.0,0.0,0.0,0.0,0.0,0.0,0.0,0.0,0.0,0.0,0.0,0.0,0.0,0.0,0.7,444.15,5.290999889373779
0.0,0.41,0.0,0.0,0.08,0.0,0.099,0.0,0.17,0.0,0.0,0.0,0.0,0.0,0.0,0.0,0.0,0.0,0.0,0.0,0.0,0.0,783.15,2.8959999084472656
