Repository: dorukdogular/vitreos

# Data

## Source

Glass property data is sourced from the [SciGlass database](https://github.com/epam/SciGlass) (EPAM Systems), made available under the [Open Database License (ODbL)](https://opendatacommons.org/licenses/odbl/1-0/). Accessed via the [glasspy](https://github.com/drcassar/glasspy) Python library.

## Files tracked in git

| File | Description |
|---|---|
| `clean.csv` | Deduplicated glass-forming ability dataset (11858 rows) |
| `tg_dataset.csv` | 76377 glasses with Tg (K) and 22 oxide mol% features |
| `tg_density_dataset.csv` | 31173 glasses with both Tg (K) and density (g/cm³) |

File: data/tg_density_dataset.csv (part 97 of 109)
SiO2,P2O5,ZrO2,Na2O,Al2O3,Fe2O3,CaO,MgO,K2O,B2O3,BaO,ZnO,Li2O,SrO,La2O3,TiO2,Nb2O5,PbO,Sb2O3,Bi2O3,TeO2,Se,Tg,density
0.0,0.41,0.0,0.0,0.08,0.0,0.09,0.0,0.17,0.0,0.0,0.0,0.0,0.0,0.0,0.0,0.0,0.0,0.0,0.0,0.0,0.0,777.15,2.619999885559082
0.0,0.0,0.0,0.0,0.0,0.0,0.0,0.0,0.0,0.0,0.0,0.0,0.0,0.1,0.0,0.0,0.0,0.6,0.0,0.3,0.0,0.0,653.15,7.698999881744385
0.0,0.0,0.0,0.0,0.0,0.0,0.0,0.0,0.0,0.0,0.0,0.0,0.0,0.1,0.0,0.0,0.0,0.6,0.0,0.3,0.0,0.0,653.15,7.698999881744385
0.0,0.0,0.0,0.0,0.0,0.0,0.0,0.1765,0.0,0.4902,0.0,0.0,0.0,0.0,0.0,0.0,0.0,0.0,0.0,0.1961,0.0,0.0,796.15,3.759999990463257
0.0,0.0,0.0,0.0,0.0,0.0,0.0,0.1470852914708529,0.0,0.4901509849015099,0.0,0.0,0.0,0.0,0.0,0.0,0.0,0.0,0.0,0.1960803919608039,0.0,0.0,797.15,3.509999990463257
0.0,0.0,0.0,0.0,0.0,0.0,0.0,0.098,0.0,0.4902,0.0,0.0,0.0,0.0,0.0,0.0,0.0,0.0,0.0,0.1961,0.0,0.0,823.15,3.680000066757202
0.0,0.0,0.0,0.0,0.0,0.0,0.0,0.049,0.0,0.4902,0.0,0.0,0.0,0.0,0.0,0.0,0.0,0.0,0.0,0.1961,0.0,0.0,797.15,3.430000066757202
0.0,0.0,0.0,0.0,0.0,0.0,0.0,0.0,0.0,0.4902000000000001,0.0,0.0,0.0,0.0,0.0,0.0,0.0,0.0,0.0,0.1961,0.0,0.0,802.15,3.4000000953674316
0.0,0.0,0.0,0.0,0.0,0.0,0.0,0.0,0.0,0.0,0.0,0.0,0.0,0.0,0.0,0.0,0.0,0.0,0.0,0.0,0.0,0.6,457.15,4.61899995803833
0.0,0.0,0.0,0.0,0.0,0.0,0.0,0.0,0.0,0.0,0.0,0.0,0.0,0.0,0.0,0.0,0.0,0.0,0.0,0.0,0.0,0.594,455.15,4.629000186920166
0.0,0.0,0.0,0.0,0.0,0.0,0.0,0.0,0.0,0.0,0.0,0.0,0.0,0.0,0.0,0.0,0.0,0.0,0.0,0.0,0.0,0.588,455.15,4.635000228881836
0.0,0.0,0.0,0.0,0.0,0.0,0.0,0.0,0.0,0.0,0.0,0.0,0.0,0.0,0.0,0.0,0.0,0.0,0.0,0.0,0.0,0.5820000000000001,453.15,4.63100004196167
0.0,0.0,0.0,0.0,0.0,0.0,0.0,0.0,0.0,0.0,0.0,0.0,0.0,0.0,0.0,0.0,0.0,0.0,0.0,0.0,0.0,0.528,424.15,4.790999889373779
0.0,0.0,0.0,0.0,0.0,0.0,0.0,0.0,0.0,0.0,0.0,0.0,0.0,0.0,0.0,0.0,0.0,0.0,0.0,0.0,0.0,0.498,422.15,4.860000133514404
0.0,0.0,0.0,0.0,0.0,0.0,0.0,0.0,0.0,0.0,0.0,0.0,0.0,0.0,0.0,0.0,0.0,0.0,0.0,0.0,0.0,0.4679999999999999,405.15,4.940000057220459
0.0,0.0,0.0,0.0,0.0,0.0,0.0,0.0,0.0,0.0,0.0,0.0,0.0,0.0,0.0,0.0,0.0,0.0,0.0,0.0,0.0,0.6,457.15,4.61899995803833
0.0,0.0,0.0,0.0,0.0,0.0,0.0,0.0,0.0,0.0,0.0,0.0,0.0,0.0,0.0,0.0,0.0,0.0,0.0,0.0,0.0,0.594,455.15,4.629000186920166
0.0,0.0,0.0,0.0,0.0,0.0,0.0,0.0,0.0,0.0,0.0,0.0,0.0,0.0,0.0,0.0,0.0,0.0,0.0,0.0,0.0,0.588,455.15,4.635000228881836
0.0,0.0,0.0,0.0,0.0,0.0,0.0,0.0,0.0,0.0,0.0,0.0,0.0,0.0,0.0,0.0,0.0,0.0,0.0,0.0,0.0,0.5820000000000001,453.15,4.63100004196167
0.0,0.0,0.0,0.0,0.0,0.0,0.0,0.0,0.0,0.0,0.0,0.0,0.0,0.0,0.0,0.0,0.0,0.0,0.0,0.0,0.0,0.528,424.15,4.790999889373779
0.0,0.0,0.0,0.0,0.0,0.0,0.0,0.0,0.0,0.0,0.0,0.0,0.0,0.0,0.0,0.0,0.0,0.0,0.0,0.0,0.0,0.498,422.15,4.860000133514404
0.0,0.0,0.0,0.0,0.0,0.0,0.0,0.0,0.0,0.0,0.0,0.0,0.0,0.0,0.0,0.0,0.0,0.0,0.0,0.0,0.0,0.4679999999999999,405.15,4.940000057220459
0.0,0.0,0.0,0.0,0.0,0.0,0.0,0.0,0.0,0.0,0.0,0.0,0.05,0.0,0.0,0.0,0.05,0.0,0.0,0.0,0.74,0.0,670.15,4.929999828338623
0.0,0.0,0.0,0.0,0.0,0.0,0.0,0.0,0.0,0.0,0.0,0.0,0.05,0.0,0.0,0.0,0.05,0.0,0.0,0.0,0.73,0.0,671.15,4.949999809265137
0.0,0.0,0.0,0.0,0.0,0.0,0.0,0.0,0.0,0.03,0.0,0.0,0.05,0.0,0.0,0.0,0.05,0.0,0.0,0.0,0.7,0.0,672.15,4.806000232696533
0.0,0.0,0.0,0.0,0.0,0.0,0.0,0.0,0.0,0.06,0.0,0.0,0.05,0.0,0.0,0.0,0.05,0.0,0.0,0.0,0.67,0.0,674.15,4.689000129699707
0.0,0.0,0.0,0.0,0.0,0.0,0.0,0.0,0.0,0.0,0.0,0.0,0.0,0.0,0.0,0.0,0.1110999999999999,0.0,0.0,0.0,0.8332999999999999,0.0,648.15,5.46999979019165
0.0,0.0,0.0,0.0,0.0,0.0,0.0,0.0,0.0,0.0,0.0,0.0,0.0,0.0,0.0,0.0,0.1099,0.0,0.0,0.0,0.8242,0.0,656.15,5.489999771118164
0.0,0.0,0.0,0.0,0.0,0.0,0.0,0.0,0.0,0.4477552244775522,0.0,0.0,0.0,0.0,0.0,0.0,0.0,0.0994900509949004,0.0,0.3979602039796019,0.0,0.0,697.15,6.618000030517578
0.0,0.0,0.0,0.0,0.0,0.0,0.0,0.0,0.0,0.8,0.0,0.0,0.0,0.0,0.0,0.0,0.0,0.2,0.0,0.0,0.0,0.0,692.15,3.38100004196167
0.0,0.0,0.0,0.0,0.0,0.0,0.0,0.0,0.0,0.795,0.0,0.0,0.0,0.0,0.0,0.0,0.0,0.2,0.0,0.0,0.0,0.0,698.15,3.50600004196167
0.0,0.0,0.0,0.0,0.0,0.0,0.0,0.0,0.0,0.79,0.0,0.0,0.0,0.0,0.0,0.0,0.0,0.2,0.0,0.0,0.0,0.0,702.15,3.661999940872192
0.0,0.0,0.0,0.0,0.0,0.0,0.0,0.0,0.0,0.785,0.0,0.0,0.0,0.0,0.0,0.0,0.0,0.2,0.0,0.0,0.0,0.0,688.15,3.763000011444092
0.0,0.0,0.0,0.0,0.0,0.0,0.0,0.0,0.0,0.78,0.0,0.0,0.0,0.0,0.0,0.0,0.0,0.2,0.0,0.0,0.0,0.0,680.15,3.7079999446868896
0.0,0.0,0.0,0.0,0.05,0.0,0.0,0.0,0.0,0.7,0.0,0.0,0.0,0.0,0.0,0.0,0.0,0.2,0.0,0.0,0.0,0.0,641.15,3.821000099182129
0.0,0.0,0.0,0.0,0.045,0.0,0.0,0.0,0.0,0.7,0.0,0.0,0.0,0.0,0.0,0.0,0.0,0.2,0.0,0.0,0.0,0.0,648.15,4.000999927520752
0.0,0.0,0.0,0.0,0.04,0.0,0.0,0.0,0.0,0.7,0.0,0.0,0.0,0.0,0.0,0.0,0.0,0.2,0.0,0.0,0.0,0.0,654.15,4.301000118255615
0.0,0.0,0.0,0.0,0.035,0.0,0.0,0.0,0.0,0.7,0.0,0.0,0.0,0.0,0.0,0.0,0.0,0.2,0.0,0.0,0.0,0.0,658.15,4.556000232696533
0.0,0.0,0.0,0.0,0.03,0.0,0.0,0.0,0.0,0.7,0.0,0.0,0.0,0.0,0.0,0.0,0.0,0.2,0.0,0.0,0.0,0.0,664.15,4.880000114440918
0.6227564070515065,0.0,0.0105992580519363,0.0004099713020088,0.1055926085174037,0.0009899307048506,0.049296549241553,0.1652884298099133,0.0006699531032827,0.0,0.0,0.0,0.0165988380813343,0.0,0.0,0.0165988380813343,0.0,0.0,0.0,0.0,0.0,0.0,995.15,2.6600000858306885
0.6249062490624907,0.0,0.01060010600106,0.000410004100041,0.1060010600106001,0.0010000100001,0.04940049400494,0.1659016590165901,0.000680006800068,0.0,0.0,0.0,0.01660016600166,0.0,0.00780007800078,0.01670016700167,0.0,0.0,0.0,0.0,0.0,0.0,989.15,2.6600000858306885
0.6200062000620006,0.0,0.0,0.0,0.090000900009,0.000990009900099,0.1590015900159001,0.1201012010120101,0.0,0.0,0.0,0.0,0.00990009900099,0.0,0.0,0.0,0.0,0.0,0.0,0.0,0.0,0.0,990.15,2.5999999046325684
0.6199619961996199,0.0,0.0,0.0,0.09000900090009,0.001000100010001,0.139013901390139,0.12001200120012,0.0,0.0,0.0,0.0,0.01000100010001,0.0,0.0,0.0,0.0,0.0,0.0,0.0,0.0,0.0,1013.15,2.640000104904175
0.61993800619938,0.0,0.0,0.0,0.08999100089991,0.000999900009999,0.138986101389861,0.11998800119988,0.0,0.0,0.0,0.0,0.0100989901009899,0.0,0.0,0.0,0.0,0.0,0.0,0.0,0.0,0.0,1007.15,2.700000047683716
0.6201062010620106,0.0,0.0,0.0,0.0900009000090001,0.000990009900099,0.1390013900139001,0.1200012000120001,0.0,0.0,0.0,0.0,0.00990009900099,0.0,0.020000200002,0.0,0.0,0.0,0.0,0.0,0.0,0.0,994.15,2.7799999713897705
0.666786646270134,0.0,0.0,0.0,0.1292780227361348,0.0,0.051491246488097,0.0878850595398782,0.0,0.0169971104912164,0.0,0.0,0.0,0.0442924702800523,0.0,0.0,0.0,0.0,0.0,0.0,0.0,0.0,1041.15,2.569999933242798
0.6479129582591654,0.0,0.0,0.0,0.1346026920538411,0.0,0.0200004000080001,0.1113022260445209,0.0,0.0294005880117602,0.0,0.0,0.0,0.0535010700214004,0.0,0.0,0.0,0.0,0.0,0.0,0.0,0.0,1044.15,2.5899999141693115
0.6569131382627654,0.0,0.0,0.0,0.1083021660433209,0.0,0.0483009660193204,0.0574011480229604,0.0,0.0760015200304006,0.0,0.0,0.0,0.0498009960199204,0.0,0.0,0.0,0.0,0.0,0.0,0.0,0.0,991.15,2.509999990463257
0.0,0.0,0.0,0.0,0.02,0.0,0.0,0.03,0.0,0.278,0.15,0.39,0.0,0.0,0.0,0.0,0.0,0.0,0.0,0.13,0.0,0.0,706.15,5.369999885559082
0.0,0.0,0.0,0.0,0.03,0.0,0.0,0.0,0.0,0.298,0.13,0.38,0.0,0.0,0.0,0.0,0.0,0.0,0.0,0.16,0.0,0.0,698.15,5.519999980926514
0.0,0.0,0.0,0.0,0.03,0.0,0.0,0.0,0.0,0.298,0.18,0.33,0.0,0.0,0.0,0.0,0.0,0.0,0.0,0.16,0.0,0.0,694.15,5.519999980926514
0.0,0.0,0.0,0.0,0.01,0.0,0.0,0.0,0.0,0.3289999999999999,0.07,0.42,0.0,0.0,0.0,0.0,0.0,0.0,0.0,0.17,0.0,0.0,701.15,5.659999847412109
0.0,0.0,0.0,0.0,0.01,0.0,0.0,0.0,0.0,0.33,0.07,0.42,0.0,0.0,0.0,0.0,0.0,0.0,0.0,0.17,0.0,0.0,702.15,5.650000095367432
0.0,0.0,0.0,0.0,0.0,0.0,0.0,0.0,0.0,0.3989999999999999,0.0,0.3,0.0,0.0,0.0,0.0,0.0,0.0,0.0,0.3,0.0,0.0,680.15,6.400000095367432
0.0,0.0,0.0,0.0,0.0,0.0,0.0,0.0,0.0,0.5489999999999999,0.0,0.2,0.0,0.0,0.0,0.0,0.0,0.0,0.0,0.25,0.0,0.0,723.15,5.739999771118164
0.0,0.0,0.0,0.0,0.0,0.0,0.0,0.0,0.0,0.55,0.0,0.2,0.0,0.0,0.0,0.0,0.0,0.0,0.0,0.25,0.0,0.0,723.15,5.699999809265137
0.0,0.0,0.0,0.04,0.02,0.0,0.0,0.0,0.0,0.3289999999999999,0.05,0.38,0.0,0.0,0.0,0.0,0.0,0.0,0.0,0.18,0.0,0.0,679.15,5.460000038146973
0.0,0.0,0.0,0.0,0.025,0.0,0.0,0.0,0.0,0.473,0.1,0.15,0.0,0.0,0.0,0.0,0.0,0.0,0.0,0.1,0.15,0.0,723.15,4.650000095367432
0.0,0.0,0.0,0.0,0.03,0.0,0.0,0.0,0.0,0.288,0.16,0.29,0.0,0.0,0.0,0.0,0.0,0.0,0.0,0.08,0.15,0.0,707.15,5.0
0.0,0.0,0.0,0.0,0.02,0.0,0.0,0.0,0.0,0.298,0.07,0.37,0.0,0.0,0.0,0.0,0.0,0.0,0.0,0.12,0.12,0.0,701.15,5.329999923706055
0.0,0.0,0.0,0.0,0.01,0.0,0.0,0.0,0.0,0.2789999999999999,0.05,0.39,0.0,0.0,0.0,0.0,0.0,0.0,0.0,0.15,0.12,0.0,687.15,5.570000171661377
0.0,0.0,0.0,0.0,0.01,0.0,0.0,0.0,0.0,0.289,0.03,0.39,0.0,0.0,0.0,0.0,0.0,0.0,0.0,0.14,0.14,0.0,694.15,5.630000114440918
0.0,0.0,0.0,0.0,0.01,0.0,0.0,0.0,0.0,0.2789999999999999,0.05,0.37,0.0,0.0,0.0,0.0,0.0,0.0,0.0,0.13,0.16,0.0,693.15,5.53000020980835
0.0,0.0,0.0,0.0,0.0,0.0,0.0,0.0,0.0,0.2789999999999999,0.03,0.39,0.0,0.0,0.0,0.0,0.0,0.0,0.0,0.14,0.16,0.0,691.15,5.699999809265137
0.0,0.0,0.0,0.0,0.01,0.0,0.0,0.0,0.0,0.3,0.02,0.4,0.0,0.0,0.0,0.0,0.0,0.0,0.0,0.17,0.1,0.0,693.15,5.730000019073486
0.0,0.0,0.0,0.0,0.01,0.0,0.0,0.0,0.0,0.26,0.05,0.3,0.0,0.0,0.0,0.0,0.0,0.0,0.0,0.28,0.1,0.0,652.15,6.880000114440918
0.0,0.0,0.0,0.0,0.01,0.0,0.0,0.0,0.0,0.26,0.03,0.35,0.0,0.0,0.0,0.0,0.0,0.0,0.0,0.25,0.1,0.0,654.15,6.5
0.0,0.0,0.0,0.0,0.0,0.0,0.0,0.0,0.0,0.35,0.0,0.2,0.0,0.0,0.0,0.0,0.0,0.0,0.0,0.25,0.2,0.0,677.15,6.119999885559082
0.0,0.0,0.0,0.0,0.01,0.0,0.0,0.06,0.0,0.34,0.0,0.36,0.0,0.0,0.0,0.0,0.0,0.0,0.0,0.18,0.05,0.0,706.15,5.690000057220459
0.0,0.0,0.0,0.0,0.01,0.0,0.0,0.0,0.0,0.33,0.05,0.35,0.0,0.0,0.0,0.02,0.0,0.0,0.0,0.19,0.05,0.0,696.15,5.829999923706055
0.0,0.0,0.0,0.0,0.01,0.0,0.0,0.03,0.0,0.32,0.03,0.34,0.0,0.0,0.0,0.0,0.0,0.0,0.0,0.19,0.08,0.0,688.15,5.820000171661377
0.0,0.0,0.0,0.0,0.01,0.0,0.0,0.03,0.0,0.32,0.03,0.34,0.0,0.0,0.0,0.03,0.0,0.0,0.0,0.19,0.05,0.0,697.15,5.840000152587891
0.0,0.0,0.0,0.0,0.0,0.0,0.0,0.05,0.0,0.35,0.01,0.33,0.0,0.0,0.0,0.0,0.0,0.0,0.0,0.2,0.06,0.0,693.15,5.880000114440918
0.0,0.0,0.0,0.0,0.0,0.0,0.0,0.03,0.0,0.36,0.0,0.37,0.0,0.0,0.0,0.0,0.0,0.0,0.0,0.19,0.05,0.0,698.15,5.829999923706055
0.0,0.0,0.0,0.0,0.0,0.0,0.0,0.01,0.0,0.36,0.0,0.36,0.0,0.0,0.0,0.01,0.0,0.0,0.0,0.19,0.07,0.0,695.15,5.820000171661377
0.0,0.0,0.0,0.0,0.0,0.0,0.0,0.02,0.0,0.35,0.0,0.37,0.0,0.0,0.0,0.01,0.0,0.0,0.0,0.21,0.04,0.0,688.15,6.010000228881836
0.0,0.0,0.0,0.0,0.02,0.0,0.0,0.0,0.0,0.3979999999999999,0.1,0.3,0.0,0.0,0.0,0.0,0.0,0.0,0.0,0.18,0.0,0.0,711.15,5.480000019073486
0.0,0.0,0.0,0.0,0.02,0.0,0.0,0.0,0.0,0.32,0.06,0.36,0.0,0.0,0.0,0.0,0.0,0.0,0.0,0.19,0.05,0.0,688.15,5.820000171661377
0.152,0.0,0.0,0.0,0.0,0.0,0.0,0.0,0.0,0.31,0.1119999999999999,0.335,0.0,0.0,0.0,0.0,0.0,0.0,0.0,0.089,0.0,0.0,775.15,4.710000038146973
0.0,0.0599999999999999,0.0,0.0,0.0,0.0,0.0,0.0,0.0,0.4019999999999999,0.0,0.0169999999999999,0.0,0.0,0.0,0.026,0.0,0.0,0.0,0.4369999999999999,0.0579999999999999,0.0,695.15,6.400000095367432
0.0,0.0,0.0,0.0,0.0,0.0,0.0,0.0,0.0,0.28,0.0,0.24,0.0,0.0,0.0,0.0,0.0,0.0,0.0,0.01,0.47,0.0,663.15,4.670000076293945
0.0,0.417,0.0,0.0559999999999999,0.0799999999999999,0.0,0.0,0.0,0.2779999999999999,0.0,0.1389999999999999,0.0,0.0,0.0,0.0,0.0,0.0299999999999999,0.0,0.0,0.0,0.0,0.0,687.15,2.940000057220459
0.28,0.0,0.0,0.12,0.0,0.0,0.0,0.0,0.0,0.3979999999999999,0.07,0.08,0.0,0.0,0.0,0.0,0.0,0.0,0.0,0.05,0.0,0.0,762.15,3.5
0.15,0.0,0.0,0.0,0.0,0.0,0.0,0.0,0.0,0.248,0.15,0.25,0.0,0.0,0.0,0.0,0.0,0.0,0.0,0.2,0.0,0.0,709.15,5.809999942779541
0.08,0.0,0.0,0.0,0.0,0.0,0.0,0.0,0.0,0.218,0.1,0.3,0.0,0.0,0.0,0.0,0.0,0.0,0.0,0.3,0.0,0.0,661.15,6.619999885559082
0.08,0.0,0.0,0.0,0.0,0.0,0.0,0.0,0.0,0.418,0.0,0.3,0.0,0.1,0.0,0.0,0.0,0.0,0.0,0.1,0.0,0.0,773.15,4.639999866485596
0.0,0.0,0.0,0.0,0.05,0.0,0.0,0.0,0.0,0.298,0.15,0.33,0.0,0.0,0.0,0.0,0.0,0.0,0.0,0.17,0.0,0.0,697.15,5.519999980926514
0.0,0.0,0.0,0.0,0.0,0.0,0.0,0.0,0.0,0.299,0.0,0.5,0.0,0.0,0.0,0.0,0.0,0.0,0.0,0.2,0.0,0.0,685.15,6.03000020980835
0.0,0.0,0.0,0.0,0.01,0.0,0.0,0.0,0.0,0.26,0.03,0.35,0.0,0.0,0.0,0.0,0.0,0.0,0.0,0.35,0.0,0.0,662.15,6.360000133514404
0.23,0.0,0.0,0.09,0.0,0.0,0.0,0.0,0.0,0.3779999999999999,0.05,0.15,0.0,0.0,0.0,0.0,0.0,0.0,0.0,0.1,0.0,0.0,739.15,4.190000057220459
0.2,0.0,0.0,0.0,0.0,0.0,0.0,0.0,0.0,0.348,0.0,0.3,0.0,0.05,0.0,0.0,0.0,0.0,0.0,0.1,0.0,0.0,778.15,4.539999961853027
0.0,0.0,0.0,0.0,0.0,0.0,0.0,0.02,0.0,0.32,0.0,0.3,0.0,0.0,0.0,0.01,0.0,0.0,0.0,0.3,0.05,0.0,674.15,6.46999979019165
0.0,0.0,0.0,0.0,0.0,0.0,0.0,0.02,0.0,0.24,0.0,0.39,0.0,0.0,0.0,0.0,0.0,0.0,0.0,0.3,0.05,0.0,645.15,6.71999979019165
0.0,0.0,0.0,0.0,0.0,0.0,0.0,0.02,0.0,0.25,0.0,0.38,0.0,0.0,0.0,0.0,0.0,0.0,0.0,0.29,0.06,0.0,648.15,6.639999866485596
0.6667000000000001,0.0,0.0,0.0,0.1267,0.0,0.0519,0.0848,0.0,0.025,0.0,0.0,0.0,0.0449,0.0,0.0,0.0,0.0,0.0,0.0,0.0,0.0,1041.15,2.569999933242798
0.669,0.0,0.0,0.0,0.13,0.0,0.051,0.088,0.0,0.017,0.0,0.0,0.0,0.045,0.0,0.0,0.0,0.0,0.0,0.0,0.0,0.0,1041.15,2.569999933242798
0.6662333766623337,0.0,0.0,0.0,0.1248875112488751,0.0,0.04999500049995,0.0768923107689231,0.0,0.034996500349965,0.0,0.0,0.0,0.046995300469953,0.0,0.0,0.0,0.0,0.0,0.0,0.0,0.0,1023.15,2.549999952316284
0.6600000000000001,0.0,0.0,0.0,0.138,0.0,0.061,0.087,0.0,0.028,0.0,0.0,0.0,0.026,0.0,0.0,0.0,0.0,0.0,0.0,0.0,0.0,1040.15,2.5399999618530273
0.6687000000000001,0.0,0.0,0.0,0.1281,0.0,0.0521,0.0871,0.0,0.02,0.0,0.0,0.0,0.044,0.0,0.0,0.0,0.0,0.0,0.0,0.0,0.0,1044.15,2.569999933242798
0.6672999999999999,0.0,0.0,0.0,0.1278999999999999,0.0,0.0518999999999999,0.0858999999999999,0.0,0.022,0.0,0.0,0.0,0.0449999999999999,0.0,0.0,0.0,0.0,0.0,0.0,0.0,0.0,1044.15,2.559999942779541
0.6593000000000001,0.0,0.0,0.0,0.1082,0.0,0.0481,0.0571,0.0,0.0771999999999999,0.0,0.0,0.0,0.0501,0.0,0.0,0.0,0.0,0.0,0.0,0.0,0.0,991.15,2.509999990463257
0.0,0.0,0.0,0.0,0.0,0.0,0.0,0.0,0.0,0.0,0.0,0.0,0.0,0.0,0.0,0.0,0.0,0.1,0.0,0.0,0.6,0.0,670.15,6.550000190734863
0.0,0.0,0.0,0.0,0.0,0.0,0.0,0.0,0.0,0.0,0.0,0.0,0.0,0.0,0.0,0.0,0.0,0.1,0.0,0.0,0.6,0.0,683.15,6.550000190734863
0.0,0.0,0.0,0.0,0.0,0.0,0.0,0.0,0.0,0.0,0.0,0.3,0.0,0.0,0.0,0.0,0.0,0.0,0.0,0.0,0.7,0.0,602.15,5.689000129699707
0.0,0.0,0.0,0.0,0.0,0.0,0.0,0.0,0.0,0.0,0.0,0.2,0.0,0.0,0.0,0.0,0.0,0.0,0.0,0.0,0.7,0.0,570.15,5.701000213623047
0.0,0.0,0.0,0.0,0.0,0.0,0.0,0.0,0.0,0.0,0.0,0.15,0.0,0.0,0.0,0.0,0.0,0.0,0.0,0.0,0.7,0.0,594.15,5.797999858856201
0.0,0.0,0.0,0.0,0.0,0.0,0.0,0.0,0.0,0.0,0.0,0.15,0.0,0.0,0.0,0.0,0.0,0.0,0.0,0.0,0.7,0.0,579.15,5.730999946594238
0.0,0.0,0.0,0.0,0.0,0.0,0.0,0.0,0.0,0.0,0.0,0.3,0.0,0.0,0.0,0.0,0.0,0.0,0.0,0.0,0.7,0.0,602.15,5.689000129699707
0.0,0.0,0.0,0.0,0.0,0.0,0.0,0.0,0.0,0.0,0.0,0.25,0.0,0.0,0.0,0.0,0.0,0.0,0.0,0.0,0.7,0.0,601.15,5.724999904632568
0.0,0.0,0.0,0.0,0.0,0.0,0.0,0.0,0.0,0.0,0.0,0.2,0.0,0.0,0.0,0.0,0.0,0.0,0.0,0.0,0.7,0.0,595.15,5.76200008392334
0.0,0.0,0.0,0.0,0.0,0.0,0.0,0.0,0.0,0.0,0.0,0.25,0.0,0.0,0.0,0.0,0.0,0.0,0.0,0.0,0.7,0.0,591.15,5.703000068664551
0.0,0.0,0.0,0.0,0.0,0.0,0.0,0.0,0.0,0.0,0.0,0.2,0.0,0.0,0.0,0.0,0.0,0.0,0.0,0.0,0.7,0.0,580.15,5.7170000076293945
0.0,0.0,0.0,0.0,0.0,0.0,0.0,0.0,0.0,0.0,0.0,0.25,0.0,0.0,0.0,0.0,0.0,0.0,0.0,0.0,0.7,0.0,580.15,5.695000171661377
0.0,0.0,0.0,0.0,0.0,0.0,0.0,0.0,0.0,0.0,0.0,0.2,0.0,0.0,0.0,0.0,0.0,0.0,0.0,0.0,0.7,0.0,570.15,5.701000213623047
0.0,0.0,0.0,0.0,0.0,0.0,0.0,0.0,0.0,0.0,0.0,0.15,0.0,0.0,0.0,0.0,0.0,0.0,0.0,0.0,0.7,0.0,563.15,5.705999851226807
0.0,0.0,0.0,0.0,0.272,0.0,0.0,0.0,0.0,0.253,0.0,0.0,0.0,0.0,0.0,0.0,0.0,0.0,0.0,0.0,0.0,0.0,1013.15,4.079999923706055
0.0,0.0,0.0,0.0,0.28,0.0,0.0,0.0,0.0,0.25,0.0,0.0,0.0,0.0,0.0,0.0,0.0,0.0,0.0,0.0,0.0,0.0,1040.15,4.53000020980835
0.0,0.0,0.0,0.0,0.37,0.0,0.0,0.0,0.0,0.214,0.0,0.0,0.0,0.0,0.0,0.0,0.0,0.0,0.0,0.0,0.0,0.0,1045.15,4.789999961853027
0.0,0.0,0.0,0.0,0.32,0.0,0.0,0.0,0.0,0.23,0.0,0.0,0.0,0.0,0.0,0.0,0.0,0.0,0.0,0.0,0.0,0.0,1050.15,4.849999904632568
0.622,0.0,0.0,0.005,0.096,0.0,0.026,0.186,0.0,0.0,0.0,0.0,0.045,0.0,0.0,0.02,0.0,0.0,0.0,0.0,0.0,0.0,955.15,2.549999952316284
0.6220000000000001,0.0,0.0,0.005,0.126,0.0,0.026,0.156,0.0,0.0,0.0,0.0,0.045,0.0,0.0,0.02,0.0,0.0,0.0,0.0,0.0,0.0,985.15,2.5199999809265137
0.6520000000000001,0.0,0.0,0.005,0.096,0.0,0.026,0.156,0.0,0.0,0.0,0.0,0.045,0.0,0.0,0.02,0.0,0.0,0.0,0.0,0.0,0.0,940.15,2.490000009536743
0.622,0.0,0.0,0.025,0.096,0.0,0.026,0.166,0.0,0.0,0.0,0.0,0.045,0.0,0.0,0.02,0.0,0.0,0.0,0.0,0.0,0.0,935.15,2.5299999713897705
0.622,0.0,0.0,0.005,0.096,0.0,0.046,0.166,0.0,0.0,0.0,0.0,0.045,0.0,0.0,0.02,0.0,0.0,0.0,0.0,0.0,0.0,955.15,2.549999952316284
0.622,0.0,0.0,0.005,0.096,0.0,0.026,0.166,0.0,0.0,0.0,0.0,0.065,0.0,0.0,0.02,0.0,0.0,0.0,0.0,0.0,0.0,925.15,2.5299999713897705
0.622,0.0,0.0,0.005,0.096,0.0,0.026,0.166,0.0,0.0,0.0,0.0,0.045,0.0,0.0,0.04,0.0,0.0,0.0,0.0,0.0,0.0,965.15,2.549999952316284
0.6420000000000001,0.0,0.0,0.005,0.116,0.0,0.026,0.146,0.0,0.0,0.0,0.0,0.045,0.0,0.0,0.02,0.0,0.0,0.0,0.0,0.0,0.0,965.15,2.490000009536743
0.6220000000000001,0.0,0.0,0.015,0.096,0.0,0.041,0.146,0.0,0.0,0.0,0.0,0.06,0.0,0.0,0.02,0.0,0.0,0.0,0.0,0.0,0.0,922.15,2.5250000953674316
0.6320000000000001,0.0,0.0,0.01,0.106,0.0,0.036,0.146,0.0,0.0,0.0,0.0,0.05,0.0,0.0,0.02,0.0,0.0,0.0,0.0,0.0,0.0,947.15,2.509999990463257
0.622,0.0,0.0,0.005,0.066,0.0,0.026,0.216,0.0,0.0,0.0,0.0,0.045,0.0,0.0,0.02,0.0,0.0,0.0,0.0,0.0,0.0,925.15,2.5799999237060547
0.5920000000000001,0.0,0.0,0.005,0.096,0.0,0.026,0.216,0.0,0.0,0.0,0.0,0.045,0.0,0.0,0.02,0.0,0.0,0.0,0.0,0.0,0.0,970.15,2.609999895095825
0.622,0.0,0.0,0.002,0.096,0.0,0.026,0.19,0.0,0.0,0.0,0.0,0.044,0.0,0.0,0.02,0.0,0.0,0.0,0.0,0.0,0.0,960.15,2.549999952316284
0.622,0.0,0.0,0.005,0.096,0.0,0.006,0.206,0.0,0.0,0.0,0.0,0.045,0.0,0.0,0.02,0.0,0.0,0.0,0.0,0.0,0.0,955.15,2.549999952316284
0.622,0.0,0.0,0.005,0.096,0.0,0.026,0.206,0.0,0.0,0.0,0.0,0.025,0.0,0.0,0.02,0.0,0.0,0.0,0.0,0.0,0.0,985.15,2.569999933242798
0.622,0.0,0.0,0.005,0.096,0.0,0.026,0.206,0.0,0.0,0.0,0.0,0.045,0.0,0.0,0.0,0.0,0.0,0.0,0.0,0.0,0.0,945.15,2.549999952316284
0.602,0.0,0.0,0.005,0.076,0.0,0.026,0.226,0.0,0.0,0.0,0.0,0.045,0.0,0.0,0.02,0.0,0.0,0.0,0.0,0.0,0.0,945.15,2.609999895095825
0.6220000000000001,0.0,0.0,0.002,0.096,0.0,0.011,0.226,0.0,0.0,0.0,0.0,0.023,0.0,0.0,0.02,0.0,0.0,0.0,0.0,0.0,0.0,991.15,2.5799999237060547
0.6120000000000001,0.0,0.0,0.002,0.086,0.0,0.021,0.226,0.0,0.0,0.0,0.0,0.033,0.0,0.0,0.02,0.0,0.0,0.0,0.0,0.0,0.0,971.15,2.5999999046325684
0.622,0.0,0.0,0.005,0.066,0.0,0.026,0.186,0.0,0.03,0.0,0.0,0.045,0.0,0.0,0.02,0.0,0.0,0.0,0.0,0.0,0.0,910.15,2.549999952316284
0.6220000000000001,0.0,0.0,0.002,0.096,0.0,0.026,0.186,0.018,0.0,0.0,0.0,0.03,0.0,0.0,0.02,0.0,0.0,0.0,0.0,0.0,0.0,963.15,2.549999952316284
0.622,0.0,0.0,0.005,0.096,0.0,0.011,0.171,0.0,0.0,0.0,0.0,0.045,0.03,0.0,0.02,0.0,0.0,0.0,0.0,0.0,0.0,955.15,2.5199999809265137
0.622,0.0,0.0,0.005,0.096,0.0,0.011,0.171,0.0,0.0,0.03,0.0,0.045,0.0,0.0,0.02,0.0,0.0,0.0,0.0,0.0,0.0,955.15,2.5199999809265137
0.622,0.0,0.0,0.005,0.096,0.0,0.011,0.171,0.0,0.0,0.0,0.03,0.045,0.0,0.0,0.02,0.0,0.0,0.0,0.0,0.0,0.0,940.15,2.5799999237060547
0.622,0.0,0.03,0.005,0.096,0.0,0.011,0.176,0.0,0.0,0.0,0.0,0.045,0.0,0.0,0.015,0.0,0.0,0.0,0.0,0.0,0.0,968.15,2.609999895095825
0.622,0.0,0.0,0.005,0.096,0.0,0.016,0.176,0.0,0.0,0.0,0.0,0.045,0.0,0.0,0.02,0.0,0.0,0.0,0.0,0.0,0.0,955.15,2.5299999713897705
0.622,0.0,0.0,0.005,0.096,0.0,0.016,0.176,0.0,0.0,0.0,0.0,0.045,0.0,0.0,0.02,0.0,0.0,0.0,0.0,0.0,0.0,955.15,2.5299999713897705
0.622,0.0,0.0,0.005,0.096,0.0,0.011,0.176,0.0,0.0,0.0,0.0,0.045,0.0,0.0,0.015,0.03,0.0,0.0,0.0,0.0,0.0,983.15,2.6700000762939453
0.6679999999999999,0.0,0.0,0.005,0.079,0.0,0.02,0.178,0.0,0.0,0.0,0.0,0.04,0.0,0.0,0.01,0.0,0.0,0.0,0.0,0.0,0.0,918.15,2.4800000190734863
0.58,0.0,0.0,0.005,0.13,0.0,0.016,0.1939999999999999,0.0,0.0,0.0,0.0,0.055,0.0,0.0,0.02,0.0,0.0,0.0,0.0,0.0,0.0,995.15,2.5899999141693115
0.648,0.0,0.0,0.087,0.086,0.0,0.022,0.072,0.0069999999999999,0.0,0.0,0.0,0.0579999999999999,0.0,0.0,0.02,0.0,0.0,0.0,0.0,0.0,0.0,844.15,2.4100000858306885
0.5820000000000001,0.0,0.0,0.025,0.1159999999999999,0.0,0.049,0.173,0.0,0.0,0.0,0.0,0.035,0.0,0.0,0.02,0.0,0.0,0.0,0.0,0.0,0.0,991.15,2.619999885559082
0.5920000000000001,0.0,0.0,0.005,0.106,0.0,0.061,0.151,0.0,0.0,0.0,0.02,0.045,0.0,0.0,0.02,0.0,0.0,0.0,0.0,0.0,0.0,970.15,2.619999885559082
0.605,0.0,0.0,0.002,0.096,0.0,0.026,0.186,0.0,0.0,0.0,0.0,0.065,0.0,0.0,0.02,0.0,0.0,0.0,0.0,0.0,0.0,937.15,2.569999933242798
0.6649999999999999,0.0,0.0,0.0249999999999999,0.0939999999999999,0.0,0.0279999999999999,0.0869999999999999,0.0139999999999999,0.0,0.0,0.0,0.0599999999999999,0.0,0.0,0.0269999999999999,0.0,0.0,0.0,0.0,0.0,0.0,909.15,2.440000057220459
0.0,0.5,0.0,0.0,0.0,0.0,0.0,0.0,0.0,0.0,0.0,0.5,0.0,0.0,0.0,0.0,0.0,0.0,0.0,0.0,0.0,0.0,692.15,2.1265599727630615
0.0,0.5,0.0,0.0,0.0,0.0,0.0,0.0,0.0,0.0,0.0,0.425,0.075,0.0,0.0,0.0,0.0,0.0,0.0,0.0,0.0,0.0,604.15,2.8220925331115723
0.0,0.5,0.0,0.0,0.0,0.0,0.0,0.0,0.0,0.0,0.0,0.35,0.15,0.0,0.0,0.0,0.0,0.0,0.0,0.0,0.0,0.0,598.15,2.794107675552368
0.0,0.5,0.0,0.0,0.0,0.0,0.0,0.0,0.0,0.0,0.0,0.25,0.25,0.0,0.0,0.0,0.0,0.0,0.0,0.0,0.0,0.0,590.15,2.699179172515869
0.0,0.5,0.0,0.0,0.0,0.0,0.0,0.0,0.0,0.0,0.0,0.15,0.35,0.0,0.0,0.0,0.0,0.0,0.0,0.0,0.0,0.0,591.15,2.5795934200286865
0.0,0.5,0.0,0.0,0.0,0.0,0.0,0.0,0.0,0.0,0.0,0.075,0.425,0.0,0.0,0.0,0.0,0.0,0.0,0.0,0.0,0.0,586.15,2.4528982639312744
0.0,0.5,0.0,0.0,0.0,0.0,0.0,0.0,0.0,0.0,0.0,0.0,0.5,0.0,0.0,0.0,0.0,0.0,0.0,0.0,0.0,0.0,587.15,2.347351551055908
0.0,0.0,0.0,0.0,0.0,0.0,0.0,0.0,0.0,0.0,0.0,0.0,0.2,0.0,0.0,0.0,0.0,0.0,0.8,0.0,0.0,0.0,546.15,4.915999889373779
0.0,0.0,0.0,0.0,0.0,0.0,0.0,0.0,0.0,0.0,0.0,0.0,0.2,0.0,0.0,0.0,0.0,0.0,0.7,0.0,0.0,0.0,554.15,4.7829999923706055
0.0,0.0,0.0,0.0,0.0,0.0,0.0,0.0,0.0,0.0,0.0,0.0,0.2,0.0,0.0,0.0,0.0,0.0,0.6,0.0,0.0,0.0,562.15,4.701000213623047
0.0,0.0,0.0,0.0,0.0,0.0,0.0,0.0,0.0,0.0,0.0,0.0,0.2,0.0,0.0,0.0,0.0,0.0,0.5,0.0,0.0,0.0,547.15,4.572000026702881
0.0,0.0,0.0,0.0,0.0,0.0,0.0,0.0,0.0,0.0,0.0,0.0,0.2,0.0,0.0,0.0,0.0,0.0,0.4,0.0,0.0,0.0,532.15,4.438000202178955
0.0,0.0,0.0,0.0,0.0,0.0,0.0,0.0,0.0,0.0,0.0,0.0,0.0,0.0,0.0,0.0,0.0,0.0,0.0,0.0,0.0,0.82,404.15,4.415999889373779
0.0,0.0,0.0,0.0,0.0,0.0,0.0,0.0,0.0,0.0,0.0,0.0,0.0,0.0,0.0,0.0,0.0,0.0,0.0,0.0,0.0,0.8,439.15,4.432000160217285
0.0,0.0,0.0,0.0,0.0,0.0,0.0,0.0,0.0,0.0,0.0,0.0,0.0,0.0,0.0,0.0,0.0,0.0,0.0,0.0,0.0,0.78,455.15,4.460999965667725
0.0,0.0,0.0,0.0,0.0,0.0,0.0,0.0,0.0,0.0,0.0,0.0,0.0,0.0,0.0,0.0,0.0,0.0,0.0,0.0,0.0,0.76,466.15,4.497000217437744
0.0,0.0,0.0,0.0,0.0,0.0,0.0,0.0,0.0,0.0,0.25,0.1,0.0,0.0,0.0,0.0,0.0,0.05,0.0,0.0,0.6,0.0,616.15,5.559999942779541
0.0,0.0,0.0,0.0,0.0,0.0,0.0,0.0,0.0,0.0,0.2,0.1,0.0,0.0,0.0,0.0,0.0,0.1,0.0,0.0,0.6,0.0,601.15,5.869999885559082
0.0,0.0,0.0,0.0,0.0,0.0,0.0,0.0,0.0,0.0,0.15,0.1,0.0,0.0,0.0,0.0,0.0,0.15,0.0,0.0,0.6,0.0,586.15,6.019999980926514
0.0,0.0,0.0,0.0,0.0,0.0,0.0,0.0,0.0,0.0,0.1,0.1,0.0,0.0,0.0,0.0,0.0,0.2,0.0,0.0,0.6,0.0,573.15,6.139999866485596
0.1,0.8,0.0,0.1,0.0,0.0,0.0,0.0,0.0,0.0,0.0,0.0,0.0,0.0,0.0,0.0,0.0,0.0,0.0,0.0,0.0,0.0,669.15,2.494999885559082
0.18,0.72,0.0,0.1,0.0,0.0,0.0,0.0,0.0,0.0,0.0,0.0,0.0,0.0,0.0,0.0,0.0,0.0,0.0,0.0,0.0,0.0,677.15,2.5350000858306885
0.28,0.62,0.0,0.1,0.0,0.0,0.0,0.0,0.0,0.0,0.0,0.0,0.0,0.0,0.0,0.0,0.0,0.0,0.0,0.0,0.0,0.0,689.15,2.5199999809265137
0.35,0.55,0.0,0.1,0.0,0.0,0.0,0.0,0.0,0.0,0.0,0.0,0.0,0.0,0.0,0.0,0.0,0.0,0.0,0.0,0.0,0.0,698.15,2.5
0.45,0.45,0.0,0.1,0.0,0.0,0.0,0.0,0.0,0.0,0.0,0.0,0.0,0.0,0.0,0.0,0.0,0.0,0.0,0.0,0.0,0.0,710.15,2.4800000190734863
0.0,0.0,0.0,0.0,0.0,0.0,0.0,0.0,0.0,0.0,0.0,0.0,0.0,0.0,0.0,0.0,0.05,0.0,0.0,0.0,0.95,0.0,603.15,5.5329999923706055
0.0,0.0,0.0,0.0,0.0,0.0,0.0,0.0,0.0,0.0,0.0,0.0,0.0,0.0,0.0,0.0,0.1,0.0,0.0,0.0,0.9,0.0,630.15,5.428999900817871
0.0,0.0,0.0,0.0,0.0,0.0,0.0,0.0,0.0,0.0,0.0,0.0,0.0,0.0,0.0,0.0,0.15,0.0,0.0,0.0,0.85,0.0,660.15,5.328999996185303
0.0,0.0,0.0,0.0,0.0,0.0,0.0,0.0,0.0,0.0,0.0,0.0,0.0,0.0,0.0,0.0,0.2,0.0,0.0,0.0,0.8,0.0,689.15,5.229000091552734
0.0,0.0,0.0,0.0,0.0,0.0,0.0,0.0,0.0,0.0,0.0,0.0,0.0,0.0,0.0,0.0,0.05,0.0,0.0,0.0,0.95,0.0,604.15,5.51200008392334
0.0,0.0,0.0,0.0,0.0,0.0,0.0,0.0,0.0,0.0,0.0,0.0,0.0,0.0,0.0,0.0,0.1,0.0,0.0,0.0,0.9,0.0,631.15,5.427999973297119
0.0,0.0,0.0,0.0,0.0,0.0,0.0,0.0,0.0,0.0,0.0,0.0,0.0,0.0,0.0,0.0,0.15,0.0,0.0,0.0,0.85,0.0,661.15,5.323999881744385
0.0,0.0,0.0,0.0,0.0,0.0,0.0,0.0,0.0,0.0,0.0,0.0,0.0,0.0,0.0,0.0,0.2,0.0,0.0,0.0,0.8,0.0,693.15,5.224999904632568
0.0,0.0,0.0,0.0,0.0,0.0,0.0,0.0,0.0,0.0,0.0,0.0,0.0,0.0,0.0,0.0,0.0,0.0,0.0,0.0,0.9,0.0,599.15,5.821000099182129
0.0,0.0,0.0,0.0,0.0,0.0,0.0,0.0,0.0,0.0,0.0,0.0,0.0,0.0,0.0,0.0,0.0,0.0,0.0,0.0,0.85,0.0,605.15,5.9019999504089355
0.0,0.0,0.0,0.0,0.0,0.0,0.0,0.0,0.0,0.0,0.0,0.0,0.0,0.0,0.0,0.0,0.0,0.0,0.0,0.0,0.8,0.0,624.15,5.98799991607666
0.0,0.0,0.0,0.0,0.0,0.0,0.0,0.0,0.0,0.0,0.0,0.0,0.0,0.0,0.0,0.0,0.0,0.0,0.0,0.0,0.75,0.0,630.15,6.052999973297119
0.0,0.0,0.0,0.0,0.0,0.0,0.0,0.0,0.0,0.0,0.0,0.0,0.0,0.0,0.0,0.0,0.0,0.0,0.0,0.0,0.9,0.0,598.15,5.813000202178955
0.0,0.0,0.0,0.0,0.0,0.0,0.0,0.0,0.0,0.0,0.0,0.0,0.0,0.0,0.0,0.0,0.0,0.0,0.0,0.0,0.85,0.0,605.15,5.888999938964844
0.0,0.0,0.0,0.0,0.0,0.0,0.0,0.0,0.0,0.0,0.0,0.0,0.0,0.0,0.0,0.0,0.0,0.0,0.0,0.0,0.8,0.0,625.15,5.98199987411499
0.0,0.0,0.0,0.0,0.0,0.0,0.0,0.0,0.0,0.0,0.0,0.0,0.0,0.0,0.0,0.0,0.0,0.0,0.0,0.0,0.75,0.0,641.15,6.048999786376953
0.0,0.0,0.0,0.0,0.0,0.0,0.0,0.0,0.0,0.15,0.15,0.0,0.0,0.0,0.0,0.0,0.0,0.0,0.0,0.0,0.7,0.0,633.15,4.860000133514404
0.0,0.0,0.0,0.0,0.0,0.0,0.0,0.0,0.0,0.2,0.2,0.0,0.0,0.0,0.0,0.0,0.0,0.0,0.0,0.0,0.6,0.0,654.15,4.539999961853027
0.0,0.0,0.0,0.0,0.0,0.0,0.0,0.0,0.0,0.25,0.25,0.0,0.0,0.0,0.0,0.0,0.0,0.0,0.0,0.0,0.5,0.0,685.15,4.369999885559082
0.0,0.0,0.0,0.0,0.0,0.0,0.0,0.0,0.0,0.3,0.3,0.0,0.0,0.0,0.0,0.0,0.0,0.0,0.0,0.0,0.4,0.0,716.15,4.329999923706055
0.0,0.0,0.0,0.0,0.0,0.0,0.0,0.0,0.0,0.35,0.35,0.0,0.0,0.0,0.0,0.0,0.0,0.0,0.0,0.0,0.3,0.0,751.15,4.210000038146973
0.0,0.0,0.0,0.0,0.0,0.0,0.0,0.0,0.0,0.4,0.4,0.0,0.0,0.0,0.0,0.0,0.0,0.0,0.0,0.0,0.2,0.0,813.15,4.170000076293945
0.51,0.0,0.0,0.29,0.0,0.0,0.0,0.0,0.0,0.0,0.0,0.2,0.0,0.0,0.0,0.0,0.0,0.0,0.0,0.0,0.0,0.0,763.15,2.9000000953674316
0.51,0.0,0.0,0.29,0.0,0.0,0.0,0.0,0.0,0.0,0.0,0.1775,0.0,0.0,0.0225,0.0,0.0,0.0,0.0,0.0,0.0,0.0,773.15,3.0
0.51,0.0,0.0,0.29,0.0,0.0,0.0,0.0,0.0,0.0,0.0,0.155,0.0,0.0,0.045,0.0,0.0,0.0,0.0,0.0,0.0,0.0,783.15,3.200000047683716
0.51,0.0,0.0,0.29,0.0,0.0,0.0,0.0,0.0,0.0,0.0,0.1325,0.0,0.0,0.0675,0.0,0.0,0.0,0.0,0.0,0.0,0.0,793.15,3.299999952316284
0.51,0.0,0.0,0.29,0.0,0.0,0.0,0.0,0.0,0.0,0.0,0.11,0.0,0.0,0.09,0.0,0.0,0.0,0.0,0.0,0.0,0.0,803.15,3.4000000953674316
0.51,0.0,0.0,0.14,0.0,0.0,0.0,0.0,0.0,0.0,0.0,0.35,0.0,0.0,0.0,0.0,0.0,0.0,0.0,0.0,0.0,0.0,853.15,3.200000047683716
0.51,0.0,0.0,0.0933,0.0,0.0,0.0,0.0,0.0,0.0,0.0,0.35,0.0,0.0,0.0467,0.0,0.0,0.0,0.0,0.0,0.0,0.0,893.15,3.700000047683716
0.51,0.0,0.0,0.07,0.0,0.0,0.0,0.0,0.0,0.0,0.0,0.35,0.0,0.0,0.07,0.0,0.0,0.0,0.0,0.0,0.0,0.0,913.15,3.900000095367432
0.51,0.0,0.0,0.0559999999999999,0.0,0.0,0.0,0.0,0.0,0.0,0.0,0.35,0.0,0.0,0.084,0.0,0.0,0.0,0.0,0.0,0.0,0.0,928.15,4.0
0.51,0.0,0.0,0.0467,0.0,0.0,0.0,0.0,0.0,0.0,0.0,0.35,0.0,0.0,0.0933,0.0,0.0,0.0,0.0,0.0,0.0,0.0,933.15,4.099999904632568
0.51,0.0,0.0,0.0,0.0,0.0,0.0,0.0,0.0,0.0,0.0,0.35,0.0,0.0,0.14,0.0,0.0,0.0,0.0,0.0,0.0,0.0,1003.15,4.5
0.0,0.0,0.0,0.0,0.0,0.0,0.0,0.0,0.0,0.0,0.0,0.0,0.0,0.0,0.0,0.0,0.0,0.4,0.0,0.2,0.0,0.0,761.15,6.505000114440918
0.0,0.0,0.0,0.0,0.0,0.0,0.0,0.0,0.0,0.0,0.0,0.0,0.0,0.0,0.0,0.0,0.0,0.65,0.0,0.05,0.0,0.0,724.15,6.533999919891357
0.0,0.0,0.0,0.0,0.0,0.0,0.0,0.0,0.0,0.05,0.0,0.0,0.0,0.0,0.0,0.0,0.0,0.6,0.0,0.1,0.0,0.0,726.15,6.563000202178955
0.0,0.0,0.0,0.0,0.0,0.0,0.0,0.0,0.0,0.2,0.0,0.0,0.0,0.0,0.0,0.0,0.0,0.55,0.0,0.15,0.0,0.0,716.15,6.611999988555908
0.0,0.0,0.0,0.0,0.0,0.0,0.0,0.0,0.0,0.0,0.0,0.0,0.0,0.0,0.0,0.0,0.0,0.6,0.0,0.2,0.0,0.0,662.15,7.185999870300293
0.0,0.0,0.0,0.0,0.0,0.0,0.0,0.0,0.0,0.05,0.0,0.0,0.0,0.0,0.0,0.0,0.0,0.55,0.0,0.25,0.0,0.0,664.15,7.188000202178955
0.0,0.0,0.0,0.0,0.0,0.0,0.0,0.0,0.0,0.1,0.0,0.0,0.0,0.0,0.0,0.0,0.0,0.5,0.0,0.3,0.0,0.0,663.15,7.189000129699707
0.0,0.0,0.0,0.0,0.0,0.0,0.0,0.0,0.0,0.25,0.0,0.0,0.0,0.0,0.25,0.0,0.0,0.0,0.0,0.0,0.0,0.0,844.15,4.673999786376953
0.0,0.0,0.0,0.0,0.0,0.0,0.0,0.0,0.0,0.25,0.0,0.0,0.0,0.0,0.25,0.0,0.0,0.0,0.0,0.0,0.0,0.0,845.15,4.888999938964844
0.0,0.0,0.0,0.0,0.0,0.0,0.0,0.0,0.0,0.25,0.0,0.0,0.0,0.0,0.25,0.0,0.0,0.0,0.0,0.0,0.0,0.0,847.15,5.064000129699707
0.0,0.0,0.0,0.0,0.0,0.0,0.0,0.0,0.0,0.25,0.0,0.0,0.0,0.0,0.25,0.0,0.0,0.0,0.0,0.0,0.0,0.0,856.15,5.35099983215332
0.0,0.0,0.0,0.0,0.0,0.0,0.0,0.0,0.0,0.25,0.0,0.0,0.0,0.0,0.25,0.0,0.0,0.0,0.0,0.0,0.0,0.0,866.15,5.336999893188477
0.0,0.0,0.0,0.0,0.0,0.0,0.0,0.0,0.0,0.25,0.0,0.0,0.0,0.0,0.25,0.0,0.0,0.0,0.0,0.0,0.0,0.0,871.15,5.613999843597412
0.7487,0.0,0.0,0.1328,0.0149,0.0003,0.1033,0.0,0.0,0.0,0.0,0.0,0.0,0.0,0.0,0.0,0.0,0.0,0.0,0.0,0.0,0.0,853.15,2.4649999141693115
0.7405259474052595,0.0,0.0,0.1350864913508649,0.0151984801519848,0.0002999700029997,0.0988901109889011,0.00999900009999,0.0,0.0,0.0,0.0,0.0,0.0,0.0,0.0,0.0,0.0,0.0,0.0,0.0,0.0,848.15,2.4749999046325684
0.73,0.0,0.0,0.1331,0.0148,0.0004,0.1028999999999999,0.0187999999999999,0.0,0.0,0.0,0.0,0.0,0.0,0.0,0.0,0.0,0.0,0.0,0.0,0.0,0.0,850.15,2.4800000190734863
0.7219,0.0,0.0,0.1288,0.0152,0.0003,0.104,0.0298,0.0,0.0,0.0,0.0,0.0,0.0,0.0,0.0,0.0,0.0,0.0,0.0,0.0,0.0,853.15,2.484999895095825
0.7066,0.0,0.0,0.1343,0.0152,0.0003,0.1039,0.0382,0.0,0.0,0.0,0.0,0.0,0.0,0.0,0.0,0.0,0.0,0.0,0.0,0.0,0.0,852.15,2.496000051498413
0.6963999999999998,0.0,0.0,0.1375999999999999,0.0150999999999999,0.0003999999999999,0.1022999999999999,0.0481999999999999,0.0,0.0,0.0,0.0,0.0,0.0,0.0,0.0,0.0,0.0,0.0,0.0,0.0,0.0,847.15,2.503999948501587
0.6894,0.0,0.0,0.1334,0.0154,0.0003,0.1033,0.0579999999999999,0.0,0.0,0.0,0.0002,0.0,0.0,0.0,0.0,0.0,0.0,0.0,0.0,0.0,0.0,853.15,2.513000011444092
0.6805680568056803,0.0,0.0,0.1329132913291328,0.0145014501450144,0.0004000400040003,0.1039103910391038,0.0676067606760675,0.0,0.0,0.0,0.000100010001,0.0,0.0,0.0,0.0,0.0,0.0,0.0,0.0,0.0,0.0,848.15,2.5199999809265137
0.7558,0.0,0.0,0.1281,0.0144999999999999,0.0003,0.0724,0.0289,0.0,0.0,0.0,0.0,0.0,0.0,0.0,0.0,0.0,0.0,0.0,0.0,0.0,0.0,836.15,2.444999933242798
0.7383738373837384,0.0,0.0,0.1358135813581358,0.0149014901490149,0.0001000100010001,0.0825082508250825,0.0283028302830283,0.0,0.0,0.0,0.0,0.0,0.0,0.0,0.0,0.0,0.0,0.0,0.0,0.0,0.0,851.15,2.461999893188477
0.7312,0.0,0.0,0.1309,0.0153999999999999,0.0002999999999999,0.0930999999999999,0.0287999999999999,0.0,0.0,0.0,0.0002999999999999,0.0,0.0,0.0,0.0,0.0,0.0,0.0,0.0,0.0,0.0,856.15,2.4739999771118164
0.7219,0.0,0.0,0.1288,0.0152,0.0003,0.104,0.0298,0.0,0.0,0.0,0.0,0.0,0.0,0.0,0.0,0.0,0.0,0.0,0.0,0.0,0.0,853.15,2.484999895095825
0.7101,0.0,0.0,0.1306,0.0150999999999999,0.0002999999999999,0.1142999999999999,0.0295999999999999,0.0,0.0,0.0,0.0,0.0,0.0,0.0,0.0,0.0,0.0,0.0,0.0,0.0,0.0,857.15,2.503999948501587
0.7018701870187019,0.0,0.0,0.1315131513151315,0.0149014901490149,0.0003000300030003,0.1227122712271227,0.0287028702870287,0.0,0.0,0.0,0.0,0.0,0.0,0.0,0.0,0.0,0.0,0.0,0.0,0.0,0.0,855.15,2.507999897003174
0.69,0.0,0.0,0.1324,0.0152,0.0003,0.1334,0.0287,0.0,0.0,0.0,0.0,0.0,0.0,0.0,0.0,0.0,0.0,0.0,0.0,0.0,0.0,845.15,2.5290000438690186
0.6803319668033196,0.0,0.0,0.1322867713228677,0.0147985201479851,0.0004999500049994,0.1433856614338566,0.0286971302869713,0.0,0.0,0.0,0.0,0.0,0.0,0.0,0.0,0.0,0.0,0.0,0.0,0.0,0.0,846.15,2.5420000553131104
0.7208,0.0,0.0,0.135,0.0126,0.0003,0.1213,0.01,0.0,0.0,0.0,0.0,0.0,0.0,0.0,0.0,0.0,0.0,0.0,0.0,0.0,0.0,847.15,2.502000093460083
0.7219,0.0,0.0,0.1288,0.0152,0.0003,0.104,0.0298,0.0,0.0,0.0,0.0,0.0,0.0,0.0,0.0,0.0,0.0,0.0,0.0,0.0,0.0,844.15,2.484999895095825
0.7274999999999999,0.0,0.0,0.1306999999999999,0.0117999999999999,0.0003999999999999,0.0819999999999999,0.0475999999999999,0.0,0.0,0.0,0.0,0.0,0.0,0.0,0.0,0.0,0.0,0.0,0.0,0.0,0.0,824.15,2.4690001010894775
0.7232000000000001,0.0,0.0,0.1377,0.0116,0.0003,0.0613,0.0659,0.0,0.0,0.0,0.0,0.0,0.0,0.0,0.0,0.0,0.0,0.0,0.0,0.0,0.0,829.15,2.4570000171661377
0.726,0.0,0.0,0.1313,0.0121999999999999,0.0004,0.0412,0.0889,0.0,0.0,0.0,0.0,0.0,0.0,0.0,0.0,0.0,0.0,0.0,0.0,0.0,0.0,831.15,2.446000099182129
0.7212999999999998,0.0,0.0,0.1352999999999999,0.0125999999999999,0.0002999999999999,0.0202999999999999,0.1100999999999999,0.0,0.0,0.0,0.0001,0.0,0.0,0.0,0.0,0.0,0.0,0.0,0.0,0.0,0.0,834.15,2.433000087738037
0.0,0.0,0.0,0.0,0.0,0.0,0.0,0.0,0.0,0.0,0.0,0.0,0.0,0.0,0.0,0.0,0.0,0.0,0.0,0.0,0.0,0.0675,441.15,6.03000020980835
0.0,0.0,0.0,0.0,0.36,0.0,0.52,0.0,0.0,0.0,0.114,0.0,0.0,0.0,0.0,0.0,0.0,0.0,0.0,0.0,0.0,0.0,1082.15,3.3299999237060547
0.0199999999999999,0.0,0.0,0.0,0.3527999999999999,0.0,0.5095999999999999,0.0,0.0,0.0,0.1116999999999999,0.0,0.0,0.0,0.0,0.0,0.0,0.0,0.0,0.0,0.0,0.0,1089.15,3.3399999141693115
0.04,0.0,0.0,0.0,0.3456,0.0,0.4992,0.0,0.0,0.0,0.1094,0.0,0.0,0.0,0.0,0.0,0.0,0.0,0.0,0.0,0.0,0.0,1083.15,3.3299999237060547
0.06,0.0,0.0,0.0,0.3384,0.0,0.4888,0.0,0.0,0.0,0.1072,0.0,0.0,0.0,0.0,0.0,0.0,0.0,0.0,0.0,0.0,0.0,1100.15,3.309999942779541
0.08000800080008,0.0,0.0,0.0,0.3313331333133313,0.0,0.4785478547854785,0.0,0.0,0.0,0.1049104910491049,0.0,0.0,0.0,0.0,0.0,0.0,0.0,0.0,0.0,0.0,0.0,1096.15,3.319999933242798
0.1,0.0,0.0,0.0,0.324,0.0,0.4679999999999999,0.0,0.0,0.0,0.1026,0.0,0.0,0.0,0.0,0.0,0.0,0.0,0.0,0.0,0.0,0.0,1115.15,3.2899999618530273
0.12,0.0,0.0,0.0,0.3167999999999999,0.0,0.4576,0.0,0.0,0.0,0.1003,0.0,0.0,0.0,0.0,0.0,0.0,0.0,0.0,0.0,0.0,0.0,1121.15,3.2899999618530273
0.7,0.0,0.0,0.132,0.025,0.0,0.0139999999999999,0.123,0.006,0.0,0.0,0.0,0.0,0.0,0.0,0.0,0.0,0.0,0.0,0.0,0.0,0.0,845.15,2.447999954223633
0.7,0.0,0.0,0.132,0.025,0.0,0.0279999999999999,0.109,0.006,0.0,0.0,0.0,0.0,0.0,0.0,0.0,0.0,0.0,0.0,0.0,0.0,0.0,840.15,2.4570000171661377
0.675,0.0,0.0,0.144,0.025,0.0,0.015,0.135,0.006,0.0,0.0,0.0,0.0,0.0,0.0,0.0,0.0,0.0,0.0,0.0,0.0,0.0,840.15,2.4700000286102295
0.675,0.0,0.0,0.144,0.025,0.0,0.03,0.12,0.006,0.0,0.0,0.0,0.0,0.0,0.0,0.0,0.0,0.0,0.0,0.0,0.0,0.0,835.15,2.4790000915527344
0.7,0.0,0.0,0.1369999999999999,0.025,0.0,0.0139999999999999,0.118,0.006,0.0,0.0,0.0,0.0,0.0,0.0,0.0,0.0,0.0,0.0,0.0,0.0,0.0,843.15,2.447999954223633
0.7,0.0,0.0,0.127,0.025,0.0,0.0139999999999999,0.128,0.006,0.0,0.0,0.0,0.0,0.0,0.0,0.0,0.0,0.0,0.0,0.0,0.0,0.0,860.15,2.447000026702881
0.675,0.0,0.0,0.149,0.025,0.0,0.015,0.13,0.006,0.0,0.0,0.0,0.0,0.0,0.0,0.0,0.0,0.0,0.0,0.0,0.0,0.0,833.15,2.4679999351501465
0.675,0.0,0.0,0.139,0.025,0.0,0.015,0.14,0.006,0.0,0.0,0.0,0.0,0.0,0.0,0.0,0.0,0.0,0.0,0.0,0.0,0.0,848.15,2.4679999351501465
0.7000000000000001,0.0,0.0,0.132,0.025,0.0,0.041,0.096,0.006,0.0,0.0,0.0,0.0,0.0,0.0,0.0,0.0,0.0,0.0,0.0,0.0,0.0,842.15,2.4709999561309814
0.7,0.0,0.0,0.132,0.025,0.0,0.055,0.0819999999999999,0.006,0.0,0.0,0.0,0.0,0.0,0.0,0.0,0.0,0.0,0.0,0.0,0.0,0.0,838.15,2.4760000705718994
0.675,0.0,0.0,0.144,0.025,0.0,0.045,0.105,0.006,0.0,0.0,0.0,0.0,0.0,0.0,0.0,0.0,0.0,0.0,0.0,0.0,0.0,831.15,2.489000082015991
0.675,0.0,0.0,0.144,0.025,0.0,0.06,0.09,0.006,0.0,0.0,0.0,0.0,0.0,0.0,0.0,0.0,0.0,0.0,0.0,0.0,0.0,829.15,2.499000072479248
0.68,0.0,0.0,0.142,0.025,0.0,0.037,0.11,0.006,0.0,0.0,0.0,0.0,0.0,0.0,0.0,0.0,0.0,0.0,0.0,0.0,0.0,839.15,2.4800000190734863
0.675,0.0,0.0,0.144,0.025,0.0,0.038,0.1119999999999999,0.006,0.0,0.0,0.0,0.0,0.0,0.0,0.0,0.0,0.0,0.0,0.0,0.0,0.0,836.15,2.4839999675750732
0.685,0.0,0.0,0.139,0.025,0.0,0.044,0.1009999999999999,0.006,0.0,0.0,0.0,0.0,0.0,0.0,0.0,0.0,0.0,0.0,0.0,0.0,0.0,839.15,2.4809999465942383
0.68,0.0,0.0,0.142,0.025,0.0,0.044,0.103,0.006,0.0,0.0,0.0,0.0,0.0,0.0,0.0,0.0,0.0,0.0,0.0,0.0,0.0,835.15,2.4839999675750732
0.6963303669633037,0.0,0.0,0.1342865713428657,0.0250974902509749,0.0,0.0560943905609439,0.0821917808219178,0.005999400059994,0.0,0.0,0.0,0.0,0.0,0.0,0.0,0.0,0.0,0.0,0.0,0.0,0.0,840.15,2.4820001125335693
0.69,0.0,0.0,0.1369999999999999,0.025,0.0,0.057,0.085,0.006,0.0,0.0,0.0,0.0,0.0,0.0,0.0,0.0,0.0,0.0,0.0,0.0,0.0,838.15,2.486000061035156
0.708,0.0,0.0,0.132,0.01,0.0,0.085,0.059,0.006,0.0,0.0,0.0,0.0,0.0,0.0,0.0,0.0,0.0,0.0,0.0,0.0,0.0,831.15,2.494999885559082
0.6500000000000001,0.0,0.0,0.163,0.025,0.0,0.081,0.081,0.0,0.0,0.0,0.0,0.0,0.0,0.0,0.0,0.0,0.0,0.0,0.0,0.0,0.0,824.15,2.5309998989105225
0.6993,0.0,0.0,0.1099,0.025,0.0,0.0828999999999999,0.0828999999999999,0.0,0.0,0.0,0.0,0.0,0.0,0.0,0.0,0.0,0.0,0.0,0.0,0.0,0.0,867.15,2.493000030517578
0.7,0.0,0.0,0.15,0.05,0.0,0.01,0.09,0.0,0.0,0.0,0.0,0.0,0.0,0.0,0.0,0.0,0.0,0.0,0.0,0.0,0.0,853.15,2.438999891281128
0.725,0.0,0.0,0.119,0.025,0.0,0.025,0.1,0.006,0.0,0.0,0.0,0.0,0.0,0.0,0.0,0.0,0.0,0.0,0.0,0.0,0.0,854.15,2.434000015258789
0.725,0.0,0.0,0.119,0.025,0.0,0.013,0.1119999999999999,0.006,0.0,0.0,0.0,0.0,0.0,0.0,0.0,0.0,0.0,0.0,0.0,0.0,0.0,859.15,2.427000045776367
0.7,0.0,0.0,0.126,0.025,0.0,0.0139999999999999,0.123,0.012,0.0,0.0,0.0,0.0,0.0,0.0,0.0,0.0,0.0,0.0,0.0,0.0,0.0,845.15,2.447999954223633
0.7,0.0,0.0,0.15,0.05,0.0,0.05,0.05,0.0,0.0,0.0,0.0,0.0,0.0,0.0,0.0,0.0,0.0,0.0,0.0,0.0,0.0,840.15,2.4690001010894775
0.7,0.0,0.0,0.1,0.05,0.0,0.075,0.075,0.0,0.0,0.0,0.0,0.0,0.0,0.0,0.0,0.0,0.0,0.0,0.0,0.0,0.0,895.15,2.4790000915527344
0.7,0.0,0.0,0.1,0.05,0.0,0.015,0.135,0.0,0.0,0.0,0.0,0.0,0.0,0.0,0.0,0.0,0.0,0.0,0.0,0.0,0.0,912.15,2.447000026702881
0.685,0.0,0.0,0.108,0.025,0.0,0.035,0.139,0.008,0.0,0.0,0.0,0.0,0.0,0.0,0.0,0.0,0.0,0.0,0.0,0.0,0.0,883.15,2.4719998836517334
0.7,0.0,0.0,0.11,0.025,0.0,0.0,0.165,0.0,0.0,0.0,0.0,0.0,0.0,0.0,0.0,0.0,0.0,0.0,0.0,0.0,0.0,905.15,2.437000036239624
0.65,0.0,0.0,0.12,0.05,0.0,0.0,0.18,0.0,0.0,0.0,0.0,0.0,0.0,0.0,0.0,0.0,0.0,0.0,0.0,0.0,0.0,909.15,2.4790000915527344
0.7,0.0,0.0,0.165,0.025,0.0,0.055,0.055,0.0,0.0,0.0,0.0,0.0,0.0,0.0,0.0,0.0,0.0,0.0,0.0,0.0,0.0,815.15,2.4790000915527344
0.7,0.0,0.0,0.18,0.0,0.0,0.06,0.06,0.0,0.0,0.0,0.0,0.0,0.0,0.0,0.0,0.0,0.0,0.0,0.0,0.0,0.0,792.15,2.493000030517578
0.7,0.0,0.0,0.1369999999999999,0.0249999999999999,0.0,0.0689999999999999,0.0689999999999999,0.0,0.0,0.0,0.0,0.0,0.0,0.0,0.0,0.0,0.0,0.0,0.0,0.0,0.0,842.15,2.486000061035156
0.65,0.0,0.0,0.21,0.0,0.0,0.07,0.07,0.0,0.0,0.0,0.0,0.0,0.0,0.0,0.0,0.0,0.0,0.0,0.0,0.0,0.0,784.15,2.5360000133514404
0.7,0.0,0.0,0.15,0.0,0.0,0.075,0.075,0.0,0.0,0.0,0.0,0.0,0.0,0.0,0.0,0.0,0.0,0.0,0.0,0.0,0.0,819.15,2.5
0.685,0.0,0.0,0.168,0.025,0.0,0.035,0.081,0.006,0.0,0.0,0.0,0.0,0.0,0.0,0.0,0.0,0.0,0.0,0.0,0.0,0.0,821.15,2.4760000705718994
0.7,0.0,0.0,0.12,0.0,0.0,0.09,0.09,0.0,0.0,0.0,0.0,0.0,0.0,0.0,0.0,0.0,0.0,0.0,0.0,0.0,0.0,843.15,2.506999969482422
0.65,0.0,0.0,0.14,0.0,0.0,0.105,0.105,0.0,0.0,0.0,0.0,0.0,0.0,0.0,0.0,0.0,0.0,0.0,0.0,0.0,0.0,824.15,2.509000062942505
0.691,0.0,0.0,0.142,0.009,0.0,0.045,0.105,0.008,0.0,0.0,0.0,0.0,0.0,0.0,0.0,0.0,0.0,0.0,0.0,0.0,0.0,834.15,2.4800000190734863
0.7,0.0,0.0,0.18,0.0,0.0,0.012,0.108,0.0,0.0,0.0,0.0,0.0,0.0,0.0,0.0,0.0,0.0,0.0,0.0,0.0,0.0,790.15,2.4579999446868896
0.7,0.0,0.0,0.165,0.025,0.0,0.0,0.11,0.0,0.0,0.0,0.0,0.0,0.0,0.0,0.0,0.0,0.0,0.0,0.0,0.0,0.0,827.15,2.438999891281128
0.7,0.0,0.0,0.18,0.0,0.0,0.0,0.12,0.0,0.0,0.0,0.0,0.0,0.0,0.0,0.0,0.0,0.0,0.0,0.0,0.0,0.0,790.15,2.447999954223633
0.65,0.0,0.0,0.21,0.0,0.0,0.0,0.14,0.0,0.0,0.0,0.0,0.0,0.0,0.0,0.0,0.0,0.0,0.0,0.0,0.0,0.0,780.15,2.484999895095825
0.7,0.0,0.0,0.15,0.0,0.0,0.0,0.15,0.0,0.0,0.0,0.0,0.0,0.0,0.0,0.0,0.0,0.0,0.0,0.0,0.0,0.0,832.15,2.444000005722046
0.7,0.0,0.0,0.12,0.0,0.0,0.018,0.162,0.0,0.0,0.0,0.0,0.0,0.0,0.0,0.0,0.0,0.0,0.0,0.0,0.0,0.0,856.15,2.4560000896453857
0.7,0.0,0.0,0.12,0.0,0.0,0.0,0.18,0.0,0.0,0.0,0.0,0.0,0.0,0.0,0.0,0.0,0.0,0.0,0.0,0.0,0.0,869.15,2.443000078201294
0.65,0.0,0.0,0.14,0.0,0.0,0.0,0.21,0.0,0.0,0.0,0.0,0.0,0.0,0.0,0.0,0.0,0.0,0.0,0.0,0.0,0.0,856.15,2.490999937057495
0.45,0.0,0.0,0.25,0.1,0.0,0.15,0.0,0.0,0.0,0.0,0.0,0.0,0.0,0.0,0.05,0.0,0.0,0.0,0.0,0.0,0.0,977.15,2.6700000762939453
0.5,0.0,0.0,0.2,0.1,0.0,0.15,0.0,0.0,0.0,0.0,0.0,0.0,0.0,0.0,0.05,0.0,0.0,0.0,0.0,0.0,0.0,989.15,2.6500000953674316
0.55,0.0,0.0,0.15,0.1,0.0,0.15,0.0,0.0,0.0,0.0,0.0,0.0,0.0,0.0,0.05,0.0,0.0,0.0,0.0,0.0,0.0,1005.15,2.609999895095825
0.6,0.0,0.0,0.1,0.1,0.0,0.15,0.0,0.0,0.0,0.0,0.0,0.0,0.0,0.0,0.05,0.0,0.0,0.0,0.0,0.0,0.0,1014.15,2.5799999237060547
0.825,0.0,0.0,0.05,0.0182,0.0,0.0,0.0,0.0,0.1067999999999999,0.0,0.0,0.0,0.0,0.0,0.0,0.0,0.0,0.0,0.0,0.0,0.0,798.15,2.200000047683716
