Repository: dorukdogular/vitreos

# Data

## Source

Glass property data is sourced from the [SciGlass database](https://github.com/epam/SciGlass) (EPAM Systems), made available under the [Open Database License (ODbL)](https://opendatacommons.org/licenses/odbl/1-0/). Accessed via the [glasspy](https://github.com/drcassar/glasspy) Python library.

## Files tracked in git

| File | Description |
|---|---|
| `clean.csv` | Deduplicated glass-forming ability dataset (11858 rows) |
| `tg_dataset.csv` | 76377 glasses with Tg (K) and 22 oxide mol% features |
| `tg_density_dataset.csv` | 31173 glasses with both Tg (K) and density (g/cm³) |

File: data/tg_density_dataset.csv (part 98 of 109)
SiO2,P2O5,ZrO2,Na2O,Al2O3,Fe2O3,CaO,MgO,K2O,B2O3,BaO,ZnO,Li2O,SrO,La2O3,TiO2,Nb2O5,PbO,Sb2O3,Bi2O3,TeO2,Se,Tg,density
0.7003999999999999,0.0,0.0,0.0636999999999999,0.0450999999999999,0.0,0.0,0.0,0.0418999999999999,0.0755999999999999,0.0,0.0403999999999999,0.0,0.0,0.0,0.0328999999999999,0.0,0.0,0.0,0.0,0.0,0.0,830.15,2.5
0.7404666419977797,0.0,0.0,0.0820073806642597,0.0062005580502245,0.0,0.0793071376423878,0.0,0.0540048604374393,0.0009100819073716,0.0104009360842475,0.0187016831514836,0.0,0.0,0.0,0.0080007200648058,0.0,0.0,0.0,0.0,0.0,0.0,806.15,2.5
0.6395639563956396,0.0,0.0153015301530153,0.1016101610161016,0.1112111211121111,0.0,0.0112011201120112,0.0,0.0067006700670067,0.009000900090009,0.0,0.0,0.1054105410541054,0.0,0.0,0.0,0.0,0.0,0.0,0.0,0.0,0.0,778.15,2.5
0.643,0.0,0.005,0.12,0.08,0.0,0.001,0.109,0.04,0.0,0.001,0.0,0.0,0.001,0.0,0.0,0.0,0.0,0.0,0.0,0.0,0.0,887.15,2.4800000190734863
0.643,0.0,0.005,0.125,0.08,0.0,0.001,0.104,0.04,0.0,0.001,0.0,0.0,0.001,0.0,0.0,0.0,0.0,0.0,0.0,0.0,0.0,881.15,2.4800000190734863
0.653,0.0,0.005,0.09,0.07,0.0,0.0,0.1119999999999999,0.07,0.0,0.0,0.0,0.0,0.0,0.0,0.0,0.0,0.0,0.0,0.0,0.0,0.0,884.15,2.4600000381469727
0.64,0.0,0.0,0.15,0.11,0.0,0.0,0.09,0.01,0.0,0.0,0.0,0.0,0.0,0.0,0.0,0.0,0.0,0.0,0.0,0.0,0.0,910.15,2.4600000381469727
0.63,0.0,0.0,0.17,0.12,0.0,0.0,0.07,0.01,0.0,0.0,0.0,0.0,0.0,0.0,0.0,0.0,0.0,0.0,0.0,0.0,0.0,904.15,2.4600000381469727
0.6423357664233579,0.0,0.0,0.1248875112488751,0.0848915108489151,0.0,0.000999900009999,0.1048895110488951,0.03999600039996,0.0,0.000999900009999,0.0,0.0,0.000999900009999,0.0,0.0,0.0,0.0,0.0,0.0,0.0,0.0,869.15,2.4700000286102295
0.635,0.0,0.0,0.15,0.105,0.0,0.0,0.09,0.02,0.0,0.0,0.0,0.0,0.0,0.0,0.0,0.0,0.0,0.0,0.0,0.0,0.0,892.15,2.4600000381469727
0.66,0.0,0.0,0.15,0.09,0.0,0.0,0.08,0.02,0.0,0.0,0.0,0.0,0.0,0.0,0.0,0.0,0.0,0.0,0.0,0.0,0.0,872.15,2.450000047683716
0.643,0.0,0.0,0.125,0.085,0.0,0.0,0.107,0.04,0.0,0.0,0.0,0.0,0.0,0.0,0.0,0.0,0.0,0.0,0.0,0.0,0.0,885.15,2.4700000286102295
0.65,0.0,0.0,0.11,0.05,0.0,0.005,0.12,0.065,0.0,0.0,0.0,0.0,0.0,0.0,0.0,0.0,0.0,0.0,0.0,0.0,0.0,831.15,2.4700000286102295
0.643,0.0,0.01,0.125,0.07,0.0,0.001,0.109,0.04,0.0,0.001,0.0,0.0,0.001,0.0,0.0,0.0,0.0,0.0,0.0,0.0,0.0,876.15,2.5
0.6670000000000001,0.0,0.007,0.11,0.036,0.0,0.011,0.121,0.042,0.0,0.0,0.0,0.0,0.006,0.0,0.0,0.0,0.0,0.0,0.0,0.0,0.0,842.15,2.5
0.61,0.0,0.008,0.142,0.11,0.0,0.0,0.13,0.0,0.0,0.0,0.0,0.0,0.0,0.0,0.0,0.0,0.0,0.0,0.0,0.0,0.0,951.15,2.5
0.66,0.0,0.008,0.14,0.06,0.0,0.0,0.072,0.06,0.0,0.0,0.0,0.0,0.0,0.0,0.0,0.0,0.0,0.0,0.0,0.0,0.0,814.15,2.4800000190734863
0.68,0.0,0.01,0.158,0.05,0.0,0.0,0.06,0.042,0.0,0.0,0.0,0.0,0.0,0.0,0.0,0.0,0.0,0.0,0.0,0.0,0.0,812.15,2.4700000286102295
0.6,0.0,0.0,0.13,0.13,0.0,0.0,0.14,0.0,0.0,0.0,0.0,0.0,0.0,0.0,0.0,0.0,0.0,0.0,0.0,0.0,0.0,978.15,2.490000009536743
0.643,0.0,0.005,0.08,0.062,0.0,0.0,0.13,0.08,0.0,0.0,0.0,0.0,0.0,0.0,0.0,0.0,0.0,0.0,0.0,0.0,0.0,897.15,2.4700000286102295
0.6849999999999999,0.0,0.0,0.1219999999999999,0.074,0.0,0.0,0.0789999999999999,0.0399999999999999,0.0,0.0,0.0,0.0,0.0,0.0,0.0,0.0,0.0,0.0,0.0,0.0,0.0,876.15,2.430000066757202
0.674,0.0,0.0069999999999999,0.081,0.037,0.0,0.01,0.122,0.063,0.0,0.0,0.0,0.0,0.006,0.0,0.0,0.0,0.0,0.0,0.0,0.0,0.0,852.15,2.5899999141693115
0.648,0.0,0.0,0.11,0.053,0.0,0.005,0.121,0.063,0.0,0.0,0.0,0.0,0.0,0.0,0.0,0.0,0.0,0.0,0.0,0.0,0.0,841.15,2.4600000381469727
0.0,0.45,0.0,0.15,0.0,0.0,0.37,0.0,0.0,0.0,0.0,0.0,0.0,0.0,0.0,0.0,0.0,0.0,0.0,0.0,0.0,0.0,681.15,2.7750000953674316
0.0,0.45,0.0,0.15,0.0,0.0,0.34,0.0,0.0,0.0,0.0,0.0,0.0,0.0,0.0,0.0,0.0,0.0,0.0,0.0,0.0,0.0,659.15,2.9049999713897705
0.0,0.45,0.0,0.15,0.0,0.0,0.32,0.0,0.0,0.0,0.0,0.0,0.0,0.0,0.0,0.0,0.0,0.0,0.0,0.0,0.0,0.0,618.15,3.009000062942505
0.0,0.45,0.0,0.15,0.0,0.0,0.3,0.0,0.0,0.0,0.0,0.0,0.0,0.0,0.0,0.0,0.0,0.0,0.0,0.0,0.0,0.0,607.15,3.072999954223633
0.0,0.45,0.0,0.15,0.0,0.0,0.28,0.0,0.0,0.0,0.0,0.0,0.0,0.0,0.0,0.0,0.0,0.0,0.0,0.0,0.0,0.0,605.15,3.200999975204468
0.0,0.3,0.0,0.4,0.0,0.0,0.0,0.0,0.0,0.2,0.0,0.0,0.1,0.0,0.0,0.0,0.0,0.0,0.0,0.0,0.0,0.0,690.15,2.4800000190734863
0.0,0.3,0.0,0.3,0.0,0.0,0.0,0.0,0.0,0.2,0.0,0.0,0.2,0.0,0.0,0.0,0.0,0.0,0.0,0.0,0.0,0.0,676.15,2.3499999046325684
0.0,0.3,0.0,0.2,0.0,0.0,0.0,0.0,0.0,0.2,0.0,0.0,0.3,0.0,0.0,0.0,0.0,0.0,0.0,0.0,0.0,0.0,661.15,2.8499999046325684
0.0,0.3,0.0,0.1,0.0,0.0,0.0,0.0,0.0,0.2,0.0,0.0,0.4,0.0,0.0,0.0,0.0,0.0,0.0,0.0,0.0,0.0,666.15,2.4000000953674316
0.0,0.3,0.0,0.0,0.0,0.0,0.0,0.0,0.0,0.2,0.0,0.0,0.5,0.0,0.0,0.0,0.0,0.0,0.0,0.0,0.0,0.0,689.15,2.630000114440918
0.0,0.35,0.0,0.06,0.03,0.0,0.0,0.0,0.0,0.1,0.0,0.45,0.01,0.0,0.0,0.0,0.0,0.0,0.0,0.0,0.0,0.0,711.15,3.0799999237060547
0.0,0.35,0.0,0.06,0.03,0.01,0.0,0.0,0.0,0.1,0.0,0.44,0.01,0.0,0.0,0.0,0.0,0.0,0.0,0.0,0.0,0.0,696.15,3.1600000858306885
0.0,0.35,0.0,0.06,0.03,0.02,0.0,0.0,0.0,0.1,0.0,0.43,0.01,0.0,0.0,0.0,0.0,0.0,0.0,0.0,0.0,0.0,690.15,3.240000009536743
0.0,0.35,0.0,0.06,0.03,0.03,0.0,0.0,0.0,0.1,0.0,0.42,0.01,0.0,0.0,0.0,0.0,0.0,0.0,0.0,0.0,0.0,698.15,3.2200000286102295
0.0,0.35,0.0,0.06,0.03,0.04,0.0,0.0,0.0,0.1,0.0,0.41,0.01,0.0,0.0,0.0,0.0,0.0,0.0,0.0,0.0,0.0,700.15,3.190000057220459
0.0,0.35,0.0,0.06,0.03,0.05,0.0,0.0,0.0,0.1,0.0,0.4,0.01,0.0,0.0,0.0,0.0,0.0,0.0,0.0,0.0,0.0,698.15,3.1600000858306885
0.0,0.0,0.0,0.0,0.0,0.0,0.0,0.0,0.0,0.0,0.0,0.294,0.02,0.0,0.0,0.0,0.0,0.0,0.0,0.196,0.0,0.0,581.15,4.515999794006348
0.0,0.0,0.0,0.0,0.0,0.0,0.0,0.0,0.0,0.0,0.0,0.288,0.04,0.0,0.0,0.0,0.0,0.0,0.0,0.192,0.0,0.0,576.15,4.501999855041504
0.0,0.0,0.0,0.0,0.0,0.0,0.0,0.0,0.0,0.0,0.0,0.282,0.06,0.0,0.0,0.0,0.0,0.0,0.0,0.188,0.0,0.0,571.15,4.484000205993652
0.0,0.0,0.0,0.0,0.0,0.0,0.0,0.0,0.0,0.0,0.0,0.276,0.08,0.0,0.0,0.0,0.0,0.0,0.0,0.184,0.0,0.0,566.15,4.466000080108643
0.0,0.0,0.0,0.0,0.0,0.0,0.0,0.0,0.0,0.0,0.0,0.27,0.1,0.0,0.0,0.0,0.0,0.0,0.0,0.18,0.0,0.0,563.15,4.445000171661377
0.0,0.0,0.0,0.1,0.0,0.0,0.0,0.0,0.0,0.7,0.0,0.0,0.0,0.2,0.0,0.0,0.0,0.0,0.0,0.0,0.0,0.0,823.15,2.700000047683716
0.0,0.0,0.0,0.08,0.0,0.0,0.0,0.0,0.0,0.7,0.0,0.0,0.0,0.2,0.02,0.0,0.0,0.0,0.0,0.0,0.0,0.0,843.15,2.9000000953674316
0.0,0.0,0.0,0.06,0.0,0.0,0.0,0.0,0.0,0.7,0.0,0.0,0.0,0.2,0.04,0.0,0.0,0.0,0.0,0.0,0.0,0.0,868.15,3.0
0.0,0.0,0.0,0.04,0.0,0.0,0.0,0.0,0.0,0.7,0.0,0.0,0.0,0.2,0.06,0.0,0.0,0.0,0.0,0.0,0.0,0.0,888.15,3.200000047683716
0.0,0.0,0.0,0.02,0.0,0.0,0.0,0.0,0.0,0.7,0.0,0.0,0.0,0.2,0.08,0.0,0.0,0.0,0.0,0.0,0.0,0.0,908.15,3.4000000953674316
0.0,0.0,0.0,0.0,0.0,0.0,0.0,0.0,0.0,0.7,0.0,0.0,0.0,0.2,0.1,0.0,0.0,0.0,0.0,0.0,0.0,0.0,928.15,3.5
0.0,0.0,0.0,0.0,0.0,0.0,0.0,0.0,0.0,0.0,0.0,0.0,0.0,0.0,0.0,0.0,0.0,0.0,0.0,0.0,0.0,0.75,458.15,4.591000080108643
0.0,0.0,0.0,0.0,0.0,0.0,0.0,0.0,0.0,0.0,0.0,0.0,0.0,0.0,0.0,0.0,0.0,0.0,0.0,0.0,0.0,0.7,444.15,4.395999908447266
0.0,0.0,0.0,0.0,0.0,0.0,0.0,0.0,0.0,0.0,0.0,0.0,0.0,0.0,0.0,0.0,0.0,0.0,0.0,0.0,0.0,0.65,436.15,4.385000228881836
0.0,0.0,0.0,0.0,0.0,0.0,0.0,0.0,0.0,0.0,0.0,0.0,0.0,0.0,0.0,0.0,0.0,0.0,0.0,0.0,0.0,0.6,420.15,4.375999927520752
0.0,0.0,0.0,0.0,0.0,0.0,0.0,0.0,0.0,0.0,0.0,0.0,0.0,0.0,0.0,0.0,0.0,0.0,0.0,0.0,0.0,0.55,404.15,4.368000030517578
0.6983162020557533,0.0,0.0,0.1217853857537095,0.0165980082390113,0.0007599088109426,0.1216853977522697,0.0299964004319481,0.0095988481382234,0.0008698956125264,0.0003899532056153,0.0,0.0,0.0,0.0,0.0,0.0,0.0,0.0,0.0,0.0,0.0,846.15,2.5199999809265137
0.6447128942578852,0.0,0.0,0.1128022560451209,0.0146002920058401,0.000390007800156,0.1125022500450009,0.0292005840116802,0.0085001700034,0.000890017800356,0.00040000800016,0.0760015200304006,0.0,0.0,0.0,0.0,0.0,0.0,0.0,0.0,0.0,0.0,841.15,2.572999954223633
0.5883882322353553,0.0,0.0,0.1025979480410391,0.0136997260054798,0.0003999920001599,0.1031979360412791,0.0267994640107197,0.0080998380032399,0.0009099818003639,0.0004099918001639,0.1554968900621987,0.0,0.0,0.0,0.0,0.0,0.0,0.0,0.0,0.0,0.0,833.15,2.630000114440918
0.5298635836300356,0.0,0.0,0.0928111373364803,0.012201464175701,0.0004100492059047,0.0921110533263991,0.0243029163499619,0.0076009121094531,0.0009401128135376,0.0004300516061927,0.2393287194463335,0.0,0.0,0.0,0.0,0.0,0.0,0.0,0.0,0.0,0.0,823.15,2.688999891281128
0.4667859964201074,0.0,0.0,0.0813975580732578,0.0105996820095397,0.0004199874003779,0.0815975520734378,0.0216993490195294,0.0063998080057598,0.0009699709008729,0.0004399868003959,0.3296901092967211,0.0,0.0,0.0,0.0,0.0,0.0,0.0,0.0,0.0,0.0,808.15,2.749000072479248
0.4023523057997539,0.0,0.0,0.0704091531899147,0.0088011441487393,0.0004300559072679,0.0704091531899147,0.0172022362907177,0.0051006630862012,0.0009901287167331,0.0004500585076059,0.4238551011631513,0.0,0.0,0.0,0.0,0.0,0.0,0.0,0.0,0.0,0.0,793.15,2.8420000076293945
0.0,0.0,0.0,0.0,0.0,0.0,0.0,0.0,0.0,0.5,0.0,0.0,0.0,0.0,0.0,0.0,0.0,0.0,0.0,0.0,0.2,0.0,693.15,3.723999977111816
0.0,0.0,0.0,0.0,0.0,0.0,0.0,0.0,0.0,0.495,0.0,0.0,0.0,0.0,0.0,0.0,0.0,0.0,0.0,0.0,0.2,0.0,683.15,3.749000072479248
0.0,0.0,0.0,0.0,0.0,0.0,0.0,0.0,0.0,0.49,0.0,0.0,0.0,0.0,0.0,0.0,0.0,0.0,0.0,0.0,0.2,0.0,681.15,3.78600001335144
0.0,0.0,0.0,0.0,0.0,0.0,0.0,0.0,0.0,0.485,0.0,0.0,0.0,0.0,0.0,0.0,0.0,0.0,0.0,0.0,0.2,0.0,678.15,3.8459999561309814
0.0,0.0,0.0,0.0,0.0,0.0,0.0,0.0,0.0,0.48,0.0,0.0,0.0,0.0,0.0,0.0,0.0,0.0,0.0,0.0,0.2,0.0,668.15,3.890000104904175
0.0,0.0,0.0,0.0,0.0,0.0,0.0,0.0,0.0,0.475,0.0,0.0,0.0,0.0,0.0,0.0,0.0,0.0,0.0,0.0,0.2,0.0,674.15,3.931999921798706
0.3116,0.0,0.0127,0.0548,0.0,0.0,0.0622,0.0,0.0088,0.1318,0.0329,0.1477,0.0614,0.0,0.0138,0.0643,0.098,0.0,0.0,0.0,0.0,0.0,792.15,3.680000066757202
0.2502,0.0,0.0137,0.0594,0.0,0.0,0.0,0.0,0.0127,0.2088,0.0552,0.1603,0.0633,0.0,0.0171,0.0424,0.1169,0.0,0.0,0.0,0.0,0.0,771.15,3.7300000190734863
0.3034696530346965,0.0,0.0120987901209878,0.0551944805519447,0.0,0.0,0.0702929707029297,0.0,0.0176982301769823,0.0931906809319068,0.0582941705829416,0.1572842715728427,0.005899410058994,0.0,0.0147985201479851,0.1645835416458353,0.0471952804719527,0.0,0.0,0.0,0.0,0.0,832.15,3.700000047683716
0.2966,0.0,0.0118999999999999,0.0542,0.0,0.0,0.0798,0.0,0.0174,0.0915,0.0865,0.1543999999999999,0.0,0.0,0.0,0.1617,0.046,0.0,0.0,0.0,0.0,0.0,836.15,3.680000066757202
0.25997400259974,0.0,0.011998800119988,0.055994400559944,0.0,0.0,0.081991800819918,0.0,0.0174982501749825,0.1146885311468853,0.0882911708829117,0.1577842215778422,0.0,0.0,0.0,0.1650834916508349,0.0466953304669533,0.0,0.0,0.0,0.0,0.0,829.15,3.700000047683716
0.2792279227922792,0.0,0.0119011901190119,0.0544054405440544,0.0,0.0,0.0802080208020802,0.0,0.0165016501650165,0.0907090709070907,0.0863086308630863,0.1732173217321732,0.0,0.0,0.0,0.1613161316131613,0.0462046204620462,0.0,0.0,0.0,0.0,0.0,834.15,3.7300000190734863
0.2938706129387061,0.0,0.0118988101189881,0.0541945805419458,0.0,0.0,0.0783921607839216,0.0,0.0164983501649835,0.077992200779922,0.0853914608539146,0.1767823217678232,0.0,0.0,0.0,0.1595840415958404,0.0453954604539546,0.0,0.0,0.0,0.0,0.0,840.15,3.7300000190734863
0.2598259825982598,0.0,0.012001200120012,0.077007700770077,0.0,0.0,0.0820082008200819,0.0,0.0175017501750175,0.0934093409340934,0.0882088208820882,0.1577157715771577,0.0,0.0,0.0,0.165016501650165,0.0473047304730473,0.0,0.0,0.0,0.0,0.0,820.15,3.700000047683716
0.2603,0.0,0.0121,0.0564,0.0,0.0,0.081,0.0,0.039,0.0929,0.0883,0.1578,0.0,0.0,0.0,0.1651999999999999,0.047,0.0,0.0,0.0,0.0,0.0,814.15,3.6700000762939458
0.2546,0.0,0.0118999999999999,0.0541,0.0,0.0,0.1226,0.0,0.0173,0.0914,0.0863,0.1542,0.0,0.0,0.0,0.1614,0.0462,0.0,0.0,0.0,0.0,0.0,833.15,3.7200000286102295
0.2546254625462546,0.0,0.0117011701170117,0.0552055205520552,0.0,0.0,0.0802080208020802,0.0,0.0172017201720172,0.0905090509050905,0.1286128612861286,0.1548154815481548,0.0,0.0,0.0,0.1611161116111611,0.046004600460046,0.0,0.0,0.0,0.0,0.0,827.15,3.839999914169311
0.2634,0.0,0.0127,0.0561,0.0,0.0,0.0822,0.0,0.0175,0.1162,0.0896,0.1603,0.0,0.0,0.0,0.1546,0.0474,0.0,0.0,0.0,0.0,0.0,826.15,3.690000057220459
0.2623737626237376,0.0,0.0110988901109889,0.0566943305669433,0.0,0.0,0.0824917508249175,0.0,0.0172982701729827,0.1156884311568843,0.0887911208879112,0.158984101589841,0.0,0.0,0.0,0.1662833716628337,0.0402959704029597,0.0,0.0,0.0,0.0,0.0,826.15,3.6700000762939458
0.2664,0.0,0.0127,0.0576,0.0,0.0,0.0838,0.0,0.0175,0.1175,0.0908,0.1368,0.0,0.0,0.0,0.1687999999999999,0.0481,0.0,0.0,0.0,0.0,0.0,830.15,3.660000085830689
0.2739999999999999,0.0,0.0127,0.059,0.0,0.0,0.0853999999999999,0.0,0.0185,0.1201,0.0932,0.1144999999999999,0.0,0.0,0.0,0.1734,0.0492,0.0,0.0,0.0,0.0,0.0,836.15,3.630000114440918
0.2066206620662066,0.0,0.0127012701270127,0.0574057405740574,0.0,0.0,0.0852085208520852,0.0,0.0184018401840184,0.1509150915091509,0.0917091709170917,0.1643164316431643,0.0,0.0,0.0,0.1706170617061706,0.0421042104210421,0.0,0.0,0.0,0.0,0.0,809.15,3.690000057220459
0.1474852514748524,0.0,0.0133986601339866,0.0602939706029396,0.0,0.0,0.0882911708829116,0.0,0.0183981601839815,0.190880911908809,0.0945905409459054,0.1707829217078291,0.0,0.0,0.0,0.1782821717828216,0.0375962403759623,0.0,0.0,0.0,0.0,0.0,793.15,3.680000066757202
0.0839,0.0,0.0141,0.0630999999999999,0.0,0.0,0.0915,0.0,0.0194,0.2336,0.0998,0.1773999999999999,0.0,0.0,0.0,0.1851,0.0321,0.0,0.0,0.0,0.0,0.0,781.15,3.6700000762939458
0.0158984101589841,0.0,0.0140985901409859,0.0658934106589341,0.0,0.0,0.0960903909609039,0.0,0.0202979702029797,0.2795720427957204,0.1036896310368963,0.1857814218578142,0.0,0.0,0.0,0.1924807519248075,0.0261973802619738,0.0,0.0,0.0,0.0,0.0,760.15,3.660000085830689
0.2327767223277672,0.0,0.0126987301269873,0.0574942505749425,0.0,0.0,0.0836916308369163,0.0,0.0174982501749825,0.1322867713228677,0.0900909909009099,0.1611838816118388,0.0,0.0,0.0,0.1674832516748325,0.0447955204479552,0.0,0.0,0.0,0.0,0.0,817.15,3.690000057220459
0.2325534893021395,0.0,0.0127974405118976,0.0577884423115376,0.0,0.0,0.0856828634273145,0.0,0.0175964807038592,0.1191761647670465,0.0928814237152569,0.1641671665666866,0.0,0.0,0.0,0.1716656668666266,0.0456908618276344,0.0,0.0,0.0,0.0,0.0,819.15,3.7200000286102295
0.2029202920292029,0.0,0.0135013501350135,0.0609060906090609,0.0,0.0,0.0892089208920892,0.0,0.0186018601860186,0.1247124712471247,0.0955095509550955,0.1714171417141714,0.0,0.0,0.0,0.179017901790179,0.0442044204420442,0.0,0.0,0.0,0.0,0.0,806.15,3.75
0.1333266653330666,0.0,0.0144028805761152,0.0661132226445289,0.0,0.0,0.0968193638727745,0.0,0.0208041608321664,0.1368273654730946,0.1062212442488497,0.188137627525505,0.0,0.0,0.0,0.1961392278455691,0.0412082416483296,0.0,0.0,0.0,0.0,0.0,780.15,3.819999933242798
0.2064793520647935,0.0,0.012998700129987,0.0585941405859414,0.0,0.0,0.1098890110988901,0.0,0.0178982101789821,0.1514848515148485,0.0660933906609339,0.1638836116388361,0.0,0.0,0.0,0.1700829917008299,0.0425957404259574,0.0,0.0,0.0,0.0,0.0,811.15,3.619999885559082
0.2066793320667933,0.0,0.0130986901309869,0.0575942405759424,0.0,0.0,0.0848915108489151,0.0,0.0180981901809819,0.1514848515148485,0.065993400659934,0.1891810818918108,0.0,0.0,0.0,0.1703829617038296,0.0425957404259574,0.0,0.0,0.0,0.0,0.0,806.15,3.650000095367432
0.2066793320667933,0.0,0.0130986901309869,0.0576942305769423,0.0,0.0,0.058994100589941,0.0,0.017998200179982,0.1513848615138486,0.1170882911708829,0.1635836416358364,0.0,0.0,0.0,0.1710828917108289,0.0423957604239576,0.0,0.0,0.0,0.0,0.0,807.15,3.759999990463257
0.2065206520652065,0.0,0.0129012901290129,0.0586058605860586,0.0,0.0,0.0853085308530853,0.0,0.0179017901790179,0.1515151515151515,0.1168116811681168,0.1383138313831383,0.0,0.0,0.0,0.1698169816981698,0.0423042304230423,0.0,0.0,0.0,0.0,0.0,813.15,3.7300000190734863
0.2066,0.0,0.0131,0.0576,0.0,0.0,0.1046,0.0,0.0181,0.1515,0.0727,0.163,0.0,0.0,0.0,0.1703,0.0425,0.0,0.0,0.0,0.0,0.0,808.15,3.619999885559082
0.2066206620662066,0.0,0.0125012501250125,0.058005800580058,0.0,0.0,0.0977097709770977,0.0,0.0182018201820182,0.1512151215121512,0.0787078707870787,0.163016301630163,0.0,0.0,0.0,0.1715171517151714,0.0425042504250425,0.0,0.0,0.0,0.0,0.0,805.15,3.650000095367432
0.2057794220577942,0.0,0.0130986901309869,0.0587941205879412,0.0,0.0,0.1041895810418958,0.0,0.017998200179982,0.1508849115088491,0.0662933706629337,0.1633836616338366,0.0,0.0064993500649935,0.0,0.1706829317068293,0.0423957604239576,0.0,0.0,0.0,0.0,0.0,811.15,3.759999990463257
0.2066,0.0,0.0131,0.0576,0.0,0.0,0.0971,0.0,0.0181,0.1515,0.066,0.163,0.0,0.0131,0.0,0.1714,0.0425,0.0,0.0,0.0,0.0,0.0,812.15,3.7300000190734863
0.2113211321132113,0.0,0.0133013301330133,0.0599059905990599,0.0,0.0,0.1139113911391139,0.0,0.0183018301830183,0.1749174917491749,0.0811081108110811,0.0891089108910891,0.0,0.0,0.0,0.1881188118811881,0.05000500050005,0.0,0.0,0.0,0.0,0.0,824.15,3.549999952316284
0.2173,0.0,0.0134,0.0618,0.0,0.0,0.1304,0.0,0.0194,0.2,0.0829,0.0,0.0,0.0,0.0,0.2168,0.058,0.0,0.0,0.0,0.0,0.0,853.15,3.430000066757202
0.2093999999999999,0.0,0.0,0.0581999999999999,0.0,0.0,0.1122,0.0,0.0177999999999999,0.153,0.0673,0.1658999999999999,0.0,0.0,0.0,0.1732999999999999,0.0428999999999999,0.0,0.0,0.0,0.0,0.0,812.15,3.5999999046325684
0.2064999999999999,0.0,0.0128999999999999,0.0649,0.0,0.0,0.1106999999999999,0.0,0.0,0.1626,0.0662,0.1637999999999999,0.0,0.0,0.0,0.1701,0.0423,0.0,0.0,0.0,0.0,0.0,823.15,3.640000104904175
0.2067206720672067,0.0,0.013001300130013,0.0327032703270327,0.0,0.0,0.11001100110011,0.0,0.0242024202420241,0.1638163816381637,0.0661066106610661,0.1640164016401639,0.0057005700570057,0.0,0.0,0.1714171417141714,0.0423042304230423,0.0,0.0,0.0,0.0,0.0,815.15,3.609999895095825
0.2176217621762176,0.0,0.013001300130013,0.0,0.0,0.0,0.1098109810981098,0.0,0.0313031303130313,0.1757175717571757,0.0655065506550655,0.1617161716171617,0.0141014101410141,0.0,0.0,0.1690169016901689,0.0422042204220422,0.0,0.0,0.0,0.0,0.0,829.15,3.5899999141693115
0.2079207920792078,0.0,0.0127012701270127,0.0658065806580658,0.0,0.0,0.0603060306030603,0.0,0.0184018401840184,0.1595159515951595,0.0798079807980798,0.1652165216521652,0.0,0.0134013401340134,0.0,0.1738173817381738,0.0431043104310431,0.0,0.0,0.0,0.0,0.0,807.15,3.650000095367432
0.2122,0.0,0.0131,0.0724,0.0,0.0,0.0,0.0,0.0181,0.1677,0.0984,0.1688,0.0,0.0303,0.0,0.1754,0.0436,0.0,0.0,0.0,0.0,0.0,799.15,3.7100000381469727
0.1767999999999999,0.0,0.0392,0.0389,0.0,0.0,0.0516999999999999,0.0,0.0,0.1387,0.1889,0.1424,0.0,0.0,0.0015,0.1813,0.0363,0.0,0.0,0.0,0.0,0.0,807.15,3.390000104904175
0.3354,0.0,0.0124,0.0,0.0,0.0,0.1089,0.0,0.0,0.0461,0.0562999999999999,0.0591,0.1788,0.0074,0.0077,0.1434,0.0445,0.0,0.0,0.0,0.0,0.0,799.15,3.509999990463257
0.4722,0.0174,0.0,0.2289,0.0,0.0,0.242,0.0,0.0,0.0,0.0,0.0,0.0,0.0,0.0,0.0,0.0,0.0,0.0,0.0,0.0,0.0,796.15,2.680999994277954
0.4622,0.0087,0.0,0.2189999999999999,0.0,0.0,0.2311,0.0,0.0,0.0,0.0,0.0,0.0,0.0,0.0,0.0,0.0,0.0,0.0,0.0,0.0,0.0,783.15,2.7239999771118164
0.4294,0.0044,0.0,0.203,0.0,0.0,0.2019999999999999,0.0,0.0,0.0,0.0,0.0,0.0,0.0,0.0,0.0,0.0,0.0,0.0,0.0,0.0,0.0,761.15,2.7950000762939453
0.4717,0.026,0.0,0.2386,0.0,0.0,0.2637,0.0,0.0,0.0,0.0,0.0,0.0,0.0,0.0,0.0,0.0,0.0,0.0,0.0,0.0,0.0,848.15,2.6410000324249268
0.4233576642335767,0.0261973802619738,0.0,0.2402759724027597,0.0,0.0,0.2655734426557344,0.0,0.0,0.0445955404459554,0.0,0.0,0.0,0.0,0.0,0.0,0.0,0.0,0.0,0.0,0.0,0.0,783.15,2.6619999408721924
0.3743999999999999,0.0264,0.0,0.242,0.0,0.0,0.2673999999999999,0.0,0.0,0.0898,0.0,0.0,0.0,0.0,0.0,0.0,0.0,0.0,0.0,0.0,0.0,0.0,771.15,2.6760001182556152
0.2743,0.0268,0.0,0.2455,0.0,0.0,0.2713,0.0,0.0,0.1821,0.0,0.0,0.0,0.0,0.0,0.0,0.0,0.0,0.0,0.0,0.0,0.0,765.15,2.7100000381469727
0.3411999999999999,0.0794,0.0,0.0,0.0,0.0,0.4088,0.1705999999999999,0.0,0.0,0.0,0.0,0.0,0.0,0.0,0.0,0.0,0.0,0.0,0.0,0.0,0.0,1021.15,2.944999933242798
0.3848,0.0576,0.0,0.0,0.0,0.0,0.3652000000000001,0.1924,0.0,0.0,0.0,0.0,0.0,0.0,0.0,0.0,0.0,0.0,0.0,0.0,0.0,0.0,1021.15,2.9210000038146973
0.4257,0.0371,0.0,0.0,0.0,0.0,0.3243999999999999,0.2128,0.0,0.0,0.0,0.0,0.0,0.0,0.0,0.0,0.0,0.0,0.0,0.0,0.0,0.0,1022.15,2.8970000743865967
0.4639999999999999,0.018,0.0,0.0,0.0,0.0,0.286,0.2319999999999999,0.0,0.0,0.0,0.0,0.0,0.0,0.0,0.0,0.0,0.0,0.0,0.0,0.0,0.0,1009.15,2.871000051498413
0.5,0.0,0.0,0.0,0.0,0.0,0.25,0.25,0.0,0.0,0.0,0.0,0.0,0.0,0.0,0.0,0.0,0.0,0.0,0.0,0.0,0.0,1017.15,2.8519999980926514
0.0,0.0,0.0,0.1,0.0,0.0,0.0,0.0,0.0,0.0,0.0,0.0,0.0,0.0,0.0,0.0,0.0,0.0,0.89,0.01,0.0,0.0,536.15,4.940000057220459
0.0,0.0,0.0,0.1,0.0,0.0,0.0,0.0,0.0,0.0,0.0,0.0,0.0,0.0,0.0,0.0,0.0,0.0,0.88,0.02,0.0,0.0,544.15,4.989999771118164
0.0,0.0,0.0,0.1,0.0,0.0,0.0,0.0,0.0,0.0,0.0,0.0,0.0,0.0,0.0,0.0,0.0,0.0,0.85,0.05,0.0,0.0,548.15,5.019999980926514
0.0,0.0,0.0,0.0,0.0,0.0,0.0,0.0,0.0,0.5652,0.0,0.0,0.2826,0.0,0.0,0.0,0.0,0.0,0.0,0.0,0.0,0.0,623.15,4.699999809265137
0.0,0.0,0.0,0.0,0.0,0.0,0.0,0.0,0.0,0.5652565256525652,0.0,0.0,0.2826282628262826,0.0,0.0,0.0,0.0,0.0,0.0,0.0,0.0,0.0,621.15,4.400000095367432
0.0,0.0,0.0,0.0,0.0,0.0,0.0,0.0,0.0,0.5652,0.0,0.0,0.2826,0.0,0.0,0.0,0.0,0.0,0.0,0.0,0.0,0.0,636.15,4.199999809265137
0.0,0.0,0.0,0.0,0.0,0.0,0.0,0.0,0.0,0.5652,0.0,0.0,0.2826,0.0,0.0,0.0,0.0,0.0,0.0,0.0,0.0,0.0,650.15,3.799999952316284
0.0,0.0,0.0,0.0,0.0,0.0,0.0,0.0,0.0,0.5652,0.0,0.0,0.2826,0.0,0.0,0.0,0.0,0.0,0.0,0.0,0.0,0.0,640.15,3.5999999046325684
0.5001,0.0049,0.0,0.2087,0.015,0.0,0.0,0.0,0.0,0.2688,0.0,0.0,0.0,0.0,0.0,0.0,0.0,0.0,0.0,0.0,0.0,0.0,851.15,2.5
0.4848515148485152,0.0047995200479952,0.0,0.2023797620237976,0.044995500449955,0.0,0.0,0.0,0.0,0.2605739426057394,0.0,0.0,0.0,0.0,0.0,0.0,0.0,0.0,0.0,0.0,0.0,0.0,846.15,2.4700000286102295
0.0,0.0,0.0,0.0,0.0,0.0,0.0,0.0,0.0,0.0,0.0,0.0,0.0,0.0,0.0,0.0,0.0,0.0,0.0,0.0,0.4,0.0,507.15,3.7100000381469727
0.0,0.0,0.0,0.0,0.0,0.0,0.0,0.0,0.0,0.0,0.0,0.0,0.0,0.0,0.0,0.0,0.0,0.0,0.0,0.0,0.4,0.0,519.15,3.759000062942505
0.0,0.0,0.0,0.0,0.0,0.0,0.0,0.0,0.0,0.0,0.0,0.0,0.0,0.0,0.0,0.0,0.0,0.0,0.0,0.0,0.4,0.0,528.15,3.888000011444092
0.0,0.0,0.0,0.0,0.0,0.0,0.0,0.0,0.0,0.0,0.0,0.0,0.0,0.0,0.0,0.0,0.0,0.0,0.0,0.0,0.4,0.0,541.15,4.144000053405762
0.5539999999999999,0.0,0.0,0.0,0.0,0.0,0.0,0.0,0.0,0.0,0.254,0.192,0.0,0.0,0.0,0.0,0.0,0.0,0.0,0.0,0.0,0.0,968.15,3.947000026702881
0.5609999999999999,0.0,0.0,0.0,0.0,0.0,0.0,0.0,0.0,0.0,0.2659999999999999,0.161,0.0,0.0,0.0,0.0,0.0,0.0,0.0,0.0,0.0,0.0,967.15,3.99399995803833
0.5525447455254475,0.0,0.0,0.0,0.0,0.0,0.0,0.0,0.0,0.0,0.2572742725727427,0.1571842815718428,0.0,0.0,0.0,0.0,0.0,0.0,0.0,0.0,0.0,0.0,961.15,4.013999938964844
0.5485,0.0,0.0,0.0,0.0,0.0,0.0,0.0,0.0,0.0,0.2542999999999999,0.1470999999999999,0.0,0.0,0.0,0.0,0.0,0.0,0.0,0.0,0.0,0.0,960.15,3.993000030517578
0.5495,0.0,0.0,0.0,0.0,0.0,0.0,0.0,0.0,0.0,0.2603,0.1181,0.0,0.0,0.0,0.0,0.0,0.0,0.0,0.0,0.0,0.0,963.15,3.96399998664856
0.551,0.0,0.0,0.0,0.0,0.0,0.0,0.0,0.0,0.0,0.2739999999999999,0.087,0.0,0.0,0.0,0.0,0.0,0.0,0.0,0.0,0.0,0.0,960.15,4.026000022888184
0.588,0.0,0.0,0.0,0.0,0.0,0.0,0.0,0.0,0.0,0.261,0.068,0.0,0.0,0.0,0.0,0.0,0.0,0.0,0.0,0.0,0.0,965.15,4.071000099182129
0.0,0.5,0.0,0.0,0.0,0.0,0.0,0.0,0.0,0.0,0.0,0.5,0.0,0.0,0.0,0.0,0.0,0.0,0.0,0.0,0.0,0.0,725.15,2.8289999961853027
0.0,0.5,0.0,0.0,0.0,0.0,0.0,0.0,0.0,0.0,0.0,0.48,0.0,0.0,0.0,0.0,0.0,0.0,0.0,0.0,0.0,0.0,726.15,2.8350000381469727
0.0,0.5,0.0,0.0,0.0,0.0,0.0,0.0,0.0,0.0,0.0,0.45,0.0,0.0,0.0,0.0,0.0,0.0,0.0,0.0,0.0,0.0,716.15,2.878000020980835
0.0,0.5,0.0,0.0,0.0,0.0,0.0,0.0,0.0,0.0,0.0,0.43,0.0,0.0,0.0,0.0,0.0,0.0,0.0,0.0,0.0,0.0,712.15,2.888999938964844
0.0,0.5,0.0,0.0,0.0,0.0,0.0,0.0,0.0,0.0,0.0,0.4,0.0,0.0,0.0,0.0,0.0,0.0,0.0,0.0,0.0,0.0,705.15,2.8949999809265137
0.0,0.5,0.0,0.0,0.0,0.0,0.0,0.0,0.0,0.0,0.0,0.3,0.0,0.0,0.0,0.0,0.0,0.0,0.0,0.0,0.0,0.0,713.15,2.8959999084472656
0.0,0.5,0.0,0.0,0.0,0.0,0.0,0.0,0.0,0.0,0.0,0.1,0.0,0.0,0.0,0.0,0.0,0.0,0.0,0.0,0.0,0.0,738.15,2.924999952316284
0.0,0.5,0.0,0.0,0.0,0.0,0.0,0.0,0.0,0.0,0.0,0.0,0.0,0.0,0.0,0.0,0.0,0.0,0.0,0.0,0.0,0.0,764.15,2.927999973297119
0.0,0.58,0.0,0.075,0.05,0.0,0.0,0.125,0.0,0.0,0.03,0.08,0.0,0.0,0.0,0.0,0.0,0.0,0.0,0.0,0.0,0.0,752.15,2.950000047683716
0.0,0.58,0.0,0.095,0.02,0.0,0.0,0.135,0.0,0.0,0.02,0.09,0.0,0.0,0.0,0.0,0.0,0.0,0.0,0.0,0.0,0.0,727.15,2.940000057220459
0.0,0.58,0.0,0.085,0.04,0.0,0.0,0.125,0.0,0.0,0.03,0.08,0.0,0.0,0.0,0.0,0.0,0.0,0.0,0.0,0.0,0.0,748.15,2.950000047683716
0.0,0.58,0.0,0.095,0.02,0.0,0.0,0.165,0.0,0.0,0.0,0.08,0.0,0.0,0.0,0.0,0.0,0.0,0.0,0.0,0.0,0.0,736.15,2.890000104904175
0.0,0.6138386161383861,0.0,0.103989601039896,0.0197980201979802,0.0,0.0,0.1435856414358564,0.0,0.0,0.0,0.0593940605939406,0.0,0.0,0.0,0.0,0.0,0.0,0.0,0.0,0.0,0.0,741.15,2.890000104904175
0.0,0.6,0.0,0.105,0.02,0.0,0.0,0.145,0.0,0.0,0.01,0.06,0.0,0.0,0.0,0.0,0.0,0.0,0.0,0.0,0.0,0.0,731.15,2.9000000953674316
0.0,0.58,0.0,0.075,0.08,0.0,0.0,0.125,0.0,0.0,0.06,0.08,0.0,0.0,0.0,0.0,0.0,0.0,0.0,0.0,0.0,0.0,755.15,2.740000009536743
0.5459999999999999,0.0169999999999999,0.0,0.0599999999999999,0.0,0.0,0.2209999999999999,0.0769999999999999,0.0789999999999999,0.0,0.0,0.0,0.0,0.0,0.0,0.0,0.0,0.0,0.0,0.0,0.0,0.0,862.15,2.6459999084472656
0.494,0.011,0.0,0.066,0.0,0.0,0.363,0.0,0.066,0.0,0.0,0.0,0.0,0.0,0.0,0.0,0.0,0.0,0.0,0.0,0.0,0.0,845.15,2.7290000915527344
0.461,0.026,0.0,0.244,0.0,0.0,0.2689999999999999,0.0,0.0,0.0,0.0,0.0,0.0,0.0,0.0,0.0,0.0,0.0,0.0,0.0,0.0,0.0,811.15,2.7160000801086426
0.424,0.024,0.0,0.063,0.0,0.0,0.3460000000000001,0.0,0.063,0.0,0.0,0.0,0.0,0.0,0.0,0.0,0.0,0.0,0.0,0.0,0.0,0.0,890.15,2.746999979019165
0.4479999999999999,0.025,0.0,0.066,0.0,0.0,0.365,0.0,0.066,0.0,0.0,0.0,0.0,0.0,0.0,0.0,0.0,0.0,0.0,0.0,0.0,0.0,876.15,2.755000114440918
0.457,0.026,0.0,0.068,0.0,0.0,0.371,0.0,0.068,0.0,0.0,0.0,0.0,0.0,0.0,0.0,0.0,0.0,0.0,0.0,0.0,0.0,856.15,2.759999990463257
0.4614538546145385,0.025997400259974,0.0,0.0680931906809319,0.0,0.0,0.3763623637636236,0.0,0.0680931906809319,0.0,0.0,0.0,0.0,0.0,0.0,0.0,0.0,0.0,0.0,0.0,0.0,0.0,826.15,2.7709999084472656
0.0,0.0,0.0,0.0,0.0,0.0,0.0,0.0,0.0,0.275,0.0,0.0,0.0,0.0,0.0,0.0,0.0,0.0,0.0,0.0,0.72,0.0,618.15,4.550000190734863
0.0,0.0,0.0,0.0,0.0,0.0,0.0,0.0,0.0,0.245,0.0,0.06,0.0,0.0,0.0,0.0,0.0,0.0,0.0,0.0,0.69,0.0,622.15,4.619999885559082
0.0,0.0,0.0,0.0,0.0,0.0,0.0,0.0,0.0,0.215,0.0,0.12,0.0,0.0,0.0,0.0,0.0,0.0,0.0,0.0,0.66,0.0,625.15,4.679999828338623
0.0,0.0,0.0,0.0,0.0,0.0,0.0,0.0,0.0,0.185,0.0,0.18,0.0,0.0,0.0,0.0,0.0,0.0,0.0,0.0,0.63,0.0,627.15,4.75
0.0,0.0,0.0,0.0,0.0,0.0,0.0,0.0,0.0,0.155,0.0,0.24,0.0,0.0,0.0,0.0,0.0,0.0,0.0,0.0,0.6,0.0,629.15,4.829999923706055
0.0,0.0,0.0,0.0,0.0,0.0,0.0,0.0,0.0,0.125,0.0,0.3,0.0,0.0,0.0,0.0,0.0,0.0,0.0,0.0,0.57,0.0,631.15,4.960000038146973
0.0,0.0,0.0,0.0,0.0,0.0,0.0,0.0,0.0,0.0,0.0,0.0,0.0,0.0,0.0,0.0,0.0,0.0,0.0,0.0,0.8,0.0,626.15,5.889999866485596
0.0,0.0,0.0,0.0,0.0,0.0,0.0,0.0,0.0,0.0,0.0,0.0,0.0,0.0,0.0,0.0,0.0,0.0,0.0,0.0,0.8,0.0,622.15,5.880000114440918
0.0,0.0,0.0,0.0,0.0,0.0,0.0,0.0,0.0,0.0,0.0,0.0,0.0,0.0,0.0,0.0,0.0,0.0,0.0,0.0,0.7996,0.0,626.15,5.889999866485596
0.0,0.0,0.0,0.0,0.0,0.0,0.0,0.0,0.0,0.0,0.0,0.0,0.0,0.0,0.0,0.0,0.0,0.0,0.0,0.0,0.7996,0.0,622.15,5.880000114440918
0.0,0.0,0.0,0.0,0.0,0.0,0.0,0.0,0.0,0.0,0.0,0.0,0.0,0.0,0.0,0.0,0.0,0.0,0.0,0.0,0.7959999999999999,0.0,633.15,5.889999866485596
0.0,0.0,0.0,0.0,0.0,0.0,0.0,0.0,0.0,0.0,0.0,0.0,0.0,0.0,0.0,0.0,0.0,0.0,0.0,0.0,0.7959999999999999,0.0,628.15,5.889999866485596
0.0,0.0,0.0,0.0,0.0,0.0,0.0,0.0,0.0,0.0,0.0,0.0,0.0,0.0,0.0,0.0,0.0,0.0,0.0,0.0,0.792,0.0,635.15,5.889999866485596
0.0,0.0,0.0,0.0,0.0,0.0,0.0,0.0,0.0,0.0,0.0,0.0,0.0,0.0,0.0,0.0,0.0,0.0,0.0,0.0,0.792,0.0,636.15,5.889999866485596
0.0,0.0,0.0,0.0,0.0,0.0,0.0,0.0,0.0,0.0,0.0,0.0,0.0,0.0,0.0,0.0,0.0,0.0,0.0,0.0,0.784,0.0,642.15,5.929999828338623
0.0,0.0,0.0,0.0,0.0,0.0,0.0,0.0,0.0,0.0,0.0,0.0,0.0,0.0,0.0,0.0,0.0,0.0,0.0,0.0,0.784,0.0,638.15,5.920000076293945
0.0,0.0,0.0,0.0,0.0,0.0,0.0,0.0,0.0,0.0,0.0,0.0,0.0,0.0,0.0,0.0,0.0,0.0,0.0,0.0,0.768,0.0,649.15,5.940000057220459
0.0,0.0,0.0,0.0,0.0,0.0,0.0,0.0,0.0,0.0,0.0,0.0,0.0,0.0,0.0,0.0,0.0,0.0,0.0,0.0,0.768,0.0,651.15,5.929999828338623
0.0,0.0,0.0,0.0,0.0,0.0,0.0,0.0,0.0,0.8,0.0,0.0,0.2,0.0,0.0,0.0,0.0,0.0,0.0,0.0,0.0,0.0,761.15,2.124000072479248
0.0,0.0,0.0,0.0,0.0,0.0,0.0,0.0,0.0,0.79,0.0,0.0,0.2,0.0,0.0,0.0,0.0,0.0,0.0,0.0,0.0,0.0,747.15,2.190999984741211
0.0,0.0,0.0,0.0,0.0,0.0,0.0,0.0,0.0,0.78,0.0,0.0,0.2,0.0,0.0,0.0,0.0,0.0,0.0,0.0,0.0,0.0,746.15,2.236000061035156
0.0,0.0,0.0,0.0,0.0,0.0,0.0,0.0,0.0,0.775,0.0,0.0,0.2,0.0,0.0,0.0,0.0,0.0,0.0,0.0,0.0,0.0,743.15,2.249000072479248
0.0,0.0,0.0,0.0,0.0,0.0,0.0,0.0,0.0,0.75,0.0,0.0,0.2,0.0,0.0,0.0,0.0,0.0,0.0,0.0,0.0,0.0,742.15,2.4040000438690186
0.0,0.0,0.0,0.0,0.0,0.0,0.0,0.0,0.0,0.725,0.0,0.0,0.2,0.0,0.0,0.0,0.0,0.0,0.0,0.0,0.0,0.0,730.15,2.5429999828338623
0.0,0.0,0.0,0.0,0.0,0.0,0.0,0.0,0.0,0.7,0.0,0.0,0.2,0.0,0.0,0.0,0.0,0.0,0.0,0.0,0.0,0.0,725.15,2.7070000171661377
0.0,0.0,0.0,0.0,0.0,0.0,0.0,0.0,0.0,0.675,0.0,0.0,0.2,0.0,0.0,0.0,0.0,0.0,0.0,0.0,0.0,0.0,720.15,2.759999990463257
0.0,0.4,0.0,0.0,0.0,0.0,0.0,0.0,0.0,0.1,0.0,0.0,0.0,0.0,0.0,0.0,0.0,0.5,0.0,0.0,0.0,0.0,663.15,5.059999942779541
0.0,0.36,0.0,0.0,0.0,0.0,0.0,0.0,0.0,0.09,0.0,0.0,0.0,0.0,0.0,0.0,0.0,0.45,0.0,0.0,0.0,0.0,708.15,5.239999771118164
0.0,0.32,0.0,0.0,0.0,0.0,0.0,0.0,0.0,0.08,0.0,0.0,0.0,0.0,0.0,0.0,0.0,0.4,0.0,0.0,0.0,0.0,757.15,5.440000057220459
0.0,0.28,0.0,0.0,0.0,0.0,0.0,0.0,0.0,0.07,0.0,0.0,0.0,0.0,0.0,0.0,0.0,0.35,0.0,0.0,0.0,0.0,779.15,5.579999923706055
0.0,0.24,0.0,0.0,0.0,0.0,0.0,0.0,0.0,0.06,0.0,0.0,0.0,0.0,0.0,0.0,0.0,0.3,0.0,0.0,0.0,0.0,806.15,5.760000228881836
0.0,0.2,0.0,0.0,0.0,0.0,0.0,0.0,0.0,0.05,0.0,0.0,0.0,0.0,0.0,0.0,0.0,0.25,0.0,0.0,0.0,0.0,824.15,5.929999828338623
0.0,0.1632999999999999,0.0,0.0,0.0,0.0,0.0,0.0,0.0,0.0458999999999999,0.0,0.0,0.0,0.0,0.0,0.0,0.0,0.2296,0.0,0.0,0.0,0.0,833.15,6.0
0.0,0.16,0.0,0.0,0.0,0.0,0.0,0.0,0.0,0.04,0.0,0.0,0.0,0.0,0.0,0.0,0.0,0.2,0.0,0.0,0.0,0.0,839.15,6.170000076293945
0.0,0.3,0.0,0.0,0.0,0.0,0.0,0.0,0.0,0.2,0.0,0.0,0.0,0.0,0.0,0.0,0.0,0.5,0.0,0.0,0.0,0.0,738.15,5.230000019073486
0.0,0.285,0.0,0.0,0.0,0.0,0.0,0.0,0.0,0.19,0.0,0.0,0.0,0.0,0.0,0.0,0.0,0.475,0.0,0.0,0.0,0.0,744.15,5.329999923706055
0.0,0.27,0.0,0.0,0.0,0.0,0.0,0.0,0.0,0.18,0.0,0.0,0.0,0.0,0.0,0.0,0.0,0.45,0.0,0.0,0.0,0.0,748.15,5.369999885559082
0.0,0.255,0.0,0.0,0.0,0.0,0.0,0.0,0.0,0.17,0.0,0.0,0.0,0.0,0.0,0.0,0.0,0.425,0.0,0.0,0.0,0.0,755.15,5.5
0.0,0.24,0.0,0.0,0.0,0.0,0.0,0.0,0.0,0.16,0.0,0.0,0.0,0.0,0.0,0.0,0.0,0.4,0.0,0.0,0.0,0.0,765.15,5.559999942779541
0.0,0.225,0.0,0.0,0.0,0.0,0.0,0.0,0.0,0.15,0.0,0.0,0.0,0.0,0.0,0.0,0.0,0.375,0.0,0.0,0.0,0.0,769.15,5.699999809265137
0.0,0.21,0.0,0.0,0.0,0.0,0.0,0.0,0.0,0.14,0.0,0.0,0.0,0.0,0.0,0.0,0.0,0.35,0.0,0.0,0.0,0.0,781.15,5.769999980926514
0.0,0.195,0.0,0.0,0.0,0.0,0.0,0.0,0.0,0.13,0.0,0.0,0.0,0.0,0.0,0.0,0.0,0.325,0.0,0.0,0.0,0.0,792.15,5.849999904632568
0.0,0.18,0.0,0.0,0.0,0.0,0.0,0.0,0.0,0.12,0.0,0.0,0.0,0.0,0.0,0.0,0.0,0.3,0.0,0.0,0.0,0.0,798.15,5.900000095367432
0.0,0.405,0.0,0.0,0.0,0.0,0.0,0.0,0.0,0.045,0.0,0.0,0.0,0.0,0.0,0.0,0.0,0.45,0.0,0.0,0.0,0.0,658.15,5.03000020980835
0.0,0.315,0.0,0.0,0.0,0.0,0.0,0.0,0.0,0.135,0.0,0.0,0.0,0.0,0.0,0.0,0.0,0.45,0.0,0.0,0.0,0.0,756.15,5.309999942779541
0.0,0.315,0.0,0.0,0.0,0.0,0.0,0.0,0.0,0.035,0.0,0.0,0.0,0.0,0.0,0.0,0.0,0.35,0.0,0.0,0.0,0.0,769.15,5.400000095367432
0.0,0.245,0.0,0.0,0.0,0.0,0.0,0.0,0.0,0.105,0.0,0.0,0.0,0.0,0.0,0.0,0.0,0.35,0.0,0.0,0.0,0.0,786.15,5.699999809265137
0.0,0.225,0.0,0.0,0.0,0.0,0.0,0.0,0.0,0.025,0.0,0.0,0.0,0.0,0.0,0.0,0.0,0.25,0.0,0.0,0.0,0.0,824.15,5.829999923706055
0.0,0.175,0.0,0.0,0.0,0.0,0.0,0.0,0.0,0.075,0.0,0.0,0.0,0.0,0.0,0.0,0.0,0.25,0.0,0.0,0.0,0.0,825.15,6.010000228881836
0.0,0.0,0.0,0.0,0.0,0.0,0.0,0.0,0.0,0.7170000000000001,0.0,0.0,0.275,0.0,0.0,0.0,0.0,0.0,0.0,0.0,0.0,0.0,779.15,2.430000066757202
0.0,0.0,0.0,0.0,0.0,0.0,0.0,0.0,0.0,0.716,0.0,0.0,0.275,0.0,0.0,0.0,0.0,0.0,0.0,0.0,0.0,0.0,782.15,2.4600000381469727
0.0,0.0,0.0,0.0,0.0,0.0,0.0,0.0,0.0,0.715,0.0,0.0,0.275,0.0,0.0,0.0,0.0,0.0,0.0,0.0,0.0,0.0,785.15,2.5
0.0,0.0,0.0,0.0,0.0,0.0,0.0,0.0,0.0,0.7140000000000001,0.0,0.0,0.275,0.0,0.0,0.0,0.0,0.0,0.0,0.0,0.0,0.0,787.15,2.5399999618530273
0.0,0.0,0.0,0.0,0.0,0.0,0.0,0.0,0.0,0.713,0.0,0.0,0.275,0.0,0.0,0.0,0.0,0.0,0.0,0.0,0.0,0.0,788.15,2.5799999237060547
0.0,0.0,0.0,0.05,0.0,0.0,0.0,0.0,0.2,0.6,0.0,0.1,0.05,0.0,0.0,0.0,0.0,0.0,0.0,0.0,0.0,0.0,682.15,2.4210000038146973
0.0,0.0,0.0,0.1,0.0,0.0,0.0,0.0,0.15,0.6,0.0,0.1,0.05,0.0,0.0,0.0,0.0,0.0,0.0,0.0,0.0,0.0,686.15,2.440999984741211
0.0,0.0,0.0,0.15,0.0,0.0,0.0,0.0,0.1,0.6,0.0,0.1,0.05,0.0,0.0,0.0,0.0,0.0,0.0,0.0,0.0,0.0,694.15,2.4709999561309814
0.0,0.0,0.0,0.2,0.0,0.0,0.0,0.0,0.05,0.6,0.0,0.1,0.05,0.0,0.0,0.0,0.0,0.0,0.0,0.0,0.0,0.0,691.15,2.4800000190734863
0.0,0.0,0.0,0.25,0.0,0.0,0.0,0.0,0.0,0.6,0.0,0.1,0.05,0.0,0.0,0.0,0.0,0.0,0.0,0.0,0.0,0.0,701.15,2.4839999675750732
0.0,0.0,0.0,0.0,0.0,0.0,0.0,0.0,0.25,0.6,0.0,0.1,0.05,0.0,0.0,0.0,0.0,0.0,0.0,0.0,0.0,0.0,693.15,2.3919999599456787
0.6611000000000001,0.0,0.0,0.1669,0.0738,0.0,0.0,0.0755,0.02,0.0027,0.0,0.0,0.0,0.0,0.0,0.0,0.0,0.0,0.0,0.0,0.0,0.0,809.15,2.4600000381469727
0.6774,0.0,0.0,0.1683,0.0811,0.0,0.0,0.0489,0.0216,0.0027,0.0,0.0,0.0,0.0,0.0,0.0,0.0,0.0,0.0,0.0,0.0,0.0,815.15,2.440000057220459
0.6669333066693331,0.0,0.0,0.1730826917308269,0.0773922607739226,0.0,0.0,0.0610938906109389,0.0187981201879812,0.0026997300269973,0.0,0.0,0.0,0.0,0.0,0.0,0.0,0.0,0.0,0.0,0.0,0.0,808.15,2.450000047683716
0.6717,0.0,0.0,0.1628,0.0736,0.0,0.0,0.0626,0.0220999999999999,0.0072,0.0,0.0,0.0,0.0,0.0,0.0,0.0,0.0,0.0,0.0,0.0,0.0,811.15,2.440000057220459
0.6743325667433258,0.0,0.0,0.1677832216778322,0.0795920407959204,0.0,0.0,0.0534946505349465,0.0201979802019798,0.0045995400459954,0.0,0.0,0.0,0.0,0.0,0.0,0.0,0.0,0.0,0.0,0.0,0.0,814.15,2.440000057220459
0.6674999999999999,0.0,0.0,0.1836999999999999,0.0756999999999999,0.0,0.0,0.0517999999999999,0.0194999999999999,0.0017999999999999,0.0,0.0,0.0,0.0,0.0,0.0,0.0,0.0,0.0,0.0,0.0,0.0,801.15,2.440000057220459
0.6685331466853315,0.0,0.0,0.1686831316868313,0.0807919208079192,0.0,0.0,0.0581941805819418,0.0201979802019798,0.0035996400359964,0.0,0.0,0.0,0.0,0.0,0.0,0.0,0.0,0.0,0.0,0.0,0.0,813.15,2.450000047683716
0.6715671567156716,0.0,0.0,0.1622162216221621,0.0733073307330733,0.0,0.0,0.067006700670067,0.0187018701870187,0.0072007200720071,0.0,0.0,0.0,0.0,0.0,0.0,0.0,0.0,0.0,0.0,0.0,0.0,811.15,2.440000057220459
0.6816318368163183,0.0,0.0,0.1628837116288371,0.0736926307369263,0.0,0.0,0.0547945205479452,0.0187981201879812,0.0081991800819917,0.0,0.0,0.0,0.0,0.0,0.0,0.0,0.0,0.0,0.0,0.0,0.0,814.15,2.430000066757202
0.6667,0.0,0.0,0.1836999999999999,0.0744,0.0,0.0,0.0525999999999999,0.0208,0.0017999999999999,0.0,0.0,0.0,0.0,0.0,0.0,0.0,0.0,0.0,0.0,0.0,0.0,799.15,2.440000057220459
0.3923,0.0,0.0,0.0,0.0089,0.0,0.0323,0.045,0.0,0.1301999999999999,0.2601,0.0,0.0,0.1311999999999999,0.0,0.0,0.0,0.0,0.0,0.0,0.0,0.0,875.15,3.861999988555908
0.3672999999999999,0.0,0.0,0.0,0.0,0.0,0.0311,0.1082,0.0,0.1253,0.2452,0.0,0.0,0.1229,0.0,0.0,0.0,0.0,0.0,0.0,0.0,0.0,871.15,3.8410000801086426
0.3278999999999999,0.0,0.0,0.0,0.0,0.0,0.0277,0.0965,0.0,0.1117,0.2187,0.0,0.0,0.1093,0.0,0.1082,0.0,0.0,0.0,0.0,0.0,0.0,902.15,3.875999927520752
0.6519999999999999,8.999999999999998e-05,0.0186,0.0979999999999999,0.1113,0.0003899999999999,0.0066999999999999,0.0,0.0005299999999999,0.0014,0.0,0.0005399999999999,0.1091999999999999,0.0004299999999999,0.0,0.0,0.0,0.0,0.0,0.0,0.0,0.0,776.15,2.4800000190734863
0.6527195815874474,0.000310009300279,0.0185005550166504,0.0970029100873025,0.1112033361000829,0.000390011700351,0.0084002520075602,0.0,0.000540016200486,0.00180005400162,0.0,0.000620018600558,0.1072032160964828,0.000490014700441,0.0,0.0,0.0,0.0,0.0,0.0,0.0,0.0,778.15,2.490000009536743
0.6566540342176048,0.0014998950073494,0.0195986280960332,0.090193686441949,0.1110922235443519,0.0003199776015678,0.0091993560450768,0.0004699671023028,0.0006699531032827,0.0036997410181287,0.0,0.0011999160058795,0.1032927695061345,0.0010999230053896,0.0,0.0,0.0,0.0,0.0,0.0,0.0,0.0,793.15,2.490000009536743
0.649955989437465,0.0008902136512763,0.0194046571177082,0.0916219892774265,0.1129271025046011,0.0003200768184364,0.0100024005761382,0.0007801872449387,0.0006701608386012,0.0027006481555573,0.0,0.0008502040489717,0.1084260222453388,0.0005501320316876,0.0,0.0,0.0,0.0,0.0,0.0,0.0,0.0,781.15,2.490000009536743
0.6645731030413345,0.0004400484053245,0.019602156237186,0.0861094720419246,0.110512156337197,0.0003200352038724,0.0089009791077018,0.0004700517056876,0.0005400594065347,0.0018001980217823,0.0,0.000780085809439,0.1046115072657992,0.0003700407044774,0.0,0.0,0.0,0.0,0.0,0.0,0.0,0.0,786.15,2.4800000190734863
0.6442837568883955,0.0004500585076059,0.0203026393431146,0.0950123516057087,0.1155150169522037,0.0003200416054087,0.0090011701521197,0.0,0.0006700871113244,0.0009101183153809,0.0,0.000930120915719,0.1109144188744536,0.0006100793103103,0.0,0.0,0.0,0.0,0.0,0.0,0.0,0.0,778.15,2.490000009536743
0.6923307669233076,0.0,0.0,0.1246875312468753,0.0116988301169883,0.0,0.105989401059894,0.058994100589941,0.0062993700629937,0.0,0.0,0.0,0.0,0.0,0.0,0.0,0.0,0.0,0.0,0.0,0.0,0.0,833.15,2.5
0.6734932650673492,0.0,0.0,0.1344986550134498,0.1048989510104898,0.0,0.0034999650003499,0.0528994710052899,0.0239997600023999,0.0,0.0,0.0,0.0,0.0,0.0,0.0064999350006499,0.0,0.0,0.0,0.0,0.0,0.0,896.15,2.430000066757202
0.6679999999999999,0.0,0.0,0.0,0.132,0.0,0.045,0.095,0.0,0.01,0.0,0.0,0.0,0.05,0.0,0.0,0.0,0.0,0.0,0.0,0.0,0.0,1050.15,2.5899999141693115
0.671,0.0,0.0,0.0,0.13,0.0,0.033,0.091,0.0,0.01,0.0,0.0,0.0,0.065,0.0,0.0,0.0,0.0,0.0,0.0,0.0,0.0,1050.15,2.609999895095825
0.665,0.0,0.0,0.0,0.133,0.0,0.025,0.0819999999999999,0.0,0.01,0.0,0.0,0.0,0.085,0.0,0.0,0.0,0.0,0.0,0.0,0.0,0.0,1050.15,2.6500000953674316
0.69,0.0,0.0,0.0,0.135,0.0,0.035,0.07,0.0,0.0,0.0,0.0,0.0,0.07,0.0,0.0,0.0,0.0,0.0,0.0,0.0,0.0,1074.15,2.619999885559082
0.6892310768923109,0.0,0.0,0.0,0.1248875112488751,0.0,0.047995200479952,0.0898910108989101,0.0,0.0,0.0,0.0,0.0,0.047995200479952,0.0,0.0,0.0,0.0,0.0,0.0,0.0,0.0,1061.15,2.5799999237060547
0.642,0.0,0.0,0.0,0.145,0.0,0.06,0.083,0.0,0.006,0.0,0.0,0.0,0.064,0.0,0.0,0.0,0.0,0.0,0.0,0.0,0.0,1055.15,2.6500000953674316
0.6906309369063093,0.0,0.0,0.0,0.1250874912508749,0.0,0.0580941905809418,0.0580941905809418,0.0,0.00999900009999,0.0,0.0,0.0,0.0580941905809418,0.0,0.0,0.0,0.0,0.0,0.0,0.0,0.0,1056.15,2.5899999141693115
0.0484,0.0,0.0855,0.0,0.0,0.0,0.0,0.0,0.0,0.5333,0.0,0.0545,0.0,0.0,0.1999,0.0,0.0182,0.0,0.0001,0.0,0.0,0.0,941.15,4.449999809265137
0.06560065600656,0.0,0.08380083800838,0.0,0.0,0.0,0.0,0.0,0.0,0.5214052140521405,0.0,0.05340053400534,0.0,0.0,0.1807018070180701,0.0,0.01790017900179,0.0,9.000090000900007e-05,0.0,0.0,0.0,946.15,4.389999866485596
0.065407194791427,0.0,0.0891098020782286,0.0,0.0,0.0,0.0,0.0,0.0,0.5258578443628799,0.0,0.0366040264429087,0.0,0.0,0.1956215183670203,0.0187020572262948,0.0092010121113322,0.0,9.00099010891198e-05,0.0,0.0,0.0,947.15,4.400000095367432
0.08270082700827,0.0,0.08720087200872,0.0,0.0,0.0,0.0,0.0,0.0,0.5074050740507405,0.0,0.04460044600446,0.0,0.0,0.1921019210192102,0.01850018500185,0.00910009100091,0.0,9.000090000900009e-05,0.0,0.0,0.0,946.15,4.400000095367432
0.1842999999999999,0.0,0.0852999999999999,0.0,0.0,0.0,0.0,0.0,0.0,0.4364999999999999,0.0,0.0,0.0,0.0,0.2278999999999999,0.0,0.0218999999999999,0.0,0.0001,0.0,0.0,0.0,965.15,4.480000019073486
0.1959999999999999,0.0,0.0831,0.0,0.0,0.0,0.0,0.0,0.0,0.4007999999999999,0.0,0.0344999999999999,0.0,0.0,0.2215999999999999,0.0,0.0210999999999999,0.0,0.0001,0.0,0.0,0.0,956.15,4.53000020980835
0.2006799320067993,0.0,0.0851914808519148,0.0,0.0,0.0,0.0,0.0,0.0,0.4237576242375763,0.0,0.0,0.0,0.0,0.2337766223377662,0.0,0.0212978702129787,0.0,9.999000099990002e-05,0.0,0.0,0.0,967.15,4.489999771118164
0.1969999999999999,0.0,0.0832999999999999,0.0,0.0,0.0,0.0,0.0,0.0,0.3584,0.0,0.0332999999999999,0.0,0.0,0.1793999999999999,0.0,0.0208999999999999,0.0,0.0001,0.0,0.0,0.0,975.15,4.570000171661377
0.1955999999999999,0.0,0.0838,0.0,0.0,0.0,0.0,0.0,0.0,0.3581999999999999,0.0,0.0334999999999999,0.0,0.0,0.1882999999999999,0.0,0.0128999999999999,0.0,0.0001,0.0,0.0,0.0,975.15,4.599999904632568
0.1987,0.0,0.0852,0.0,0.0,0.0,0.0,0.0,0.0,0.3822,0.0,0.0,0.0,0.0,0.1871999999999999,0.0,0.0173,0.0,0.0001,0.0,0.0,0.0,988.15,4.53000020980835
0.1996,0.0,0.0843999999999999,0.0,0.0,0.0,0.0,0.0,0.0,0.3777,0.0,0.0,0.0,0.0,0.1871,0.0,0.0174,0.0,0.0001,0.0,0.0,0.0,988.15,4.550000190734863
