Repository: dorukdogular/vitreos

# Data

## Source

Glass property data is sourced from the [SciGlass database](https://github.com/epam/SciGlass) (EPAM Systems), made available under the [Open Database License (ODbL)](https://opendatacommons.org/licenses/odbl/1-0/). Accessed via the [glasspy](https://github.com/drcassar/glasspy) Python library.

## Files tracked in git

| File | Description |
|---|---|
| `clean.csv` | Deduplicated glass-forming ability dataset (11858 rows) |
| `tg_dataset.csv` | 76377 glasses with Tg (K) and 22 oxide mol% features |
| `tg_density_dataset.csv` | 31173 glasses with both Tg (K) and density (g/cm³) |

File: data/tg_density_dataset.csv (part 99 of 109)
SiO2,P2O5,ZrO2,Na2O,Al2O3,Fe2O3,CaO,MgO,K2O,B2O3,BaO,ZnO,Li2O,SrO,La2O3,TiO2,Nb2O5,PbO,Sb2O3,Bi2O3,TeO2,Se,Tg,density
0.2004,0.0,0.0765,0.0,0.0,0.0,0.0,0.0,0.0,0.3854999999999999,0.0,0.0,0.0,0.0,0.1968,0.0,0.0218,0.0,0.0001,0.0,0.0,0.0,984.15,4.539999961853027
0.2007,0.0,0.0731,0.0,0.0,0.0,0.0,0.0,0.0,0.386,0.0,0.0,0.0,0.0,0.1966,0.0,0.0219,0.0,0.0001,0.0,0.0,0.0,987.15,4.539999961853027
0.2141785821417857,0.0,0.0927907209279071,0.0,0.0,0.0,0.0,0.0,0.0,0.3613638636136386,0.0,0.0087991200879912,0.0,0.0,0.1939806019398059,0.0,0.0128987101289871,0.0,9.99900009999e-05,0.0,0.0,0.0,987.15,4.559999942779541
0.0670999999999999,0.0,0.0902,0.0,0.0,0.0,0.0,0.0,0.0,0.5408,0.0,0.0,0.0,0.0,0.2037999999999999,0.0191,0.0093999999999999,0.0,0.0001,0.0,0.0,0.0,961.15,4.400000095367432
0.0673999999999999,0.0,0.0860999999999999,0.0,0.0,0.0,0.0,0.0,0.0,0.5435,0.0,0.0,0.0,0.0,0.2060999999999999,0.0,0.0225999999999999,0.0,0.0001,0.0,0.0,0.0,962.15,4.389999866485596
0.0669866026794641,0.0,0.0900819836032793,0.0,0.0,0.0,0.0,0.0,0.0,0.5339932013597279,0.0,0.0238952209558088,0.0,0.0,0.1941611677664467,0.0,0.0182963407318536,0.0,9.998000399920016e-05,0.0,0.0,0.0,954.15,4.409999847412109
0.0676999999999999,0.0,0.0910999999999999,0.0,0.0,0.0,0.0,0.0,0.0,0.5459999999999999,0.0,0.0,0.0,0.0,0.1979999999999999,0.0017999999999999,0.0194999999999999,0.0,0.0001,0.0,0.0,0.0,961.15,4.389999866485596
0.076992300769923,0.0,0.0897910208979101,0.0,0.0,0.0,0.0,0.0,0.0,0.5372462753724626,0.0,0.0,0.0,0.0,0.1969803019698029,0.0017998200179981,0.0194980501949804,0.0,9.99900009999e-05,0.0,0.0,0.0,963.15,4.389999866485596
0.0840915908409159,0.0,0.08999100089991,0.0,0.0,0.0,0.0,0.0,0.0,0.527947205279472,0.0,0.0,0.0,0.0,0.1963803619638036,0.0017998200179982,0.0194980501949805,0.0,9.99900009999e-05,0.0,0.0,0.0,963.15,4.400000095367432
0.0716071607160716,0.0,0.0902090209020902,0.0,0.0,0.0,0.0,0.0,0.0,0.5365536553655365,0.0,0.0,0.0,0.0,0.1986198619861986,0.0156015601560156,0.0104010401040104,0.0,0.0001000100010001,0.0,0.0,0.0,963.15,4.400000095367432
0.07830078300783,0.0,0.0966009660096601,0.0,0.0,0.0,0.0,0.0,0.0,0.5270052700527006,0.0,0.0,0.0,0.0,0.1950019500195002,0.01390013900139,0.00940009400094,0.0,9.000090000900009e-05,0.0,0.0,0.0,961.15,4.400000095367432
0.0761923807619238,0.0,0.097990200979902,0.0,0.0,0.0,0.0,0.0,0.0,0.53004699530047,0.0,0.0,0.0,0.0,0.197980201979802,0.0121987801219878,0.0098990100989901,0.0,9.99900009999e-05,0.0,0.0,0.0,960.15,4.409999847412109
0.1994999999999999,0.0,0.0925999999999999,0.0,0.0,0.0,0.0,0.0,0.0,0.3838,0.0,0.0,0.0,0.0,0.1951,0.0,0.013,0.0,0.0001,0.0,0.0,0.0,985.15,4.639999866485596
0.0836,0.0,0.0883,0.0,0.0,0.0,0.01,0.0,0.0,0.5171,0.0091,0.0,0.0,0.0,0.1926999999999999,0.0017,0.0189,0.0,0.0001,0.0,0.0,0.0,958.15,4.409999847412109
0.0839999999999999,0.0,0.0898999999999999,0.0,0.0,0.0,0.0,0.0,0.0,0.5258999999999999,0.0,0.0,0.0,0.0,0.1919999999999999,0.0017999999999999,0.0194999999999999,0.0,9.999999999999998e-05,0.0,0.0,0.0,961.15,4.400000095367432
0.0840915908409159,0.0,0.08999100089991,0.0,0.0,0.0,0.0,0.0,0.0,0.527947205279472,0.0,0.0,0.0,0.0,0.1963803619638036,0.0017998200179982,0.0194980501949805,0.0,9.99900009999e-05,0.0,0.0,0.0,962.15,4.409999847412109
0.0837083708370837,0.0,0.0884088408840884,0.0045004500450045,0.0,0.0,0.0,0.0,0.0044004400440044,0.5177517751775177,0.0,0.0,0.0047004700470047,0.0,0.1925192519251925,0.0017001700170017,0.0236023602360236,0.0,0.0001000100010001,0.0,0.0,0.0,946.15,4.380000114440918
0.0835083508350834,0.0,0.0893089308930892,0.0,0.0,0.0,0.0,0.0,0.0,0.5224522452245224,0.0,0.0,0.0093009300930092,0.0,0.1946194619461946,0.0017001700170017,0.0194019401940193,0.0,0.000100010001,0.0,0.0,0.0,948.15,4.389999866485596
0.0830916908309169,0.0,0.088891110888911,0.0,0.0,0.0,0.0,0.0171982801719828,0.0,0.5177482251774822,0.0,0.0,0.0,0.0,0.1927807219278071,0.0016998300169983,0.0192980701929806,0.0,9.99900009999e-05,0.0,0.0,0.0,959.15,4.389999866485596
0.0835083508350834,0.0,0.0882088208820881,0.0,0.0,0.0,0.0050005000500049,0.0035003500350034,0.0,0.5185518551855185,0.0045004500450045,0.0,0.0,0.0040004000400039,0.1925192519251924,0.0017001700170017,0.0194019401940193,0.0,0.000100010001,0.0,0.0,0.0,959.15,4.400000095367432
0.5,0.0,0.0,0.0,0.0,0.0,0.5,0.0,0.0,0.0,0.0,0.0,0.0,0.0,0.0,0.0,0.0,0.0,0.0,0.0,0.0,0.0,1043.15,2.9059998989105225
0.5,0.0,0.0,0.1667,0.0,0.0,0.3333,0.0,0.0,0.0,0.0,0.0,0.0,0.0,0.0,0.0,0.0,0.0,0.0,0.0,0.0,0.0,863.15,2.76200008392334
0.5,0.0,0.0,0.25,0.0,0.0,0.25,0.0,0.0,0.0,0.0,0.0,0.0,0.0,0.0,0.0,0.0,0.0,0.0,0.0,0.0,0.0,813.15,2.7019999027252197
0.5,0.0,0.0,0.3333,0.0,0.0,0.1667,0.0,0.0,0.0,0.0,0.0,0.0,0.0,0.0,0.0,0.0,0.0,0.0,0.0,0.0,0.0,733.15,2.6540000438690186
0.34,0.0,0.01,0.0,0.045,0.0,0.17,0.0,0.0,0.095,0.34,0.0,0.0,0.0,0.0,0.0,0.0,0.0,0.0,0.0,0.0,0.0,876.15,3.849999904632568
0.34,0.0,0.01,0.0,0.045,0.0,0.16,0.0,0.0,0.095,0.34,0.0,0.0,0.0,0.01,0.0,0.0,0.0,0.0,0.0,0.0,0.0,882.15,3.930000066757202
0.34,0.0,0.01,0.0,0.045,0.0,0.14,0.0,0.0,0.095,0.34,0.0,0.0,0.0,0.03,0.0,0.0,0.0,0.0,0.0,0.0,0.0,908.15,4.099999904632568
0.34,0.0,0.01,0.0,0.045,0.0,0.12,0.0,0.0,0.095,0.34,0.0,0.0,0.0,0.05,0.0,0.0,0.0,0.0,0.0,0.0,0.0,925.15,4.130000114440918
0.34,0.0,0.01,0.0,0.045,0.0,0.1,0.0,0.0,0.095,0.34,0.0,0.0,0.0,0.07,0.0,0.0,0.0,0.0,0.0,0.0,0.0,929.15,4.28000020980835
0.0,0.0,0.0,0.0,0.0,0.0,0.0,0.0,0.0,0.0,0.0,0.0,0.0,0.0,0.0,0.0,0.0,0.0,0.0,0.0,0.0,0.6788,556.15,4.489999771118164
0.0,0.0,0.0,0.0,0.0,0.0,0.0,0.0,0.0,0.0,0.0,0.0,0.0,0.0,0.0,0.0,0.0,0.0,0.0,0.0,0.0,0.6597,614.15,4.550000190734863
0.0,0.0,0.0,0.0,0.0,0.0,0.0,0.0,0.0,0.0,0.0,0.0,0.0,0.0,0.0,0.0,0.0,0.0,0.0,0.0,0.0,0.6132999999999998,632.15,4.570000171661377
0.0,0.0,0.0,0.0,0.0,0.0,0.0,0.0,0.0,0.0,0.0,0.0,0.0,0.0,0.0,0.0,0.0,0.0,0.0,0.0,0.0,0.585,601.15,4.769999980926514
0.0,0.0,0.0,0.0,0.0,0.0,0.0,0.0,0.0,0.0,0.0,0.0,0.0,0.0,0.0,0.0,0.0,0.0,0.0,0.0,0.0,0.5523,592.15,4.869999885559082
0.0208979102089791,0.3666633336666333,0.0,0.0047995200479952,0.0175982401759824,0.2188781121887811,0.0,0.3693630636936306,0.0017998200179982,0.0,0.0,0.0,0.0,0.0,0.0,0.0,0.0,0.0,0.0,0.0,0.0,0.0,816.15,2.947000026702881
0.013998600139986,0.3155684431556844,0.0,0.0038996100389961,0.0135986401359864,0.1923807619238076,0.0,0.4590540945905408,0.0014998500149985,0.0,0.0,0.0,0.0,0.0,0.0,0.0,0.0,0.0,0.0,0.0,0.0,0.0,809.15,2.9189999103546143
0.0204020402040204,0.4806480648064806,0.0,0.0058005800580057,0.0168016801680168,0.2857285728572857,0.1884188418841884,0.0,0.0022002200220022,0.0,0.0,0.0,0.0,0.0,0.0,0.0,0.0,0.0,0.0,0.0,0.0,0.0,820.15,2.9549999237060547
0.0154015401540154,0.4153415341534153,0.0,0.0044004400440044,0.0191019101910191,0.2521252125212521,0.2916291629162916,0.0,0.002000200020002,0.0,0.0,0.0,0.0,0.0,0.0,0.0,0.0,0.0,0.0,0.0,0.0,0.0,824.15,2.961999893188477
0.0185,0.364,0.0,0.0051,0.0169,0.2302,0.3632999999999999,0.0,0.002,0.0,0.0,0.0,0.0,0.0,0.0,0.0,0.0,0.0,0.0,0.0,0.0,0.0,829.15,3.009000062942505
0.0226999999999999,0.5384,0.0,0.0049999999999999,0.0334999999999999,0.3352,0.0,0.0,0.0023999999999999,0.0,0.0,0.0,0.0,0.0628,0.0,0.0,0.0,0.0,0.0,0.0,0.0,0.0,808.15,3.006999969482422
0.0180999999999999,0.5117999999999999,0.0,0.0070999999999999,0.0286999999999999,0.3207999999999999,0.0,0.0,0.002,0.0,0.0,0.0,0.0,0.1114999999999999,0.0,0.0,0.0,0.0,0.0,0.0,0.0,0.0,816.15,3.0739998817443848
0.0242,0.4834,0.0,0.0051,0.018,0.2902,0.0,0.0,0.0019,0.0,0.0,0.0,0.0,0.1772,0.0,0.0,0.0,0.0,0.0,0.0,0.0,0.0,844.15,3.2109999656677246
0.0,0.0,0.0,0.069,0.0,0.0,0.0,0.0,0.0,0.0,0.0,0.0,0.0,0.0,0.0,0.0,0.0,0.0,0.0,0.0,0.931,0.0,556.15,5.230000019073486
0.0,0.0,0.0,0.092,0.0,0.0,0.0,0.0,0.0,0.0,0.0,0.0,0.0,0.0,0.0,0.0,0.0,0.0,0.0,0.0,0.908,0.0,550.15,5.139999866485596
0.0,0.0,0.0,0.1515,0.0,0.0,0.0,0.0,0.0,0.0,0.0,0.0,0.0,0.0,0.0,0.0,0.0,0.0,0.0,0.0,0.8484999999999999,0.0,536.15,4.940000057220459
0.0,0.0,0.0,0.19,0.0,0.0,0.0,0.0,0.0,0.0,0.0,0.0,0.0,0.0,0.0,0.0,0.0,0.0,0.0,0.0,0.81,0.0,523.15,4.739999771118164
0.0,0.0,0.0,0.241,0.0,0.0,0.0,0.0,0.0,0.0,0.0,0.0,0.0,0.0,0.0,0.0,0.0,0.0,0.0,0.0,0.759,0.0,505.15,4.539999961853027
0.0,0.0,0.0,0.294,0.0,0.0,0.0,0.0,0.0,0.0,0.0,0.0,0.0,0.0,0.0,0.0,0.0,0.0,0.0,0.0,0.706,0.0,495.15,4.360000133514404
0.0,0.0,0.0,0.3229999999999999,0.0,0.0,0.0,0.0,0.0,0.0,0.0,0.0,0.0,0.0,0.0,0.0,0.0,0.0,0.0,0.0,0.677,0.0,484.15,4.239999771118164
0.0,0.0,0.0,0.34,0.0,0.0,0.0,0.0,0.0,0.0,0.0,0.0,0.0,0.0,0.0,0.0,0.0,0.0,0.0,0.0,0.66,0.0,488.15,4.159999847412109
0.0,0.0,0.0,0.3879999999999999,0.0,0.0,0.0,0.0,0.0,0.0,0.0,0.0,0.0,0.0,0.0,0.0,0.0,0.0,0.0,0.0,0.612,0.0,494.15,3.990000009536743
0.0,0.4938493849384939,0.0,0.0,0.0,0.0,0.0,0.0,0.0,0.2469246924692469,0.1481148114811481,0.0,0.0988098809880988,0.0,0.0,0.0,0.0,0.0,0.0,0.0,0.0,0.0,806.15,2.9170000553131104
0.0,0.4938493849384939,0.0,0.0,0.0,0.0,0.0,0.0,0.0,0.1975197519751975,0.1975197519751975,0.0,0.0988098809880988,0.0,0.0,0.0,0.0,0.0,0.0,0.0,0.0,0.0,779.15,3.046999931335449
0.0,0.4938493849384939,0.0,0.0,0.0,0.0,0.0,0.0,0.0,0.1481148114811481,0.2469246924692469,0.0,0.0988098809880988,0.0,0.0,0.0,0.0,0.0,0.0,0.0,0.0,0.0,769.15,3.1689999103546143
0.0,0.4938,0.0,0.0,0.0,0.0,0.0,0.0,0.0,0.0988,0.2963,0.0,0.0988,0.0,0.0,0.0,0.0,0.0,0.0,0.0,0.0,0.0,760.15,3.2799999713897705
0.0,0.0,0.0,0.0,0.0,0.0,0.0,0.0,0.0,0.0,0.0,0.0,0.0,0.0,0.0,0.0,0.0,0.0,0.0,0.0,0.0,0.78,345.5500015258789,4.5
0.0,0.0,0.0,0.0,0.0,0.0,0.0,0.0,0.0,0.0,0.0,0.0,0.0,0.0,0.0,0.0,0.0,0.0,0.0,0.0,0.0,0.76,342.5500015258789,4.519999980926514
0.0,0.0,0.0,0.0,0.0,0.0,0.0,0.0,0.0,0.0,0.0,0.0,0.0,0.0,0.0,0.0,0.0,0.0,0.0,0.0,0.0,0.74,343.4500030517578,4.710000038146973
0.0,0.0,0.0,0.0,0.0,0.0,0.0,0.0,0.0,0.0,0.0,0.0,0.0,0.0,0.0,0.0,0.0,0.0,0.0,0.0,0.0,0.72,343.0500015258789,4.730000019073486
0.0,0.0,0.0,0.0,0.54,0.0,0.0,0.0,0.0,0.0,0.0,0.0,0.0,0.0,0.0,0.0,0.0,0.0,0.0,0.0,0.0,0.0,1131.15,6.010000228881836
0.0,0.4640000000000001,0.0,0.109,0.0,0.0,0.369,0.0,0.0,0.0,0.0,0.0,0.0,0.0,0.0,0.058,0.0,0.0,0.0,0.0,0.0,0.0,725.15,2.619999885559082
0.0,0.467,0.0,0.107,0.0,0.0,0.3279999999999999,0.0,0.0,0.0,0.0,0.0,0.0,0.0409999999999999,0.0,0.057,0.0,0.0,0.0,0.0,0.0,0.0,736.15,2.700000047683716
0.0,0.473,0.0,0.108,0.0,0.0,0.183,0.0,0.0,0.0,0.0,0.0,0.0,0.181,0.0,0.055,0.0,0.0,0.0,0.0,0.0,0.0,718.15,2.8299999237060547
0.0,0.471,0.0,0.108,0.0,0.0,0.0,0.0,0.0,0.0,0.0,0.0,0.0,0.365,0.0,0.0559999999999999,0.0,0.0,0.0,0.0,0.0,0.0,702.15,3.009999990463257
0.0,0.45,0.0,0.35,0.0,0.0,0.2,0.0,0.0,0.0,0.0,0.0,0.0,0.0,0.0,0.0,0.0,0.0,0.0,0.0,0.0,0.0,613.15,2.6600000858306885
0.0,0.45,0.0,0.25,0.0,0.0,0.3,0.0,0.0,0.0,0.0,0.0,0.0,0.0,0.0,0.0,0.0,0.0,0.0,0.0,0.0,0.0,651.15,2.619999885559082
0.0,0.45,0.0,0.15,0.0,0.0,0.4,0.0,0.0,0.0,0.0,0.0,0.0,0.0,0.0,0.0,0.0,0.0,0.0,0.0,0.0,0.0,699.15,2.6700000762939453
0.0,0.45,0.0,0.0,0.0,0.0,0.2,0.0,0.35,0.0,0.0,0.0,0.0,0.0,0.0,0.0,0.0,0.0,0.0,0.0,0.0,0.0,611.15,2.5
0.0,0.45,0.0,0.0,0.0,0.0,0.3,0.0,0.25,0.0,0.0,0.0,0.0,0.0,0.0,0.0,0.0,0.0,0.0,0.0,0.0,0.0,674.15,2.5399999618530273
0.0,0.45,0.0,0.0,0.0,0.0,0.4,0.0,0.15,0.0,0.0,0.0,0.0,0.0,0.0,0.0,0.0,0.0,0.0,0.0,0.0,0.0,730.15,2.5999999046325684
0.0,0.45,0.0,0.0,0.0,0.0,0.2,0.0,0.0,0.0,0.0,0.0,0.0,0.0,0.0,0.0,0.0,0.0,0.0,0.0,0.0,0.0,591.15,3.069999933242798
0.0,0.45,0.0,0.0,0.0,0.0,0.3,0.0,0.0,0.0,0.0,0.0,0.0,0.0,0.0,0.0,0.0,0.0,0.0,0.0,0.0,0.0,691.15,2.9100000858306885
0.0,0.45,0.0,0.0,0.0,0.0,0.4,0.0,0.0,0.0,0.0,0.0,0.0,0.0,0.0,0.0,0.0,0.0,0.0,0.0,0.0,0.0,728.15,2.7799999713897705
0.0,0.45,0.0,0.0,0.0,0.0,0.3,0.0,0.0,0.0,0.0,0.0,0.0,0.0,0.0,0.0,0.0,0.0,0.0,0.0,0.0,0.0,695.15,3.2200000286102295
0.0,0.45,0.0,0.0,0.0,0.0,0.4,0.0,0.0,0.0,0.0,0.0,0.0,0.0,0.0,0.0,0.0,0.0,0.0,0.0,0.0,0.0,768.15,3.049999952316284
0.0,0.5,0.0,0.0,0.0,0.0,0.0,0.0,0.0,0.0,0.0,0.0,0.5,0.0,0.0,0.0,0.0,0.0,0.0,0.0,0.0,0.0,609.15,2.3499999046325684
0.0,0.475,0.0,0.0,0.025,0.0,0.0,0.0,0.0,0.0,0.0,0.0,0.5,0.0,0.0,0.0,0.0,0.0,0.0,0.0,0.0,0.0,640.15,2.4200000762939453
0.0,0.45,0.0,0.0,0.05,0.0,0.0,0.0,0.0,0.0,0.0,0.0,0.5,0.0,0.0,0.0,0.0,0.0,0.0,0.0,0.0,0.0,653.15,2.450000047683716
0.0,0.4375,0.0,0.0,0.0625,0.0,0.0,0.0,0.0,0.0,0.0,0.0,0.5,0.0,0.0,0.0,0.0,0.0,0.0,0.0,0.0,0.0,660.15,2.4600000381469727
0.0,0.425,0.0,0.0,0.075,0.0,0.0,0.0,0.0,0.0,0.0,0.0,0.5,0.0,0.0,0.0,0.0,0.0,0.0,0.0,0.0,0.0,701.15,2.4200000762939453
0.0,0.4,0.0,0.0,0.1,0.0,0.0,0.0,0.0,0.0,0.0,0.0,0.5,0.0,0.0,0.0,0.0,0.0,0.0,0.0,0.0,0.0,713.15,2.2699999809265137
0.0,0.555,0.0,0.0,0.07,0.0,0.0,0.0,0.0,0.0,0.195,0.0,0.0,0.0,0.0,0.0,0.0,0.0,0.0,0.0,0.0,0.0,800.15,3.490000009536743
0.0,0.555,0.0,0.0,0.08,0.0,0.0,0.0,0.0,0.0,0.195,0.0,0.0,0.0,0.0,0.0,0.0,0.0,0.0,0.0,0.0,0.0,793.15,3.450000047683716
0.0,0.555,0.0,0.0,0.06,0.0,0.0,0.0,0.0,0.0,0.195,0.0,0.0,0.0,0.0,0.0,0.0,0.0,0.0,0.0,0.0,0.0,804.15,3.5299999713897705
0.0,0.555,0.0,0.0,0.04,0.0,0.0,0.0,0.0,0.0,0.195,0.0,0.0,0.0,0.0,0.0,0.0,0.0,0.0,0.0,0.0,0.0,812.15,3.609999895095825
0.0,0.555,0.0,0.0,0.02,0.0,0.0,0.0,0.0,0.0,0.195,0.0,0.0,0.0,0.0,0.0,0.0,0.0,0.0,0.0,0.0,0.0,820.15,3.690000057220459
0.0,0.555,0.0,0.0,0.02,0.0,0.0,0.0,0.0,0.0,0.245,0.0,0.0,0.0,0.0,0.0,0.0,0.0,0.0,0.0,0.0,0.0,795.15,3.680000066757202
0.0,0.555,0.0,0.0,0.02,0.0,0.0,0.0,0.0,0.0,0.145,0.0,0.0,0.0,0.0,0.0,0.0,0.0,0.0,0.0,0.0,0.0,798.15,3.700000047683716
0.0,0.0,0.0,0.0,0.0,0.0,0.0,0.2941,0.0,0.4902,0.0,0.0,0.0,0.0,0.0,0.0,0.0,0.0,0.0,0.1961,0.0,0.0,788.15,3.3399999141693115
0.0,0.0,0.0,0.0,0.0,0.0,0.0,0.2745,0.0,0.4902000000000001,0.0,0.0,0.0,0.0,0.0,0.0,0.0,0.0,0.0,0.1961,0.0,0.0,796.15,3.200000047683716
0.0,0.0,0.0,0.0,0.0,0.0,0.0,0.2451,0.0,0.4902,0.0,0.0,0.0,0.0,0.0,0.0,0.0,0.0,0.0,0.1961,0.0,0.0,795.15,2.5899999141693115
0.0,0.0,0.0,0.0,0.0,0.0,0.0,0.2255,0.0,0.4902,0.0,0.0,0.0,0.0,0.0,0.0,0.0,0.0,0.0,0.1961,0.0,0.0,788.15,2.9700000286102295
0.0,0.0,0.0,0.0,0.0,0.0,0.0,0.1961,0.0,0.4902000000000001,0.0,0.0,0.0,0.0,0.0,0.0,0.0,0.0,0.0,0.1961,0.0,0.0,790.15,3.0399999618530273
0.0,0.0,0.0,0.0,0.0,0.0,0.0,0.2745,0.0,0.4902000000000001,0.0,0.0,0.0,0.0,0.0,0.0,0.0,0.0,0.0,0.1961,0.0,0.0,782.15,3.069999933242798
0.0,0.0,0.0,0.0,0.0,0.0,0.0,0.2451,0.0,0.4902,0.0,0.0,0.0,0.0,0.0,0.0,0.0,0.0,0.0,0.1961,0.0,0.0,807.15,2.9000000953674316
0.0,0.0,0.0,0.0,0.0,0.0,0.0,0.2255,0.0,0.4902,0.0,0.0,0.0,0.0,0.0,0.0,0.0,0.0,0.0,0.1961,0.0,0.0,805.15,3.130000114440918
0.0,0.0,0.0,0.0,0.0,0.0,0.0,0.1961,0.0,0.4902000000000001,0.0,0.0,0.0,0.0,0.0,0.0,0.0,0.0,0.0,0.1961,0.0,0.0,805.15,3.2799999713897705
0.0,0.0,0.0,0.0,0.0,0.0,0.0,0.0,0.0,0.0,0.0,0.0,0.0,0.0,0.0,0.0,0.0,0.0,0.0,0.0,0.0,0.15,463.15,3.5899999141693115
0.0,0.0,0.0,0.0,0.0,0.0,0.0,0.0,0.0,0.0,0.0,0.0,0.0,0.0,0.0,0.0,0.0,0.0,0.0,0.0,0.0,0.22,465.15,3.690000057220459
0.0,0.0,0.0,0.0,0.0,0.0,0.0,0.0,0.0,0.0,0.0,0.0,0.0,0.0,0.0,0.0,0.0,0.0,0.0,0.0,0.0,0.31,462.15,3.910000085830689
0.0,0.0,0.0,0.0,0.0,0.0,0.0,0.0,0.0,0.0,0.0,0.0,0.0,0.0,0.0,0.0,0.0,0.0,0.0,0.0,0.0,0.41,461.15,4.099999904632568
0.0,0.0,0.0,0.0,0.0,0.0,0.0,0.0,0.0,0.0,0.0,0.0,0.0,0.0,0.0,0.0,0.0,0.0,0.0,0.0,0.0,0.61,443.15,4.550000190734863
0.0,0.0,0.0,0.0,0.0,0.0,0.0,0.0,0.0,0.59,0.0,0.1,0.3,0.0,0.0,0.0,0.0,0.0,0.0,0.0,0.0,0.0,823.15,2.8389999866485596
0.0,0.0,0.0,0.0,0.0,0.0,0.1,0.0,0.0,0.6,0.0,0.0,0.3,0.0,0.0,0.0,0.0,0.0,0.0,0.0,0.0,0.0,817.15,2.4149999618530273
0.0,0.0,0.0,0.0,0.0,0.0,0.1,0.0,0.0,0.59,0.0,0.0,0.3,0.0,0.0,0.0,0.0,0.0,0.0,0.0,0.0,0.0,816.15,2.9719998836517334
0.0,0.0,0.0,0.0,0.0,0.0,0.0,0.0,0.0,0.6,0.0,0.0,0.3,0.0,0.0,0.0,0.0,0.0,0.0,0.0,0.0,0.0,810.15,2.799000024795532
0.0,0.0,0.0,0.0,0.0,0.0,0.0,0.0,0.0,0.59,0.0,0.0,0.3,0.0,0.0,0.0,0.0,0.0,0.0,0.0,0.0,0.0,808.15,3.118000030517578
0.0,0.0,0.0,0.0,0.0,0.0,0.0,0.0,0.0,0.6,0.0,0.1,0.3,0.0,0.0,0.0,0.0,0.0,0.0,0.0,0.0,0.0,826.15,2.180999994277954
0.0,0.0,0.0,0.0,0.0,0.0,0.0,0.0,0.0,0.0,0.0,0.0,0.0,0.0,0.0,0.0,0.0,0.0,0.0,0.0,0.6666333366663334,0.0,556.15,4.75
0.0,0.0,0.0,0.0,0.0,0.0,0.0,0.0,0.0,0.0,0.0,0.0,0.0,0.0,0.0,0.0,0.0,0.0,0.0,0.0,0.6667000000000001,0.0,571.15,4.730000019073486
0.0,0.0,0.0,0.0,0.0,0.0,0.0,0.0,0.0,0.0,0.0,0.0,0.0,0.0,0.0,0.0,0.0,0.0,0.0,0.0,0.6667000000000001,0.0,584.15,4.829999923706055
0.0,0.0,0.0,0.0,0.0,0.0,0.0,0.0,0.0,0.0,0.0,0.0,0.0,0.0,0.0,0.0,0.0,0.0,0.0,0.0,0.6666333366663334,0.0,597.15,4.949999809265137
0.0,0.0,0.0,0.0,0.0,0.0,0.0,0.0,0.0,0.0,0.0,0.0,0.0,0.0,0.0,0.0,0.0,0.0,0.0,0.0,0.6667000000000001,0.0,604.15,5.03000020980835
0.0,0.0,0.0,0.0,0.0,0.0,0.0,0.0,0.0,0.0,0.0,0.0,0.0,0.0,0.0,0.0,0.0,0.0,0.0,0.0,0.6667000000000001,0.0,606.15,5.090000152587891
0.0,0.0,0.0,0.0,0.0,0.0,0.0,0.0,0.0,0.0,0.0,0.0,0.0,0.0,0.0,0.0,0.0,0.0,0.0,0.0,0.6666333366663334,0.0,599.15,5.230000019073486
0.0,0.0,0.0,0.0,0.0,0.0,0.0,0.0,0.0,0.0,0.0,0.0,0.0,0.0,0.0,0.0,0.0,0.0,0.0,0.0,0.6667000000000001,0.0,589.15,5.309999942779541
0.0,0.0,0.0,0.0,0.0,0.0,0.0,0.0,0.0,0.0,0.0,0.0,0.0,0.0,0.0,0.0,0.0,0.0,0.0,0.0,0.6667000000000001,0.0,576.15,5.340000152587891
0.0,0.0,0.0,0.0,0.0,0.0,0.0,0.0,0.0,0.0,0.0,0.0,0.0,0.0,0.0,0.0,0.0,0.0,0.0,0.0,0.6667000000000001,0.0,550.15,4.889999866485596
0.0,0.0,0.0,0.0,0.0,0.0,0.0,0.0,0.0,0.0,0.0,0.0,0.0,0.0,0.0,0.0,0.0,0.0,0.0,0.0,0.6667000000000001,0.0,546.15,5.03000020980835
0.0,0.0,0.0,0.0,0.0,0.0,0.0,0.0,0.0,0.0,0.0,0.0,0.0,0.0,0.0,0.0,0.0,0.0,0.0,0.0,0.6666333366663334,0.0,538.15,5.260000228881836
0.0,0.0,0.0,0.0,0.0,0.0,0.0,0.0,0.0,0.0,0.0,0.0,0.0,0.0,0.0,0.0,0.0,0.0,0.0,0.0,0.6667000000000001,0.0,528.15,5.380000114440918
0.0,0.0,0.0,0.0,0.0,0.0,0.0,0.0,0.0,0.0,0.0,0.0,0.0,0.0,0.0,0.0,0.0,0.0,0.0,0.0,0.6667000000000001,0.0,518.15,5.559999942779541
0.0,0.0,0.0,0.0,0.0,0.0,0.0,0.0,0.0,0.0,0.0,0.0,0.0,0.0,0.0,0.0,0.0,0.0,0.0,0.0,0.6666333366663334,0.0,507.15,5.760000228881836
0.0,0.0,0.0,0.0,0.0,0.0,0.0,0.0,0.0,0.0,0.0,0.0,0.0,0.0,0.0,0.0,0.0,0.0,0.0,0.0,0.6667000000000001,0.0,494.15,5.909999847412109
0.0,0.0,0.0,0.0,0.0,0.0,0.0,0.0,0.0,0.0,0.0,0.0,0.0,0.0,0.0,0.0,0.0,0.0,0.0,0.0,0.6667000000000001,0.0,481.15,6.039999961853027
0.0,0.4,0.0,0.0,0.0,0.0,0.0,0.0,0.0,0.1,0.5,0.0,0.0,0.0,0.0,0.0,0.0,0.0,0.0,0.0,0.0,0.0,824.15,3.8299999237060542
0.0,0.38,0.0,0.0,0.0,0.0,0.0,0.0,0.0,0.095,0.475,0.0,0.0,0.0,0.0,0.0,0.05,0.0,0.0,0.0,0.0,0.0,873.15,3.869999885559082
0.0,0.36,0.0,0.0,0.0,0.0,0.0,0.0,0.0,0.09,0.45,0.0,0.0,0.0,0.0,0.0,0.1,0.0,0.0,0.0,0.0,0.0,909.15,3.9200000762939458
0.0,0.34,0.0,0.0,0.0,0.0,0.0,0.0,0.0,0.085,0.425,0.0,0.0,0.0,0.0,0.0,0.15,0.0,0.0,0.0,0.0,0.0,925.15,3.9700000286102295
0.0,0.32,0.0,0.0,0.0,0.0,0.0,0.0,0.0,0.08,0.4,0.0,0.0,0.0,0.0,0.0,0.2,0.0,0.0,0.0,0.0,0.0,944.15,4.039999961853027
0.0,0.3,0.0,0.0,0.0,0.0,0.0,0.0,0.0,0.075,0.375,0.0,0.0,0.0,0.0,0.0,0.25,0.0,0.0,0.0,0.0,0.0,949.15,4.110000133514404
0.0,0.28,0.0,0.0,0.0,0.0,0.0,0.0,0.0,0.07,0.35,0.0,0.0,0.0,0.0,0.0,0.3,0.0,0.0,0.0,0.0,0.0,958.15,4.150000095367432
0.0,0.26,0.0,0.0,0.0,0.0,0.0,0.0,0.0,0.065,0.325,0.0,0.0,0.0,0.0,0.0,0.35,0.0,0.0,0.0,0.0,0.0,964.15,4.21999979019165
0.0,0.24,0.0,0.0,0.0,0.0,0.0,0.0,0.0,0.06,0.3,0.0,0.0,0.0,0.0,0.0,0.4,0.0,0.0,0.0,0.0,0.0,965.15,4.260000228881836
0.0,0.22,0.0,0.0,0.0,0.0,0.0,0.0,0.0,0.055,0.275,0.0,0.0,0.0,0.0,0.0,0.45,0.0,0.0,0.0,0.0,0.0,977.15,4.349999904632568
0.0,0.4,0.0,0.0,0.0,0.0,0.0,0.0,0.0,0.0,0.4,0.0,0.0,0.0,0.0,0.0,0.2,0.0,0.0,0.0,0.0,0.0,940.15,3.990000009536743
0.0,0.36,0.0,0.0,0.0,0.0,0.0,0.0,0.0,0.04,0.4,0.0,0.0,0.0,0.0,0.0,0.2,0.0,0.0,0.0,0.0,0.0,961.15,4.019999980926514
0.0,0.32,0.0,0.0,0.0,0.0,0.0,0.0,0.0,0.08,0.4,0.0,0.0,0.0,0.0,0.0,0.2,0.0,0.0,0.0,0.0,0.0,944.15,4.039999961853027
0.0,0.28,0.0,0.0,0.0,0.0,0.0,0.0,0.0,0.12,0.4,0.0,0.0,0.0,0.0,0.0,0.2,0.0,0.0,0.0,0.0,0.0,938.15,4.090000152587891
0.0,0.24,0.0,0.0,0.0,0.0,0.0,0.0,0.0,0.16,0.4,0.0,0.0,0.0,0.0,0.0,0.2,0.0,0.0,0.0,0.0,0.0,933.15,4.150000095367432
0.0,0.2,0.0,0.0,0.0,0.0,0.0,0.0,0.0,0.2,0.4,0.0,0.0,0.0,0.0,0.0,0.2,0.0,0.0,0.0,0.0,0.0,909.15,4.179999828338623
0.0,0.54,0.0,0.0,0.0,0.3601,0.0,0.0,0.0,0.0999,0.0,0.0,0.0,0.0,0.0,0.0,0.0,0.0,0.0,0.0,0.0,0.0,780.15,2.9600000381469727
0.0,0.5374537453745375,0.0,0.0,0.0,0.3583358335833583,0.0,0.0,0.0,0.0995099509950995,0.0,0.0,0.0,0.0,0.0,0.0,0.0,0.0,0.0,0.0,0.0,0.0,783.15,2.9800000190734863
0.0,0.5349999999999999,0.0,0.0,0.0,0.3566999999999999,0.0,0.0,0.0,0.0989999999999999,0.0,0.0,0.0,0.0,0.0,0.0,0.0,0.0,0.0,0.0,0.0,0.0,786.15,3.0199999809265137
0.0,0.5325,0.0,0.0,0.0,0.355,0.0,0.0,0.0,0.0986,0.0,0.0,0.0,0.0,0.0,0.0,0.0,0.0,0.0,0.0,0.0,0.0,789.15,3.0399999618530273
0.0,0.5297999999999999,0.0,0.0,0.0,0.3533,0.0,0.0,0.0,0.0982,0.0,0.0,0.0,0.0,0.0,0.0,0.0,0.0,0.0,0.0,0.0,0.0,733.15,3.0
0.0,0.0,0.0,0.0,0.0,0.0,0.0,0.0,0.0,0.55,0.0,0.0,0.0,0.45,0.0,0.0,0.0,0.0,0.0,0.0,0.0,0.0,811.15,3.069999933242798
0.0,0.0,0.0,0.0,0.0,0.0,0.0,0.0,0.0,0.55,0.0,0.0,0.0,0.425,0.0,0.0,0.0,0.0,0.0,0.025,0.0,0.0,783.15,3.3399999141693115
0.0,0.0,0.0,0.0,0.0,0.0,0.0,0.0,0.0,0.55,0.0,0.0,0.0,0.4,0.0,0.0,0.0,0.0,0.0,0.05,0.0,0.0,758.15,3.660000085830689
0.0,0.0,0.0,0.0,0.0,0.0,0.0,0.0,0.0,0.55,0.0,0.0,0.0,0.375,0.0,0.0,0.0,0.0,0.0,0.075,0.0,0.0,758.15,3.950000047683716
0.0,0.0,0.0,0.0,0.0,0.0,0.0,0.0,0.0,0.55,0.0,0.0,0.0,0.35,0.0,0.0,0.0,0.0,0.0,0.1,0.0,0.0,738.15,4.21999979019165
0.0,0.0,0.0,0.0,0.0,0.0,0.0,0.0,0.0,0.55,0.0,0.0,0.0,0.3,0.0,0.0,0.0,0.0,0.0,0.15,0.0,0.0,743.15,4.869999885559082
0.0,0.8074757757267282,0.0,0.1006969790906272,0.0,0.0,0.0,0.0,0.0,0.0914972550823475,0.0,0.0,0.0,0.0,0.0,0.0,0.0,0.0,0.0,0.0,0.0,0.0,582.15,3.630000114440918
0.0,0.7286854262914741,0.0,0.0961980760384792,0.0,0.0,0.0,0.0,0.0,0.1747965040699186,0.0,0.0,0.0,0.0,0.0,0.0,0.0,0.0,0.0,0.0,0.0,0.0,625.15,3.609999895095825
0.0,0.6566,0.0,0.0921,0.0,0.0,0.0,0.0,0.0,0.251,0.0,0.0,0.0,0.0,0.0,0.0,0.0,0.0,0.0,0.0,0.0,0.0,596.15,3.5799999237060547
0.0,0.5904059040590406,0.0,0.0883008830088301,0.0,0.0,0.0,0.0,0.0,0.3210032100321003,0.0,0.0,0.0,0.0,0.0,0.0,0.0,0.0,0.0,0.0,0.0,0.0,580.15,3.5399999618530273
0.6644,0.0,0.0,0.0,0.0,0.0,0.0,0.0,0.0,0.0,0.0,0.0,0.3322,0.0,0.0,0.0,0.0,0.0,0.0,0.0,0.0,0.0,751.15,2.49399995803833
0.6621337866213378,0.0,0.0,0.0,0.0,0.0,0.0,0.0,0.0,0.0,0.0,0.0,0.3310668933106689,0.0,0.0,0.0,0.0,0.0,0.0,0.0,0.0,0.0,762.15,2.638000011444092
0.6644,0.0,0.0,0.0,0.0,0.0,0.0,0.0,0.0,0.0,0.0,0.0,0.3322,0.0,0.0,0.0,0.0034,0.0,0.0,0.0,0.0,0.0,750.15,2.4110000133514404
0.6621337866213378,0.0,0.0,0.0,0.0,0.0,0.0,0.0,0.0,0.0,0.0,0.0,0.3310668933106689,0.0,0.0,0.0,0.0067993200679932,0.0,0.0,0.0,0.0,0.0,759.15,2.4790000915527344
0.0,0.0,0.0,0.0,0.0,0.0,0.0,0.0,0.0,0.0,0.0495,0.0,0.0,0.0,0.0496,0.0,0.0,0.0,0.0,0.0,0.7929999999999999,0.0,665.15,5.431000232696533
0.0,0.5485,0.0,0.0,0.0,0.3561999999999999,0.0,0.0,0.0,0.0953,0.0,0.0,0.0,0.0,0.0,0.0,0.0,0.0,0.0,0.0,0.0,0.0,796.15,2.9800000190734863
0.0,0.5267000000000001,0.0,0.0,0.0,0.3490999999999999,0.0,0.0,0.0,0.094,0.0,0.0,0.0,0.0,0.0302,0.0,0.0,0.0,0.0,0.0,0.0,0.0,860.15,3.0899999141693115
0.4052,0.0,0.0,0.0709,0.0089,0.0,0.0709,0.0173,0.0,0.0,0.0,0.4268,0.0,0.0,0.0,0.0,0.0,0.0,0.0,0.0,0.0,0.0,793.15,2.8399999141693115
0.0,0.0,0.0,0.0492049204920492,0.0,0.0,0.0,0.0,0.0,0.0,0.0,0.1476147614761476,0.0,0.0,0.0,0.0,0.0,0.0,0.0,0.0,0.7382738273827383,0.0,553.15,5.159999847412109
0.0,0.0,0.0,0.0492049204920492,0.0,0.0,0.0,0.0,0.0,0.0,0.0,0.1476147614761476,0.0,0.0,0.0,0.0,0.0,0.0,0.0,0.0,0.6890689068906891,0.0,547.15,5.25
0.0,0.0,0.0,0.0492049204920492,0.0,0.0,0.0,0.0,0.0,0.0,0.0,0.1476147614761476,0.0,0.0,0.0,0.0,0.0,0.0,0.0,0.0,0.6398639863986398,0.0,539.15,5.360000133514404
0.0,0.0,0.0,0.0492049204920492,0.0,0.0,0.0,0.0,0.0,0.0,0.0,0.1476147614761476,0.0,0.0,0.0,0.0,0.0,0.0,0.0,0.0,0.5413541354135414,0.0,522.15,5.590000152587891
0.3386661333866614,0.0538946105389461,0.0,0.024997500249975,0.1038896110388961,0.0,0.0858914108589141,0.2287771222877712,0.040995900409959,0.0,0.0,0.0,0.0,0.0,0.0,0.0,0.002999700029997,0.0,0.0,0.0,0.0,0.0,932.15,2.7690000534057617
0.331,0.052,0.0,0.024,0.071,0.0,0.139,0.223,0.04,0.0,0.0,0.0,0.0,0.0,0.0,0.0,0.002,0.0,0.0,0.0,0.0,0.0,936.15,2.8420000076293945
0.3226677332266773,0.0508949105089491,0.0,0.023997600239976,0.038996100389961,0.0,0.1897810218978102,0.2177782221777822,0.038996100389961,0.0,0.0,0.0,0.0,0.0,0.0,0.0,0.001999800019998,0.0,0.0,0.0,0.0,0.0,933.15,2.8949999809265137
0.315,0.05,0.0,0.023,0.009,0.0,0.239,0.212,0.038,0.0,0.0,0.0,0.0,0.0,0.0,0.0,0.002,0.0,0.0,0.0,0.0,0.0,911.15,2.927000045776367
0.0,0.0,0.0,0.0,0.0,0.0,0.0,0.0,0.0,0.5,0.0,0.0,0.0,0.0,0.0,0.0,0.0,0.5,0.0,0.0,0.0,0.0,669.15,5.684999942779541
0.0,0.0,0.0,0.0,0.0,0.0,0.0,0.0,0.0,0.5,0.0,0.0,0.0,0.0,0.0,0.0,0.0,0.495,0.0,0.0,0.0,0.0,672.15,5.646999835968018
0.0,0.0,0.0,0.0,0.0,0.0,0.0,0.0,0.0,0.5,0.0,0.0,0.0,0.0,0.0,0.0,0.0,0.49,0.0,0.0,0.0,0.0,673.15,5.627999782562256
0.0,0.0,0.0,0.0,0.0,0.0,0.0,0.0,0.0,0.5,0.0,0.0,0.0,0.0,0.0,0.0,0.0,0.48,0.0,0.0,0.0,0.0,673.15,5.551000118255615
0.0,0.0,0.0,0.0,0.0,0.0,0.0,0.0,0.0,0.5,0.0,0.0,0.0,0.0,0.0,0.0,0.0,0.45,0.0,0.0,0.0,0.0,678.15,5.51800012588501
0.0,0.0,0.0,0.0,0.0,0.0,0.0,0.0,0.0,0.5,0.0,0.0,0.0,0.0,0.0,0.0,0.0,0.4,0.0,0.0,0.0,0.0,683.15,5.336999893188477
0.0,0.0,0.0,0.0,0.0,0.0,0.0,0.0,0.0,0.5,0.0,0.0,0.0,0.0,0.0,0.0,0.0,0.3,0.0,0.0,0.0,0.0,699.15,4.921999931335449
0.0,0.0,0.0,0.0,0.0,0.0,0.0,0.0,0.0,0.5,0.0,0.0,0.0,0.0,0.0,0.0,0.0,0.2,0.0,0.0,0.0,0.0,711.15,4.420000076293945
0.0,0.0,0.0,0.0,0.0,0.0,0.0,0.0,0.0,0.5,0.0,0.5,0.0,0.0,0.0,0.0,0.0,0.0,0.0,0.0,0.0,0.0,844.15,3.434999942779541
0.0,0.0,0.0,0.0,0.0,0.0,0.0,0.0,0.0,0.5,0.0,0.49,0.0,0.0,0.0,0.0,0.0,0.0,0.0,0.0,0.0,0.0,831.15,3.424999952316284
0.0,0.0,0.0,0.0,0.0,0.0,0.0,0.0,0.0,0.5,0.0,0.4,0.0,0.0,0.0,0.0,0.0,0.0,0.0,0.0,0.0,0.0,811.15,3.4019999504089355
0.0,0.0,0.0,0.0,0.0,0.0,0.0,0.0,0.0,0.5,0.0,0.35,0.0,0.0,0.0,0.0,0.0,0.0,0.0,0.0,0.0,0.0,800.15,3.4119999408721924
0.0,0.0,0.0,0.0,0.0,0.0,0.0,0.0,0.0,0.5,0.0,0.3,0.0,0.0,0.0,0.0,0.0,0.0,0.0,0.0,0.0,0.0,791.15,3.4189999103546143
0.0,0.0,0.0,0.0,0.0,0.0,0.0,0.0,0.0,0.5,0.0,0.25,0.0,0.0,0.0,0.0,0.0,0.0,0.0,0.0,0.0,0.0,779.15,3.424999952316284
0.0,0.0,0.0,0.0,0.0,0.0,0.0,0.0,0.0,0.5,0.0,0.2,0.0,0.0,0.0,0.0,0.0,0.0,0.0,0.0,0.0,0.0,771.15,3.388000011444092
0.0,0.0,0.0,0.0,0.0,0.0,0.0,0.0,0.0,0.5,0.0,0.15,0.0,0.0,0.0,0.0,0.0,0.0,0.0,0.0,0.0,0.0,758.15,3.36899995803833
0.0,0.0,0.0,0.0557,0.0,0.0,0.1006,0.0,0.0,0.8437,0.0,0.0,0.0,0.0,0.0,0.0,0.0,0.0,0.0,0.0,0.0,0.0,714.15,2.132999897003174
0.0,0.0,0.0,0.0557,0.0,0.0,0.1006,0.0,0.0,0.8437,0.0,0.0,0.0,0.0,0.0,0.0,0.0,0.0,0.0,0.0,0.0,0.0,654.15,2.200999975204468
0.0,0.0,0.0,0.0557,0.0,0.0,0.1006,0.0,0.0,0.8437,0.0,0.0,0.0,0.0,0.0,0.0,0.0,0.0,0.0,0.0,0.0,0.0,595.15,2.2320001125335693
0.0,0.0,0.0,0.0557,0.0,0.0,0.1006,0.0,0.0,0.8437,0.0,0.0,0.0,0.0,0.0,0.0,0.0,0.0,0.0,0.0,0.0,0.0,524.15,2.240000009536743
0.0,0.0,0.0,0.1518,0.0,0.0,0.1033,0.0,0.0,0.7448999999999999,0.0,0.0,0.0,0.0,0.0,0.0,0.0,0.0,0.0,0.0,0.0,0.0,776.15,2.3010001182556152
0.0,0.0,0.0,0.1518,0.0,0.0,0.1033,0.0,0.0,0.7448999999999999,0.0,0.0,0.0,0.0,0.0,0.0,0.0,0.0,0.0,0.0,0.0,0.0,670.15,2.3510000705718994
0.0,0.0,0.0,0.1518,0.0,0.0,0.1033,0.0,0.0,0.7448999999999999,0.0,0.0,0.0,0.0,0.0,0.0,0.0,0.0,0.0,0.0,0.0,0.0,607.15,2.322999954223633
0.0,0.0,0.0,0.1518,0.0,0.0,0.1033,0.0,0.0,0.7448999999999999,0.0,0.0,0.0,0.0,0.0,0.0,0.0,0.0,0.0,0.0,0.0,0.0,552.15,2.2899999618530273
0.0,0.0,0.0,0.1518,0.0,0.0,0.1033,0.0,0.0,0.7448999999999999,0.0,0.0,0.0,0.0,0.0,0.0,0.0,0.0,0.0,0.0,0.0,0.0,510.15,2.25600004196167
0.0,0.0,0.0,0.2596,0.0,0.0,0.1036999999999999,0.0,0.0,0.6367,0.0,0.0,0.0,0.0,0.0,0.0,0.0,0.0,0.0,0.0,0.0,0.0,760.15,2.4260001182556152
0.0,0.0,0.0,0.2596,0.0,0.0,0.1036999999999999,0.0,0.0,0.6367,0.0,0.0,0.0,0.0,0.0,0.0,0.0,0.0,0.0,0.0,0.0,0.0,696.15,2.4660000801086426
0.0,0.0,0.0,0.2596,0.0,0.0,0.1036999999999999,0.0,0.0,0.6367,0.0,0.0,0.0,0.0,0.0,0.0,0.0,0.0,0.0,0.0,0.0,0.0,665.15,2.4639999866485596
0.0,0.0,0.0,0.2596,0.0,0.0,0.1036999999999999,0.0,0.0,0.6367,0.0,0.0,0.0,0.0,0.0,0.0,0.0,0.0,0.0,0.0,0.0,0.0,633.15,2.4489998817443848
0.0,0.0,0.0,0.2596,0.0,0.0,0.1036999999999999,0.0,0.0,0.6367,0.0,0.0,0.0,0.0,0.0,0.0,0.0,0.0,0.0,0.0,0.0,0.0,586.15,2.4230000972747803
0.0,0.0,0.0,0.2596,0.0,0.0,0.1036999999999999,0.0,0.0,0.6367,0.0,0.0,0.0,0.0,0.0,0.0,0.0,0.0,0.0,0.0,0.0,0.0,562.15,2.4059998989105225
0.0,0.0,0.0,0.2596,0.0,0.0,0.1036999999999999,0.0,0.0,0.6367,0.0,0.0,0.0,0.0,0.0,0.0,0.0,0.0,0.0,0.0,0.0,0.0,541.15,2.38700008392334
0.6721672167216721,0.0,0.0065006500650065,0.0809080908090809,0.0364036403640364,0.0,0.011001100110011,0.1214121412141214,0.0625062506250625,0.0,0.0,0.0,0.0,0.006000600060006,0.0,0.0,0.0,0.0,0.0,0.0,0.0,0.0,852.15,2.5899999141693115
0.6502650265026503,0.0,0.0131013101310131,0.0896089608960896,0.0595059505950595,0.0,0.0,0.0945094509450945,0.0898089808980898,0.0,0.0,0.0,0.0,0.0,0.0,0.0,0.0,0.0,0.0,0.0,0.0,0.0,855.15,2.4800000190734863
0.6503,0.0,0.0132,0.0901,0.0598,0.0,0.0197,0.0741,0.0896,0.0,0.0,0.0,0.0,0.0,0.0,0.0,0.0,0.0,0.0,0.0,0.0,0.0,840.15,2.5
0.6268373162683732,0.0,0.0128987101289871,0.0925907409259074,0.04999500049995,0.0,0.0204979502049795,0.105989401059894,0.087991200879912,0.0,0.0,0.0,0.0,0.0,0.0,0.0,0.0,0.0,0.0,0.0,0.0,0.0,852.15,2.5199999809265137
0.6325632563256326,0.0,0.013001300130013,0.0932093209320932,0.0497049704970497,0.0,0.0401040104010401,0.0796079607960796,0.0886088608860886,0.0,0.0,0.0,0.0,0.0,0.0,0.0,0.0,0.0,0.0,0.0,0.0,0.0,845.15,2.5299999713897705
0.642,0.0,0.0127,0.0946,0.0498,0.0,0.0802,0.0275,0.0899,0.0,0.0,0.0,0.0,0.0,0.0,0.0,0.0,0.0,0.0,0.0,0.0,0.0,827.15,2.5399999618530273
0.6618338166183382,0.0,0.0128987101289871,0.0922907709229077,0.0298970102989701,0.0,0.0396960303969603,0.0724927507249275,0.0876912308769123,0.0,0.0,0.0,0.0,0.0,0.0,0.0,0.0,0.0,0.0,0.0,0.0,0.0,822.15,2.509999990463257
0.6245375462453755,0.0,0.0,0.0920907909209079,0.0571942805719428,0.0,0.0395960403959604,0.0958904109589041,0.0874912508749125,0.0,0.0,0.0,0.0,0.0,0.0,0.0,0.0,0.0,0.0,0.0,0.0,0.0,854.15,2.490000009536743
0.631,0.0,0.0299,0.0956,0.0491,0.0,0.0399,0.0604,0.0908,0.0,0.0,0.0,0.0,0.0,0.0,0.0,0.0,0.0,0.0,0.0,0.0,0.0,860.15,2.559999942779541
0.6322632263226323,0.0,0.0399039903990399,0.0966096609660966,0.0463046304630463,0.0,0.0403040304030403,0.0495049504950495,0.0918091809180918,0.0,0.0,0.0,0.0,0.0,0.0,0.0,0.0,0.0,0.0,0.0,0.0,0.0,877.15,2.5799999237060547
0.6273627362736274,0.0,0.0131013101310131,0.083008300830083,0.0498049804980498,0.0,0.0401040104010401,0.0878087808780878,0.0956095609560956,0.0,0.0,0.0,0.0,0.0,0.0,0.0,0.0,0.0,0.0,0.0,0.0,0.0,865.15,2.5299999713897705
0.6214,0.0,0.013,0.0736,0.0498,0.0,0.0401,0.0973,0.1016,0.0,0.0,0.0,0.0,0.0,0.0,0.0,0.0,0.0,0.0,0.0,0.0,0.0,855.15,2.509999990463257
0.6451354864513548,0.0,0.0130986901309869,0.0936906309369063,0.04999500049995,0.0,0.0402959704029597,0.0655934406559343,0.088991100889911,0.0,0.0,0.0,0.0,0.0,0.0,0.0,0.0,0.0,0.0,0.0,0.0,0.0,853.15,2.5
0.6652334766523347,0.0,0.0064993500649934,0.1097890210978902,0.0360963903609639,0.0,0.0108989101089891,0.1201879812018797,0.0422957704229577,0.0,0.0,0.0,0.0,0.005899410058994,0.0,0.0,0.0,0.0,0.0,0.0,0.0,0.0,828.15,2.5
0.6917308269173083,0.0,0.0127987201279871,0.0912908709129087,0.00989901009899,0.0,0.0403959604039595,0.0639936006399359,0.0867913208679131,0.0,0.0,0.0,0.0,0.0,0.0,0.0,0.0,0.0,0.0,0.0,0.0,0.0,819.15,2.490000009536743
0.6266373362663733,0.0,0.0128987101289871,0.072992700729927,0.04999500049995,0.0,0.0397960203979602,0.1058894110588941,0.0885911408859114,0.0,0.0,0.0,0.0,0.0,0.0,0.0,0.0,0.0,0.0,0.0,0.0,0.0,878.15,2.5299999713897705
0.6398360163983602,0.0,0.0128987101289871,0.091990800919908,0.0496950304969503,0.0,0.0394960503949605,0.0942905709429057,0.0685931406859314,0.0,0.0,0.0,0.0,0.0,0.0,0.0,0.0,0.0,0.0,0.0,0.0,0.0,865.15,2.5199999809265137
0.5181,0.0,0.0097,0.0996,0.0898,0.0,0.0,0.14,0.1394999999999999,0.0,0.0,0.0,0.0,0.0,0.0,0.0,0.0,0.0,0.0,0.0,0.0,0.0,870.15,2.559999942779541
0.6428642864286429,0.0,0.0247024702470247,0.1197119711971197,0.0597059705970597,0.0,0.0,0.1101110111011101,0.0397039703970397,0.0,0.0,0.0,0.0,0.0,0.0,0.0,0.0,0.0,0.0,0.0,0.0,0.0,893.15,2.5299999713897705
0.6532346765323467,0.0,0.0250974902509749,0.0997900209979002,0.0500949905009499,0.0,0.0,0.118988101189881,0.0495950404959504,0.0,0.0,0.0,0.0,0.0,0.0,0.0,0.0,0.0,0.0,0.0,0.0,0.0,905.15,2.5199999809265137
0.6428285657131425,0.0,0.0250050010002,0.0945189037807561,0.0500100020004,0.0,0.0,0.1297259451890378,0.0548109621924384,0.0,0.0,0.0,0.0,0.0,0.0,0.0,0.0,0.0,0.0,0.0,0.0,0.0,901.15,2.5299999713897705
0.6625,0.0,0.025,0.0861,0.04,0.0,0.0,0.1246,0.0587,0.0,0.0,0.0,0.0,0.0,0.0,0.0,0.0,0.0,0.0,0.0,0.0,0.0,901.15,2.5199999809265137
0.6677667766776677,0.0,0.025002500250025,0.0852085208520851,0.0401040104010401,0.0,0.0,0.1201120112011201,0.0587058705870587,0.0,0.0,0.0,0.0,0.0,0.0,0.0,0.0,0.0,0.0,0.0,0.0,0.0,900.15,2.509999990463257
0.6077392260773923,0.0,0.024997500249975,0.1194880511948805,0.0796920307969203,0.0,0.0397960203979602,0.0650934906509349,0.0598940105989401,0.0,0.0,0.0,0.0,0.0,0.0,0.0,0.0,0.0,0.0,0.0,0.0,0.0,874.15,2.5799999237060547
0.6082608260826083,0.0,0.0249024902490249,0.1202120212021202,0.0795079507950795,0.0,0.0198019801980198,0.0843084308430843,0.0597059705970597,0.0,0.0,0.0,0.0,0.0,0.0,0.0,0.0,0.0,0.0,0.0,0.0,0.0,891.15,2.559999942779541
0.607960796079608,0.0,0.0248024802480248,0.1195119511951195,0.0797079707970797,0.0,0.0,0.1048104810481048,0.06000600060006,0.0,0.0,0.0,0.0,0.0,0.0,0.0,0.0,0.0,0.0,0.0,0.0,0.0,901.15,2.549999952316284
0.6079000000000002,0.0,0.025,0.11,0.0797,0.0,0.0199,0.0846,0.0696,0.0,0.0,0.0,0.0,0.0,0.0,0.0,0.0,0.0,0.0,0.0,0.0,0.0,879.15,2.559999942779541
0.6075,0.0,0.0249,0.1096,0.0794,0.0,0.0,0.1052999999999999,0.07,0.0,0.0,0.0,0.0,0.0,0.0,0.0,0.0,0.0,0.0,0.0,0.0,0.0,881.15,2.549999952316284
0.6176,0.0,0.025,0.1191,0.0699,0.0,0.0103,0.1051,0.0498,0.0,0.0,0.0,0.0,0.0,0.0,0.0,0.0,0.0,0.0,0.0,0.0,0.0,884.15,2.549999952316284
0.6175,0.0,0.0151,0.1193,0.0795,0.0,0.0,0.1052999999999999,0.0601,0.0,0.0,0.0,0.0,0.0,0.0,0.0,0.0,0.0,0.0,0.0,0.0,0.0,867.15,2.5199999809265137
0.6281,0.0,0.025,0.1096,0.0647,0.0,0.0046,0.1097,0.0550999999999999,0.0,0.0,0.0,0.0,0.0,0.0,0.0,0.0,0.0,0.0,0.0,0.0,0.0,889.15,2.5399999618530273
0.6190000000000001,0.0,0.0197,0.1095,0.0697,0.0,0.0,0.1191,0.0598,0.0,0.0,0.0,0.0,0.0,0.0,0.0,0.0,0.0,0.0,0.0,0.0,0.0,882.15,2.5299999713897705
0.6333,0.0,0.0249,0.1195,0.0650999999999999,0.0,0.0,0.1093,0.0447,0.0,0.0,0.0,0.0,0.0,0.0,0.0,0.0,0.0,0.0,0.0,0.0,0.0,887.15,2.5399999618530273
0.6182618261826184,0.0,0.0249024902490249,0.1199119911991199,0.0697069706970697,0.0,0.0,0.1144114411441144,0.0496049604960496,0.0,0.0,0.0,0.0,0.0,0.0,0.0,0.0,0.0,0.0,0.0,0.0,0.0,885.15,2.549999952316284
0.6385361463853615,0.0,0.0250974902509749,0.104989501049895,0.0545945405459454,0.0,0.0,0.1238876112388761,0.0496950304969503,0.0,0.0,0.0,0.0,0.0,0.0,0.0,0.0,0.0,0.0,0.0,0.0,0.0,896.15,2.5299999713897705
0.6977302269773025,0.0,0.0148985101489851,0.1242875712428757,0.0544945505449455,0.0,0.0,0.0704929507049295,0.0348965103489651,0.0,0.0,0.0,0.0,0.0,0.0,0.0,0.0,0.0,0.0,0.0,0.0,0.0,872.15,2.4600000381469727
0.635936406359364,0.0,0.0193980601939806,0.097990200979902,0.0486951304869513,0.0,0.0185981401859814,0.1171882811718828,0.0487951204879512,0.0,0.0,0.0,0.0102989701029897,0.0,0.0,0.0,0.0,0.0,0.0,0.0,0.0,0.0,855.15,2.5199999809265137
0.6783678367836784,0.0,0.0052005200520052,0.1042104210421042,0.0595059505950595,0.0,0.0898089808980898,0.0,0.0597059705970597,0.0,0.0,0.0,0.0,0.0,0.0,0.0,0.0,0.0,0.0,0.0,0.0,0.0,840.15,2.5
0.6986698669866988,0.0,0.0297029702970297,0.1097109710971097,0.0098009800980098,0.0,0.0095009500950095,0.0099009900990099,0.1294129412941294,0.0,0.0,0.0,0.0,0.0,0.0,0.0,0.0,0.0,0.0,0.0,0.0,0.0,800.15,2.490000009536743
0.6503000000000001,0.0,0.013,0.0497,0.0598,0.0,0.0698,0.0796,0.0647,0.0,0.0,0.0,0.0,0.0099,0.0,0.0,0.0,0.0,0.0,0.0,0.0,0.0,918.15,2.549999952316284
0.6631336866313369,0.0,0.0063993600639936,0.0798920107989201,0.035996400359964,0.0,0.0435956404359564,0.1197880211978802,0.0421957804219578,0.0,0.0,0.0,0.0,0.0058994100589941,0.0,0.0,0.0,0.0,0.0,0.0,0.0,0.0,875.15,2.5199999809265137
0.6585341465853414,0.0,0.0063993600639936,0.1380861913808619,0.0356964303569643,0.0,0.0107989201079892,0.118988101189881,0.0225977402259773,0.0,0.0,0.0,0.0,0.0058994100589941,0.0,0.0,0.0,0.0,0.0,0.0,0.0,0.0,791.15,2.509999990463257
0.6446644664466445,0.0,0.0131013101310131,0.0904090409040904,0.05010501050105,0.0,0.04000400040004,0.1097109710971097,0.0489048904890489,0.0,0.0,0.0,0.0,0.0,0.0,0.0,0.0,0.0,0.0,0.0,0.0,0.0,878.15,2.5199999809265137
0.6341000000000001,0.0,0.0129,0.0535,0.0499,0.0,0.0394,0.1583,0.0488,0.0,0.0,0.0,0.0,0.0,0.0,0.0,0.0,0.0,0.0,0.0,0.0,0.0,925.15,2.5299999713897705
0.6212378762123788,0.0,0.0127987201279872,0.0530946905309469,0.0495950404959504,0.0,0.0394960503949605,0.1318868113188681,0.0886911308869113,0.0,0.0,0.0,0.0,0.0,0.0,0.0,0.0,0.0,0.0,0.0,0.0,0.0,890.15,2.5399999618530273
0.6337633763376338,0.0,0.0127012701270127,0.073007300730073,0.0499049904990499,0.0,0.0403040304030403,0.1185118511851185,0.0687068706870687,0.0,0.0,0.0,0.0,0.0,0.0,0.0,0.0,0.0,0.0,0.0,0.0,0.0,878.15,2.5299999713897705
0.7133999999999999,0.0,0.0,0.1288,0.0087,0.0,0.0842999999999999,0.0586999999999999,0.0030999999999999,0.0,0.0,0.0,0.0,0.0,0.0,0.0,0.0,0.0,0.0,0.0,0.0,0.0,813.15,2.490000009536743
0.6974,0.0,0.0149,0.135,0.0547,0.0,0.0,0.0598,0.035,0.0,0.0,0.0,0.0,0.0,0.0,0.0,0.0,0.0,0.0,0.0,0.0,0.0,861.15,2.4600000381469727
0.6970000000000001,0.0,0.015,0.1245,0.065,0.0,0.0,0.0601,0.0352,0.0,0.0,0.0,0.0,0.0,0.0,0.0,0.0,0.0,0.0,0.0,0.0,0.0,879.15,2.450000047683716
0.6351729654069186,0.0,0.0,0.1561687662467506,0.0528894221155768,0.0,0.0021995600879824,0.1185762847430513,0.0318936212757448,0.0,0.0,0.0,0.0,0.0,0.0,0.0,0.0,0.0,0.0,0.0,0.0,0.0,831.15,2.4800000190734863
0.6426999999999999,0.0,0.0,0.1503999999999999,0.0526,0.0,0.0022,0.1239,0.0252,0.0,0.0,0.0,0.0,0.0,0.0,0.0,0.0,0.0,0.0,0.0,0.0,0.0,840.15,2.4800000190734863
0.6244624462446245,0.0,0.0263026302630263,0.1254125412541254,0.0826082608260826,0.0,0.0462046204620462,0.0643064306430643,0.0275027502750275,0.0,0.0,0.0,0.0,0.0,0.0,0.0,0.0,0.0,0.0,0.0,0.0,0.0,913.15,2.569999933242798
0.6387,0.0,0.0267,0.1378,0.0838,0.0,0.0117,0.0489,0.0244,0.0,0.0,0.0,0.0,0.0,0.0,0.0247,0.0,0.0,0.0,0.0,0.0,0.0,898.15,2.4800000190734863
0.6461646164616461,0.0,0.0,0.1101110111011101,0.0534053405340534,0.0,0.0045004500450045,0.1196119611961196,0.0631063106310631,0.0,0.0,0.0,0.0,0.0,0.0,0.0,0.0,0.0,0.0,0.0,0.0,0.0,866.15,2.4600000381469727
0.6868,0.0,0.0,0.1601999999999999,0.0458999999999999,0.0,0.0,0.0682,0.0344999999999999,0.0013,0.0,0.0,0.0,0.0,0.0,0.0,0.0,0.0,0.0,0.0,0.0,0.0,811.15,2.430000066757202
0.7548245175482451,0.0,0.0,0.1186881311868813,0.0300969903009699,0.0,0.0,0.0607939206079392,0.0324967503249675,0.0,0.0,0.0,0.0,0.0,0.0,0.0,0.0,0.0,0.0,0.0,0.0,0.0,846.15,2.390000104904175
0.6679999999999999,0.0,0.0053,0.094,0.0635,0.0,0.0,0.0642,0.0619,0.0,0.0,0.0318,0.0,0.0,0.0,0.0081,0.0,0.0,0.0,0.0,0.0,0.0,862.15,2.509999990463257
0.6359999999999999,0.0,0.0,0.022,0.1019999999999999,0.052,0.1199999999999999,0.0469999999999999,0.0119999999999999,0.0,0.0,0.0,0.0,0.0,0.0,0.009,0.0,0.0,0.0,0.0,0.0,0.0,951.15,2.6489999294281006
0.5976597659765975,0.0,0.0,0.0200020002000199,0.096109610961096,0.049004900490049,0.113111311131113,0.044004400440044,0.011001100110011,0.0,0.0,0.0,0.06010601060106,0.0,0.0,0.009000900090009,0.0,0.0,0.0,0.0,0.0,0.0,887.15,2.6540000438690186
0.5726572657265726,0.0,0.0,0.019001900190019,0.0921092109210921,0.047004700470047,0.1081108110811081,0.042004200420042,0.011001100110011,0.0,0.0,0.0,0.1001100110011001,0.0,0.0,0.008000800080008,0.0,0.0,0.0,0.0,0.0,0.0,845.15,2.6510000228881836
0.5471,0.0,0.0,0.018,0.0882,0.0451,0.1032,0.0401,0.01,0.0,0.0,0.0,0.1402999999999999,0.0,0.0,0.008,0.0,0.0,0.0,0.0,0.0,0.0,836.15,2.638000011444092
0.6112611261126113,0.0,0.0,0.0601060106010601,0.0982098209820982,0.0501050105010501,0.1152115211521152,0.0451045104510451,0.011001100110011,0.0,0.0,0.0,0.0,0.0,0.0,0.009000900090009,0.0,0.0,0.0,0.0,0.0,0.0,938.15,2.6530001163482666
0.5846584658465847,0.0,0.0,0.1001100110011001,0.0941094109410941,0.048004800480048,0.1101110111011101,0.043004300430043,0.011001100110011,0.0,0.0,0.0,0.0,0.0,0.0,0.009000900090009,0.0,0.0,0.0,0.0,0.0,0.0,918.15,2.6419999599456787
0.5602000000000001,0.0,0.0,0.1386,0.0904,0.0462,0.1054,0.0412,0.01,0.0,0.0,0.0,0.0,0.0,0.0,0.008,0.0,0.0,0.0,0.0,0.0,0.0,870.15,2.634999990463257
0.0,0.38,0.0,0.38,0.0,0.0,0.0,0.0,0.0,0.0,0.0,0.0,0.0,0.0,0.0,0.0,0.0,0.0,0.0,0.0,0.0,0.0,541.15,3.2149999141693115
0.0,0.36,0.0,0.36,0.0,0.0,0.0,0.0,0.0,0.0,0.0,0.0,0.0,0.0,0.0,0.0,0.0,0.0,0.0,0.0,0.0,0.0,533.15,3.125
