Repository: dorukdogular/vitreos

# Data

## Source

Glass property data is sourced from the [SciGlass database](https://github.com/epam/SciGlass) (EPAM Systems), made available under the [Open Database License (ODbL)](https://opendatacommons.org/licenses/odbl/1-0/). Accessed via the [glasspy](https://github.com/drcassar/glasspy) Python library.

## Files tracked in git

| File | Description |
|---|---|
| `clean.csv` | Deduplicated glass-forming ability dataset (11858 rows) |
| `tg_dataset.csv` | 76377 glasses with Tg (K) and 22 oxide mol% features |
| `tg_density_dataset.csv` | 31173 glasses with both Tg (K) and density (g/cm³) |

File: data/tg_density_dataset.csv (part 100 of 109)
SiO2,P2O5,ZrO2,Na2O,Al2O3,Fe2O3,CaO,MgO,K2O,B2O3,BaO,ZnO,Li2O,SrO,La2O3,TiO2,Nb2O5,PbO,Sb2O3,Bi2O3,TeO2,Se,Tg,density
0.0,0.34,0.0,0.34,0.0,0.0,0.0,0.0,0.0,0.0,0.0,0.0,0.0,0.0,0.0,0.0,0.0,0.0,0.0,0.0,0.0,0.0,520.15,3.0390000343322754
0.0,0.32,0.0,0.32,0.0,0.0,0.0,0.0,0.0,0.0,0.0,0.0,0.0,0.0,0.0,0.0,0.0,0.0,0.0,0.0,0.0,0.0,512.15,2.938999891281128
0.0,0.3,0.0,0.3,0.0,0.0,0.0,0.0,0.0,0.0,0.0,0.0,0.0,0.0,0.0,0.0,0.0,0.0,0.0,0.0,0.0,0.0,505.15,2.8540000915527344
0.61,0.0,0.01,0.105,0.11,0.0,0.0,0.155,0.0,0.0,0.0,0.0,0.01,0.0,0.0,0.0,0.0,0.0,0.0,0.0,0.0,0.0,953.15,2.5429999828338623
0.6,0.0,0.01,0.11,0.11,0.0,0.0,0.16,0.0,0.0,0.0,0.0,0.01,0.0,0.0,0.0,0.0,0.0,0.0,0.0,0.0,0.0,951.15,2.5450000762939453
0.65,0.0,0.02,0.09,0.06,0.0,0.0,0.17,0.0,0.0,0.0,0.0,0.01,0.0,0.0,0.0,0.0,0.0,0.0,0.0,0.0,0.0,944.15,2.5429999828338623
0.65,0.0,0.03,0.08,0.06,0.0,0.03,0.14,0.0,0.0,0.0,0.0,0.01,0.0,0.0,0.0,0.0,0.0,0.0,0.0,0.0,0.0,951.15,2.5450000762939453
0.67,0.0,0.03,0.07,0.04,0.0,0.01,0.17,0.0,0.0,0.0,0.0,0.01,0.0,0.0,0.0,0.0,0.0,0.0,0.0,0.0,0.0,953.15,2.569999933242798
0.6535000000000001,0.0,0.0396,0.0891,0.0495,0.0,0.0,0.1584,0.0,0.0,0.0,0.0,0.0099,0.0,0.0,0.0,0.0,0.0,0.0,0.0,0.0,0.0,953.15,2.5799999237060547
0.6040000000000001,0.0,0.0099,0.0693,0.1089,0.0,0.0,0.198,0.0,0.0,0.0,0.0,0.0099,0.0,0.0,0.0,0.0,0.0,0.0,0.0,0.0,0.0,979.15,2.559999942779541
0.63,0.0,0.01,0.06,0.1,0.0,0.0,0.19,0.0,0.0,0.0,0.0,0.01,0.0,0.0,0.0,0.0,0.0,0.0,0.0,0.0,0.0,976.15,2.5399999618530273
0.66,0.0,0.03,0.07,0.05,0.0,0.01,0.17,0.0,0.0,0.0,0.0,0.01,0.0,0.0,0.0,0.0,0.0,0.0,0.0,0.0,0.0,954.15,2.5799999237060547
0.655,0.0,0.035,0.08,0.05,0.0,0.01,0.16,0.0,0.0,0.0,0.0,0.01,0.0,0.0,0.0,0.0,0.0,0.0,0.0,0.0,0.0,954.15,2.5899999141693115
0.65,0.0,0.02,0.09,0.06,0.0,0.005,0.165,0.0,0.0,0.0,0.0,0.01,0.0,0.0,0.0,0.0,0.0,0.0,0.0,0.0,0.0,942.15,2.549999952316284
0.63,0.0,0.01,0.06,0.1,0.0,0.02,0.17,0.0,0.0,0.0,0.0,0.01,0.0,0.0,0.0,0.0,0.0,0.0,0.0,0.0,0.0,973.15,2.559999942779541
0.6512,0.0,0.02,0.0924,0.0601,0.0,0.0,0.1703,0.0,0.0,0.0,0.0,0.006,0.0,0.0,0.0,0.0,0.0,0.0,0.0,0.0,0.0,952.15,2.5439999103546143
0.6494000000000001,0.0,0.02,0.0839,0.0599,0.0,0.011,0.1698,0.0,0.0,0.0,0.0,0.006,0.0,0.0,0.0,0.0,0.0,0.0,0.0,0.0,0.0,952.15,2.552999973297119
0.5982999999999999,0.0,0.0184,0.0791999999999999,0.0550999999999999,0.0,0.0146999999999999,0.1564999999999999,0.0,0.0,0.0,0.0,0.0778,0.0,0.0,0.0,0.0,0.0,0.0,0.0,0.0,0.0,954.15,2.562000036239624
0.6402000000000001,0.0,0.0197,0.0867,0.0591,0.0,0.0249,0.1674,0.0,0.0,0.0,0.0,0.002,0.0,0.0,0.0,0.0,0.0,0.0,0.0,0.0,0.0,954.15,2.569000005722046
0.6459999999999999,0.0,0.0197999999999999,0.1039,0.0595,0.0,0.0,0.1687999999999999,0.0,0.0,0.0,0.0,0.002,0.0,0.0,0.0,0.0,0.0,0.0,0.0,0.0,0.0,953.15,2.5429999828338623
0.6474000000000001,0.0,0.0199,0.0999,0.0597,0.0,0.0,0.1691,0.0,0.0,0.0,0.0,0.004,0.0,0.0,0.0,0.0,0.0,0.0,0.0,0.0,0.0,951.15,2.5450000762939453
0.657,0.0,0.02,0.09,0.06,0.0,0.0,0.172,0.0,0.0,0.0,0.0,0.001,0.0,0.0,0.0,0.0,0.0,0.0,0.0,0.0,0.0,973.15,2.5420000553131104
0.654065406540654,0.0,0.02000200020002,0.0918091809180918,0.0606060606060605,0.0,0.0,0.1725172517251725,0.0,0.0,0.0,0.0,0.001000100010001,0.0,0.0,0.0,0.0,0.0,0.0,0.0,0.0,0.0,971.15,2.5439999103546143
0.6529652965296531,0.0,0.02000200020002,0.0935093509350935,0.0603060306030603,0.0,0.0,0.1722172217221722,0.0,0.0,0.0,0.0,0.001000100010001,0.0,0.0,0.0,0.0,0.0,0.0,0.0,0.0,0.0,968.15,2.5429999828338623
0.65,0.0,0.03,0.08,0.06,0.0,0.05,0.12,0.0,0.0,0.0,0.0,0.01,0.0,0.0,0.0,0.0,0.0,0.0,0.0,0.0,0.0,943.15,2.5999999046325684
0.0,0.0,0.03,0.03,0.06,0.0,0.0,0.0,0.02,0.5,0.0,0.25,0.04,0.0,0.0,0.0,0.0,0.0,0.0,0.0,0.0,0.0,795.15,3.630000114440918
0.0,0.0,0.0,0.0,0.12,0.0,0.0,0.0,0.0,0.48,0.0,0.23,0.1,0.0,0.0,0.0,0.0,0.0,0.0,0.0,0.0,0.0,797.15,3.5899999141693115
0.0,0.0,0.15,0.0,0.0,0.0,0.0,0.0,0.05,0.47,0.0,0.21,0.05,0.0,0.0,0.0,0.0,0.0,0.0,0.0,0.0,0.0,798.15,3.5199999809265137
0.0,0.0,0.05,0.02,0.05,0.0,0.0,0.0,0.0,0.54,0.0,0.25,0.03,0.0,0.0,0.0,0.0,0.0,0.0,0.0,0.0,0.0,779.15,3.5199999809265137
0.0,0.0,0.04,0.06,0.05,0.0,0.0,0.0,0.0,0.52,0.0,0.21,0.06,0.0,0.0,0.0,0.0,0.0,0.0,0.0,0.0,0.0,772.15,3.490000009536743
0.0,0.0,0.1,0.02,0.0,0.0,0.0,0.0,0.0,0.5,0.0,0.3,0.02,0.0,0.0,0.0,0.0,0.0,0.0,0.0,0.0,0.0,788.15,3.5999999046325684
0.0,0.0,0.0,0.05,0.2,0.0,0.0,0.0,0.0,0.49,0.0,0.15,0.05,0.0,0.0,0.0,0.0,0.0,0.0,0.0,0.0,0.0,816.15,3.309999942779541
0.0,0.0,0.0,0.0,0.0,0.0,0.0,0.0,0.0,0.65,0.0,0.3,0.0,0.0,0.0,0.0,0.0,0.0,0.0,0.0,0.0,0.0,865.15,3.7100000381469727
0.0,0.0,0.05,0.0,0.05,0.0,0.0,0.0,0.0,0.5,0.0,0.3,0.05,0.0,0.0,0.0,0.0,0.0,0.0,0.0,0.0,0.0,822.15,3.559999942779541
0.0,0.0,0.0,0.07,0.1,0.0,0.0,0.0,0.0,0.5,0.0,0.2,0.08,0.0,0.0,0.0,0.0,0.0,0.0,0.0,0.0,0.0,755.15,3.4800000190734863
0.1,0.0,0.0,0.0,0.0,0.0,0.0,0.0,0.0,0.4,0.0,0.5,0.0,0.0,0.0,0.0,0.0,0.0,0.0,0.0,0.0,0.0,812.15,3.509999990463257
0.0,0.0,0.0,0.0,0.0,0.0,0.0,0.0,0.0,0.42,0.0,0.45,0.0,0.0,0.0,0.0,0.0,0.0,0.0,0.0,0.0,0.0,830.15,4.670000076293945
0.0,0.0,0.0,0.0,0.0,0.0,0.0,0.0,0.0,0.45,0.0,0.43,0.0,0.0,0.0,0.0,0.0,0.0,0.0,0.0,0.0,0.0,839.15,4.510000228881836
0.0,0.0,0.0,0.0,0.0,0.0,0.0,0.0,0.0,0.6,0.0,0.3,0.0,0.0,0.0,0.0,0.0,0.0,0.0,0.0,0.0,0.0,860.15,3.8299999237060542
0.0,0.0,0.0,0.0,0.0,0.0,0.0,0.0,0.0,0.55,0.0,0.35,0.0,0.0,0.0,0.0,0.0,0.0,0.0,0.0,0.0,0.0,853.15,4.130000114440918
0.0,0.0,0.1,0.05,0.1,0.0,0.0,0.0,0.0,0.55,0.0,0.05,0.05,0.0,0.0,0.0,0.0,0.0,0.0,0.0,0.0,0.0,797.15,4.050000190734863
0.0,0.0,0.0,0.0,0.0,0.0,0.0,0.0,0.0,0.5,0.0,0.4,0.0,0.0,0.0,0.0,0.0,0.0,0.0,0.0,0.0,0.0,848.15,4.21999979019165
0.0,0.0,0.0,0.0,0.1,0.0,0.0,0.0,0.0,0.5,0.0,0.3,0.0,0.0,0.0,0.0,0.0,0.0,0.0,0.0,0.0,0.0,861.15,4.179999828338623
0.0,0.0,0.1,0.0,0.0,0.0,0.0,0.0,0.0,0.5,0.0,0.3,0.0,0.0,0.0,0.0,0.0,0.0,0.0,0.0,0.0,0.0,857.15,4.289999961853027
0.0,0.0,0.0,0.05,0.0,0.0,0.0,0.0,0.0,0.5,0.0,0.3,0.05,0.0,0.0,0.0,0.0,0.0,0.0,0.0,0.0,0.0,785.15,4.0
0.0,0.0,0.0,0.0,0.0,0.0,0.0,0.0,0.0,0.45,0.0,0.45,0.0,0.0,0.0,0.0,0.0,0.0,0.0,0.0,0.0,0.0,836.15,4.409999847412109
0.0,0.0,0.0,0.05,0.0,0.0,0.0,0.0,0.0,0.42,0.0,0.38,0.05,0.0,0.0,0.0,0.0,0.0,0.0,0.0,0.0,0.0,771.15,4.28000020980835
0.0,0.0,0.12,0.06,0.0,0.0,0.0,0.0,0.0,0.6,0.0,0.07,0.07,0.0,0.0,0.0,0.0,0.0,0.0,0.0,0.0,0.0,811.15,3.5199999809265137
0.0,0.0,0.0,0.03,0.17,0.0,0.0,0.0,0.0,0.57,0.0,0.12,0.03,0.0,0.0,0.0,0.0,0.0,0.0,0.0,0.0,0.0,838.15,3.319999933242798
0.0,0.0,0.0,0.06,0.14,0.0,0.0,0.0,0.0,0.55,0.0,0.11,0.06,0.0,0.0,0.0,0.0,0.0,0.0,0.0,0.0,0.0,786.15,3.259999990463257
0.0,0.0,0.0,0.03,0.0,0.0,0.0,0.0,0.0,0.55,0.0,0.31,0.03,0.0,0.0,0.0,0.0,0.0,0.0,0.0,0.0,0.0,809.15,3.7799999713897705
0.0,0.0,0.05,0.0,0.1,0.0,0.0,0.0,0.0,0.54,0.0,0.23,0.0,0.0,0.0,0.0,0.0,0.0,0.0,0.0,0.0,0.0,859.15,3.950000047683716
0.0,0.0,0.04,0.06,0.0,0.0,0.0,0.0,0.0,0.54,0.0,0.22,0.06,0.0,0.0,0.0,0.0,0.0,0.0,0.0,0.0,0.0,778.15,3.690000057220459
0.0,0.0,0.03,0.06,0.04,0.0,0.0,0.0,0.0,0.52,0.0,0.21,0.06,0.0,0.0,0.0,0.0,0.0,0.0,0.0,0.0,0.0,789.15,3.630000114440918
0.0,0.0,0.0,0.04,0.15,0.0,0.0,0.0,0.04,0.47,0.0,0.15,0.07,0.0,0.0,0.0,0.0,0.0,0.0,0.0,0.0,0.0,775.15,3.4800000190734863
0.0,0.0,0.0,0.06,0.05,0.0,0.0,0.0,0.0,0.54,0.0,0.22,0.06,0.0,0.0,0.0,0.0,0.0,0.0,0.0,0.0,0.0,766.15,3.549999952316284
0.258,0.0,0.0,0.0,0.135,0.0,0.0,0.0,0.0,0.297,0.0,0.063,0.0,0.0,0.0,0.0,0.0,0.0,0.0,0.247,0.0,0.0,749.15,5.130000114440918
0.2208,0.0,0.019,0.0,0.1578,0.0,0.0,0.0,0.0,0.3197,0.0,0.026,0.0,0.0,0.0,0.0,0.0,0.0,0.0,0.2567,0.0,0.0,765.15,5.190000057220459
0.238,0.0,0.016,0.0,0.145,0.0,0.0,0.0,0.0,0.306,0.0,0.045,0.0,0.0,0.0,0.0,0.0,0.0,0.0,0.25,0.0,0.0,759.15,5.150000095367432
0.2537,0.0,0.024,0.0,0.1329,0.0,0.0,0.0,0.0,0.2927,0.0,0.0629,0.0,0.0,0.0,0.0,0.0,0.0,0.0,0.2337999999999999,0.0,0.0,766.15,5.059999942779541
0.2492249224922492,0.0,0.013001300130013,0.0,0.1301130113011301,0.0,0.0,0.0,0.0,0.2863286328632863,0.0,0.0611061106110611,0.0,0.0,0.0,0.021002100210021,0.0,0.0,0.0,0.2392239223922392,0.0,0.0,762.15,5.130000114440918
0.2545,0.0,0.0139999999999999,0.0,0.1303,0.0,0.0,0.0,0.0,0.2935999999999999,0.0,0.0630999999999999,0.0,0.0,0.0,0.0,0.0,0.0,0.0,0.2445,0.0,0.0,756.15,5.150000095367432
0.2537,0.0,0.0139999999999999,0.0,0.1329,0.0,0.0,0.0,0.0,0.2927,0.0,0.0629,0.0,0.0,0.0,0.0,0.0,0.0,0.0,0.2438,0.0,0.0,759.15,5.150000095367432
0.317,0.0,0.0,0.0,0.071,0.0,0.0,0.0,0.0,0.314,0.0,0.059,0.0,0.0,0.0,0.0,0.0,0.0,0.0,0.239,0.0,0.0,743.15,5.050000190734863
0.256,0.0,0.042,0.0,0.1,0.0,0.0,0.0,0.0,0.294,0.0,0.063,0.0,0.0,0.0,0.0,0.0,0.0,0.0,0.245,0.0,0.0,751.15,5.239999771118164
0.6415000000000001,0.0,0.0,0.0,0.1259,0.0,0.0146,0.0733999999999999,0.0253,0.0467,0.0,0.0,0.0721,0.0,0.0,0.0,0.0,0.0,0.0,0.0,0.0,0.0,901.15,2.4100000858306885
0.6386638663866387,0.0,0.0,0.0,0.1361136113611361,0.0,0.015001500150015,0.0731073107310731,0.028002800280028,0.047004700470047,0.0,0.0,0.0621062106210621,0.0,0.0,0.0,0.0,0.0,0.0,0.0,0.0,0.0,902.15,2.4100000858306885
0.637,0.0,0.0,0.0,0.141,0.0,0.015,0.073,0.0289999999999999,0.047,0.0,0.0,0.057,0.0,0.0,0.0,0.0,0.0,0.0,0.0,0.0,0.0,895.15,2.4100000858306885
0.6412641264126413,0.0,0.0,0.0,0.1258125812581258,0.0,0.0,0.0879087908790878,0.0253025302530253,0.0467046704670467,0.0,0.0,0.072007200720072,0.0,0.0,0.0,0.0,0.0,0.0,0.0,0.0,0.0,883.15,2.4000000953674316
0.6403640364036404,0.0,0.0,0.0,0.1311131113111311,0.0,0.015001500150015,0.073007300730073,0.0265026502650265,0.047004700470047,0.0,0.0,0.067006700670067,0.0,0.0,0.0,0.0,0.0,0.0,0.0,0.0,0.0,895.15,2.4100000858306885
0.6350000000000001,0.0,0.0,0.0,0.146,0.0,0.015,0.073,0.031,0.047,0.0,0.0,0.052,0.0,0.0,0.0,0.0,0.0,0.0,0.0,0.0,0.0,925.15,2.4200000762939453
0.0,0.0,0.0,0.0,0.0,0.0,0.0,0.0,0.0,0.7,0.0,0.0,0.0,0.0,0.0,0.0,0.0,0.3,0.0,0.0,0.0,0.0,740.15,3.89299988746643
0.0,0.0,0.0,0.0,0.0,0.0,0.0,0.0,0.0,0.5,0.0,0.0,0.0,0.0,0.0,0.0,0.0,0.5,0.0,0.0,0.0,0.0,691.15,5.210999965667725
0.0,0.0,0.0,0.0,0.0,0.0,0.0,0.0,0.0,0.4,0.0,0.0,0.0,0.0,0.0,0.0,0.0,0.6,0.0,0.0,0.0,0.0,659.15,5.540999889373779
0.0,0.0,0.0,0.0,0.0,0.0,0.0,0.0,0.0,0.3,0.0,0.0,0.0,0.0,0.0,0.0,0.0,0.7,0.0,0.0,0.0,0.0,655.15,6.191999912261963
0.0,0.0,0.0,0.0,0.0,0.0,0.0,0.0,0.0,0.1,0.0,0.0,0.0,0.0,0.0,0.0,0.0,0.9,0.0,0.0,0.0,0.0,586.15,6.995999813079834
0.0,0.0,0.0,0.0,0.0,0.0,0.0,0.0,0.0,0.1,0.0,0.0,0.0,0.0,0.0,0.0,0.0,0.7,0.0,0.0,0.0,0.0,727.15,5.318999767303467
0.0,0.0,0.0,0.0,0.0,0.0,0.0,0.0,0.0,0.3,0.0,0.0,0.0,0.0,0.0,0.0,0.0,0.5,0.0,0.0,0.0,0.0,767.15,4.584000110626221
0.0,0.0,0.0,0.0,0.0,0.0,0.0,0.0,0.0,0.5,0.0,0.0,0.0,0.0,0.0,0.0,0.0,0.3,0.0,0.0,0.0,0.0,783.15,4.0980000495910645
0.0,0.0,0.0,0.0,0.0,0.0,0.0,0.0,0.0,0.3,0.0,0.0,0.0,0.0,0.0,0.0,0.0,0.5,0.0,0.2,0.0,0.0,677.15,5.079999923706055
0.0,0.0,0.0,0.0,0.0,0.0,0.0,0.0,0.0,0.5,0.0,0.0,0.0,0.0,0.0,0.0,0.0,0.3,0.0,0.2,0.0,0.0,722.15,5.321000099182129
0.0,0.0,0.0,0.0,0.0,0.0,0.0,0.0,0.0,0.1,0.0,0.0,0.0,0.0,0.0,0.0,0.0,0.5,0.0,0.2,0.0,0.0,745.15,5.429999828338623
0.0,0.0,0.0,0.0,0.0,0.0,0.0,0.0,0.0,0.297029702970297,0.0,0.0,0.0,0.0,0.0,0.0,0.0,0.4950495049504951,0.0,0.198019801980198,0.0,0.0,715.15,7.021999835968018
0.0,0.0,0.0,0.0,0.0,0.0,0.0,0.0,0.0,0.297029702970297,0.0,0.0,0.0,0.0,0.0,0.0,0.0,0.4950495049504951,0.0,0.198019801980198,0.0,0.0,662.15,5.422999858856201
0.0,0.0,0.0,0.0,0.0,0.0,0.0,0.0,0.0,0.2941,0.0,0.0,0.0,0.0,0.0,0.0,0.0,0.4901999999999999,0.0,0.1960999999999999,0.0,0.0,645.15,5.110000133514404
0.0,0.0,0.0,0.0,0.0,0.0,0.0,0.0,0.0,0.2996999999999999,0.0,0.0,0.0,0.0,0.0,0.0,0.0,0.4995,0.0,0.1998,0.0,0.0,696.15,3.8910000324249263
0.0,0.0,0.0,0.0,0.0,0.0,0.0,0.0,0.0,0.2993999999999999,0.0,0.0,0.0,0.0,0.0,0.0,0.0,0.4989999999999999,0.0,0.1995999999999999,0.0,0.0,703.15,5.2210001945495605
0.0,0.0,0.0,0.0,0.0,0.0,0.0,0.0,0.0,0.2988,0.0,0.0,0.0,0.0,0.0,0.0,0.0,0.498,0.0,0.1992,0.0,0.0,709.15,5.531000137329102
0.0,0.0,0.0,0.0,0.0,0.0,0.0,0.0,0.0,0.2996999999999999,0.0,0.0,0.0,0.0,0.0,0.0,0.0,0.4995,0.0,0.1998,0.0,0.0,727.15,5.328999996185303
0.0,0.0,0.0,0.0,0.0,0.0,0.0,0.0,0.0,0.2993999999999999,0.0,0.0,0.0,0.0,0.0,0.0,0.0,0.4989999999999999,0.0,0.1995999999999999,0.0,0.0,720.15,4.684000015258789
0.0,0.0,0.0,0.0,0.0,0.0,0.0,0.0,0.0,0.2988,0.0,0.0,0.0,0.0,0.0,0.0,0.0,0.498,0.0,0.1992,0.0,0.0,725.15,4.197999954223633
0.0,0.0,0.0,0.0,0.0,0.0,0.0,0.0,0.0,0.0,0.0,0.2,0.0,0.0,0.0,0.0,0.0,0.0,0.0,0.0,0.795,0.0,594.15,5.119999885559082
0.0,0.0,0.0,0.0,0.0,0.0,0.0,0.0,0.0,0.0,0.0,0.2,0.0,0.0,0.0,0.0,0.0,0.0,0.0,0.0,0.79,0.0,595.15,5.269999980926514
0.0,0.0,0.0,0.0,0.0,0.0,0.0,0.0,0.0,0.0,0.0,0.2,0.0,0.0,0.0,0.0,0.0,0.0,0.0,0.0,0.79,0.0,595.15,5.269999980926514
0.0,0.0,0.0,0.0,0.0,0.0,0.0,0.0,0.0,0.0,0.0,0.2,0.0,0.0,0.0,0.0,0.0,0.0,0.0,0.0,0.78,0.0,596.15,5.349999904632568
0.0,0.0,0.0,0.0,0.0,0.0,0.0,0.0,0.0,0.0,0.0,0.2,0.0,0.0,0.0,0.0,0.0,0.0,0.0,0.0,0.775,0.0,608.15,5.369999885559082
0.0,0.2613947721045579,0.0,0.0,0.0587988240235195,0.0,0.0676986460270794,0.1738965220695586,0.0,0.0,0.4000919981600368,0.0134997300053998,0.0057998840023199,0.0,0.0004199916001679,0.0,0.0,0.0,0.0019999600007999,0.0,0.0,0.0,779.15,3.650000095367432
0.0,0.3618144725789031,0.0,0.0,0.000510020400816,0.0,0.1798071922876915,0.0810032401296051,0.0,0.0,0.2023080923236929,0.000760030401216,0.1672066882675306,0.0,0.0059002360094403,0.0,0.0,0.0,0.00035001400056,0.0,0.0,0.0,785.15,3.609999895095825
0.0,0.2727245452090688,0.0,0.0025002250202518,0.0314028262543629,0.0,0.0797071736456281,0.2683241491734256,0.0,0.0,0.3102279205128462,0.0032002880259223,0.019201728155534,0.0005300477042933,0.0035003150283525,0.0,0.0,0.0,8.000720064805834e-05,0.0,0.0,0.0,776.15,3.619999885559082
0.0,0.3733485353095902,0.0,0.0,0.0227029513836798,0.0,0.1601208157060418,0.0597077620090611,0.0019002470321141,0.0,0.2593337133827397,0.0051006630862012,0.108814145838959,0.0015001950253532,0.0051006630862012,0.0,0.0,0.0,0.0007701001130146,0.0,0.0,0.0,780.15,3.559999942779541
0.0,0.2960792744507884,0.0,0.0021998460107792,0.0012999090063695,0.0,0.1049926505144639,0.1927865049446539,0.0003599748017638,0.0,0.3395762296639236,0.0048996570240083,0.0474966752327337,0.0,0.0035997480176387,0.0,0.0,0.0,0.0003099783015188,0.0,0.0,0.0,780.15,3.630000114440918
0.0,0.3100496079372699,0.0,0.0,0.0234037445991358,0.0,0.1237197951672267,0.1161185789726356,0.0,0.0,0.3057489198271723,0.0012001920307249,0.1155184829572731,0.000740118418947,0.0023003680588894,0.0,0.0,0.0,0.0012001920307249,0.0,0.0,0.0,784.15,3.5799999237060547
0.0,0.2944500565096066,0.0,0.0019003230549193,0.0,0.0,0.1609273576508006,0.1943330366162247,0.0023003910664813,0.0,0.2850484582379003,0.0,0.0451076683036116,0.0003200544092495,0.0045007651300721,0.0,0.0,0.0,0.0007101207205224,0.0,0.0,0.0,772.15,3.640000104904175
0.0,0.3115813051216927,0.0,0.0,0.0132992020478771,0.0,0.1621902685838849,0.1642901425914445,0.0005599664020158,0.0,0.2514849109053456,0.008899466032038,0.0763954162750235,0.0026998380097194,0.0027998320100793,0.0,0.0,0.0,0.0010999340039597,0.0,0.0,0.0,786.15,3.680000066757202
0.0,0.3461276902152171,0.0,0.0,0.0359028722297783,0.0,0.1100088007040563,0.1542123369869589,0.0,0.0,0.2859228738299063,0.0051004080326426,0.0495039603168253,0.0,0.0045003600288023,0.0,0.0,0.0,0.0003200256020481,0.0,0.0,0.0,781.15,3.7100000381469727
0.0,0.311821827527927,0.0,0.0,0.0073005110357725,0.0,0.1440100807056494,0.1761123278629504,0.0,0.0,0.2774194193593551,0.0077005390377326,0.0667046693268528,0.0,0.0036002520176412,0.0,0.0,0.0,0.0006300441030872,0.0,0.0,0.0,776.15,3.619999885559082
0.0,0.3650306441776063,0.0,0.0,0.0251952129095471,0.0,0.0885831691978524,0.1520711064897669,0.0,0.0,0.3069416810805947,0.0122976634439456,0.038192743378758,0.0,0.0030994111118887,0.0,0.0,0.0,0.000289944910467,0.0,0.0,0.0,789.15,3.700000047683716
0.0,0.2993209524666726,0.0,0.0,0.014801036072525,0.0,0.1265088556198934,0.1735121458502095,0.0,0.0,0.3015211064774534,0.0048003360235216,0.0715050053503745,0.0,0.0022001540107807,0.0,0.0,0.0,0.0005300371025971,0.0,0.0,0.0,785.15,3.640000104904175
0.0,0.319419165149909,0.0,0.0,0.0166009960597635,0.0,0.1103066183971038,0.1564093845630737,0.0,0.0,0.3265195911754704,0.0090005400324019,0.0526031561893713,0.0006600396023761,0.0045002700162009,0.0,0.0,0.0,0.0009800588035282,0.0,0.0,0.0,786.15,3.630000114440918
0.0,0.3396,0.0,0.0,0.0139999999999999,0.0,0.1454,0.1216,0.0,0.0,0.2678,0.0070999999999999,0.0911999999999999,0.0,0.0025,0.0,0.0,0.0,0.0013,0.0,0.0,0.0,778.15,3.5399999618530273
0.0,0.3707148285931437,0.0,0.0,0.0238009520380815,0.0,0.1119044761790471,0.1467058682347293,0.0,0.0,0.2994119764790591,0.0045001800072002,0.0364014560582423,0.0,0.0020000800032001,0.0,0.0,0.0,0.000560022400896,0.0,0.0,0.0,784.15,3.569999933242798
0.0,0.3280065601312026,0.0,0.0,0.00760015200304,0.0,0.130602612052241,0.1407028140562811,0.0,0.0,0.3228064561291225,0.00880017600352,0.0514010280205604,0.0,0.00480009600192,0.0,0.0,0.0,0.000280005600112,0.0,0.0,0.0,786.15,3.5799999237060547
0.0,0.3098690130986901,0.0,0.0,0.0152984701529847,0.0,0.0897910208979102,0.1787821217878211,0.0,0.0,0.328967103289671,0.0088991100889911,0.0557944205579442,0.0,0.004999500049995,0.0,0.0,0.0,0.0010998900109989,0.0,0.0,0.0,787.15,3.5399999618530273
0.0,0.3578,0.0,0.0,0.0283,0.0,0.1066,0.1621,0.0,0.0,0.2954,0.0074,0.0362,0.0,0.0026,0.0,0.0,0.0,0.0013,0.0,0.0,0.0,782.15,3.5999999046325684
0.0,0.3460792352458852,0.0,0.0,0.0193988360698358,0.0,0.1324920504769713,0.1133931964082155,0.0,0.0,0.3118812871227726,0.0104993700377977,0.0569965802051876,0.0,0.004499730016199,0.0,0.0,0.0,0.0005599664020158,0.0,0.0,0.0,785.15,3.609999895095825
0.0,0.301254225760637,0.0,0.0,0.0231041587485747,0.0,0.1083194975095517,0.1462263207377328,0.0,0.0,0.3194575023504231,0.0096017283110959,0.0788141865535796,0.0,0.004300774139345,0.0,0.0,0.0,0.0006201116200916,0.0,0.0,0.0,781.15,3.549999952316284
0.0,0.3173,0.0,0.0,0.0220999999999999,0.0,0.1215,0.1359,0.0,0.0,0.2986,0.0022,0.0944999999999999,0.0,0.0028,0.0,0.0,0.0,0.0,0.0,0.0,0.0,783.15,3.700000047683716
0.0,0.3214935701285973,0.0,0.0,0.0234995300093998,0.0,0.118097638047239,0.1395972080558389,0.0,0.0,0.2929941401171976,0.0030999380012399,0.0922981540369192,0.0003199936001279,0.0025999480010399,0.0,0.0,0.0,0.0012999740005199,0.0,0.0,0.0,784.15,3.630000114440918
0.0,0.3133031330313303,0.0,0.0,0.02150021500215,0.0,0.1190011900119001,0.1426014260142601,0.0,0.0,0.2980029800298003,0.00460004600046,0.09360093600936,0.0,0.00270002700027,0.0,0.0,0.0,0.000190001900019,0.0,0.0,0.0,782.15,3.680000066757202
0.0,0.3201615806103268,0.0,0.0008898932128144,0.0222973243210814,0.0,0.1245850497940247,0.1409830820301564,0.0,0.0,0.2875654921409431,0.0033995920489541,0.091389033316002,0.0,0.0034995800503939,0.0,0.0,0.0,0.000529936407631,0.0,0.0,0.0,781.15,3.660000085830689
0.0,0.3108875644974201,0.0,0.0,0.0210991560337586,0.0,0.1226950921963121,0.1474941002359905,0.0,0.0,0.2952881884724611,0.0045998160073597,0.0896964121435142,0.0,0.0031998720051197,0.0,0.0,0.0,0.0003399864005439,0.0,0.0,0.0,785.15,3.650000095367432
0.0,0.3120156007800391,0.0,0.0,0.024001200060003,0.0,0.1138056902845142,0.1452072603630181,0.0,0.0,0.2982149107455373,0.0033001650082504,0.0946047302365118,0.0,0.0032001600080004,0.0,0.0,0.0,0.000650032501625,0.0,0.0,0.0,782.15,3.630000114440918
0.0,0.3189287035833225,0.0,0.0,0.0227020431838865,0.0,0.1227110439939594,0.1390125111260013,0.0,0.0,0.2985268674180676,0.0045004050364532,0.0861077496974727,0.0,0.0026002340210618,0.0,0.0,0.0,0.0003100279025112,0.0,0.0,0.0,786.15,3.619999885559082
0.0,0.3121312131213121,0.0,0.0,0.0231023102310231,0.0,0.1161116111611161,0.1421142114211421,0.0,0.0,0.2972297229722972,0.0035003500350035,0.0967096709670967,0.0,0.003000300030003,0.0,0.0,0.0,0.0012001200120012,0.0,0.0,0.0,784.15,3.640000104904175
0.0,0.3149251940155211,0.0,0.0,0.025502040163213,0.0,0.1180094407552604,0.1479118329466357,0.0,0.0,0.2960236818945515,0.0042003360268821,0.0851068085446835,0.0,0.0031002480198415,0.0,0.0,0.0,0.0004200336026882,0.0,0.0,0.0,780.15,3.650000095367432
0.0,0.3139156957847892,0.0,0.0,0.0233011650582529,0.0,0.1222061103055152,0.1433071653582679,0.0,0.0,0.2979148957447872,0.0038001900095004,0.0870043502175108,0.0,0.0028001400070003,0.0,0.0,0.0,0.0009500475023751,0.0,0.0,0.0,781.15,3.640000104904175
0.6199690015499225,0.0,0.0260986950652467,0.0690965451727413,0.0902954852257387,0.0004499775011249,0.0674966251687415,0.0,0.031798410079496,0.0,0.0162991850407479,0.0,0.0,0.0784960751962401,0.0,0.0,0.0,0.0,0.0,0.0,0.0,0.0,930.15,2.809999942779541
0.619831818499965,0.0,0.0260971293157752,0.069092399836018,0.0902900680925098,0.00070992190859,0.0673925868154503,0.0,0.0317965023847376,0.0,0.0162982071972083,0.0,0.0,0.0784913659497455,0.0,0.0,0.0,0.0,0.0,0.0,0.0,0.0,930.15,2.809999942779541
0.6196822603705296,0.0,0.026095041942031,0.0690868734940361,0.0902828462592107,0.0008898309321228,0.0673871964326777,0.0,0.0317939591477619,0.0,0.0162969035883182,0.0,0.0,0.0784850878333116,0.0,0.0,0.0,0.0,0.0,0.0,0.0,0.0,928.15,2.809999942779541
0.6239499159932794,0.0,0.0253020241619329,0.0616049283942715,0.091907352588207,0.0005200416033282,0.0990079206336506,0.0017001360108808,0.0405032402592207,0.0,0.0086006880550444,0.0,0.0,0.046903752300184,0.0,0.0,0.0,0.0,0.0,0.0,0.0,0.0,944.15,2.7200000286102295
0.6237623762376239,0.0,0.0253025302530253,0.0616061606160616,0.0919091909190919,0.0007000700070007,0.099009900990099,0.0017001700170017,0.0405040504050405,0.0,0.0086008600860086,0.0,0.0,0.0469046904690469,0.0,0.0,0.0,0.0,0.0,0.0,0.0,0.0,942.15,2.7200000286102295
0.6236187085612568,0.0,0.0253007590227706,0.0616018480554416,0.0919027570827124,0.000870026100783,0.0990029700891026,0.00170005100153,0.040501215036451,0.0,0.0086002580077402,0.0,0.0,0.0469014070422112,0.0,0.0,0.0,0.0,0.0,0.0,0.0,0.0,938.15,2.7200000286102295
0.6235,0.0,0.0253,0.0616,0.0919,0.001,0.099,0.0017,0.0405,0.0,0.0086,0.0,0.0,0.0469,0.0,0.0,0.0,0.0,0.0,0.0,0.0,0.0,939.15,2.7200000286102295
0.6199752009919604,0.0,0.0260989560417583,0.0690972361105555,0.0902963881444742,0.0005399784008639,0.0673973041078356,0.0,0.0317987280508779,0.0,0.0162993480260789,0.0,0.0,0.0784968601255949,0.0,0.0,0.0,0.0,0.0,0.0,0.0,0.0,932.15,2.809999942779541
0.6241686585524407,0.0,0.0254027943073738,0.061606776745442,0.0919101101121123,9.000990108911981e-05,0.0991109021992419,0.0017001870205722,0.0405044554901039,0.0,0.0086009461040714,0.0,0.0,0.0469051595675524,0.0,0.0,0.0,0.0,0.0,0.0,0.0,0.0,944.15,2.7200000286102295
0.663433171658583,0.0,0.0169008450422521,0.0447022351117555,0.0476023801190059,0.000350017500875,0.0618030901545077,0.0344017200860043,0.0478023901195059,0.0,0.0362018100905045,0.0,0.0,0.0468023401170058,0.0,0.0,0.0,0.0,0.0,0.0,0.0,0.0,896.15,2.7699999809265137
0.6631403173714364,0.0,0.0168984791368776,0.0446959773620374,0.0475957163855252,0.0006899379055884,0.0617944385005349,0.0343969042786149,0.0477956983871451,0.0,0.0361967422931936,0.0,0.0,0.0467957883790458,0.0,0.0,0.0,0.0,0.0,0.0,0.0,0.0,893.15,2.7699999809265137
0.6489519161532923,0.0,0.0131010480838467,0.0519041523321865,0.0599047923833906,0.0004000320025602,0.0700056004480358,0.0798063845107608,0.0656052484198735,0.0,0.0004200336026882,0.0,0.0,0.009900792063365,0.0,0.0,0.0,0.0,0.0,0.0,0.0,0.0,907.15,2.559999942779541
0.6487610743355399,0.0,0.0130992140471571,0.0518968861868288,0.059896406215627,0.0006399616023038,0.0699958002519848,0.0797952122872627,0.0655960642361458,0.0,0.0004199748015119,0.0,0.0,0.0098994060356378,0.0,0.0,0.0,0.0,0.0,0.0,0.0,0.0,906.15,2.559999942779541
0.68,0.0,0.0,0.0,0.15,0.0,0.02,0.04,0.0,0.1,0.0,0.0,0.0,0.01,0.0,0.0,0.0,0.0,0.0,0.0,0.0,0.0,1018.15,2.380000114440918
0.6848315168483152,0.0,0.0,0.0,0.0996900309969003,0.0,0.013998600139986,0.0398960103989601,0.0,0.1485851414858514,0.0,0.0,0.0,0.00999900009999,0.0,0.0,0.0,0.0,0.0,0.0,0.0,0.0,987.15,2.309999942779541
0.683,0.0,0.0,0.0,0.1,0.0,0.01,0.025,0.0,0.179,0.0,0.0,0.0,0.0,0.0,0.0,0.0,0.0,0.0,0.0,0.0,0.0,984.15,2.240000009536743
0.68,0.0,0.0,0.0,0.1,0.0,0.01,0.02,0.0,0.18,0.0,0.0,0.0,0.01,0.0,0.0,0.0,0.0,0.0,0.0,0.0,0.0,967.15,2.259999990463257
0.69,0.0,0.0,0.0,0.1,0.0,0.0,0.06,0.0,0.15,0.0,0.0,0.0,0.0,0.0,0.0,0.0,0.0,0.0,0.0,0.0,0.0,992.15,2.2899999618530273
0.7,0.0,0.0,0.0,0.12,0.0,0.0,0.06,0.0,0.12,0.0,0.0,0.0,0.0,0.0,0.0,0.0,0.0,0.0,0.0,0.0,0.0,1013.15,2.319999933242798
0.7,0.0,0.0,0.0,0.1,0.0,0.01,0.05,0.0,0.14,0.0,0.0,0.0,0.0,0.0,0.0,0.0,0.0,0.0,0.0,0.0,0.0,989.15,2.2899999618530273
0.6972302769723029,0.0,0.0,0.0,0.0998900109989001,0.0,0.0,0.04999500049995,0.0,0.1498850114988501,0.0,0.0,0.0,0.0,0.0,0.0,0.0,0.0,0.0,0.0,0.0,0.0,988.15,2.2799999713897705
0.7,0.0,0.0,0.0,0.1,0.0,0.01,0.04,0.0,0.15,0.0,0.0,0.0,0.0,0.0,0.0,0.0,0.0,0.0,0.0,0.0,0.0,985.15,2.2799999713897705
0.7,0.0,0.0,0.0,0.1,0.0,0.02,0.03,0.0,0.15,0.0,0.0,0.0,0.0,0.0,0.0,0.0,0.0,0.0,0.0,0.0,0.0,978.15,2.2799999713897705
0.83,0.0,0.0,0.04,0.0139999999999999,0.0,0.0,0.0,0.0,0.1159999999999999,0.0,0.0,0.0,0.0,0.0,0.0,0.0,0.0,0.0,0.0,0.0,0.0,833.15,2.2300000190734863
0.661,0.0,0.0,0.0,0.113,0.0,0.045,0.051,0.0,0.078,0.0,0.0,0.0,0.052,0.0,0.0,0.0,0.0,0.0,0.0,0.0,0.0,993.15,2.509999990463257
0.0,0.55,0.0,0.4,0.0,0.0,0.0,0.0,0.05,0.0,0.0,0.0,0.0,0.0,0.0,0.0,0.0,0.0,0.0,0.0,0.0,0.0,718.15,2.380000114440918
0.0,0.55,0.0,0.35,0.0,0.0,0.0,0.0,0.1,0.0,0.0,0.0,0.0,0.0,0.0,0.0,0.0,0.0,0.0,0.0,0.0,0.0,729.15,2.4000000953674316
0.0,0.55,0.0,0.3,0.0,0.0,0.0,0.0,0.15,0.0,0.0,0.0,0.0,0.0,0.0,0.0,0.0,0.0,0.0,0.0,0.0,0.0,725.15,2.390000104904175
0.0,0.55,0.0,0.25,0.0,0.0,0.0,0.0,0.2,0.0,0.0,0.0,0.0,0.0,0.0,0.0,0.0,0.0,0.0,0.0,0.0,0.0,729.15,2.4000000953674316
0.0,0.55,0.0,0.2,0.0,0.0,0.0,0.0,0.25,0.0,0.0,0.0,0.0,0.0,0.0,0.0,0.0,0.0,0.0,0.0,0.0,0.0,721.15,2.380000114440918
0.0,0.5,0.0,0.2,0.1,0.0,0.2,0.0,0.0,0.0,0.0,0.0,0.0,0.0,0.0,0.0,0.0,0.0,0.0,0.0,0.0,0.0,618.15,2.2799999713897705
0.0,0.5,0.0,0.19,0.1,0.0,0.2,0.0,0.0,0.0,0.0,0.0,0.0,0.0,0.0,0.0,0.0,0.0,0.0,0.0,0.0,0.0,629.15,2.309999942779541
0.0,0.5,0.0,0.18,0.1,0.0,0.2,0.0,0.0,0.0,0.0,0.0,0.0,0.0,0.0,0.0,0.0,0.0,0.0,0.0,0.0,0.0,628.15,2.3299999237060547
0.0,0.5,0.0,0.17,0.1,0.0,0.2,0.0,0.0,0.0,0.0,0.0,0.0,0.0,0.0,0.0,0.0,0.0,0.0,0.0,0.0,0.0,655.15,2.3499999046325684
0.0,0.5,0.0,0.16,0.1,0.0,0.2,0.0,0.0,0.0,0.0,0.0,0.0,0.0,0.0,0.0,0.0,0.0,0.0,0.0,0.0,0.0,629.15,2.359999895095825
0.0,0.5,0.0,0.15,0.1,0.0,0.2,0.0,0.0,0.0,0.0,0.0,0.0,0.0,0.0,0.0,0.0,0.0,0.0,0.0,0.0,0.0,650.15,2.369999885559082
0.0,0.0,0.0,0.0,0.0,0.0,0.0,0.0,0.0,0.6,0.0,0.0,0.0,0.0,0.0,0.0,0.0,0.0,0.0,0.0,0.2,0.0,648.15,3.849999904632568
0.0,0.0,0.0,0.0,0.0,0.0,0.0,0.0,0.0,0.599,0.0,0.0,0.0,0.0,0.0,0.0,0.0,0.0,0.0,0.0,0.2,0.0,649.15,3.86299991607666
0.0,0.0,0.0,0.0,0.0,0.0,0.0,0.0,0.0,0.595,0.0,0.0,0.0,0.0,0.0,0.0,0.0,0.0,0.0,0.0,0.2,0.0,650.15,3.901999950408935
0.0,0.0,0.0,0.0,0.0,0.0,0.0,0.0,0.0,0.59,0.0,0.0,0.0,0.0,0.0,0.0,0.0,0.0,0.0,0.0,0.2,0.0,650.15,3.997999906539917
0.0,0.0,0.0,0.0,0.0,0.0,0.0,0.0,0.0,0.585,0.0,0.0,0.0,0.0,0.0,0.0,0.0,0.0,0.0,0.0,0.2,0.0,643.15,4.086999893188477
0.0,0.0,0.0,0.0,0.0,0.0,0.0,0.0,0.0,0.58,0.0,0.0,0.0,0.0,0.0,0.0,0.0,0.0,0.0,0.0,0.2,0.0,643.15,4.145999908447266
0.0,0.0,0.0,0.0,0.0,0.0,0.0,0.0,0.0,0.575,0.0,0.0,0.0,0.0,0.0,0.0,0.0,0.0,0.0,0.0,0.2,0.0,624.15,4.193999767303467
0.0,0.0,0.0,0.0,0.0,0.0,0.0,0.0,0.0,0.0,0.0,0.1,0.0,0.0,0.0,0.0,0.1,0.05,0.0,0.0,0.75,0.0,693.15,5.568999767303467
0.0,0.0,0.0,0.0,0.0,0.0,0.0,0.0,0.0,0.0,0.0,0.0999,0.0,0.0,0.0,0.0,0.0999,0.0499,0.0,0.0,0.7492,0.0,697.15,5.5960001945495605
0.0,0.0,0.0,0.0,0.0,0.0,0.0,0.0,0.0,0.0,0.0,0.0998099809980998,0.0,0.0,0.0,0.0,0.0998099809980998,0.0499049904990499,0.0,0.0,0.7488748874887489,0.0,700.15,5.607999801635742
0.0,0.0,0.0,0.0,0.0,0.0,0.0,0.0,0.0,0.0,0.0,0.0997900209979002,0.0,0.0,0.0,0.0,0.0997900209979002,0.0498950104989501,0.0,0.0,0.7483251674832516,0.0,704.15,5.617000102996826
0.0,0.0,0.0,0.0,0.0,0.0,0.0,0.0,0.0,0.0,0.0,0.0997,0.0,0.0,0.0,0.0,0.0997,0.0499,0.0,0.0,0.7480000000000001,0.0,709.15,5.622000217437744
0.0,0.0,0.0,0.0,0.0,0.0,0.0,0.0,0.0,0.0,0.0,0.0997,0.0,0.0,0.0,0.0,0.0997,0.0498,0.0,0.0,0.7476,0.0,712.15,5.629000186920166
0.0,0.0,0.0,0.0,0.0,0.0,0.0,0.0,0.0,0.0,0.0,0.0996,0.0,0.0,0.0,0.0,0.0996,0.0498,0.0,0.0,0.7472,0.0,713.15,5.651000022888184
0.0,0.5,0.0,0.1,0.0,0.0,0.2,0.0,0.0,0.0,0.0,0.2,0.0,0.0,0.0,0.0,0.0,0.0,0.0,0.0,0.0,0.0,646.15,3.259999990463257
0.0,0.45,0.0,0.1,0.0,0.0,0.225,0.0,0.0,0.0,0.0,0.225,0.0,0.0,0.0,0.0,0.0,0.0,0.0,0.0,0.0,0.0,668.15,3.240000009536743
0.0,0.4,0.0,0.1,0.0,0.0,0.25,0.0,0.0,0.0,0.0,0.25,0.0,0.0,0.0,0.0,0.0,0.0,0.0,0.0,0.0,0.0,682.15,2.809999942779541
0.0,0.35,0.0,0.1,0.0,0.0,0.275,0.0,0.0,0.0,0.0,0.275,0.0,0.0,0.0,0.0,0.0,0.0,0.0,0.0,0.0,0.0,704.15,2.8299999237060547
0.0,0.3,0.0,0.1,0.0,0.0,0.3,0.0,0.0,0.0,0.0,0.3,0.0,0.0,0.0,0.0,0.0,0.0,0.0,0.0,0.0,0.0,715.15,2.8499999046325684
0.5,0.0,0.0,0.0,0.0,0.0,0.0,0.0,0.0,0.0,0.0,0.0,0.0,0.0,0.0,0.0,0.0,0.0,0.0,0.5,0.0,0.0,745.15,5.617000102996826
0.45,0.0,0.0,0.0,0.0,0.0,0.0,0.0,0.0,0.0,0.0,0.0,0.0,0.0,0.0,0.0,0.0,0.0,0.0,0.55,0.0,0.0,736.15,5.630000114440918
0.4,0.0,0.0,0.0,0.0,0.0,0.0,0.0,0.0,0.0,0.0,0.0,0.0,0.0,0.0,0.0,0.0,0.0,0.0,0.6,0.0,0.0,734.15,5.660999774932861
0.35,0.0,0.0,0.0,0.0,0.0,0.0,0.0,0.0,0.0,0.0,0.0,0.0,0.0,0.0,0.0,0.0,0.0,0.0,0.65,0.0,0.0,728.15,5.7270002365112305
0.3,0.0,0.0,0.0,0.0,0.0,0.0,0.0,0.0,0.0,0.0,0.0,0.0,0.0,0.0,0.0,0.0,0.0,0.0,0.7,0.0,0.0,726.15,5.7870001792907715
0.25,0.0,0.0,0.0,0.0,0.0,0.0,0.0,0.0,0.0,0.0,0.0,0.0,0.0,0.0,0.0,0.0,0.0,0.0,0.75,0.0,0.0,702.15,5.803999900817871
0.0,0.0,0.0,0.0,0.0,0.0,0.0,0.0,0.0,0.5,0.25,0.0,0.0,0.0,0.0,0.0,0.0,0.0,0.0,0.0,0.0,0.0,761.15,3.4700000286102295
0.0,0.0,0.0,0.0,0.0,0.0,0.0,0.0,0.0,0.5,0.0,0.0,0.0,0.0,0.0,0.0,0.0,0.2,0.0,0.0,0.0,0.0,675.15,4.070000171661377
0.0,0.0,0.0,0.0,0.0,0.0,0.0,0.0,0.0,0.5,0.0,0.0,0.0,0.0,0.0,0.0,0.0,0.25,0.0,0.0,0.0,0.0,644.15,4.269999980926514
0.0,0.0,0.0,0.0,0.0,0.0,0.0,0.0,0.0,0.5,0.25,0.0,0.0,0.0,0.0,0.0,0.0,0.0,0.0,0.0,0.0,0.0,648.15,4.099999904632568
0.0,0.0,0.0,0.0,0.0,0.0,0.0,0.0,0.0,0.5,0.3,0.0,0.0,0.0,0.0,0.0,0.0,0.0,0.0,0.0,0.0,0.0,684.15,4.239999771118164
0.0,0.0,0.0,0.0,0.0,0.0,0.0,0.0,0.0,0.5,0.0,0.0,0.0,0.0,0.0,0.0,0.0,0.0,0.0,0.0,0.0,0.0,622.15,3.440000057220459
0.0,0.0,0.0,0.0,0.0,0.0,0.0,0.0,0.0,0.5,0.0,0.0,0.0,0.0,0.0,0.0,0.0,0.0,0.0,0.0,0.0,0.0,609.15,3.5799999237060547
0.0,0.0,0.0,0.0,0.0,0.0,0.0,0.0,0.0,0.5,0.0,0.0,0.0,0.0,0.0,0.0,0.0,0.0,0.0,0.0,0.0,0.0,613.15,4.550000190734863
0.0,0.0,0.0,0.0,0.0,0.0,0.0,0.0,0.0,0.5,0.0,0.0,0.0,0.0,0.0,0.0,0.0,0.25,0.0,0.0,0.0,0.0,620.15,5.420000076293945
0.0,0.0,0.0,0.0,0.0,0.0,0.0,0.0,0.0,0.0,0.0,0.0,0.0,0.0,0.099,0.0,0.0,0.0,0.0,0.0,0.5941000000000001,0.0,760.15,6.357999801635742
0.0,0.0,0.0,0.0,0.0,0.0,0.0,0.0,0.0,0.0,0.0,0.297,0.0,0.0,0.0,0.0,0.0,0.0,0.0,0.099,0.5941000000000001,0.0,624.15,6.214000225067139
0.0,0.67,0.0,0.33,0.0,0.0,0.0,0.0,0.0,0.0,0.0,0.0,0.0,0.0,0.0,0.0,0.0,0.0,0.0,0.0,0.0,0.0,798.15,2.369999885559082
0.0,0.6239,0.0,0.3414,0.0,0.0,0.0,0.0,0.0,0.0,0.0,0.0,0.0,0.0,0.0,0.0,0.0,0.0,0.0,0.0,0.0347,0.0,835.15,2.740000009536743
0.0,0.5745,0.0,0.3536999999999999,0.0,0.0,0.0,0.0,0.0,0.0,0.0,0.0,0.0,0.0,0.0,0.0,0.0,0.0,0.0,0.0,0.0718,0.0,852.15,3.009999990463257
0.0,0.5214,0.0,0.3669,0.0,0.0,0.0,0.0,0.0,0.0,0.0,0.0,0.0,0.0,0.0,0.0,0.0,0.0,0.0,0.0,0.1117,0.0,866.15,3.240000009536743
0.0,0.4642,0.0,0.3811,0.0,0.0,0.0,0.0,0.0,0.0,0.0,0.0,0.0,0.0,0.0,0.0,0.0,0.0,0.0,0.0,0.1547,0.0,871.15,3.559999942779541
0.0,0.4024,0.0,0.3964,0.0,0.0,0.0,0.0,0.0,0.0,0.0,0.0,0.0,0.0,0.0,0.0,0.0,0.0,0.0,0.0,0.2012,0.0,874.15,3.7799999713897705
0.0,0.3354,0.0,0.413,0.0,0.0,0.0,0.0,0.0,0.0,0.0,0.0,0.0,0.0,0.0,0.0,0.0,0.0,0.0,0.0,0.2516,0.0,860.15,4.010000228881836
0.0,0.2626,0.0,0.4311,0.0,0.0,0.0,0.0,0.0,0.0,0.0,0.0,0.0,0.0,0.0,0.0,0.0,0.0,0.0,0.0,0.3063,0.0,849.15,4.230000019073486
0.0,0.1830999999999999,0.0,0.4508,0.0,0.0,0.0,0.0,0.0,0.0,0.0,0.0,0.0,0.0,0.0,0.0,0.0,0.0,0.0,0.0,0.3661,0.0,835.15,4.449999809265137
0.0,0.0959095909590959,0.0,0.4724472447244724,0.0,0.0,0.0,0.0,0.0,0.0,0.0,0.0,0.0,0.0,0.0,0.0,0.0,0.0,0.0,0.0,0.4316431643164316,0.0,818.15,4.610000133514404
0.0,0.0,0.0,0.4962,0.0,0.0,0.0,0.0,0.0,0.0,0.0,0.0,0.0,0.0,0.0,0.0,0.0,0.0,0.0,0.0,0.5038,0.0,801.15,4.769999980926514
0.747,0.0,0.0,0.253,0.0,0.0,0.0,0.0,0.0,0.0,0.0,0.0,0.0,0.0,0.0,0.0,0.0,0.0,0.0,0.0,0.0,0.0,743.15,2.437000036239624
0.7,0.0,0.0,0.249,0.051,0.0,0.0,0.0,0.0,0.0,0.0,0.0,0.0,0.0,0.0,0.0,0.0,0.0,0.0,0.0,0.0,0.0,773.15,2.4560000896453857
0.648,0.0,0.0,0.25,0.102,0.0,0.0,0.0,0.0,0.0,0.0,0.0,0.0,0.0,0.0,0.0,0.0,0.0,0.0,0.0,0.0,0.0,807.15,2.4709999561309814
0.596,0.0,0.0,0.253,0.151,0.0,0.0,0.0,0.0,0.0,0.0,0.0,0.0,0.0,0.0,0.0,0.0,0.0,0.0,0.0,0.0,0.0,868.15,2.4839999675750732
0.546,0.0,0.0,0.257,0.1969999999999999,0.0,0.0,0.0,0.0,0.0,0.0,0.0,0.0,0.0,0.0,0.0,0.0,0.0,0.0,0.0,0.0,0.0,911.15,2.49399995803833
0.4969999999999999,0.0,0.0,0.251,0.2519999999999999,0.0,0.0,0.0,0.0,0.0,0.0,0.0,0.0,0.0,0.0,0.0,0.0,0.0,0.0,0.0,0.0,0.0,1070.15,2.497999906539917
0.0,0.0,0.0,0.0,0.0,0.0,0.0,0.0,0.0,0.7,0.0,0.0,0.2,0.0,0.0,0.0,0.0,0.0,0.0,0.0,0.0,0.0,785.15,2.296999931335449
0.0,0.0,0.0,0.0,0.0,0.0,0.0,0.0,0.0,0.6970000000000001,0.0,0.0,0.2,0.0,0.0,0.0,0.0,0.0,0.0,0.0,0.0,0.0,788.15,2.322999954223633
0.0,0.0,0.0,0.0,0.0,0.0,0.0,0.0,0.0,0.695,0.0,0.0,0.2,0.0,0.0,0.0,0.0,0.0,0.0,0.0,0.0,0.0,795.15,2.3389999866485596
0.0,0.0,0.0,0.0,0.0,0.0,0.0,0.0,0.0,0.693,0.0,0.0,0.2,0.0,0.0,0.0,0.0,0.0,0.0,0.0,0.0,0.0,800.15,2.3580000400543213
0.0,0.0,0.0,0.0,0.0,0.0,0.0,0.0,0.0,0.69,0.0,0.0,0.2,0.0,0.0,0.0,0.0,0.0,0.0,0.0,0.0,0.0,808.15,2.372999906539917
0.0,0.5,0.0,0.0,0.0,0.0,0.0,0.0,0.0,0.0,0.0,0.0,0.0,0.0,0.0,0.0,0.0,0.0,0.0,0.0,0.0,0.0,660.15,3.950000047683716
0.0,0.5,0.0,0.05,0.0,0.0,0.0,0.0,0.0,0.0,0.0,0.0,0.0,0.0,0.0,0.0,0.0,0.0,0.0,0.0,0.0,0.0,608.15,3.650000095367432
0.0,0.5,0.0,0.1,0.0,0.0,0.0,0.0,0.0,0.0,0.0,0.0,0.0,0.0,0.0,0.0,0.0,0.0,0.0,0.0,0.0,0.0,600.15,3.5799999237060547
0.0,0.5,0.0,0.15,0.0,0.0,0.0,0.0,0.0,0.0,0.0,0.0,0.0,0.0,0.0,0.0,0.0,0.0,0.0,0.0,0.0,0.0,593.15,3.440000057220459
0.0,0.5,0.0,0.2,0.0,0.0,0.0,0.0,0.0,0.0,0.0,0.0,0.0,0.0,0.0,0.0,0.0,0.0,0.0,0.0,0.0,0.0,584.15,3.3399999141693115
0.0,0.5,0.0,0.25,0.0,0.0,0.0,0.0,0.0,0.0,0.0,0.0,0.0,0.0,0.0,0.0,0.0,0.0,0.0,0.0,0.0,0.0,573.15,3.180000066757202
0.0,0.0,0.0,0.0,0.0,0.0,0.0,0.0,0.0,0.6296,0.0,0.0,0.3148,0.0,0.0,0.0,0.0556,0.0,0.0,0.0,0.0,0.0,477.15,2.8499999046325684
0.0,0.0,0.0,0.1,0.0,0.0,0.0,0.0,0.0,0.0,0.0,0.0,0.0,0.0,0.0,0.0,0.0,0.0,0.0,0.0,0.89,0.0,559.15,4.809999942779541
0.0,0.0,0.0,0.1,0.0,0.0,0.0,0.0,0.0,0.0,0.0,0.0,0.0,0.0,0.0,0.0,0.05,0.0,0.0,0.0,0.84,0.0,386.15,5.039999961853027
0.0,0.0,0.0,0.1,0.0,0.0,0.0,0.0,0.0,0.0,0.0,0.0,0.0,0.0,0.0,0.0,0.1,0.0,0.0,0.0,0.79,0.0,615.15,5.179999828338623
0.0,0.0,0.0,0.1,0.0,0.0,0.0,0.0,0.0,0.0,0.0,0.0,0.0,0.0,0.0,0.0,0.15,0.0,0.0,0.0,0.74,0.0,652.15,5.309999942779541
0.0,0.0,0.0,0.1,0.0,0.0,0.0,0.0,0.0,0.0,0.0,0.0,0.0,0.0,0.0,0.0,0.2,0.0,0.0,0.0,0.69,0.0,701.15,5.420000076293945
0.2,0.0,0.0,0.0,0.0,0.0,0.0,0.0,0.0,0.2,0.0,0.6,0.0,0.0,0.0,0.0,0.0,0.0,0.0,0.0,0.0,0.0,839.15,3.859999895095825
0.2,0.0,0.0,0.0,0.0,0.0,0.0,0.0,0.0,0.17,0.0,0.63,0.0,0.0,0.0,0.0,0.0,0.0,0.0,0.0,0.0,0.0,846.15,3.990000009536743
0.2,0.0,0.0,0.0,0.0,0.0,0.0,0.0,0.0,0.16,0.0,0.64,0.0,0.0,0.0,0.0,0.0,0.0,0.0,0.0,0.0,0.0,849.15,4.050000190734863
0.2,0.0,0.0,0.0,0.0,0.0,0.0,0.0,0.0,0.15,0.0,0.65,0.0,0.0,0.0,0.0,0.0,0.0,0.0,0.0,0.0,0.0,853.15,4.070000171661377
0.0,0.4,0.0,0.0,0.0,0.0,0.0,0.0,0.0,0.3,0.3,0.0,0.0,0.0,0.0,0.0,0.0,0.0,0.0,0.0,0.0,0.0,881.15,3.2899999618530273
0.0,0.5,0.0,0.0,0.0,0.0,0.0,0.0,0.0,0.3,0.2,0.0,0.0,0.0,0.0,0.0,0.0,0.0,0.0,0.0,0.0,0.0,866.15,2.890000104904175
0.0,0.4,0.0,0.0,0.0,0.0,0.0,0.0,0.0,0.4,0.2,0.0,0.0,0.0,0.0,0.0,0.0,0.0,0.0,0.0,0.0,0.0,888.15,2.9800000190734863
0.0,0.5,0.0,0.0,0.0,0.0,0.0,0.0,0.0,0.0,0.5,0.0,0.0,0.0,0.0,0.0,0.0,0.0,0.0,0.0,0.0,0.0,720.15,3.630000114440918
0.0,0.45,0.0,0.0,0.0,0.0,0.0,0.0,0.0,0.1,0.45,0.0,0.0,0.0,0.0,0.0,0.0,0.0,0.0,0.0,0.0,0.0,786.15,3.5899999141693115
0.0,0.4,0.0,0.0,0.0,0.0,0.0,0.0,0.0,0.2,0.4,0.0,0.0,0.0,0.0,0.0,0.0,0.0,0.0,0.0,0.0,0.0,867.15,3.569999933242798
0.0,0.35,0.0,0.0,0.0,0.0,0.0,0.0,0.0,0.3,0.35,0.0,0.0,0.0,0.0,0.0,0.0,0.0,0.0,0.0,0.0,0.0,876.15,3.4800000190734863
0.0,0.6,0.0,0.0,0.0,0.0,0.0,0.0,0.0,0.0,0.4,0.0,0.0,0.0,0.0,0.0,0.0,0.0,0.0,0.0,0.0,0.0,570.15,3.259999990463257
0.0,0.5,0.0,0.0,0.0,0.0,0.0,0.0,0.0,0.1,0.4,0.0,0.0,0.0,0.0,0.0,0.0,0.0,0.0,0.0,0.0,0.0,760.15,3.390000104904175
0.0,0.4,0.0,0.0,0.0,0.0,0.0,0.0,0.0,0.2,0.4,0.0,0.0,0.0,0.0,0.0,0.0,0.0,0.0,0.0,0.0,0.0,867.15,3.569999933242798
0.0,0.3,0.0,0.0,0.0,0.0,0.0,0.0,0.0,0.3,0.4,0.0,0.0,0.0,0.0,0.0,0.0,0.0,0.0,0.0,0.0,0.0,877.15,3.640000104904175
0.0,0.2,0.0,0.0,0.0,0.0,0.0,0.0,0.0,0.4,0.4,0.0,0.0,0.0,0.0,0.0,0.0,0.0,0.0,0.0,0.0,0.0,871.15,3.7200000286102295
0.0,0.4,0.0,0.0,0.0,0.0,0.0,0.0,0.0,0.1,0.5,0.0,0.0,0.0,0.0,0.0,0.0,0.0,0.0,0.0,0.0,0.0,828.15,3.809999942779541
0.0,0.5,0.0,0.0,0.0,0.0,0.0,0.0,0.0,0.2,0.3,0.0,0.0,0.0,0.0,0.0,0.0,0.0,0.0,0.0,0.0,0.0,811.15,3.180000066757202
0.0,0.6,0.0,0.0,0.0,0.4,0.0,0.0,0.0,0.0,0.0,0.0,0.0,0.0,0.0,0.0,0.0,0.0,0.0,0.0,0.0,0.0,790.15,3.059999942779541
0.0,0.6,0.0,0.0,0.0,0.32,0.08,0.0,0.0,0.0,0.0,0.0,0.0,0.0,0.0,0.0,0.0,0.0,0.0,0.0,0.0,0.0,816.15,2.9800000190734863
0.0,0.6,0.0,0.0,0.0,0.24,0.16,0.0,0.0,0.0,0.0,0.0,0.0,0.0,0.0,0.0,0.0,0.0,0.0,0.0,0.0,0.0,836.15,2.9100000858306885
0.0,0.6,0.0,0.0,0.0,0.16,0.24,0.0,0.0,0.0,0.0,0.0,0.0,0.0,0.0,0.0,0.0,0.0,0.0,0.0,0.0,0.0,849.15,2.809999942779541
0.0,0.6,0.0,0.0,0.0,0.08,0.32,0.0,0.0,0.0,0.0,0.0,0.0,0.0,0.0,0.0,0.0,0.0,0.0,0.0,0.0,0.0,843.15,2.7100000381469727
0.0,0.6,0.0,0.0,0.0,0.0,0.4,0.0,0.0,0.0,0.0,0.0,0.0,0.0,0.0,0.0,0.0,0.0,0.0,0.0,0.0,0.0,805.15,2.569999933242798
0.0,0.0,0.0,0.0,0.0,0.0,0.0,0.0,0.0,0.0,0.0,0.25,0.0,0.0,0.0,0.05,0.0,0.0,0.0,0.0,0.69,0.0,605.15,4.203000068664551
0.0,0.0,0.0,0.0,0.0,0.0,0.0,0.0,0.0,0.0,0.0,0.2,0.0,0.0,0.0,0.05,0.05,0.0,0.0,0.0,0.69,0.0,626.15,5.23199987411499
0.0,0.0,0.0,0.0,0.0,0.0,0.0,0.0,0.0,0.0,0.0,0.15,0.0,0.0,0.0,0.05,0.1,0.0,0.0,0.0,0.69,0.0,653.15,5.271999835968018
0.0,0.0,0.0,0.0,0.0,0.0,0.0,0.0,0.0,0.0,0.0,0.1,0.0,0.0,0.0,0.05,0.15,0.0,0.0,0.0,0.69,0.0,682.15,5.330999851226807
0.0,0.0,0.0,0.0,0.0,0.0,0.0,0.0,0.0,0.0,0.0,0.0,0.0,0.0,0.0,0.0,0.1765,0.0,0.0,0.0,0.8234999999999999,0.0,744.15,5.0289998054504395
0.0,0.0,0.0,0.0,0.0,0.0,0.0,0.0,0.0,0.0,0.0,0.0,0.0,0.0,0.0,0.0,0.1429,0.0571,0.0,0.0,0.8,0.0,693.15,5.26800012588501
0.0,0.0,0.0,0.0,0.0,0.0,0.0,0.0,0.0,0.0,0.0,0.0,0.0,0.0,0.0,0.0,0.1110999999999999,0.1110999999999999,0.0,0.0,0.7778,0.0,678.15,5.526000022888184
0.0,0.0,0.0,0.0,0.0,0.0,0.0,0.0,0.0,0.0,0.0498,0.0,0.0,0.0,0.0498,0.0,0.0,0.0,0.0,0.0,0.7968,0.0,649.15,5.408999919891357
0.0,0.0,0.0,0.0,0.0,0.0,0.0,0.0,0.0,0.0,0.0486048604860486,0.0,0.0,0.0,0.0486048604860486,0.0,0.0,0.0,0.0,0.0,0.7782778277827782,0.0,662.15,5.577000141143799
0.5463,0.0,0.0,0.0029,0.0581,0.0009,0.293,0.0898,0.0016,0.0,0.0,0.0,0.0,0.0,0.0,0.0022,0.0,0.0,0.0,0.0,0.0,0.0,1040.15,2.552999973297119
0.5966059660596605,0.0,0.0,0.00260002600026,0.05660056600566,0.000790007900079,0.2561025610256102,0.07890078900789,0.00180001800018,0.0,0.0,0.0,0.0,0.0,0.0,0.00190001900019,0.0,0.0,0.0,0.0,0.0,0.0,1046.15,2.6070001125335693
0.6770338516925847,0.0,0.0,0.0022001100055002,0.0580029001450072,0.000650032501625,0.1943097154857742,0.0609030451522576,0.0019000950047502,0.0,0.0,0.0,0.0,0.0,0.0,0.0014000700035001,0.0,0.0,0.0,0.0,0.0,0.0,1060.15,2.680000066757202
0.7211927880721192,0.0,0.0,0.0019999800001999,0.0574994250057499,0.0006099939000609,0.1611983880161198,0.0513994860051399,0.0019999800001999,0.0,0.0,0.0,0.0,0.0,0.0,0.0010999890001099,0.0,0.0,0.0,0.0,0.0,0.0,1068.15,2.75
0.4613461346134613,0.026002600260026,0.0,0.2435243524352435,0.0,0.0,0.2691269126912691,0.0,0.0,0.0,0.0,0.0,0.0,0.0,0.0,0.0,0.0,0.0,0.0,0.0,0.0,0.0,793.15,2.690000057220459
0.4863,0.0274,0.0,0.2566,0.0,0.0,0.11,0.0,0.0,0.0,0.0,0.1197,0.0,0.0,0.0,0.0,0.0,0.0,0.0,0.0,0.0,0.0,743.15,2.809999942779541
0.4914,0.0233,0.0,0.0,0.0,0.0,0.2396,0.2457,0.0,0.0,0.0,0.0,0.0,0.0,0.0,0.0,0.0,0.0,0.0,0.0,0.0,0.0,1049.15,2.859999895095825
0.4657465746574657,0.022002200220022,0.0,0.0,0.0,0.0,0.2769276927692769,0.2328232823282328,0.0,0.0,0.0,0.0,0.0,0.0,0.0,0.0,0.0,0.0,0.0,0.0,0.0,0.0,1042.15,2.880000114440918
0.4632463246324632,0.0219021902190219,0.0,0.0,0.0,0.0,0.2755275527552755,0.2317231723172317,0.0,0.0,0.0,0.0,0.0,0.0,0.0,0.0,0.0,0.0,0.0,0.0,0.0,0.0,1046.15,2.9000000953674316
0.4609,0.0218,0.0,0.0,0.0,0.0,0.2739999999999999,0.2303999999999999,0.0,0.0,0.0,0.0,0.0,0.0,0.0,0.0,0.0,0.0,0.0,0.0,0.0,0.0,1048.15,2.940000057220459
