Repository: dorukdogular/vitreos

# Data

## Source

Glass property data is sourced from the [SciGlass database](https://github.com/epam/SciGlass) (EPAM Systems), made available under the [Open Database License (ODbL)](https://opendatacommons.org/licenses/odbl/1-0/). Accessed via the [glasspy](https://github.com/drcassar/glasspy) Python library.

## Files tracked in git

| File | Description |
|---|---|
| `clean.csv` | Deduplicated glass-forming ability dataset (11858 rows) |
| `tg_dataset.csv` | 76377 glasses with Tg (K) and 22 oxide mol% features |
| `tg_density_dataset.csv` | 31173 glasses with both Tg (K) and density (g/cm³) |

File: data/tg_density_dataset.csv (part 101 of 109)
SiO2,P2O5,ZrO2,Na2O,Al2O3,Fe2O3,CaO,MgO,K2O,B2O3,BaO,ZnO,Li2O,SrO,La2O3,TiO2,Nb2O5,PbO,Sb2O3,Bi2O3,TeO2,Se,Tg,density
0.4635463546354635,0.0219021902190219,0.0,0.0,0.0,0.0,0.2756275627562756,0.2317231723172317,0.0,0.0,0.0,0.0,0.0,0.0,0.0,0.0,0.0,0.0,0.0,0.0,0.0,0.0,1038.15,2.859999895095825
0.4565999999999999,0.0216,0.0,0.0,0.0,0.0,0.2716,0.2284,0.0,0.0,0.0,0.0,0.0,0.0,0.0,0.0,0.0,0.0,0.0,0.0,0.0,0.0,1018.15,2.880000114440918
0.4498550144985501,0.0212978702129787,0.0,0.0,0.0,0.0,0.2674732526747325,0.224877512248775,0.0,0.0,0.0,0.0,0.0,0.0,0.0,0.0,0.0,0.0,0.0,0.0,0.0,0.0,1011.15,2.9000000953674316
0.4635536446355364,0.0218978102189781,0.0,0.0,0.0,0.0,0.2756724327567243,0.2317768223177682,0.0,0.0,0.0,0.0,0.0,0.0,0.0,0.0070992900709929,0.0,0.0,0.0,0.0,0.0,0.0,1033.15,2.880000114440918
0.4569,0.0216,0.0,0.0,0.0,0.0,0.2717,0.2285,0.0,0.0,0.0,0.0,0.0,0.0,0.0,0.0213,0.0,0.0,0.0,0.0,0.0,0.0,1033.15,2.890000104904175
0.0,0.28,0.0,0.0,0.0,0.0,0.0,0.0,0.0,0.0,0.0,0.0,0.0,0.0,0.0,0.0,0.0,0.0,0.0,0.0,0.0,0.0,520.15,4.019999980926514
0.0,0.5,0.0,0.0,0.0,0.0,0.0,0.0,0.0,0.0,0.0,0.0,0.0,0.0,0.0,0.0,0.0,0.4,0.0,0.0,0.0,0.0,670.15,5.39300012588501
0.0,0.5,0.0,0.0,0.0,0.0,0.0,0.0,0.0,0.0,0.0,0.0,0.0,0.0,0.0,0.0,0.0,0.4,0.0,0.0,0.0,0.0,663.15,5.453000068664551
0.0,0.5,0.0,0.0,0.0,0.0,0.0,0.0,0.0,0.0,0.0,0.0,0.0,0.0,0.0,0.0,0.0,0.4,0.0,0.0,0.0,0.0,670.15,5.513000011444092
0.0,0.5,0.0,0.0,0.0,0.0,0.0,0.0,0.0,0.0,0.0,0.0,0.0,0.0,0.0,0.0,0.0,0.4,0.0,0.0,0.0,0.0,673.15,5.568999767303467
0.0,0.5,0.0,0.0,0.0,0.0,0.0,0.0,0.0,0.0,0.0,0.0,0.0,0.0,0.0,0.0,0.0,0.4,0.0,0.0,0.0,0.0,685.15,5.620999813079834
0.0,0.5,0.0,0.0,0.0,0.0,0.0,0.0,0.0,0.0,0.0,0.0,0.0,0.0,0.0,0.0,0.0,0.4,0.0,0.0,0.0,0.0,694.15,5.673999786376953
0.7041000000000001,0.0,0.0,0.1407,0.0035,0.0,0.0955,0.0507,0.0055,0.0,0.0,0.0,0.0,0.0,0.0,0.0,0.0,0.0,0.0,0.0,0.0,0.0,822.15,2.430999994277954
0.0,0.5905590559055904,0.0,0.0,0.0984098409840984,0.0,0.0,0.0,0.0487048704870487,0.0,0.1461146114611461,0.0485048504850485,0.0492049204920492,0.0,0.0,0.0,0.0,0.0,0.0,0.0,0.0,0.0,596.15,3.049999952316284
0.6584683063387322,0.0330933813237352,0.0108978204359128,0.0,0.1249750049990001,0.0,0.0,0.0165966806638672,0.0,0.0481903619276144,0.0,0.0123975204959008,0.0785842831433713,0.0,0.0,0.0167966406718656,0.0,0.0,0.0,0.0,0.0,0.0,893.15,2.380000114440918
0.6571999999999999,0.0329999999999999,0.0109,0.0,0.1246999999999999,0.0,0.0,0.0165999999999999,0.0,0.0480999999999999,0.0,0.0122999999999999,0.0783999999999999,0.0,0.0,0.0167999999999999,0.0,0.0,0.0,0.0,0.0,0.0,906.15,2.390000104904175
0.0,0.65,0.0,0.0,0.0,0.0,0.0,0.0,0.0,0.0,0.0,0.0,0.0,0.0,0.0,0.0,0.0,0.3,0.0,0.0,0.0,0.0,338.15,4.572000026702881
0.0,0.648,0.0,0.0,0.0,0.0,0.0,0.0,0.0,0.0,0.0,0.0,0.0,0.0,0.0,0.0,0.0,0.3,0.0,0.0,0.0,0.0,341.15,4.578999996185303
0.0,0.6459999999999999,0.0,0.0,0.0,0.0,0.0,0.0,0.0,0.0,0.0,0.0,0.0,0.0,0.0,0.0,0.0,0.3,0.0,0.0,0.0,0.0,348.15,4.586999893188477
0.0,0.644,0.0,0.0,0.0,0.0,0.0,0.0,0.0,0.0,0.0,0.0,0.0,0.0,0.0,0.0,0.0,0.3,0.0,0.0,0.0,0.0,351.15,4.59499979019165
0.0,0.642,0.0,0.0,0.0,0.0,0.0,0.0,0.0,0.0,0.0,0.0,0.0,0.0,0.0,0.0,0.0,0.3,0.0,0.0,0.0,0.0,349.15,4.603000164031982
0.0,0.64,0.0,0.0,0.0,0.0,0.0,0.0,0.0,0.0,0.0,0.0,0.0,0.0,0.0,0.0,0.0,0.3,0.0,0.0,0.0,0.0,348.15,4.611000061035156
0.0,0.495,0.0,0.505,0.0,0.0,0.0,0.0,0.0,0.0,0.0,0.0,0.0,0.0,0.0,0.0,0.0,0.0,0.0,0.0,0.0,0.0,570.15,2.4800000190734863
0.0,0.48,0.0,0.486,0.0,0.0,0.0,0.0,0.0,0.0,0.0,0.0,0.0,0.034,0.0,0.0,0.0,0.0,0.0,0.0,0.0,0.0,573.15,2.549999952316284
0.0,0.47,0.0,0.46,0.0,0.0,0.0,0.0,0.0,0.0,0.0,0.0,0.0,0.07,0.0,0.0,0.0,0.0,0.0,0.0,0.0,0.0,585.15,2.6700000762939453
0.0,0.437,0.0,0.433,0.0,0.0,0.0,0.0,0.0,0.0,0.0,0.0,0.0,0.13,0.0,0.0,0.0,0.0,0.0,0.0,0.0,0.0,589.15,2.740000009536743
0.0,0.405,0.0,0.415,0.0,0.0,0.0,0.0,0.0,0.0,0.0,0.0,0.0,0.18,0.0,0.0,0.0,0.0,0.0,0.0,0.0,0.0,596.15,2.799999952316284
0.5963192638527706,0.0,0.0,0.0,0.1987397479495899,0.0,0.0,0.0894178835767153,0.0,0.0,0.0,0.0,0.0894178835767153,0.0,0.0132026405281056,0.0,0.0,0.0,0.0,0.0,0.0,0.0,993.15,2.744999885559082
0.5963192638527706,0.0,0.0,0.0,0.1739347869573915,0.0,0.0,0.0894178835767153,0.0,0.0248049609921984,0.0,0.0,0.0894178835767153,0.0,0.0132026405281056,0.0,0.0,0.0,0.0,0.0,0.0,0.0,958.15,2.7269999980926514
0.5962596259625963,0.0,0.0,0.0,0.1491149114911491,0.0,0.0,0.0894089408940894,0.0,0.0497049704970497,0.0,0.0,0.0894089408940894,0.0,0.0132013201320132,0.0,0.0,0.0,0.0,0.0,0.0,0.0,913.15,2.690000057220459
0.5963192638527706,0.0,0.0,0.0,0.1242248449689938,0.0,0.0,0.0894178835767153,0.0,0.0745149029805961,0.0,0.0,0.0894178835767153,0.0,0.0132026405281056,0.0,0.0,0.0,0.0,0.0,0.0,0.0,893.15,2.6649999618530273
0.5963192638527706,0.0,0.0,0.0,0.1093218643728745,0.0,0.0,0.0894178835767153,0.0,0.0894178835767153,0.0,0.0,0.0894178835767153,0.0,0.0132026405281056,0.0,0.0,0.0,0.0,0.0,0.0,0.0,883.15,2.6510000228881836
0.5962596259625963,0.0,0.0,0.0,0.0994099409940994,0.0,0.0,0.0894089408940894,0.0,0.0994099409940994,0.0,0.0,0.0894089408940894,0.0,0.0132013201320132,0.0,0.0,0.0,0.0,0.0,0.0,0.0,873.15,2.6440000534057617
0.5962596259625963,0.0,0.0,0.0,0.0497049704970497,0.0,0.0,0.0894089408940894,0.0,0.1491149114911491,0.0,0.0,0.0894089408940894,0.0,0.0132013201320132,0.0,0.0,0.0,0.0,0.0,0.0,0.0,833.15,2.6070001125335693
0.6242624262426242,0.0,0.0,0.0,0.1768176817681768,0.0,0.0,0.0468046804680468,0.0,0.0312031203120312,0.0,0.0,0.0468046804680468,0.0,0.0138013801380137,0.0,0.0,0.0,0.0,0.0,0.0,0.0,803.15,2.694000005722046
0.5707,0.0,0.0,0.0,0.1046,0.0,0.0,0.0428,0.0,0.0856,0.0,0.0,0.0428,0.0,0.0127,0.0,0.0,0.0,0.0,0.0,0.0,0.0,833.15,2.6610000133514404
0.0,0.5,0.0,0.0,0.0,0.0,0.0,0.0,0.0,0.0,0.0,0.5,0.0,0.0,0.0,0.0,0.0,0.0,0.0,0.0,0.0,0.0,709.15,2.8399999141693115
0.0,0.5,0.0,0.0,0.0,0.0,0.0,0.0,0.0,0.0,0.0,0.45,0.0,0.0,0.0,0.0,0.0,0.0,0.0,0.0,0.0,0.0,752.15,3.0899999141693115
0.0,0.475,0.0,0.0,0.0,0.0,0.0,0.0,0.0,0.0,0.0,0.475,0.0,0.0,0.0,0.0,0.0,0.0,0.0,0.0,0.0,0.0,753.15,3.190000057220459
0.0,0.65,0.0,0.0,0.0,0.0,0.0,0.0,0.0,0.0,0.0,0.25,0.0,0.0,0.0,0.0,0.0,0.0,0.0,0.0,0.0,0.0,882.15,3.0299999713897705
0.0,0.6,0.0,0.0,0.0,0.0,0.0,0.0,0.0,0.0,0.0,0.3,0.0,0.0,0.0,0.0,0.0,0.0,0.0,0.0,0.0,0.0,857.15,3.0799999237060547
0.0,0.55,0.0,0.0,0.0,0.0,0.0,0.0,0.0,0.0,0.0,0.35,0.0,0.0,0.0,0.0,0.0,0.0,0.0,0.0,0.0,0.0,827.15,3.180000066757202
0.0,0.5,0.0,0.0,0.0,0.0,0.0,0.0,0.0,0.0,0.0,0.4,0.0,0.0,0.0,0.0,0.0,0.0,0.0,0.0,0.0,0.0,793.15,3.2899999618530273
0.0,0.45,0.0,0.0,0.0,0.0,0.0,0.0,0.0,0.0,0.0,0.45,0.0,0.0,0.0,0.0,0.0,0.0,0.0,0.0,0.0,0.0,778.15,3.5199999809265137
0.0,0.4,0.0,0.0,0.0,0.0,0.0,0.0,0.0,0.0,0.0,0.5,0.0,0.0,0.0,0.0,0.0,0.0,0.0,0.0,0.0,0.0,778.15,3.75
0.0,0.5,0.0,0.0,0.0,0.0,0.0,0.0,0.0,0.0,0.0,0.35,0.0,0.0,0.0,0.0,0.0,0.0,0.0,0.0,0.0,0.0,814.15,3.5299999713897705
0.0,0.6,0.0,0.0,0.0,0.0,0.0,0.0,0.0,0.0,0.0,0.2,0.0,0.0,0.0,0.0,0.0,0.0,0.0,0.0,0.0,0.0,883.15,3.5199999809265137
0.0,0.5,0.0,0.0,0.0,0.0,0.0,0.0,0.0,0.0,0.0,0.3,0.0,0.0,0.0,0.0,0.0,0.0,0.0,0.0,0.0,0.0,845.15,3.740000009536743
0.0,0.375,0.0,0.375,0.0,0.0,0.25,0.0,0.0,0.0,0.0,0.0,0.0,0.0,0.0,0.0,0.0,0.0,0.0,0.0,0.0,0.0,627.15,2.7300000190734863
0.0,0.375,0.0,0.375,0.0,0.0,0.2,0.0,0.0,0.0,0.0,0.0,0.0,0.0,0.0,0.0,0.0,0.0,0.0,0.0,0.0,0.0,576.15,2.7200000286102295
0.0,0.375,0.0,0.375,0.0,0.0,0.15,0.0,0.0,0.0,0.0,0.0,0.0,0.0,0.0,0.0,0.0,0.0,0.0,0.0,0.0,0.0,567.15,2.7100000381469727
0.0,0.375,0.0,0.375,0.0,0.0,0.1,0.0,0.0,0.0,0.0,0.0,0.0,0.0,0.0,0.0,0.0,0.0,0.0,0.0,0.0,0.0,546.15,2.700000047683716
0.0,0.375,0.0,0.375,0.0,0.0,0.05,0.0,0.0,0.0,0.0,0.0,0.0,0.0,0.0,0.0,0.0,0.0,0.0,0.0,0.0,0.0,529.15,2.690000057220459
0.0,0.0,0.0,0.0,0.0,0.0,0.0,0.0,0.0,0.0,0.0,0.0,0.0,0.0,0.0,0.0,0.0,0.0,0.0,0.0,0.0,0.8,429.15,4.664000034332275
0.0,0.0,0.0,0.0,0.0,0.0,0.0,0.0,0.0,0.0,0.0,0.0,0.0,0.0,0.0,0.0,0.0,0.0,0.0,0.0,0.0,0.75,434.15,4.671000003814697
0.0,0.0,0.0,0.0,0.0,0.0,0.0,0.0,0.0,0.0,0.0,0.0,0.0,0.0,0.0,0.0,0.0,0.0,0.0,0.0,0.0,0.7,438.15,4.72599983215332
0.0,0.0,0.0,0.0,0.0,0.0,0.0,0.0,0.0,0.0,0.0,0.0,0.0,0.0,0.0,0.0,0.0,0.0,0.0,0.0,0.0,0.6,442.15,4.814000129699707
0.0,0.0,0.0,0.0,0.0,0.0,0.0,0.0,0.0,0.0,0.0,0.0,0.0,0.0,0.0,0.0,0.0,0.0,0.0,0.0,0.0,0.5,421.15,4.9770002365112305
0.0,0.0,0.0,0.0,0.0,0.0,0.0,0.0,0.0,0.0,0.0,0.0,0.0,0.0,0.0,0.0,0.0,0.0,0.0,0.0,0.0,0.2,428.15,5.250999927520752
0.0,0.0,0.0,0.0,0.0,0.0,0.0,0.0,0.0,0.0,0.0,0.0,0.0,0.0,0.0,0.0,0.0,0.0,0.0,0.0,0.0,0.1,432.15,5.331999778747559
0.3379,0.0,0.0,0.0,0.061,0.0,0.1699,0.0,0.0,0.0,0.0351,0.0,0.0,0.0,0.0,0.0,0.0,0.0,0.0,0.0,0.0,0.0,987.15,3.253999948501587
0.3318,0.0,0.0,0.0,0.0598,0.0,0.1669,0.0,0.0,0.0,0.0345,0.0,0.0,0.0,0.0,0.0,0.0,0.0,0.0,0.0,0.0,0.0,1017.15,3.311000108718872
0.3258999999999999,0.0,0.0,0.0,0.0587999999999999,0.0,0.1639,0.0,0.0,0.0,0.0339,0.0,0.0,0.0,0.0,0.0,0.0,0.0,0.0,0.0,0.0,0.0,1036.15,3.424000024795532
0.3201679832016799,0.0,0.0,0.0,0.0577942205779422,0.0,0.1610838916108389,0.0,0.0,0.0,0.0332966703329667,0.0,0.0,0.0,0.0,0.0,0.0,0.0,0.0,0.0,0.0,0.0,1062.15,3.4749999046325684
0.3148,0.0,0.0,0.0,0.0567999999999999,0.0,0.1583,0.0,0.0,0.0,0.0327,0.0,0.0,0.0,0.0,0.0,0.0,0.0,0.0,0.0,0.0,0.0,1065.15,3.546999931335449
0.0,0.0,0.0,0.0,0.003000300030003,0.003000300030003,0.0,0.0,0.0,0.2202220222022202,0.0,0.3003300330033003,0.0,0.0,0.0,0.0,0.0,0.0,0.0,0.4304430443044305,0.0,0.0,631.15,7.199999809265137
0.0,0.0,0.0,0.0,0.0,0.0,0.0,0.125,0.2,0.49,0.125,0.0,0.05,0.0,0.0,0.0,0.0,0.0,0.0,0.0,0.0,0.0,739.15,2.742000102996826
0.0,0.0,0.0,0.0,0.0,0.0,0.0,0.125,0.15,0.49,0.125,0.0,0.1,0.0,0.0,0.0,0.0,0.0,0.0,0.0,0.0,0.0,744.15,2.7290000915527344
0.0,0.0,0.0,0.0,0.0,0.0,0.0,0.125,0.1,0.49,0.125,0.0,0.15,0.0,0.0,0.0,0.0,0.0,0.0,0.0,0.0,0.0,736.15,2.7279999256134033
0.0,0.0,0.0,0.0,0.0,0.0,0.0,0.125,0.05,0.49,0.125,0.0,0.2,0.0,0.0,0.0,0.0,0.0,0.0,0.0,0.0,0.0,743.15,2.759999990463257
0.0,0.0,0.0,0.0,0.0,0.0,0.0,0.125,0.0,0.49,0.125,0.0,0.25,0.0,0.0,0.0,0.0,0.0,0.0,0.0,0.0,0.0,741.15,2.812000036239624
0.0,0.4735,0.0,0.1021,0.0,0.043,0.3814,0.0,0.0,0.0,0.0,0.0,0.0,0.0,0.0,0.0,0.0,0.0,0.0,0.0,0.0,0.0,742.15,2.809999942779541
0.0,0.5205,0.0,0.0550999999999999,0.0,0.044,0.3804,0.0,0.0,0.0,0.0,0.0,0.0,0.0,0.0,0.0,0.0,0.0,0.0,0.0,0.0,0.0,760.15,2.75
0.0,0.4815,0.0,0.0911,0.0,0.0,0.3804,0.0,0.0,0.0,0.0,0.0,0.0,0.0,0.0,0.047,0.0,0.0,0.0,0.0,0.0,0.0,750.15,2.700000047683716
0.0,0.5254474552544744,0.0,0.046995300469953,0.0,0.0,0.3805619438056194,0.0,0.0,0.0,0.0,0.0,0.0,0.0,0.0,0.046995300469953,0.0,0.0,0.0,0.0,0.0,0.0,774.15,2.6500000953674316
0.0,0.0,0.0,0.0,0.0,0.0,0.0,0.0,0.0,0.0,0.0,0.0,0.0,0.0,0.0,0.0,0.0,0.0,0.0,0.14,0.0,0.0,744.15,5.190000057220459
0.0,0.0,0.0,0.0,0.0,0.0,0.0,0.0,0.0,0.0,0.0,0.0,0.0,0.0,0.0,0.0,0.0,0.0,0.0,0.14,0.0,0.0,750.15,5.329999923706055
0.0,0.0,0.0,0.0,0.0,0.0,0.0,0.0,0.0,0.0,0.0,0.0,0.0,0.0,0.0,0.0,0.0,0.0,0.0,0.14,0.0,0.0,769.15,5.070000171661377
0.0,0.0,0.0,0.0,0.0,0.0,0.0,0.0,0.0,0.0,0.0,0.0,0.0,0.0,0.0,0.0,0.0,0.0,0.0,0.14,0.0,0.0,791.15,4.980000019073486
0.0,0.0,0.0,0.0,0.0,0.0,0.0,0.0,0.0,0.0,0.0,0.0,0.0,0.0,0.0,0.0,0.0,0.0,0.0,0.14,0.0,0.0,827.15,4.550000190734863
0.0,0.6,0.0,0.0,0.0,0.0,0.0,0.0,0.0,0.2,0.0,0.2,0.0,0.0,0.0,0.0,0.0,0.0,0.0,0.0,0.0,0.0,787.15,2.678999900817871
0.0,0.5882000000000001,0.0,0.0,0.0,0.0,0.0,0.0196,0.0,0.1961,0.0,0.1961,0.0,0.0,0.0,0.0,0.0,0.0,0.0,0.0,0.0,0.0,787.15,2.6549999713897705
0.0,0.5769,0.0,0.0,0.0,0.0,0.0,0.0385,0.0,0.1923,0.0,0.1923,0.0,0.0,0.0,0.0,0.0,0.0,0.0,0.0,0.0,0.0,787.15,2.634999990463257
0.0,0.566,0.0,0.0,0.0,0.0,0.0,0.0565999999999999,0.0,0.1886999999999999,0.0,0.1886999999999999,0.0,0.0,0.0,0.0,0.0,0.0,0.0,0.0,0.0,0.0,788.15,2.628999948501587
0.0,0.5882000000000001,0.0,0.0,0.0,0.0196,0.0,0.0,0.0,0.1961,0.0,0.1961,0.0,0.0,0.0,0.0,0.0,0.0,0.0,0.0,0.0,0.0,789.15,2.681999921798706
0.0,0.5769,0.0,0.0,0.0,0.0385,0.0,0.0,0.0,0.1923,0.0,0.1923,0.0,0.0,0.0,0.0,0.0,0.0,0.0,0.0,0.0,0.0,792.15,2.703000068664551
0.0,0.566,0.0,0.0,0.0,0.0565999999999999,0.0,0.0,0.0,0.1886999999999999,0.0,0.1886999999999999,0.0,0.0,0.0,0.0,0.0,0.0,0.0,0.0,0.0,0.0,796.15,2.7239999771118164
0.0,0.5882000000000001,0.0,0.0,0.0,0.0,0.0,0.0,0.0,0.1961,0.0,0.1961,0.0,0.0,0.0,0.0196,0.0,0.0,0.0,0.0,0.0,0.0,789.15,2.693000078201294
0.0,0.5769,0.0,0.0,0.0,0.0,0.0,0.0,0.0,0.1923,0.0,0.1923,0.0,0.0,0.0,0.0385,0.0,0.0,0.0,0.0,0.0,0.0,792.15,2.7179999351501465
0.0,0.5660000000000001,0.0,0.0,0.0,0.0,0.0,0.0,0.0,0.1887,0.0,0.1887,0.0,0.0,0.0,0.0566,0.0,0.0,0.0,0.0,0.0,0.0,795.15,2.740999937057495
0.0,0.0,0.0,0.1,0.0,0.0,0.0,0.0,0.0,0.0,0.0,0.0,0.0,0.0,0.0,0.0,0.0,0.0,0.9,0.0,0.0,0.0,530.15,5.105000019073486
0.0,0.0,0.0,0.1,0.0,0.0,0.0,0.0,0.0,0.0,0.0,0.05,0.0,0.0,0.0,0.0,0.0,0.0,0.85,0.0,0.0,0.0,542.15,4.989999771118164
0.0,0.0,0.0,0.1,0.0,0.0,0.0,0.0,0.0,0.0,0.0,0.1,0.0,0.0,0.0,0.0,0.0,0.0,0.8,0.0,0.0,0.0,549.15,4.98199987411499
0.0,0.0,0.0,0.1,0.0,0.0,0.0,0.0,0.0,0.0,0.0,0.15,0.0,0.0,0.0,0.0,0.0,0.0,0.75,0.0,0.0,0.0,565.15,4.913000106811523
0.0,0.0,0.0,0.1,0.0,0.0,0.0,0.0,0.0,0.0,0.0,0.2,0.0,0.0,0.0,0.0,0.0,0.0,0.7,0.0,0.0,0.0,569.15,4.877999782562256
0.0,0.0,0.0,0.1,0.0,0.0,0.0,0.0,0.0,0.0,0.0,0.25,0.0,0.0,0.0,0.0,0.0,0.0,0.65,0.0,0.0,0.0,576.15,4.849999904632568
0.0,0.606,0.0,0.0,0.0,0.0,0.0,0.0,0.0,0.0,0.0,0.198,0.0,0.0,0.0,0.0,0.0,0.0,0.0,0.0,0.0,0.0,694.15,2.753999948501587
0.0,0.598,0.0,0.0,0.0,0.0,0.0,0.0,0.0,0.0,0.0,0.2019999999999999,0.0,0.0,0.0,0.0,0.0,0.0,0.0,0.0,0.0,0.0,690.15,2.7179999351501465
0.0,0.589,0.0,0.0,0.0,0.0,0.0,0.0,0.0,0.0,0.0,0.1989999999999999,0.0,0.0,0.0,0.0,0.0,0.0,0.0,0.0,0.0,0.0,700.15,2.821000099182129
0.718443106586395,0.0,0.00010000600036,0.1332079924795487,0.0535032101926115,4.000240014400863e-05,0.004800288017281,0.079004740284417,0.0109006540392423,0.0,0.0,0.0,0.0,0.0,0.0,0.0,0.0,0.0,0.0,0.0,0.0,0.0,849.15,2.430000066757202
0.6257000000000001,0.0,0.0,0.1679,0.051,0.0,0.0066,0.1185,0.0208,0.0,0.0,0.0,0.0,0.0095,0.0,0.0,0.0,0.0,0.0,0.0,0.0,0.0,809.15,2.5199999809265137
0.7076858462830743,0.0,0.0,0.127097458050839,0.0109997800043999,0.0,0.0823983520329593,0.0678986420271594,0.0018999620007599,0.0,0.0,0.0,0.0,0.0,0.0,0.0002199956000879,0.0,0.0,0.0,0.0,0.0,0.0,830.15,2.492000102996826
0.6845479183542846,0.0,0.0,0.1457101997139799,0.0295020651445601,0.0004100287020091,0.0751052573680157,0.0617043193023511,0.0007700539037732,0.0,0.0,0.0,0.0,0.0,0.0,0.0007500525036752,0.0,0.0,0.0,0.0,0.0,0.0,829.15,2.5
0.6929277171086844,0.0,0.0,0.1305052202088083,0.0264010560422416,0.000410016400656,0.0801032041281651,0.0667026681067242,0.00070002800112,0.0,0.0,0.0,0.0,0.0,0.0,0.0007500300012,0.0,0.0,0.0,0.0,0.0,0.0,841.15,2.497999906539917
0.7030632756948125,0.0,0.0,0.1258113230190717,0.0211018991709253,4.0003600324029165e-05,0.076906921622946,0.0715064355792021,0.0003200288025922,0.0,0.0,0.0,0.0,0.0,0.0,0.0001500135012151,0.0,0.0,0.0,0.0,0.0,0.0,840.15,2.48799991607666
0.69425834449933,0.0,0.0,0.1307921524708517,0.0264984100953942,0.0004099754014759,0.0857948523088614,0.0592964422134671,0.0006999580025198,0.0,0.0,0.0,0.0,0.0,0.0,0.0007499550026998,0.0,0.0,0.0,0.0,0.0,0.0,840.15,2.499000072479248
0.6963373296403322,0.0,0.002699757021868,0.1242888140067393,0.0209981101700846,3.999640032397084e-05,0.0811926926576608,0.0688937995580397,0.0035996760291573,0.0,0.0,0.0,0.0,0.0,0.0,0.0004499595036446,0.0,0.0,0.0,0.0,0.0,0.0,838.15,2.503999948501587
0.6973767114382581,0.0,0.0029003190350938,0.1088119693166248,0.0237026072868015,4.000440048405324e-05,0.087209593055236,0.0746082069027593,0.0034003740411445,0.0,0.0,0.0,0.0,0.0,0.0,0.0004500495054455,0.0,0.0,0.0,0.0,0.0,0.0,862.15,2.5169999599456787
0.6889895686439237,0.0,0.0030003900507065,0.1327172532429215,0.0218028343684679,4.000520067608789e-05,0.0727094522287897,0.0773100503065398,0.0006300819106483,0.0,0.0,0.0,0.0,0.0010001300169021,0.0,0.0003000390050706,0.0,0.0,0.0,0.0,0.0,0.0,840.15,2.505000114440918
0.6491610503369796,0.0,0.009199448033118,0.1611903285802851,0.0308981461112333,3.999760014399135e-05,0.0105993640381577,0.1386916784992899,0.0,0.0,0.0,0.0,0.0,0.0,0.0,0.0,0.0,0.0,0.0,0.0,0.0,0.0,856.15,2.50600004196167
0.6596538242323037,0.0,0.0099993000489965,0.1570890037697361,0.0471966962312638,3.999720019598628e-05,0.0285979981401301,0.0840941134120611,0.0130990830641855,0.0,0.0,0.0,0.0,0.0,0.0,0.0,0.0,0.0,0.0,0.0,0.0,0.0,836.15,2.51200008392334
0.6583197495924876,0.0,0.0100003000090002,0.1583047491424742,0.0472014160424812,4.0001200036001075e-05,0.0253007590227706,0.0857025710771323,0.0131003930117903,0.0,0.0,0.0,0.0,0.00180005400162,0.0,0.0,0.0,0.0,0.0,0.0,0.0,0.0,836.15,2.513999938964844
0.6713530052896299,0.0,0.0131990760646754,0.1617886747927645,0.0331976761626686,3.999720019598629e-05,0.0107992440529163,0.1093923425360225,0.0,0.0,0.0,0.0,0.0,0.0,0.0,0.0,0.0,0.0,0.0,0.0,0.0,0.0,855.15,2.496000051498413
0.6766526343155977,0.0,0.0,0.1581889267751257,0.0444968852180347,3.999720019598628e-05,0.037797354185207,0.0825942184047116,0.0,0.0,0.0,0.0,0.0,0.0,0.0,0.0,0.0,0.0,0.0,0.0,0.0,0.0,840.15,2.4779999256134033
0.6783592984420934,0.0,0.0,0.1515909045457272,0.0392976421414715,3.999760014399136e-05,0.0309981401115933,0.0994940303581784,0.0,0.0,0.0,0.0,0.0,0.0,0.0,0.0,0.0,0.0,0.0,0.0,0.0,0.0,847.15,2.4690001010894775
0.671726869074763,0.0,0.0,0.1544061762470498,0.0344013760550422,4.0001600064002555e-05,0.0212008480339213,0.1180047201888075,0.0,0.0,0.0,0.0,0.0,0.0,0.0,0.0,0.0,0.0,0.0,0.0,0.0,0.0,843.15,2.4679999351501465
0.6768593884366937,0.0,0.0,0.1493910365378077,0.0343979361238325,3.999760014399136e-05,0.0211987280763154,0.1178929264244145,0.0,0.0,0.0,0.0,0.0,0.0,0.0,0.0,0.0,0.0,0.0,0.0,0.0,0.0,845.15,2.4630000591278076
0.664793633018717,0.0,0.0,0.1548752199648056,0.0403935370340745,3.9993601023836184e-05,0.0212965925451927,0.1183810590305551,0.0,0.0,0.0,0.0,0.0,0.0,0.0,0.0,0.0,0.0,0.0,0.0,0.0,0.0,851.15,2.4739999771118164
0.6660600363978161,0.0,0.0,0.1503909765414074,0.0433973961562306,3.999760014399136e-05,0.0212987220766753,0.1185928844269343,0.0,0.0,0.0,0.0,0.0,0.0,0.0,0.0,0.0,0.0,0.0,0.0,0.0,0.0,857.15,2.4739999771118164
0.6693267730709227,0.0,0.0,0.1536061442457698,0.0342013680547221,4.0001600064002555e-05,0.0105004200168006,0.1321052842113684,0.0,0.0,0.0,0.0,0.0,0.0,0.0,0.0,0.0,0.0,0.0,0.0,0.0,0.0,853.15,2.4600000381469727
0.6756270250810033,0.0,0.0,0.1402056082243289,0.0257010280411216,4.000160006400256e-05,0.0382015280611224,0.1137045481819272,0.0063002520100804,0.0,0.0,0.0,0.0,0.0,0.0,0.0,0.0,0.0,0.0,0.0,0.0,0.0,829.15,2.4820001125335693
0.6845589264644122,0.0,4.999700017998921e-05,0.1421914685118893,0.0293982361058336,0.0003799772013679,0.0780953142811431,0.0624962502249865,0.0010999340039597,0.0,0.0,0.0,0.0,0.0,0.0,0.0002299862008279,0.0,0.0,0.0,0.0,0.0,0.0,829.15,2.500999927520752
0.6815591064536128,0.0,4.999700017998921e-05,0.1454912705237686,0.0306981581105133,0.0003799772013679,0.0750954942703437,0.0611963282203067,0.0037997720136791,0.0,0.0,0.0,0.0,0.0,0.0,0.0002299862008279,0.0,0.0,0.0,0.0,0.0,0.0,827.15,2.502000093460083
0.6847520673552853,0.0,4.9996500244982855e-05,0.14558980871339,0.0306978511504194,0.0003899727019108,0.0804943653944224,0.055196136270461,0.0010999230053896,0.0,0.0,0.0,0.0,0.0,0.0,0.0002299839011269,0.0,0.0,0.0,0.0,0.0,0.0,830.15,2.503999948501587
0.6821272850914036,0.0,5.00020000800032e-05,0.1462058482339293,0.0306012240489619,0.000380015200608,0.0738029521180847,0.0640025601024041,0.00110004400176,0.0,0.0,0.0,0.0,0.0,0.0,0.000230009200368,0.0,0.0,0.0,0.0,0.0,0.0,830.15,2.500999927520752
0.6911345567278364,0.0,5.0002500125006255e-05,0.1301065053252662,0.0275013750687534,0.00038001900095,0.0799039951997599,0.0682034101705085,0.0010000500025001,0.0,0.0,0.0,0.0,0.0,0.0,0.00022001100055,0.0,0.0,0.0,0.0,0.0,0.0,841.15,2.497999906539917
0.6927722891084356,0.0,4.999800007999679e-05,0.1273949042038318,0.0275988960441582,0.0003699852005919,0.0799968001279948,0.0667973281068757,0.0032998680052797,0.0,0.0,0.0,0.0,0.0,0.0,0.0002199912003519,0.0,0.0,0.0,0.0,0.0,0.0,837.15,2.496999979019165
0.6959113458153304,0.0,5.000800128020484e-05,0.1285205632901264,0.027604416706673,0.0003700592094735,0.0854136661865898,0.0594095055208833,0.001000160025604,0.0,0.0,0.0,0.0,0.0,0.0,0.0002200352056329,0.0,0.0,0.0,0.0,0.0,0.0,840.15,2.499000072479248
0.6931277251090044,0.0,5.00020000800032e-05,0.1292051682067282,0.0275011000440017,0.000390015600624,0.078803152126085,0.0682027281091243,0.0010000400016,0.0,0.0,0.0,0.0,0.0,0.0,0.000220008800352,0.0,0.0,0.0,0.0,0.0,0.0,840.15,2.496999979019165
0.6480898247297958,0.0,0.0091984362658348,0.1608726516492196,0.0308947478928582,0.0003699371106911,0.0105981983062879,0.1384764590019696,0.0,0.0,0.0,0.0,0.0,0.0,0.0,0.0,0.0,0.0,0.0,0.0,0.0,0.0,855.15,2.50600004196167
0.6663066630666307,0.0,0.010000100001,0.1779017790177901,0.04830048300483,0.000390003900039,0.03290032900329,0.06270062700627,0.0,0.0,0.0,0.0,0.0,0.0,0.0,0.0,0.0,0.0,0.0,0.0,0.0,0.0,811.15,2.506999969482422
0.6689531732778705,0.0,0.0,0.1531892767506274,0.0339976201665883,0.0003699741018128,0.0500964932454728,0.0918935674502784,0.0,0.0,0.0,0.0,0.0,0.0,0.0,0.0,0.0,0.0,0.0,0.0,0.0,0.0,839.15,2.494999885559082
0.6846863062738745,0.0,0.0,0.0,0.1348973020539589,0.0001999960000799,0.0591988160236795,0.0445991080178396,0.0014999700005999,0.0297994040119197,0.0441991160176796,0.0,0.0,0.0,0.0,0.0,0.0,0.0,0.0,0.0,0.0,0.0,1047.15,2.5999999046325684
0.7012859742805144,0.0,0.0,0.0,0.125097498050039,0.0001999960000799,0.0626987460250795,0.0461990760184796,0.0014999700005999,0.0148997020059598,0.0471990560188796,0.0,0.0,0.0,0.0,0.0,0.0,0.0,0.0,0.0,0.0,0.0,1045.15,2.630000114440918
0.6994160700715915,0.0,0.0,0.0,0.135383753949526,0.0001999760028796,0.0590929088509378,0.0444946606407231,0.0014998200215974,0.0148982122145342,0.0440947086349638,0.0,0.0,0.0,0.0,0.0,0.0,0.0,0.0,0.0,0.0,0.0,1062.15,2.609999895095825
0.6905171379434468,0.0,0.0,0.0,0.1254849418069831,0.0001999760028796,0.0665920089589249,0.0497940247170339,0.0014998200215974,0.0148982122145342,0.0500939887213534,0.0,0.0,0.0,0.0,0.0,0.0,0.0,0.0,0.0,0.0,0.0,1043.15,2.640000104904175
0.7201927980720193,0.0,0.0,0.0,0.1199988000119998,0.0001999980000199,0.0572994270057299,0.0423995760042399,0.0014999850001499,0.0146998530014699,0.0427995720042799,0.0,0.0,0.0,0.0,0.0,0.0,0.0,0.0,0.0,0.0,0.0,1058.15,2.5899999141693115
0.7000859982800344,0.0,0.0,0.0,0.1304973900521989,0.0001999960000799,0.0602987940241195,0.0461990760184796,0.0014999700005999,0.0148997020059598,0.0453990920181596,0.0,0.0,0.0,0.0,0.0,0.0,0.0,0.0,0.0,0.0,0.0,1058.15,2.609999895095825
0.6899551964157131,0.0,0.0,0.0,0.1303104248339867,0.0002000160012801,0.0654052324185934,0.0481038483078646,0.0015001200096007,0.0149011920953676,0.0487038963117049,0.0,0.0,0.0,0.0,0.0,0.0,0.0,0.0,0.0,0.0,0.0,1050.15,2.640000104904175
0.7101928980710193,0.0,0.0,0.0,0.1253987460125399,0.0001999980000199,0.0587994120058799,0.0442995570044299,0.0014999850001499,0.0147998520014799,0.0438995610043899,0.0,0.0,0.0,0.0,0.0,0.0,0.0,0.0,0.0,0.0,0.0,1056.15,2.5999999046325684
0.709921908590055,0.0,0.0,0.0,0.1154872963973962,0.0001999780024197,0.062293147753747,0.0475947645758966,0.001499835018148,0.0147983721790603,0.047294797572267,0.0,0.0,0.0,0.0,0.0,0.0,0.0,0.0,0.0,0.0,0.0,1046.15,2.609999895095825
0.7201487687585607,0.0,0.0,0.0,0.125573629537797,0.0001999580088181,0.0549884524249907,0.0407914337989022,0.0014996850661361,0.0147968926525429,0.0410913708121294,0.0,0.0,0.0,0.0,0.0,0.0,0.0,0.0,0.0,0.0,0.0,1061.15,2.5799999237060547
0.730873087308731,0.0,0.0,0.0,0.1155115511551155,0.0002000200020002,0.0546054605460546,0.0405040504050405,0.0014001400140014,0.0147014701470147,0.0413041304130413,0.0,0.0,0.0,0.0,0.0,0.0,0.0,0.0,0.0,0.0,0.0,1055.15,2.569999933242798
0.6849547963837106,0.0,0.0,0.0,0.1354108328666293,0.0,0.0480038403072245,0.0514041123289863,0.0015001200096007,0.0278022241779342,0.0387030962476998,0.0,0.0,0.0113009040723257,0.0,0.0,0.0,0.0,0.0,0.0,0.0,0.0,1046.15,2.609999895095825
0.7200927990720094,0.0,0.0,0.0,0.1201987980120198,0.0,0.0609993900060999,0.0458995410045899,0.0014999850001499,0.0048999510004899,0.0454995450045499,0.0,0.0,0.0,0.0,0.0,0.0,0.0,0.0,0.0,0.0,0.0,1068.15,2.5999999046325684
0.7109928900710993,0.0,0.0,0.0,0.1149988500114999,0.0,0.0672993270067299,0.0492995070049299,0.0014999850001499,0.0048999510004899,0.0500994990050099,0.0,0.0,0.0,0.0,0.0,0.0,0.0,0.0,0.0,0.0,0.0,1049.15,2.630000114440918
0.7203648328349551,0.0,0.0,0.0,0.1251112600134012,0.0,0.0587052834755128,0.0442039783580522,0.001500135012151,0.0049004410396935,0.0443039873588623,0.0,0.0,0.0,0.0,0.0,0.0,0.0,0.0,0.0,0.0,0.0,1071.15,2.5999999046325684
0.7303730373037303,0.0,0.0,0.0,0.1149114911491149,0.0,0.0595059505950595,0.044004400440044,0.0014001400140014,0.0049004900490049,0.044004400440044,0.0,0.0,0.0,0.0,0.0,0.0,0.0,0.0,0.0,0.0,0.0,1068.15,2.5999999046325684
0.6905861882762344,0.0,0.0,0.0,0.1360972780544388,0.0,0.0491990160196796,0.0513989720205595,0.0014999700005999,0.0197996040079198,0.0391992160156796,0.0,0.0,0.0112997740045199,0.0,0.0,0.0,0.0,0.0,0.0,0.0,0.0,1054.15,2.619999885559082
0.6909861802763944,0.0,0.0,0.0,0.1361972760544789,0.0,0.0492990140197195,0.0513989720205595,0.0014999700005999,0.0197996040079198,0.0391992160156796,0.0,0.0,0.0106997860042799,0.0,0.0,0.0,0.0,0.0,0.0,0.0,0.0,1058.15,2.609999895095825
0.689555164413153,0.0,0.0,0.0,0.1341107288583086,0.0,0.0468037442995439,0.0531042483398671,0.0015001200096007,0.0198015841267301,0.0369029522361788,0.0,0.0,0.0173013841107288,0.0,0.0,0.0,0.0,0.0,0.0,0.0,0.0,1053.15,2.619999885559082
0.6835863282734345,0.0,0.0,0.0,0.1355972880542389,0.0,0.0505989880202395,0.0531989360212795,0.0014999700005999,0.0237995240095198,0.0400991980160396,0.0,0.0,0.0106997860042799,0.0,0.0,0.0,0.0,0.0,0.0,0.0,0.0,1046.15,2.619999885559082
0.6860176778786545,0.0,0.0,0.0,0.1333839939207295,0.0,0.0504939407271127,0.0530936287645482,0.0014998200215974,0.0237971443426788,0.0400951885773707,0.0,0.0,0.0106987161540615,0.0,0.0,0.0,0.0,0.0,0.0,0.0,0.0,1047.15,2.609999895095825
0.6883242843287238,0.0,0.0,0.0,0.1311855695873453,0.0,0.0466948635650078,0.0529941706412294,0.001499835018148,0.0237973822879483,0.0372958974512803,0.0,0.0,0.0172980972093069,0.0,0.0,0.0,0.0,0.0,0.0,0.0,0.0,1050.15,2.609999895095825
0.6838179418469784,0.0,0.0,0.0,0.1340839099308083,0.0,0.0492940847098348,0.0513938327400711,0.0014998200215974,0.0277966644002719,0.0391952965644122,0.0,0.0,0.0119985601727792,0.0,0.0,0.0,0.0,0.0,0.0,0.0,0.0,1051.15,2.619999885559082
0.6846178458584968,0.0,0.0,0.0,0.1333839939207295,0.0,0.0491940967083949,0.0513938327400711,0.0014998200215974,0.0277966644002719,0.0391952965644122,0.0,0.0,0.0119985601727792,0.0,0.0,0.0,0.0,0.0,0.0,0.0,0.0,1049.15,2.609999895095825
0.6971930280697194,0.0,0.0,0.0,0.1330986690133098,0.0,0.0490995090049099,0.0512994870051299,0.0014999850001499,0.0157998420015799,0.0390996090039099,0.0,0.0,0.0119998800011999,0.0,0.0,0.0,0.0,0.0,0.0,0.0,0.0,1065.15,2.609999895095825
0.6889862202755944,0.0,0.0,0.0,0.1368972620547588,0.0,0.0504989900201995,0.0531989360212795,0.0014999700005999,0.0158996820063598,0.0400991980160396,0.0,0.0,0.0119997600047999,0.0,0.0,0.0,0.0,0.0,0.0,0.0,0.0,1066.15,2.630000114440918
0.693962456621096,0.0,0.0,0.0,0.1271114400296027,0.0,0.0516046444179976,0.0547049234431098,0.001500135012151,0.0158014221279915,0.0418037623386104,0.0,0.0,0.0126011341020691,0.0,0.0,0.0,0.0,0.0,0.0,0.0,0.0,1060.15,2.630000114440918
0.6920553644291543,0.0,0.0,0.0,0.1332106568525481,0.0,0.0504040323225858,0.0530042403392271,0.0015001200096007,0.015801264101128,0.0405032402592207,0.0,0.0,0.0126010080806464,0.0,0.0,0.0,0.0,0.0,0.0,0.0,0.0,1066.15,2.619999885559082
0.7092638337450371,0.0,0.0,0.0,0.1174105669510256,0.0,0.0500045004050364,0.0526047344260983,0.001500135012151,0.0157014131271814,0.0401036093248392,0.0,0.0,0.0125011251012591,0.0,0.0,0.0,0.0,0.0,0.0,0.0,0.0,1056.15,2.619999885559082
0.6899551964157131,0.0,0.0,0.0,0.1391111288903112,0.0,0.0494039523161852,0.0515041203296263,0.0015001200096007,0.0159012721017681,0.0397031762541003,0.0,0.0,0.0120009600768061,0.0,0.0,0.0,0.0,0.0,0.0,0.0,0.0,1066.15,2.630000114440918
0.6936167659880814,0.0,0.0,0.0,0.1346838379394472,0.0,0.047994240691117,0.0530936287645482,0.0014998200215974,0.0158980922289325,0.0382954045514538,0.0,0.0,0.0139983202015758,0.0,0.0,0.0,0.0,0.0,0.0,0.0,0.0,1065.15,2.619999885559082
0.6945236024037356,0.0,0.0,0.0,0.1352851186369499,0.0,0.0489946105928347,0.0561938186799452,0.001499835018148,0.0157982621911589,0.0348961614222435,0.0,0.0,0.0118986911439741,0.0,0.0,0.0,0.0,0.0,0.0,0.0,0.0,1066.15,2.5999999046325684
0.6943861122777545,0.0,0.0,0.0,0.1347973040539189,0.0,0.0442991140177196,0.0565988680226395,0.0014999700005999,0.0158996820063598,0.0395992080158396,0.0,0.0,0.0119997600047999,0.0,0.0,0.0,0.0,0.0,0.0,0.0,0.0,1067.15,2.630000114440918
0.6937861242775144,0.0,0.0,0.0,0.1348973020539589,0.0,0.0443991120177596,0.0548989020219595,0.0014999700005999,0.0158996820063598,0.0396992060158796,0.0,0.0,0.0139997200055998,0.0,0.0,0.0,0.0,0.0,0.0,0.0,0.0,1063.15,2.630000114440918
0.6943624926243361,0.0,0.0,0.0,0.1350121510935984,0.0,0.0479043113880249,0.0529047614285285,0.001500135012151,0.0158014221279915,0.0350031502835255,0.0,0.0,0.016601494134472,0.0,0.0,0.0,0.0,0.0,0.0,0.0,0.0,1064.15,2.619999885559082
0.7001560124809986,0.0,0.0,0.0,0.1255100408032642,0.0,0.0407032562605008,0.0532042563405072,0.0015001200096007,0.0149011920953676,0.041103288263061,0.0,0.0,0.0220017601408112,0.0,0.0,0.0,0.0,0.0,0.0,0.0,0.0,1064.15,2.640000104904175
0.7005458799064206,0.0,0.0,0.0,0.1353702185519185,0.0,0.0467897062646217,0.0496890684049509,0.001499670072584,0.0148967227210013,0.0382915758533122,0.0,0.0,0.0119973605806722,0.0,0.0,0.0,0.0,0.0,0.0,0.0,0.0,1065.15,2.619999885559082
0.7004929950700493,0.0,0.0,0.0,0.1303986960130398,0.0,0.0490995090049099,0.0512994870051299,0.0014999850001499,0.0147998520014799,0.0394996050039499,0.0,0.0,0.0119998800011999,0.0,0.0,0.0,0.0,0.0,0.0,0.0,0.0,1065.15,2.619999885559082
0.6903861922761546,0.0,0.0,0.0,0.1348973020539589,0.0,0.0504989900201996,0.0531989360212795,0.0014999700005999,0.0148997020059598,0.0409991800163996,0.0,0.0,0.0126997460050799,0.0,0.0,0.0,0.0,0.0,0.0,0.0,0.0,1059.15,2.640000104904175
0.6952930470695293,0.0,0.0,0.0,0.1304986950130498,0.0,0.0503994960050399,0.0529994700052999,0.0014999850001499,0.0148998510014899,0.0408995910040899,0.0,0.0,0.0125998740012599,0.0,0.0,0.0,0.0,0.0,0.0,0.0,0.0,1060.15,2.630000114440918
0.7059517501324721,0.0,0.0,0.0,0.1303726217494326,0.0,0.0466901950590376,0.0495895861869007,0.0014996850661361,0.0147968926525429,0.0381919796842663,0.0,0.0,0.0119974805290888,0.0,0.0,0.0,0.0,0.0,0.0,0.0,0.0,1063.15,2.609999895095825
0.7010070100701008,0.0,0.0,0.0,0.1328013280132801,0.0,0.06130061300613,0.06020060200602,0.00140001400014,0.01160011600116,0.03080030800308,0.0,0.0,0.0,0.0,0.0,0.0,0.0,0.0,0.0,0.0,0.0,1065.15,2.569999933242798
0.7008700870087008,0.0,0.0,0.0,0.1328132813281328,0.0,0.0567056705670567,0.0571057105710571,0.0014001400140014,0.0117011701170117,0.0287028702870287,0.0,0.0,0.0098009800980098,0.0,0.0,0.0,0.0,0.0,0.0,0.0,0.0,1066.15,2.5799999237060547
0.7003859922801544,0.0,0.0,0.0,0.1327973440531189,0.0,0.0430991380172396,0.0565988680226395,0.0014999700005999,0.0118997620047599,0.0427991440171196,0.0,0.0,0.0099998000039999,0.0,0.0,0.0,0.0,0.0,0.0,0.0,0.0,1066.15,2.619999885559082
0.7006630596753707,0.0,0.0,0.0,0.1351121600944084,0.0,0.0504045364082767,0.0496044644017961,0.001500135012151,0.0148013321198907,0.0377033933053974,0.0,0.0,0.0093008370753367,0.0,0.0,0.0,0.0,0.0,0.0,0.0,0.0,1064.15,2.5999999046325684
0.7006929930700694,0.0,0.0,0.0,0.1353986460135398,0.0,0.0499995000049999,0.0491995080049199,0.0014999850001499,0.0146998530014699,0.0284997150028499,0.0,0.0,0.0190998090019099,0.0,0.0,0.0,0.0,0.0,0.0,0.0,0.0,1062.15,2.5899999141693115
0.7002929970700293,0.0,0.0,0.0,0.1350986490135098,0.0,0.0498995010049899,0.0490995090049099,0.0013999860001399,0.0146998530014699,0.0284997150028499,0.0108998910010899,0.0,0.0091999080009199,0.0,0.0,0.0,0.0,0.0,0.0,0.0,0.0,1061.15,2.5899999141693115
0.6995860082798344,0.0,0.0,0.0,0.1353972920541589,0.0,0.0506989860202796,0.0378992420151597,0.0014999700005999,0.0148997020059598,0.0379992400151997,0.0110997780044399,0.0,0.0099998000039999,0.0,0.0,0.0,0.0,0.0,0.0,0.0,0.0,1060.15,2.630000114440918
0.6846863062738745,0.0,0.0,0.0,0.1348973020539589,0.0001999960000799,0.0591988160236795,0.0445991080178396,0.0014999700005999,0.0297994040119197,0.0441991160176796,0.0,0.0,0.0,0.0,0.0,0.0,0.0,0.0,0.0,0.0,0.0,1047.15,2.5999999046325684
0.7012859742805144,0.0,0.0,0.0,0.125097498050039,0.0001999960000799,0.0626987460250795,0.0461990760184796,0.0014999700005999,0.0148997020059598,0.0471990560188796,0.0,0.0,0.0,0.0,0.0,0.0,0.0,0.0,0.0,0.0,0.0,1045.15,2.630000114440918
0.6994160700715915,0.0,0.0,0.0,0.135383753949526,0.0001999760028796,0.0590929088509378,0.0444946606407231,0.0014998200215974,0.0148982122145342,0.0440947086349638,0.0,0.0,0.0,0.0,0.0,0.0,0.0,0.0,0.0,0.0,0.0,1062.15,2.609999895095825
0.6905171379434468,0.0,0.0,0.0,0.1254849418069831,0.0001999760028796,0.0665920089589249,0.0497940247170339,0.0014998200215974,0.0148982122145342,0.0500939887213534,0.0,0.0,0.0,0.0,0.0,0.0,0.0,0.0,0.0,0.0,0.0,1043.15,2.640000104904175
0.7201927980720193,0.0,0.0,0.0,0.1199988000119998,0.0001999980000199,0.0572994270057299,0.0423995760042399,0.0014999850001499,0.0146998530014699,0.0427995720042799,0.0,0.0,0.0,0.0,0.0,0.0,0.0,0.0,0.0,0.0,0.0,1058.15,2.5899999141693115
0.7000859982800344,0.0,0.0,0.0,0.1304973900521989,0.0001999960000799,0.0602987940241195,0.0461990760184796,0.0014999700005999,0.0148997020059598,0.0453990920181596,0.0,0.0,0.0,0.0,0.0,0.0,0.0,0.0,0.0,0.0,0.0,1058.15,2.609999895095825
0.6801863962720746,0.0,0.0,0.0,0.1349973000539989,0.0001999960000799,0.0668986620267594,0.0499990000199996,0.0014999700005999,0.0149997000059998,0.0502989940201196,0.0,0.0,0.0,0.0,0.0,0.0,0.0,0.0,0.0,0.0,0.0,1050.15,2.6500000953674316
0.6908552684214738,0.0,0.0,0.0,0.1352108168653492,0.0002000160012801,0.0630050404032322,0.0464037122969837,0.0015001200096007,0.0149011920953676,0.047003760300824,0.0,0.0,0.0,0.0,0.0,0.0,0.0,0.0,0.0,0.0,0.0,1056.15,2.630000114440918
0.6899551964157131,0.0,0.0,0.0,0.1303104248339867,0.0002000160012801,0.0654052324185934,0.0481038483078646,0.0015001200096007,0.0149011920953676,0.0487038963117049,0.0,0.0,0.0,0.0,0.0,0.0,0.0,0.0,0.0,0.0,0.0,1050.15,2.640000104904175
0.6856177258728953,0.0,0.0,0.0,0.1355837299524057,0.0001999760028796,0.0643922729272487,0.0482942046954365,0.0014998200215974,0.014998200215974,0.0484941806983162,0.0,0.0,0.0,0.0,0.0,0.0,0.0,0.0,0.0,0.0,0.0,1055.15,2.640000104904175
0.6801183857937048,0.0,0.0,0.0,0.1406831180258369,0.0001999760028796,0.0645922489301283,0.0483941926968763,0.0014998200215974,0.014998200215974,0.048594168699756,0.0,0.0,0.0,0.0,0.0,0.0,0.0,0.0,0.0,0.0,0.0,1061.15,2.6500000953674316
0.6752472673087117,0.0,0.0,0.0,0.1452101647115298,0.00020001400098,0.0647045293170522,0.0485033952376666,0.0015001050073505,0.0150010500735051,0.0487034092386467,0.0,0.0,0.0,0.0,0.0,0.0,0.0,0.0,0.0,0.0,0.0,1061.15,2.6500000953674316
0.6703139533720732,0.0,0.0,0.0,0.1403238550553594,0.0002000340057809,0.0684116299770961,0.051908824500165,0.0015002550433573,0.0150025504335737,0.0514087394857125,0.0,0.0,0.0,0.0,0.0,0.0,0.0,0.0,0.0,0.0,0.0,1051.15,2.6700000762939453
0.675318961724593,0.0,0.0,0.0,0.1351837779466463,0.0001999760028796,0.0682918049834019,0.0517937847458304,0.0014998200215974,0.014998200215974,0.0517937847458304,0.0,0.0,0.0,0.0,0.0,0.0,0.0,0.0,0.0,0.0,0.0,1050.15,2.6500000953674316
0.7101928980710193,0.0,0.0,0.0,0.1253987460125399,0.0001999980000199,0.0587994120058799,0.0442995570044299,0.0014999850001499,0.0147998520014799,0.0438995610043899,0.0,0.0,0.0,0.0,0.0,0.0,0.0,0.0,0.0,0.0,0.0,1056.15,2.5999999046325684
0.709921908590055,0.0,0.0,0.0,0.1154872963973962,0.0001999780024197,0.062293147753747,0.0475947645758966,0.001499835018148,0.0147983721790603,0.047294797572267,0.0,0.0,0.0,0.0,0.0,0.0,0.0,0.0,0.0,0.0,0.0,1046.15,2.609999895095825
0.7201487687585607,0.0,0.0,0.0,0.125573629537797,0.0001999580088181,0.0549884524249907,0.0407914337989022,0.0014996850661361,0.0147968926525429,0.0410913708121294,0.0,0.0,0.0,0.0,0.0,0.0,0.0,0.0,0.0,0.0,0.0,1061.15,2.5799999237060547
0.730873087308731,0.0,0.0,0.0,0.1155115511551155,0.0002000200020002,0.0546054605460546,0.0405040504050405,0.0014001400140014,0.0147014701470147,0.0413041304130413,0.0,0.0,0.0,0.0,0.0,0.0,0.0,0.0,0.0,0.0,0.0,1055.15,2.569999933242798
0.6610462732391266,0.0,0.0,0.0,0.140109807686538,0.00020001400098,0.0724050683547848,0.0539037732641284,0.0015001050073505,0.0151010570739951,0.0548038362685388,0.0,0.0,0.0,0.0,0.0,0.0,0.0,0.0,0.0,0.0,0.0,1048.15,2.6700000762939453
0.690917089949206,0.0,0.0,0.0,0.1402831660200775,0.0001999760028796,0.0606927168739751,0.0447946246450425,0.0014998200215974,0.014998200215974,0.045694516658001,0.0,0.0,0.0,0.0,0.0,0.0,0.0,0.0,0.0,0.0,0.0,1067.15,2.630000114440918
0.6849547963837106,0.0,0.0,0.0,0.1354108328666293,0.0,0.0480038403072245,0.0514041123289863,0.0015001200096007,0.0278022241779342,0.0387030962476998,0.0,0.0,0.0113009040723257,0.0,0.0,0.0,0.0,0.0,0.0,0.0,0.0,1046.15,2.609999895095825
0.7007159140903091,0.0,0.0,0.0,0.1252849658041034,0.0,0.066492020957485,0.0496940367155941,0.0014998200215974,0.0049994000719913,0.0503939527256729,0.0,0.0,0.0,0.0,0.0,0.0,0.0,0.0,0.0,0.0,0.0,1061.15,2.640000104904175
0.7006859862802743,0.0,0.0,0.0,0.1350972980540389,0.0,0.0629987400251994,0.0463990720185596,0.0014999700005999,0.0049999000019999,0.0473990520189596,0.0,0.0,0.0,0.0,0.0,0.0,0.0,0.0,0.0,0.0,0.0,1070.15,2.630000114440918
0.6896172459304882,0.0,0.0,0.0,0.1252849658041034,0.0,0.0713914330280366,0.0530936287645482,0.0014998200215974,0.0049994000719913,0.053193616765988,0.0,0.0,0.0,0.0,0.0,0.0,0.0,0.0,0.0,0.0,0.0,1048.15,2.6600000858306885
0.7200927990720094,0.0,0.0,0.0,0.1201987980120198,0.0,0.0609993900060999,0.0458995410045899,0.0014999850001499,0.0048999510004899,0.0454995450045499,0.0,0.0,0.0,0.0,0.0,0.0,0.0,0.0,0.0,0.0,0.0,1068.15,2.5999999046325684
0.7004859902801943,0.0,0.0,0.0,0.1300973980520389,0.0,0.0652986940261194,0.0479990400191996,0.0014999700005999,0.0049999000019999,0.0486990260194796,0.0,0.0,0.0,0.0,0.0,0.0,0.0,0.0,0.0,0.0,0.0,1063.15,2.640000104904175
0.6902861942761145,0.0,0.0,0.0,0.1353972920541589,0.0,0.0667986640267194,0.0498990020199596,0.0014999700005999,0.0049999000019999,0.0501989960200795,0.0,0.0,0.0,0.0,0.0,0.0,0.0,0.0,0.0,0.0,0.0,1066.15,2.6500000953674316
0.6900861982760343,0.0,0.0,0.0,0.1303973920521589,0.0,0.0690986180276394,0.0514989700205995,0.0014999700005999,0.0049999000019999,0.0514989700205995,0.0,0.0,0.0,0.0,0.0,0.0,0.0,0.0,0.0,0.0,0.0,1059.15,2.6600000858306885
0.7109928900710993,0.0,0.0,0.0,0.1149988500114999,0.0,0.0672993270067299,0.0492995070049299,0.0014999850001499,0.0048999510004899,0.0500994990050099,0.0,0.0,0.0,0.0,0.0,0.0,0.0,0.0,0.0,0.0,0.0,1049.15,2.630000114440918
0.7203648328349551,0.0,0.0,0.0,0.1251112600134012,0.0,0.0587052834755128,0.0442039783580522,0.001500135012151,0.0049004410396935,0.0443039873588623,0.0,0.0,0.0,0.0,0.0,0.0,0.0,0.0,0.0,0.0,0.0,1071.15,2.5999999046325684
0.7303730373037303,0.0,0.0,0.0,0.1149114911491149,0.0,0.0595059505950595,0.044004400440044,0.0014001400140014,0.0049004900490049,0.044004400440044,0.0,0.0,0.0,0.0,0.0,0.0,0.0,0.0,0.0,0.0,0.0,1068.15,2.5999999046325684
0.7011859762804743,0.0,0.0,0.0,0.1401971960560788,0.0,0.0606987860242795,0.0447991040179196,0.0014999700005999,0.0049999000019999,0.0456990860182796,0.0,0.0,0.0,0.0,0.0,0.0,0.0,0.0,0.0,0.0,0.0,1073.15,2.630000114440918
0.7099929000709992,0.0,0.0,0.0,0.1351986480135198,0.0,0.0589994100058999,0.0444995550044499,0.0014999850001499,0.0048999510004899,0.0439995600043999,0.0,0.0,0.0,0.0,0.0,0.0,0.0,0.0,0.0,0.0,0.0,1074.15,2.619999885559082
0.6905861882762344,0.0,0.0,0.0,0.1360972780544388,0.0,0.0491990160196796,0.0513989720205595,0.0014999700005999,0.0197996040079198,0.0391992160156796,0.0,0.0,0.0112997740045199,0.0,0.0,0.0,0.0,0.0,0.0,0.0,0.0,1054.15,2.619999885559082
0.6909861802763944,0.0,0.0,0.0,0.1361972760544789,0.0,0.0492990140197195,0.0513989720205595,0.0014999700005999,0.0197996040079198,0.0391992160156796,0.0,0.0,0.0106997860042799,0.0,0.0,0.0,0.0,0.0,0.0,0.0,0.0,1058.15,2.609999895095825
