Repository: dorukdogular/vitreos

# Data

## Source

Glass property data is sourced from the [SciGlass database](https://github.com/epam/SciGlass) (EPAM Systems), made available under the [Open Database License (ODbL)](https://opendatacommons.org/licenses/odbl/1-0/). Accessed via the [glasspy](https://github.com/drcassar/glasspy) Python library.

## Files tracked in git

| File | Description |
|---|---|
| `clean.csv` | Deduplicated glass-forming ability dataset (11858 rows) |
| `tg_dataset.csv` | 76377 glasses with Tg (K) and 22 oxide mol% features |
| `tg_density_dataset.csv` | 31173 glasses with both Tg (K) and density (g/cm³) |

File: data/tg_density_dataset.csv (part 102 of 109)
SiO2,P2O5,ZrO2,Na2O,Al2O3,Fe2O3,CaO,MgO,K2O,B2O3,BaO,ZnO,Li2O,SrO,La2O3,TiO2,Nb2O5,PbO,Sb2O3,Bi2O3,TeO2,Se,Tg,density
0.689555164413153,0.0,0.0,0.0,0.1341107288583086,0.0,0.0468037442995439,0.0531042483398671,0.0015001200096007,0.0198015841267301,0.0369029522361788,0.0,0.0,0.0173013841107288,0.0,0.0,0.0,0.0,0.0,0.0,0.0,0.0,1053.15,2.619999885559082
0.6835863282734345,0.0,0.0,0.0,0.1355972880542389,0.0,0.0505989880202395,0.0531989360212795,0.0014999700005999,0.0237995240095198,0.0400991980160396,0.0,0.0,0.0106997860042799,0.0,0.0,0.0,0.0,0.0,0.0,0.0,0.0,1046.15,2.619999885559082
0.6860176778786545,0.0,0.0,0.0,0.1333839939207295,0.0,0.0504939407271127,0.0530936287645482,0.0014998200215974,0.0237971443426788,0.0400951885773707,0.0,0.0,0.0106987161540615,0.0,0.0,0.0,0.0,0.0,0.0,0.0,0.0,1047.15,2.609999895095825
0.6883242843287238,0.0,0.0,0.0,0.1311855695873453,0.0,0.0466948635650078,0.0529941706412294,0.001499835018148,0.0237973822879483,0.0372958974512803,0.0,0.0,0.0172980972093069,0.0,0.0,0.0,0.0,0.0,0.0,0.0,0.0,1050.15,2.609999895095825
0.6838179418469784,0.0,0.0,0.0,0.1340839099308083,0.0,0.0492940847098348,0.0513938327400711,0.0014998200215974,0.0277966644002719,0.0391952965644122,0.0,0.0,0.0119985601727792,0.0,0.0,0.0,0.0,0.0,0.0,0.0,0.0,1051.15,2.619999885559082
0.6846178458584968,0.0,0.0,0.0,0.1333839939207295,0.0,0.0491940967083949,0.0513938327400711,0.0014998200215974,0.0277966644002719,0.0391952965644122,0.0,0.0,0.0119985601727792,0.0,0.0,0.0,0.0,0.0,0.0,0.0,0.0,1049.15,2.609999895095825
0.6971930280697194,0.0,0.0,0.0,0.1330986690133098,0.0,0.0490995090049099,0.0512994870051299,0.0014999850001499,0.0157998420015799,0.0390996090039099,0.0,0.0,0.0119998800011999,0.0,0.0,0.0,0.0,0.0,0.0,0.0,0.0,1065.15,2.609999895095825
0.6889862202755944,0.0,0.0,0.0,0.1368972620547588,0.0,0.0504989900201995,0.0531989360212795,0.0014999700005999,0.0158996820063598,0.0400991980160396,0.0,0.0,0.0119997600047999,0.0,0.0,0.0,0.0,0.0,0.0,0.0,0.0,1066.15,2.630000114440918
0.693962456621096,0.0,0.0,0.0,0.1271114400296027,0.0,0.0516046444179976,0.0547049234431098,0.001500135012151,0.0158014221279915,0.0418037623386104,0.0,0.0,0.0126011341020691,0.0,0.0,0.0,0.0,0.0,0.0,0.0,0.0,1060.15,2.630000114440918
0.6920553644291543,0.0,0.0,0.0,0.1332106568525481,0.0,0.0504040323225858,0.0530042403392271,0.0015001200096007,0.015801264101128,0.0405032402592207,0.0,0.0,0.0126010080806464,0.0,0.0,0.0,0.0,0.0,0.0,0.0,0.0,1066.15,2.619999885559082
0.6899551964157131,0.0,0.0,0.0,0.1391111288903112,0.0,0.0494039523161852,0.0515041203296263,0.0015001200096007,0.0159012721017681,0.0397031762541003,0.0,0.0,0.0120009600768061,0.0,0.0,0.0,0.0,0.0,0.0,0.0,0.0,1066.15,2.630000114440918
0.6936167659880814,0.0,0.0,0.0,0.1346838379394472,0.0,0.047994240691117,0.0530936287645482,0.0014998200215974,0.0158980922289325,0.0382954045514538,0.0,0.0,0.0139983202015758,0.0,0.0,0.0,0.0,0.0,0.0,0.0,0.0,1065.15,2.619999885559082
0.6945236024037356,0.0,0.0,0.0,0.1352851186369499,0.0,0.0489946105928347,0.0561938186799452,0.001499835018148,0.0157982621911589,0.0348961614222435,0.0,0.0,0.0118986911439741,0.0,0.0,0.0,0.0,0.0,0.0,0.0,0.0,1066.15,2.5999999046325684
0.6943861122777545,0.0,0.0,0.0,0.1347973040539189,0.0,0.0442991140177196,0.0565988680226395,0.0014999700005999,0.0158996820063598,0.0395992080158396,0.0,0.0,0.0119997600047999,0.0,0.0,0.0,0.0,0.0,0.0,0.0,0.0,1067.15,2.630000114440918
0.6937861242775144,0.0,0.0,0.0,0.1348973020539589,0.0,0.0443991120177596,0.0548989020219595,0.0014999700005999,0.0158996820063598,0.0396992060158796,0.0,0.0,0.0139997200055998,0.0,0.0,0.0,0.0,0.0,0.0,0.0,0.0,1063.15,2.630000114440918
0.6943624926243361,0.0,0.0,0.0,0.1350121510935984,0.0,0.0479043113880249,0.0529047614285285,0.001500135012151,0.0158014221279915,0.0350031502835255,0.0,0.0,0.016601494134472,0.0,0.0,0.0,0.0,0.0,0.0,0.0,0.0,1064.15,2.619999885559082
0.7001560124809986,0.0,0.0,0.0,0.1255100408032642,0.0,0.0407032562605008,0.0532042563405072,0.0015001200096007,0.0149011920953676,0.041103288263061,0.0,0.0,0.0220017601408112,0.0,0.0,0.0,0.0,0.0,0.0,0.0,0.0,1064.15,2.640000104904175
0.7005458799064206,0.0,0.0,0.0,0.1353702185519185,0.0,0.0467897062646217,0.0496890684049509,0.001499670072584,0.0148967227210013,0.0382915758533122,0.0,0.0,0.0119973605806722,0.0,0.0,0.0,0.0,0.0,0.0,0.0,0.0,1065.15,2.619999885559082
0.7004929950700493,0.0,0.0,0.0,0.1303986960130398,0.0,0.0490995090049099,0.0512994870051299,0.0014999850001499,0.0147998520014799,0.0394996050039499,0.0,0.0,0.0119998800011999,0.0,0.0,0.0,0.0,0.0,0.0,0.0,0.0,1065.15,2.619999885559082
0.6903861922761546,0.0,0.0,0.0,0.1348973020539589,0.0,0.0504989900201996,0.0531989360212795,0.0014999700005999,0.0148997020059598,0.0409991800163996,0.0,0.0,0.0126997460050799,0.0,0.0,0.0,0.0,0.0,0.0,0.0,0.0,1059.15,2.640000104904175
0.6952930470695293,0.0,0.0,0.0,0.1304986950130498,0.0,0.0503994960050399,0.0529994700052999,0.0014999850001499,0.0148998510014899,0.0408995910040899,0.0,0.0,0.0125998740012599,0.0,0.0,0.0,0.0,0.0,0.0,0.0,0.0,1060.15,2.630000114440918
0.7003859922801544,0.0,0.0,0.0,0.1327973440531189,0.0,0.0430991380172396,0.0565988680226395,0.0014999700005999,0.0118997620047599,0.0427991440171196,0.0,0.0,0.0099998000039999,0.0,0.0,0.0,0.0,0.0,0.0,0.0,0.0,1066.15,2.619999885559082
0.7004420265215914,0.0,0.0,0.0,0.1350081004860291,0.0,0.0416024961497689,0.0403024181450887,0.0015000900054003,0.0152009120547232,0.0548032881972918,0.0,0.0,0.0102006120367222,0.0,0.0,0.0,0.0,0.0,0.0,0.0,0.0,1063.15,2.6500000953674316
0.7006630596753707,0.0,0.0,0.0,0.1351121600944084,0.0,0.0504045364082767,0.0496044644017961,0.001500135012151,0.0148013321198907,0.0377033933053974,0.0,0.0,0.0093008370753367,0.0,0.0,0.0,0.0,0.0,0.0,0.0,0.0,1064.15,2.5999999046325684
0.7006929930700694,0.0,0.0,0.0,0.1353986460135398,0.0,0.0499995000049999,0.0491995080049199,0.0014999850001499,0.0146998530014699,0.0284997150028499,0.0,0.0,0.0190998090019099,0.0,0.0,0.0,0.0,0.0,0.0,0.0,0.0,1062.15,2.5899999141693115
0.7002929970700293,0.0,0.0,0.0,0.1350986490135098,0.0,0.0498995010049899,0.0490995090049099,0.0013999860001399,0.0146998530014699,0.0284997150028499,0.0108998910010899,0.0,0.0091999080009199,0.0,0.0,0.0,0.0,0.0,0.0,0.0,0.0,1061.15,2.5899999141693115
0.6995860082798344,0.0,0.0,0.0,0.1353972920541589,0.0,0.0506989860202796,0.0378992420151597,0.0014999700005999,0.0148997020059598,0.0379992400151997,0.0110997780044399,0.0,0.0099998000039999,0.0,0.0,0.0,0.0,0.0,0.0,0.0,0.0,1060.15,2.630000114440918
0.7012929870701292,0.0,0.0,0.0,0.1356986430135698,0.0,0.0463995360046399,0.0458995410045899,0.0014999850001499,0.0147998520014799,0.0236997630023699,0.0,0.0,0.0297997020029799,0.0,0.0,0.0,0.0,0.0,0.0,0.0,0.0,1061.15,2.5999999046325684
0.0,0.0,0.0,0.0,0.0,0.0,0.0,0.0,0.0,0.0,0.0,0.0,0.0,0.0,0.0,0.0,0.0,0.0,0.0,0.0,0.5,0.0,512.15,3.4100000858306885
0.0,0.0,0.0,0.0,0.0,0.0,0.0,0.0,0.05,0.0,0.0,0.0,0.0,0.0,0.0,0.0,0.0,0.0,0.0,0.0,0.5,0.0,514.15,2.9600000381469727
0.0,0.0,0.0,0.0,0.0,0.0,0.0,0.0,0.1,0.0,0.0,0.0,0.0,0.0,0.0,0.0,0.0,0.0,0.0,0.0,0.5,0.0,512.15,3.490000009536743
0.0,0.0,0.0,0.0,0.0,0.0,0.0,0.0,0.15,0.0,0.0,0.0,0.0,0.0,0.0,0.0,0.0,0.0,0.0,0.0,0.5,0.0,508.15,3.259999990463257
0.125,0.0,0.0,0.0,0.0,0.0,0.0,0.0,0.0,0.375,0.0,0.0,0.5,0.0,0.0,0.0,0.0,0.0,0.0,0.0,0.0,0.0,676.15,2.325999975204468
0.1125,0.0,0.0,0.0,0.0,0.0,0.0,0.0,0.0,0.3375,0.0,0.0,0.55,0.0,0.0,0.0,0.0,0.0,0.0,0.0,0.0,0.0,642.15,2.299999952316284
0.1,0.0,0.0,0.0,0.0,0.0,0.0,0.0,0.0,0.3,0.0,0.0,0.6,0.0,0.0,0.0,0.0,0.0,0.0,0.0,0.0,0.0,598.15,2.2269999980926514
0.0937906209379062,0.0,0.0,0.0,0.0,0.0,0.0,0.0,0.0,0.2812718728127187,0.0,0.0,0.6249375062493752,0.0,0.0,0.0,0.0,0.0,0.0,0.0,0.0,0.0,567.15,2.177999973297119
0.0875,0.0,0.0,0.0,0.0,0.0,0.0,0.0,0.0,0.2625,0.0,0.0,0.65,0.0,0.0,0.0,0.0,0.0,0.0,0.0,0.0,0.0,566.15,2.194000005722046
0.0812918708129187,0.0,0.0,0.0,0.0,0.0,0.0,0.0,0.0,0.2437756224377562,0.0,0.0,0.6749325067493251,0.0,0.0,0.0,0.0,0.0,0.0,0.0,0.0,0.0,557.15,2.1730000972747803
0.0,0.0,0.0,0.0,0.0,0.0,0.0,0.0,0.0,0.4896999999999999,0.0,0.0,0.0,0.0,0.0,0.0,0.0,0.2998,0.0,0.011,0.0,0.0,627.15,6.540999889373779
0.0,0.0,0.0,0.0,0.0,0.0,0.0,0.0,0.0,0.0,0.0,0.2,0.0,0.0,0.0,0.0,0.0,0.0,0.0,0.0,0.785,0.0,660.15,5.25600004196167
0.0,0.0,0.0,0.0,0.0,0.0,0.0,0.0,0.0,0.0,0.0,0.2,0.0,0.0,0.0,0.0,0.0,0.0,0.0,0.0,0.7825,0.0,656.15,5.201000213623047
0.0,0.0,0.0,0.0,0.0,0.0,0.0,0.0,0.0,0.0,0.0,0.2,0.0,0.0,0.0,0.0,0.0,0.0,0.0,0.0,0.78,0.0,652.15,5.1539998054504395
0.0,0.0,0.0,0.0,0.0,0.0,0.0,0.0,0.0,0.0,0.0,0.2,0.0,0.0,0.0,0.0,0.0,0.0,0.0,0.0,0.775,0.0,649.15,5.111000061035156
0.5757575757575758,0.0,0.0,0.0,0.101010101010101,0.0,0.1086868686868686,0.0,0.0,0.2121212121212121,0.0,0.0,0.0,0.0,0.0024242424242424,0.0,0.0,0.0,0.0,0.0,0.0,0.0,904.15,2.509999990463257
0.5757575757575758,0.0,0.0,0.0,0.101010101010101,0.0,0.1062626262626262,0.0,0.0,0.2121212121212121,0.0,0.0,0.0,0.0,0.0048484848484848,0.0,0.0,0.0,0.0,0.0,0.0,0.0,915.15,2.5799999237060547
0.5757575757575758,0.0,0.0,0.0,0.101010101010101,0.0,0.0917171717171717,0.0,0.0,0.2121212121212121,0.0,0.0,0.0,0.0,0.0193939393939393,0.0,0.0,0.0,0.0,0.0,0.0,0.0,927.15,2.6600000858306885
0.5757575757575758,0.0,0.0,0.0,0.101010101010101,0.0,0.0723232323232323,0.0,0.0,0.2121212121212121,0.0,0.0,0.0,0.0,0.0387878787878787,0.0,0.0,0.0,0.0,0.0,0.0,0.0,932.15,2.6700000762939453
0.507,0.0,0.0,0.0,0.1009999999999999,0.0,0.1249999999999999,0.0189999999999999,0.0,0.2029999999999999,0.0,0.0,0.0,0.0,0.0449999999999999,0.0,0.0,0.0,0.0,0.0,0.0,0.0,1153.15,2.51200008392334
0.507,0.0,0.0,0.0,0.1009999999999999,0.0,0.1249999999999999,0.0189999999999999,0.0,0.2029999999999999,0.0,0.0,0.0,0.0,0.0,0.0,0.0,0.0,0.0,0.0,0.0,0.0,1149.15,2.513999938964844
0.507,0.0,0.0,0.0,0.1009999999999999,0.0,0.1249999999999999,0.0189999999999999,0.0,0.2029999999999999,0.0,0.0,0.0,0.0,0.0,0.0,0.0,0.0,0.0,0.0,0.0,0.0,1147.15,2.5160000324249268
0.507,0.0,0.0,0.0,0.1009999999999999,0.0,0.1249999999999999,0.0189999999999999,0.0,0.2029999999999999,0.0,0.0,0.0,0.0,0.0,0.0,0.0,0.0,0.0,0.0,0.0,0.0,1139.15,2.5169999599456787
0.4868,0.0,0.0,0.0,0.0504999999999999,0.0537,0.409,0.0,0.0,0.0,0.0,0.0,0.0,0.0,0.0,0.0,0.0,0.0,0.0,0.0,0.0,0.0,1026.15,2.7699999809265137
0.4700999999999999,0.0,0.0,0.0,0.0487999999999999,0.0519,0.3951,0.0,0.0,0.0,0.0,0.0341,0.0,0.0,0.0,0.0,0.0,0.0,0.0,0.0,0.0,0.0,1021.15,2.799999952316284
0.4546454645464546,0.0,0.0,0.0,0.0472047204720472,0.0501050105010501,0.382038203820382,0.0,0.0,0.0,0.0,0.066006600660066,0.0,0.0,0.0,0.0,0.0,0.0,0.0,0.0,0.0,0.0,1014.15,2.8299999237060547
0.4401,0.0,0.0,0.0,0.0457,0.0484999999999999,0.3697999999999999,0.0,0.0,0.0,0.0,0.0959,0.0,0.0,0.0,0.0,0.0,0.0,0.0,0.0,0.0,0.0,1006.15,2.869999885559082
0.4264573542645735,0.0,0.0,0.0,0.0442955704429557,0.046995300469953,0.3583641635836416,0.0,0.0,0.0,0.0,0.1238876112388761,0.0,0.0,0.0,0.0,0.0,0.0,0.0,0.0,0.0,0.0,999.15,2.9000000953674316
0.726,0.0,0.009,0.002,0.127,0.0,0.0,0.019,0.001,0.0,0.003,0.012,0.076,0.0,0.0,0.021,0.0,0.0,0.004,0.0,0.0,0.0,970.15,2.4600000381469727
0.696,0.0,0.018,0.002,0.127,0.0,0.0,0.019,0.001,0.0,0.003,0.012,0.076,0.0,0.0,0.042,0.0,0.0,0.004,0.0,0.0,0.0,955.15,2.5
0.0328,0.4247,0.0,0.0044,0.0247,0.3085,0.0909,0.0,0.0046,0.0,0.1094,0.0,0.0,0.0,0.0,0.0,0.0,0.0,0.0,0.0,0.0,0.0,839.15,2.9809999465942383
0.0357928414317136,0.4254149170165966,0.0,0.0043991201759648,0.0246950609878024,0.3069386122775445,0.052989402119576,0.0,0.00499900019996,0.0,0.1447710457908418,0.0,0.0,0.0,0.0,0.0,0.0,0.0,0.0,0.0,0.0,0.0,843.15,3.125999927520752
0.0357964203579642,0.4168583141685831,0.0,0.0046995300469953,0.0262973702629737,0.306969303069693,0.0187981201879812,0.0,0.0045995400459954,0.0,0.185981401859814,0.0,0.0,0.0,0.0,0.0,0.0,0.0,0.0,0.0,0.0,0.0,845.15,3.313999891281128
0.0,0.3166683331666833,0.0,0.0,0.0,0.3166683331666833,0.0,0.0,0.0,0.04999500049995,0.0,0.0,0.3166683331666833,0.0,0.0,0.0,0.0,0.0,0.0,0.0,0.0,0.0,680.15,2.9200000762939453
0.0,0.3,0.0,0.0,0.0,0.3,0.0,0.0,0.0,0.1,0.0,0.0,0.3,0.0,0.0,0.0,0.0,0.0,0.0,0.0,0.0,0.0,688.15,2.9200000762939453
0.0,0.2833283328332833,0.0,0.0,0.0,0.2833283328332833,0.0,0.0,0.0,0.15001500150015,0.0,0.0,0.2833283328332833,0.0,0.0,0.0,0.0,0.0,0.0,0.0,0.0,0.0,690.15,2.9100000858306885
0.0,0.2666733326667333,0.0,0.0,0.0,0.2666733326667333,0.0,0.0,0.0,0.1999800019998,0.0,0.0,0.2666733326667333,0.0,0.0,0.0,0.0,0.0,0.0,0.0,0.0,0.0,697.15,2.9000000953674316
0.0,0.5,0.0,0.5,0.0,0.0,0.0,0.0,0.0,0.0,0.0,0.0,0.0,0.0,0.0,0.0,0.0,0.0,0.0,0.0,0.0,0.0,553.15,2.4700000286102295
0.0,0.45,0.0,0.45,0.0,0.0,0.0,0.0,0.0,0.0,0.0,0.0,0.0,0.0,0.0,0.0,0.0,0.0,0.0,0.0,0.0,0.0,574.15,2.640000104904175
0.0,0.4,0.0,0.4,0.0,0.0,0.0,0.0,0.0,0.0,0.0,0.0,0.0,0.0,0.0,0.0,0.0,0.0,0.0,0.0,0.0,0.0,587.15,2.809999942779541
0.0,0.375,0.0,0.375,0.0,0.0,0.0,0.0,0.0,0.0,0.0,0.0,0.0,0.0,0.0,0.0,0.0,0.0,0.0,0.0,0.0,0.0,601.15,2.9000000953674316
0.0,0.35,0.0,0.35,0.0,0.0,0.0,0.0,0.0,0.0,0.0,0.0,0.0,0.0,0.0,0.0,0.0,0.0,0.0,0.0,0.0,0.0,623.15,3.0199999809265137
0.0,0.3333333333333333,0.0,0.3333333333333333,0.0,0.0,0.0,0.0,0.0,0.0,0.0,0.0,0.0,0.0,0.0,0.0,0.0,0.0,0.0,0.0,0.0,0.0,637.15,3.0999999046325684
0.0,0.3,0.0,0.3,0.0,0.0,0.0,0.0,0.0,0.0,0.0,0.0,0.0,0.0,0.0,0.0,0.0,0.0,0.0,0.0,0.0,0.0,641.15,3.259999990463257
0.0,0.5,0.0,0.4,0.0,0.0,0.0,0.0,0.0,0.0,0.0,0.0,0.0,0.0,0.0,0.0,0.0,0.0,0.0,0.0,0.0,0.0,565.15,2.5899999141693115
0.0,0.5,0.0,0.3,0.0,0.0,0.0,0.0,0.0,0.0,0.0,0.0,0.0,0.0,0.0,0.0,0.0,0.0,0.0,0.0,0.0,0.0,571.15,2.680000066757202
0.0,0.5,0.0,0.25,0.0,0.0,0.0,0.0,0.0,0.0,0.0,0.0,0.0,0.0,0.0,0.0,0.0,0.0,0.0,0.0,0.0,0.0,573.15,2.7699999809265137
0.0,0.5,0.0,0.2,0.0,0.0,0.0,0.0,0.0,0.0,0.0,0.0,0.0,0.0,0.0,0.0,0.0,0.0,0.0,0.0,0.0,0.0,584.15,2.819999933242798
0.0,0.5,0.0,0.1667,0.0,0.0,0.0,0.0,0.0,0.0,0.0,0.0,0.0,0.0,0.0,0.0,0.0,0.0,0.0,0.0,0.0,0.0,619.15,2.869999885559082
0.0,0.5,0.0,0.1,0.0,0.0,0.0,0.0,0.0,0.0,0.0,0.0,0.0,0.0,0.0,0.0,0.0,0.0,0.0,0.0,0.0,0.0,663.15,2.930000066757202
0.0,0.5,0.0,0.0,0.0,0.0,0.0,0.0,0.0,0.0,0.0,0.0,0.0,0.0,0.0,0.0,0.0,0.0,0.0,0.0,0.0,0.0,733.15,3.109999895095825
0.0,0.0,0.0,0.0,0.0,0.0,0.0,0.0,0.0,0.0,0.0,0.0,0.0,0.0,0.0,0.0,0.0,0.0,0.0,0.0256025602560256,0.6492649264926492,0.0,591.15,5.289999961853027
0.0,0.0,0.0,0.0,0.0,0.0,0.0,0.0,0.0,0.0,0.0,0.0,0.0,0.0,0.0,0.0,0.0,0.0,0.0,0.0810999999999999,0.613,0.0,599.15,5.690000057220459
0.0,0.0,0.0,0.0,0.0,0.0,0.0,0.0,0.0,0.0,0.0,0.0,0.0,0.0,0.0,0.0,0.0,0.0,0.0,0.1429,0.5714,0.0,606.15,6.070000171661377
0.0,0.0,0.0,0.0,0.0,0.0,0.0,0.0,0.0,0.0,0.0,0.0,0.0,0.0,0.0,0.0,0.0,0.0,0.0,0.0256,0.4871999999999999,0.0,586.15,5.050000190734863
0.0,0.0,0.0,0.0,0.0,0.0,0.0,0.0,0.0,0.0,0.0,0.0,0.0,0.0,0.0,0.0,0.0,0.0,0.0,0.0810918908109189,0.4594540545945405,0.0,590.15,5.489999771118164
0.0,0.0,0.0,0.0,0.0,0.0,0.0,0.0,0.0,0.0,0.0,0.0,0.0,0.0,0.0,0.0,0.0,0.0,0.0,0.214,0.3929999999999999,0.0,610.15,6.269999980926514
0.0,0.0,0.0,0.0,0.0,0.0,0.0,0.0,0.0,0.0,0.0,0.0,0.0,0.0,0.0,0.0,0.0,0.0,0.0,0.0810999999999999,0.3059,0.0,584.15,5.21999979019165
0.0,0.0,0.0,0.0,0.0,0.0,0.0,0.0,0.0,0.0,0.0,0.0,0.0,0.0,0.0,0.0,0.0,0.0,0.0,0.1429,0.2857,0.0,597.15,5.650000095367432
0.0,0.0,0.0,0.0,0.0,0.0,0.0,0.0,0.0,0.0,0.0,0.0,0.0,0.0,0.0,0.0,0.0,0.0,0.0,0.0256,0.7795000000000001,0.0,600.15,5.489999771118164
0.0,0.0,0.0,0.0,0.0,0.0,0.0,0.0,0.0,0.0,0.0,0.0,0.0,0.0,0.0,0.0,0.0,0.0,0.0,0.0810999999999999,0.7351000000000001,0.0,604.15,5.860000133514404
0.6716000000000001,0.0,0.0132,0.1618,0.0332,0.0,0.0108,0.1094,0.0,0.0,0.0,0.0,0.0,0.0,0.0,0.0,0.0,0.0,0.0,0.0,0.0,0.0,855.15,2.5
0.677032296770323,0.0,0.0,0.1494850514948505,0.0343965603439656,0.0,0.0211978802119788,0.1178882111788821,0.0,0.0,0.0,0.0,0.0,0.0,0.0,0.0,0.0,0.0,0.0,0.0,0.0,0.0,845.15,2.4690001010894775
0.665033496650335,0.0,0.0,0.1548845115488451,0.0403959604039596,0.0,0.0212978702129787,0.1183881611838816,0.0,0.0,0.0,0.0,0.0,0.0,0.0,0.0,0.0,0.0,0.0,0.0,0.0,0.0,851.15,2.4760000705718994
0.6663,0.0,0.0,0.1504,0.0434,0.0,0.0213,0.1186,0.0,0.0,0.0,0.0,0.0,0.0,0.0,0.0,0.0,0.0,0.0,0.0,0.0,0.0,857.15,2.4760000705718994
0.6695,0.0,0.0,0.1537,0.0342,0.0,0.0105,0.1321,0.0,0.0,0.0,0.0,0.0,0.0,0.0,0.0,0.0,0.0,0.0,0.0,0.0,0.0,853.15,2.4690001010894775
0.6696669666966696,0.0,0.0,0.1541154115411541,0.0343034303430343,0.0,0.0212021202120212,0.1207120712071207,0.0,0.0,0.0,0.0,0.0,0.0,0.0,0.0,0.0,0.0,0.0,0.0,0.0,0.0,842.15,2.4779999256134033
0.6699,0.0,0.0,0.1535,0.0344,0.0,0.0286,0.1136,0.0,0.0,0.0,0.0,0.0,0.0,0.0,0.0,0.0,0.0,0.0,0.0,0.0,0.0,842.15,2.4820001125335693
0.6696,0.0,0.0,0.1541,0.0345,0.0,0.0426,0.0992,0.0,0.0,0.0,0.0,0.0,0.0,0.0,0.0,0.0,0.0,0.0,0.0,0.0,0.0,837.15,2.490000009536743
0.675867586758676,0.0,0.0,0.1402140214021402,0.0257025702570257,0.0,0.0382038203820382,0.1137113711371137,0.0063006300630063,0.0,0.0,0.0,0.0,0.0,0.0,0.0,0.0,0.0,0.0,0.0,0.0,0.0,829.15,2.4820001125335693
0.6672,0.0,0.0,0.1534,0.0058,0.0,0.0105,0.1318,0.0313,0.0,0.0,0.0,0.0,0.0,0.0,0.0,0.0,0.0,0.0,0.0,0.0,0.0,786.15,2.4779999256134033
0.6692,0.0,0.0,0.1537,0.0343,0.0,0.086,0.0567999999999999,0.0,0.0,0.0,0.0,0.0,0.0,0.0,0.0,0.0,0.0,0.0,0.0,0.0,0.0,837.15,2.5209999084472656
0.6689,0.0,0.0,0.1539,0.0341,0.0,0.0642,0.0789,0.0,0.0,0.0,0.0,0.0,0.0,0.0,0.0,0.0,0.0,0.0,0.0,0.0,0.0,835.15,2.505000114440918
0.7093290670932907,0.0,0.0,0.1273872612738726,0.0110988901109889,0.0,0.0825917408259174,0.0676932306769323,0.0018998100189981,0.0,0.0,0.0,0.0,0.0,0.0,0.0,0.0,0.0,0.0,0.0,0.0,0.0,830.15,2.493000030517578
0.686672533098676,0.0,0.0,0.1461941522339106,0.0295988160473581,0.0,0.0753969841206351,0.061497540098396,0.0006399744010239,0.0,0.0,0.0,0.0,0.0,0.0,0.0,0.0,0.0,0.0,0.0,0.0,0.0,829.15,2.500999927520752
0.6424092095656262,0.0,0.005100867147415,0.1247212026044427,0.0796135343008311,0.0,0.0011001870317954,0.1053179040436874,0.039706750147525,0.0,0.000830141123991,0.0,0.0,0.0012002040346858,0.0,0.0,0.0,0.0,0.0,0.0,0.0,0.0,877.15,2.4800000190734863
0.6511934880651192,0.0001299987000129,0.0184998150018499,0.0990990090099098,0.1110988890111098,0.0003999960000399,0.0067999320006799,0.0,0.0004699953000469,0.0013999860001399,0.0,0.0005399946000539,0.1090989090109098,0.0004299957000429,0.0,0.0,0.0,0.0,0.0,0.0,0.0,0.0,775.15,2.48799991607666
0.6525477961763057,0.0003299736021118,0.0184985201183905,0.0970922326213902,0.111191104711623,0.0003999680025597,0.0084993200543956,0.0,0.0005399568034557,0.001799856011519,0.0,0.0006199504039676,0.1070914326853851,0.0005499560035197,0.0,0.0,0.0,0.0,0.0,0.0,0.0,0.0,778.15,2.48799991607666
0.6567394043642619,0.0009000540032401,0.0191011460687641,0.0914054843290597,0.111106666399984,0.000360021601296,0.0102006120367222,0.0,0.0006400384023041,0.0027001620097205,0.0,0.0008600516030961,0.1044062643758625,0.0007400444026641,0.0,0.0,0.0,0.0,0.0,0.0,0.0,0.0,793.15,2.4800000190734863
0.6561065610656108,0.00130001300013,0.01960019600196,0.0873008730087301,0.1112011120111201,0.000320003200032,0.01140011400114,0.000320003200032,0.000680006800068,0.00460004600046,0.0,0.0010000100001,0.1044010440104401,0.000860008600086,0.0,0.0,0.0,0.0,0.0,0.0,0.0,0.0,798.15,2.4760000705718994
0.6518934810651892,0.0001299987000129,0.0184998150018499,0.0991990080099198,0.1112988870111298,3.999960000399995e-05,0.0067999320006799,0.0,0.0004699953000469,0.0013999860001399,0.0,0.0005499945000549,0.1091989080109198,0.0004299957000429,0.0,0.0,0.0,0.0,0.0,0.0,0.0,0.0,775.15,2.48799991607666
0.3921392139213921,0.0,0.0,0.0,0.0874087408740874,0.0,0.3066306630663066,0.158015801580158,0.0,0.0,0.0,0.0,0.0,0.0,0.0,0.0558055805580558,0.0,0.0,0.0,0.0,0.0,0.0,1008.15,2.913000106811523
0.4846999999999999,0.0,0.0,0.0,0.0745,0.0,0.2597,0.1335,0.0,0.0,0.0,0.0,0.0,0.0,0.0,0.0475999999999999,0.0,0.0,0.0,0.0,0.0,0.0,1019.15,2.7860000133514404
0.5762576257625762,0.0,0.0,0.0,0.0617061706170617,0.0,0.2133213321332132,0.1093109310931093,0.0,0.0,0.0,0.0,0.0,0.0,0.0,0.0394039403940394,0.0,0.0,0.0,0.0,0.0,0.0,1028.15,2.671999931335449
0.0185,0.5926,0.0,0.0,0.0185,0.0025,0.3604,0.0064,0.0008,0.0,0.0,0.0,0.0,0.0,0.0,0.0003,0.0,0.0,0.0,0.0,0.0,0.0,813.15,2.565000057220459
0.0183,0.5746,0.0,0.0008,0.0421,0.0024,0.3547999999999999,0.0064,0.0006,0.0,0.0,0.0,0.0,0.0,0.0,0.0,0.0,0.0,0.0,0.0,0.0,0.0,844.15,2.5769999027252197
0.0158999999999999,0.5794999999999999,0.0,0.0,0.0665999999999999,0.0021999999999999,0.3285999999999999,0.0061999999999999,0.0005999999999999,0.0,0.0,0.0,0.0,0.0,0.0,0.0003999999999999,0.0,0.0,0.0,0.0,0.0,0.0,861.15,2.563999891281128
0.0147,0.5797,0.0,0.0011,0.0919,0.002,0.3045,0.0055,0.0006,0.0,0.0,0.0,0.0,0.0,0.0,0.0,0.0,0.0,0.0,0.0,0.0,0.0,869.15,2.559000015258789
0.0130986901309869,0.5931406859314068,0.0,0.0010998900109989,0.1140885911408859,0.0016998300169983,0.2718728127187281,0.0042995700429957,0.0004999500049995,0.0,0.0,0.0,0.0,0.0,0.0,0.0001999800019998,0.0,0.0,0.0,0.0,0.0,0.0,866.15,2.552999973297119
0.0127,0.5882999999999999,0.0,0.0012,0.1407,0.0017,0.2512,0.004,0.0,0.0,0.0,0.0,0.0,0.0,0.0,0.0002,0.0,0.0,0.0,0.0,0.0,0.0,883.15,2.5409998893737793
0.0117989380955714,0.5754482096611305,0.0,0.0010999010089091,0.1763841254287114,0.0014998650121489,0.2293793558579728,0.0037996580307772,0.0005899469047785,0.0,0.0,0.0,0.0,0.0,0.0,0.0,0.0,0.0,0.0,0.0,0.0,0.0,888.15,2.5190000534057617
0.0178010680640838,0.5638338300298018,0.0,0.0008200492029521,0.0400024001440086,0.0022001320079204,0.3674220453227194,0.0069004140248414,0.0007100426025561,0.0,0.0,0.0,0.0,0.0,0.0,0.000310018601116,0.0,0.0,0.0,0.0,0.0,0.0,856.15,2.562999963760376
0.016,0.5566,0.0,0.0,0.0638,0.0022,0.3547999999999999,0.0056999999999999,0.0006,0.0,0.0,0.0,0.0,0.0,0.0,0.0003,0.0,0.0,0.0,0.0,0.0,0.0,855.15,2.562000036239624
0.0163,0.5316,0.0,0.0011,0.0852,0.0024,0.3566,0.0062,0.0006,0.0,0.0,0.0,0.0,0.0,0.0,0.0,0.0,0.0,0.0,0.0,0.0,0.0,855.15,2.555000066757202
0.0149,0.506,0.0,0.0,0.1123,0.0021,0.3581,0.0056999999999999,0.0006,0.0,0.0,0.0,0.0,0.0,0.0,0.0003,0.0,0.0,0.0,0.0,0.0,0.0,863.15,2.552000045776367
0.015001500150015,0.4750475047504751,0.0,0.001000100010001,0.1365136513651365,0.0023002300230023,0.3632363236323632,0.0061006100610061,0.0005000500050005,0.0,0.0,0.0,0.0,0.0,0.0,0.0003000300030003,0.0,0.0,0.0,0.0,0.0,0.0,863.15,2.5439999103546143
0.0,0.0,0.0,0.0,0.0,0.0,0.0,0.0,0.0,0.5,0.0,0.0,0.0,0.0,0.0,0.0,0.0,0.0,0.0,0.0,0.0,0.0,853.15,3.009999990463257
0.0,0.0,0.0,0.0,0.0,0.0,0.0,0.0,0.0,0.45,0.0,0.55,0.0,0.0,0.0,0.0,0.0,0.0,0.0,0.0,0.0,0.0,843.15,3.559999942779541
0.0,0.0,0.0,0.0,0.0,0.0,0.0,0.0,0.0,0.5,0.0,0.0,0.0,0.0,0.0,0.0,0.0,0.0,0.0,0.0,0.0,0.0,878.15,3.2100000381469727
0.0,0.0,0.0,0.0,0.0,0.0,0.0,0.0,0.0,0.5,0.0,0.0,0.0,0.0,0.0,0.0,0.0,0.5,0.0,0.0,0.0,0.0,671.15,5.670000076293945
0.0,0.0,0.0,0.0,0.0,0.0,0.0,0.0,0.0,0.67,0.0,0.0,0.0,0.0,0.0,0.0,0.0,0.0,0.0,0.33,0.0,0.0,711.15,5.699999809265137
0.0533946605339466,0.5213478652134788,0.0,0.0,0.0961903809619038,0.0,0.0,0.0,0.1704829517048295,0.0737926207379262,0.0837916208379162,0.0,0.0,0.0,0.0,0.0,0.0,0.0,0.0,0.0,0.0,0.0,773.15,2.7300000190734863
0.0533999999999999,0.5207999999999999,0.0,0.0,0.0960999999999999,0.0,0.0,0.0,0.1702999999999999,0.0736999999999999,0.0836999999999999,0.0,0.0,0.0,0.0,0.0,0.0,0.0,0.0,0.0,0.0,0.0,774.15,2.734999895095825
0.0533,0.5196999999999999,0.0,0.0,0.0959,0.0,0.0,0.0,0.17,0.0736,0.0834999999999999,0.0,0.0,0.0,0.0,0.0,0.0,0.0,0.0,0.0,0.0,0.0,775.15,2.742000102996826
0.0530999999999999,0.5176,0.0,0.0,0.0954999999999999,0.0,0.0,0.0,0.1692999999999999,0.0732999999999999,0.0832,0.0,0.0,0.0,0.0,0.0,0.0,0.0,0.0,0.0,0.0,0.0,774.15,2.763999938964844
0.0526052605260526,0.5135513551355136,0.0,0.0,0.0947094709470947,0.0,0.0,0.0,0.1679167916791679,0.0727072707270727,0.0825082508250825,0.0,0.0,0.0,0.0,0.0,0.0,0.0,0.0,0.0,0.0,0.0,778.15,2.7929999828338623
0.0518,0.5051,0.0,0.0,0.0932,0.0,0.0,0.0,0.1651999999999999,0.0715,0.0812,0.0,0.0,0.0,0.0,0.0,0.0,0.0,0.0,0.0,0.0,0.0,786.15,2.8550000190734863
0.0501050105010501,0.4884488448844885,0.0,0.0,0.0901090109010901,0.0,0.0,0.0,0.1597159715971597,0.0691069106910691,0.0785078507850785,0.0,0.0,0.0,0.0,0.0,0.0,0.0,0.0,0.0,0.0,0.0,807.15,2.9779999256134033
0.0,0.0,0.0,0.0,0.0,0.0,0.0,0.0,0.0,0.0,0.0,0.0,0.0,0.0,0.0,0.0,0.0,0.0,0.15,0.0,0.0,0.0,609.15,10.923828125
0.0,0.0,0.0,0.0,0.0,0.0,0.0,0.0,0.0,0.0,0.0,0.0,0.0,0.0,0.0,0.0,0.0,0.0,0.135,0.0,0.0,0.0,585.15,9.30890655517578
0.0,0.0,0.0,0.0,0.0,0.0,0.0,0.0,0.0,0.0,0.0,0.0,0.0,0.0,0.0,0.0,0.0,0.0,0.12,0.0,0.0,0.0,566.15,9.936308860778809
0.0,0.0,0.0,0.0,0.0,0.0,0.0,0.0,0.0,0.0,0.0,0.0,0.0,0.0,0.0,0.0,0.0,0.0,0.09,0.0,0.0,0.0,568.15,11.096685409545898
0.0,0.1,0.0,0.0,0.0,0.1,0.0,0.0,0.0,0.0,0.0,0.0,0.1,0.0,0.0,0.0,0.0,0.0,0.0,0.0,0.0,0.0,526.15,3.052000045776367
0.0,0.484,0.0,0.0,0.0,0.0,0.0,0.0,0.0,0.0,0.0,0.516,0.0,0.0,0.0,0.0,0.0,0.0,0.0,0.0,0.0,0.0,703.15,2.828000068664551
0.0,0.484,0.0,0.0,0.0,0.0,0.0,0.0,0.0,0.0,0.0,0.485,0.0,0.0,0.0,0.0,0.0,0.0,0.0,0.0,0.0,0.0,706.15,2.933000087738037
0.0,0.4859999999999999,0.0,0.0,0.0,0.0,0.0,0.0,0.0,0.0,0.0,0.4619999999999999,0.0,0.0,0.0,0.0,0.0,0.0,0.0,0.0,0.0,0.0,712.15,2.9749999046325684
0.0,0.49,0.0,0.0,0.0,0.0,0.0,0.0,0.0,0.0,0.0,0.405,0.0,0.0,0.0,0.0,0.0,0.0,0.0,0.0,0.0,0.0,721.15,3.0220000743865967
0.0,0.4825,0.0,0.0,0.0,0.0,0.0,0.0,0.0,0.0,0.0,0.3786,0.0,0.0,0.0,0.0,0.0,0.0,0.0,0.0,0.0,0.0,730.15,3.0360000133514404
0.0,0.481,0.0,0.0,0.0,0.0,0.0,0.0,0.0,0.0,0.0,0.359,0.0,0.0,0.0,0.0,0.0,0.0,0.0,0.0,0.0,0.0,736.15,3.0439999103546143
0.0,0.4899,0.0,0.0,0.0,0.0,0.0,0.0,0.0,0.0,0.0,0.3077,0.0,0.0,0.0,0.0,0.0,0.0,0.0,0.0,0.0,0.0,744.15,3.0510001182556152
0.0,0.4924,0.0,0.0,0.0,0.0,0.0,0.0,0.0,0.0,0.0,0.2537999999999999,0.0,0.0,0.0,0.0,0.0,0.0,0.0,0.0,0.0,0.0,761.15,3.065000057220459
0.0,0.0,0.0,0.0,0.0,0.0,0.0,0.0,0.0,0.0,0.0,0.0,0.0,0.0,0.0,0.0,0.0,0.0,0.0,0.0,0.65,0.0,546.15,4.492000102996826
0.0,0.0,0.0,0.0,0.0,0.0,0.0,0.0,0.0,0.0,0.0,0.0,0.0,0.0,0.0,0.0,0.0,0.0,0.0,0.0,0.65,0.0,547.15,4.684000015258789
0.0,0.0,0.0,0.0,0.0,0.0,0.0,0.0,0.0,0.0,0.0,0.0,0.0,0.0,0.0,0.0,0.0,0.0,0.0,0.0,0.65,0.0,552.15,4.820000171661377
0.0,0.0,0.0,0.0,0.0,0.0,0.0,0.0,0.0,0.0,0.0,0.0,0.0,0.0,0.0,0.0,0.0,0.0,0.0,0.0,0.65,0.0,515.15,5.119999885559082
0.0,0.0,0.0,0.0,0.0,0.0,0.0,0.0,0.0,0.0,0.0,0.0,0.0,0.0,0.0,0.0,0.0,0.0,0.0,0.0,0.65,0.0,500.15,5.513000011444092
0.0,0.0,0.0,0.0,0.0,0.0,0.0,0.0,0.0,0.0,0.0,0.0,0.0,0.0,0.0,0.0,0.0,0.0,0.0,0.0,0.65,0.0,480.15,5.96999979019165
0.4668466846684668,0.0221022102210221,0.0,0.0,0.0,0.0,0.2776277627762776,0.2334233423342334,0.0,0.0,0.0,0.0,0.0,0.0,0.0,0.0,0.0,0.0,0.0,0.0,0.0,0.0,1049.15,2.859999895095825
0.4635000000000001,0.0219,0.0,0.0,0.0,0.0,0.2757,0.2318,0.0,0.0,0.0,0.0,0.0,0.0,0.0,0.0,0.0,0.0,0.0,0.0,0.0,0.0,1038.15,2.869999885559082
0.4569,0.0216,0.0,0.0,0.0,0.0,0.2717,0.2284,0.0,0.0,0.0,0.0,0.0,0.0,0.0,0.0,0.0,0.0,0.0,0.0,0.0,0.0,1026.15,2.9200000762939453
0.4501,0.0213,0.0,0.0,0.0,0.0,0.2677,0.2251,0.0,0.0,0.0,0.0,0.0,0.0,0.0,0.0,0.0,0.0,0.0,0.0,0.0,0.0,1019.15,2.930000066757202
0.4631463146314632,0.0219021902190219,0.0,0.0,0.0,0.0,0.2754275427542754,0.2316231623162316,0.0,0.0,0.0,0.0,0.0,0.0,0.0,0.0,0.0,0.0,0.0,0.0,0.0,0.0,1039.15,2.880000114440918
0.4556999999999999,0.0215999999999999,0.0,0.0,0.0,0.0,0.2709999999999999,0.2277999999999999,0.0,0.0,0.0,0.0,0.0,0.0,0.0,0.0,0.0,0.0,0.0,0.0,0.0,0.0,1037.15,2.9100000858306885
0.4482,0.0212,0.0,0.0,0.0,0.0,0.2664999999999999,0.2241,0.0,0.0,0.0,0.0,0.0,0.0,0.0,0.0,0.0,0.0,0.0,0.0,0.0,0.0,1035.15,2.950000047683716
0.54,0.0,0.0,0.0,0.0,0.0,0.0,0.0,0.0,0.0,0.27,0.19,0.0,0.0,0.0,0.0,0.0,0.0,0.0,0.0,0.0,0.0,968.15,3.950000047683716
0.54,0.0,0.0,0.0,0.0,0.0,0.0,0.0,0.0,0.0,0.22,0.19,0.0,0.05,0.0,0.0,0.0,0.0,0.0,0.0,0.0,0.0,963.15,3.890000104904175
0.54,0.0,0.0,0.0,0.0,0.0,0.0,0.0,0.0,0.0,0.17,0.19,0.0,0.1,0.0,0.0,0.0,0.0,0.0,0.0,0.0,0.0,963.15,3.849999904632568
0.54,0.0,0.0,0.0,0.0,0.0,0.0,0.0,0.0,0.0,0.12,0.19,0.0,0.15,0.0,0.0,0.0,0.0,0.0,0.0,0.0,0.0,961.15,3.7799999713897705
0.54,0.0,0.0,0.0,0.0,0.0,0.0,0.0,0.0,0.0,0.07,0.19,0.0,0.2,0.0,0.0,0.0,0.0,0.0,0.0,0.0,0.0,960.15,3.700000047683716
0.54,0.0,0.0,0.0,0.0,0.0,0.0,0.0,0.0,0.0,0.02,0.19,0.0,0.25,0.0,0.0,0.0,0.0,0.0,0.0,0.0,0.0,964.15,3.609999895095825
0.54,0.0,0.0,0.0,0.0,0.0,0.0,0.0,0.0,0.0,0.0,0.19,0.0,0.27,0.0,0.0,0.0,0.0,0.0,0.0,0.0,0.0,968.15,3.569999933242798
0.0,0.7164999999999999,0.0,0.0,0.0,0.2569999999999999,0.0,0.0,0.0,0.0,0.0,0.0,0.0,0.0,0.0,0.0,0.0,0.0,0.0,0.0,0.0,0.0,776.15,1.649999976158142
0.0,0.6793320667933206,0.0,0.0,0.0,0.2436756324367563,0.0,0.0,0.0,0.0,0.0,0.0,0.0,0.0,0.0,0.0,0.0,0.0,0.0427957204279572,0.0,0.0,0.0,751.15,1.809999942779541
0.0,0.6446999999999999,0.0,0.0,0.0,0.2312,0.0,0.0,0.0,0.0,0.0,0.0,0.0,0.0,0.0,0.0,0.0,0.0,0.0877999999999999,0.0,0.0,0.0,746.15,2.2699999809265137
0.0,0.6097390260973903,0.0,0.0,0.0,0.2187781221877812,0.0,0.0,0.0,0.0,0.0,0.0,0.0,0.0,0.0,0.0,0.0,0.0,0.132986701329867,0.0,0.0,0.0,725.15,2.299999952316284
0.0,0.5792,0.0,0.0,0.0,0.2077,0.0,0.0,0.0,0.0,0.0,0.0,0.0,0.0,0.0,0.0,0.0,0.0,0.1757,0.0,0.0,0.0,711.15,2.549999952316284
0.4609,0.0,0.0,0.0,0.0,0.0767999999999999,0.0,0.0,0.0,0.0,0.0,0.0,0.3071999999999999,0.0,0.0,0.0,0.0,0.0,0.0,0.0,0.0,0.0,731.15,2.759999990463257
0.0,0.0,0.0,0.0,0.0,0.0,0.0,0.0,0.0,0.0,0.0,0.0,0.0,0.0,0.0,0.0,0.0,0.0,0.0,0.0,0.0,0.5,457.15,4.5
0.0,0.0,0.0,0.0,0.0,0.0,0.0,0.0,0.0,0.0,0.0,0.0,0.0,0.0,0.0,0.0,0.0,0.0,0.0,0.0,0.0,0.55,473.15,4.570000171661377
0.0,0.0,0.0,0.0,0.0,0.0,0.0,0.0,0.0,0.0,0.0,0.0,0.0,0.0,0.0,0.0,0.0,0.0,0.0,0.0,0.0,0.6,476.15,4.630000114440918
0.0,0.0,0.0,0.0,0.0,0.0,0.0,0.0,0.0,0.0,0.0,0.0,0.0,0.0,0.0,0.0,0.0,0.0,0.0,0.0,0.0,0.65,440.15,4.579999923706055
0.0,0.0,0.0,0.0,0.0,0.0,0.0,0.0,0.0,0.0,0.0,0.0,0.0,0.0,0.0,0.0,0.0,0.0,0.0,0.0,0.0,0.7,420.15,4.519999980926514
0.0,0.0,0.0,0.0,0.0,0.0,0.0,0.0,0.0,0.0,0.0,0.0,0.0,0.0,0.0,0.0,0.0,0.0,0.0,0.0,0.0,0.75,402.15,4.489999771118164
0.0,0.0,0.0,0.0,0.0,0.0,0.0,0.0,0.0,0.0,0.0,0.0,0.0,0.0,0.0,0.0,0.0,0.0,0.0,0.0,0.0,0.8,391.15,4.440000057220459
0.0,0.45,0.0,0.0,0.04,0.0,0.0,0.0,0.0,0.0,0.0,0.0,0.47,0.0,0.0,0.0,0.0,0.0,0.0,0.0,0.0,0.0,658.15,2.3389999866485596
0.0,0.45,0.0,0.0,0.03,0.0,0.0,0.0,0.0,0.0,0.0,0.0,0.47,0.0,0.01,0.0,0.0,0.0,0.0,0.0,0.0,0.0,651.15,2.364000082015991
0.0,0.45,0.0,0.0,0.02,0.0,0.0,0.0,0.0,0.0,0.0,0.0,0.47,0.0,0.02,0.0,0.0,0.0,0.0,0.0,0.0,0.0,648.15,2.3910000324249268
0.0,0.45,0.0,0.0,0.01,0.0,0.0,0.0,0.0,0.0,0.0,0.0,0.47,0.0,0.03,0.0,0.0,0.0,0.0,0.0,0.0,0.0,635.15,2.4149999618530273
0.0,0.45,0.0,0.0,0.0,0.0,0.0,0.0,0.0,0.0,0.0,0.0,0.47,0.0,0.04,0.0,0.0,0.0,0.0,0.0,0.0,0.0,630.15,2.436000108718872
0.0,0.0,0.0,0.05,0.0,0.0,0.0,0.0,0.0,0.0,0.0,0.15,0.0,0.0,0.0,0.0,0.0,0.0,0.0,0.05,0.725,0.0,619.15,5.627999782562256
0.0,0.0,0.0,0.05,0.0,0.0,0.0,0.0,0.0,0.0,0.0,0.15,0.0,0.0,0.0,0.0,0.0,0.0,0.0,0.05,0.725,0.0,619.15,5.619999885559082
0.0,0.0,0.0,0.05,0.0,0.0,0.0,0.0,0.0,0.0,0.0,0.15,0.0,0.0,0.0,0.0,0.0,0.0,0.0,0.05,0.7225,0.0,620.15,5.670000076293945
0.0,0.0,0.0,0.05,0.0,0.0,0.0,0.0,0.0,0.0,0.0,0.15,0.0,0.0,0.0,0.0,0.0,0.0,0.0,0.05,0.72,0.0,625.15,5.785999774932861
0.0,0.0,0.0,0.05,0.0,0.0,0.0,0.0,0.0,0.0,0.0,0.15,0.0,0.0,0.0,0.0,0.0,0.0,0.0,0.05,0.7,0.0,633.15,5.9120001792907715
0.0,0.4,0.0,0.0,0.0,0.0,0.0,0.0,0.0,0.1,0.0,0.0,0.0,0.0,0.0,0.0,0.0,0.0,0.0,0.0,0.0,0.0,513.15,4.579999923706055
0.0,0.32,0.0,0.0,0.0,0.0,0.0,0.0,0.0,0.08,0.0,0.0,0.0,0.0,0.0,0.0,0.0,0.0,0.0,0.0,0.2,0.0,537.15,4.889999866485596
0.0,0.24,0.0,0.0,0.0,0.0,0.0,0.0,0.0,0.06,0.0,0.0,0.0,0.0,0.0,0.0,0.0,0.0,0.0,0.0,0.4,0.0,556.15,5.059999942779541
0.0,0.16,0.0,0.0,0.0,0.0,0.0,0.0,0.0,0.04,0.0,0.0,0.0,0.0,0.0,0.0,0.0,0.0,0.0,0.0,0.6,0.0,566.15,5.269999980926514
0.0,0.08,0.0,0.0,0.0,0.0,0.0,0.0,0.0,0.02,0.0,0.0,0.0,0.0,0.0,0.0,0.0,0.0,0.0,0.0,0.8,0.0,573.15,5.420000076293945
0.0,0.0,0.0,0.3,0.0,0.0,0.0,0.0,0.0,0.0,0.0,0.0,0.0,0.0,0.0,0.0,0.0,0.0,0.0,0.0,0.7,0.0,432.15,5.110000133514404
0.0,0.0,0.0,0.25,0.0,0.0,0.0,0.0,0.05,0.0,0.0,0.0,0.0,0.0,0.0,0.0,0.0,0.0,0.0,0.0,0.7,0.0,430.15,5.130000114440918
0.0,0.0,0.0,0.2,0.0,0.0,0.0,0.0,0.1,0.0,0.0,0.0,0.0,0.0,0.0,0.0,0.0,0.0,0.0,0.0,0.7,0.0,397.15,5.170000076293945
0.0,0.0,0.0,0.15,0.0,0.0,0.0,0.0,0.15,0.0,0.0,0.0,0.0,0.0,0.0,0.0,0.0,0.0,0.0,0.0,0.7,0.0,400.15,5.210000038146973
0.0,0.0,0.0,0.1,0.0,0.0,0.0,0.0,0.2,0.0,0.0,0.0,0.0,0.0,0.0,0.0,0.0,0.0,0.0,0.0,0.7,0.0,395.15,5.260000228881836
0.0,0.0,0.0,0.05,0.0,0.0,0.0,0.0,0.25,0.0,0.0,0.0,0.0,0.0,0.0,0.0,0.0,0.0,0.0,0.0,0.7,0.0,404.15,5.300000190734863
0.0,0.0,0.0,0.0,0.0,0.0,0.0,0.0,0.3,0.0,0.0,0.0,0.0,0.0,0.0,0.0,0.0,0.0,0.0,0.0,0.7,0.0,389.15,5.349999904632568
0.0,0.0,0.0,0.0,0.0,0.0,0.0,0.0,0.0,0.5,0.0,0.0,0.0,0.0,0.0,0.0,0.0,0.5,0.0,0.0,0.0,0.0,669.15,5.690000057220459
0.0,0.0,0.0,0.0,0.0,0.0,0.0,0.0,0.0,0.5,0.0,0.0,0.0,0.0,0.0,0.0,0.0,0.495,0.0,0.0,0.0,0.0,672.15,5.650000095367432
0.0,0.0,0.0,0.0,0.0,0.0,0.0,0.0,0.0,0.5,0.0,0.0,0.0,0.0,0.0,0.0,0.0,0.49,0.0,0.0,0.0,0.0,673.15,5.630000114440918
0.0,0.0,0.0,0.0,0.0,0.0,0.0,0.0,0.0,0.5,0.0,0.0,0.0,0.0,0.0,0.0,0.0,0.48,0.0,0.0,0.0,0.0,673.15,5.550000190734863
0.0,0.0,0.0,0.0,0.0,0.0,0.0,0.0,0.0,0.5,0.0,0.0,0.0,0.0,0.0,0.0,0.0,0.45,0.0,0.0,0.0,0.0,678.15,5.519999980926514
0.0,0.0,0.0,0.0,0.0,0.0,0.0,0.0,0.0,0.5,0.0,0.0,0.0,0.0,0.0,0.0,0.0,0.4,0.0,0.0,0.0,0.0,683.15,5.340000152587891
0.0,0.0,0.0,0.0,0.0,0.0,0.0,0.0,0.0,0.5,0.0,0.0,0.0,0.0,0.0,0.0,0.0,0.3,0.0,0.0,0.0,0.0,699.15,4.920000076293945
0.0,0.0,0.0,0.0,0.0,0.0,0.0,0.0,0.0,0.5,0.0,0.0,0.0,0.0,0.0,0.0,0.0,0.2,0.0,0.0,0.0,0.0,711.15,4.420000076293945
0.0,0.0,0.0,0.0,0.0,0.0,0.0,0.0,0.0,0.695,0.0,0.0,0.3,0.0,0.0,0.0,0.0,0.0,0.0,0.0,0.0,0.0,748.15,2.318000078201294
0.0,0.4544999999999999,0.0,0.0908999999999999,0.0,0.0,0.3182,0.0,0.0,0.0,0.0,0.0,0.0,0.0,0.0,0.1364,0.0,0.0,0.0,0.0,0.0,0.0,731.15,2.5999999046325684
0.0,0.5,0.0,0.1,0.0,0.0,0.3,0.0,0.0,0.0,0.0,0.05,0.0,0.0,0.0,0.05,0.0,0.0,0.0,0.0,0.0,0.0,722.15,2.75
0.0,0.5,0.0,0.1,0.0,0.0,0.25,0.0,0.0,0.0,0.0,0.1,0.0,0.0,0.0,0.05,0.0,0.0,0.0,0.0,0.0,0.0,709.15,2.940000057220459
0.0,0.5,0.0,0.1,0.0,0.0,0.2,0.0,0.0,0.0,0.0,0.15,0.0,0.0,0.0,0.05,0.0,0.0,0.0,0.0,0.0,0.0,700.15,3.1600000858306885
0.6227564070515065,0.0,0.0105992580519363,0.0004099713020088,0.1055926085174037,0.0009899307048506,0.049296549241553,0.1652884298099133,0.0006699531032827,0.0,0.0,0.0,0.0165988380813343,0.0,0.0,0.0165988380813343,0.0,0.0,0.0,0.0,0.0,0.0,995.15,2.6600000858306885
0.6249062490624907,0.0,0.01060010600106,0.000410004100041,0.1060010600106001,0.0010000100001,0.04940049400494,0.1659016590165901,0.000680006800068,0.0,0.0,0.0,0.01660016600166,0.0,0.00780007800078,0.01670016700167,0.0,0.0,0.0,0.0,0.0,0.0,989.15,2.6600000858306885
0.6200062000620006,0.0,0.0,0.0,0.090000900009,0.000990009900099,0.1590015900159001,0.1201012010120101,0.0,0.0,0.0,0.0,0.00990009900099,0.0,0.0,0.0,0.0,0.0,0.0,0.0,0.0,0.0,990.15,2.5999999046325684
0.6199619961996199,0.0,0.0,0.0,0.09000900090009,0.001000100010001,0.139013901390139,0.12001200120012,0.0,0.0,0.0,0.0,0.01000100010001,0.0,0.0,0.0,0.0,0.0,0.0,0.0,0.0,0.0,1013.15,2.640000104904175
0.61993800619938,0.0,0.0,0.0,0.08999100089991,0.000999900009999,0.138986101389861,0.11998800119988,0.0,0.0,0.0,0.0,0.0100989901009899,0.0,0.0,0.0,0.0,0.0,0.0,0.0,0.0,0.0,1007.15,2.700000047683716
0.6201062010620106,0.0,0.0,0.0,0.0900009000090001,0.000990009900099,0.1390013900139001,0.1200012000120001,0.0,0.0,0.0,0.0,0.00990009900099,0.0,0.020000200002,0.0,0.0,0.0,0.0,0.0,0.0,0.0,994.15,2.7799999713897705
0.0,0.0,0.0,0.2,0.0,0.0,0.0,0.0,0.0,0.0,0.0,0.0,0.0,0.0,0.0,0.0,0.0,0.0,0.0,0.0,0.8,0.0,538.15,4.9029998779296875
0.0,0.0,0.0,0.2,0.0,0.0,0.0,0.0,0.0,0.0,0.0,0.0,0.0,0.0,0.0,0.0,0.0,0.0,0.0,0.0,0.797,0.0,540.15,4.914000034332275
0.0,0.0,0.0,0.2,0.0,0.0,0.0,0.0,0.0,0.0,0.0,0.0,0.0,0.0,0.0,0.0,0.0,0.0,0.0,0.0,0.794,0.0,542.15,4.920000076293945
0.0,0.0,0.0,0.2,0.0,0.0,0.0,0.0,0.0,0.0,0.0,0.0,0.0,0.0,0.0,0.0,0.0,0.0,0.0,0.0,0.79,0.0,546.15,4.965000152587891
0.0,0.0,0.0,0.2,0.0,0.0,0.0,0.0,0.0,0.0,0.0,0.0,0.0,0.0,0.0,0.0,0.0,0.0,0.0,0.0,0.7879999999999999,0.0,554.15,5.019000053405762
0.0,0.0,0.0,0.2,0.0,0.0,0.0,0.0,0.0,0.0,0.0,0.0,0.0,0.0,0.0,0.0,0.0,0.0,0.0,0.0,0.785,0.0,546.15,4.941999912261963
0.5,0.0,0.0,0.0,0.1,0.0,0.0,0.0,0.0,0.0,0.0,0.0,0.0,0.0,0.0,0.0,0.0,0.0,0.4,0.0,0.0,0.0,724.15,3.299999952316284
0.0,0.0,0.0,0.0,0.0,0.0,0.0,0.0,0.0,0.0,0.04,0.0,0.0,0.0,0.0,0.0,0.064,0.2,0.0,0.0,0.32,0.0,618.15,6.199999809265137
0.6555,0.0,0.0,0.0,0.2217,0.0,0.0,0.0,0.0,0.0,0.0,0.0,0.0,0.0,0.0,0.0,0.0,0.0,0.0,0.0,0.0,0.0,1187.15,2.809999942779541
0.6618999999999999,0.0,0.0,0.0,0.2195,0.0,0.0,0.0,0.0,0.0,0.0,0.0,0.0,0.0,0.0,0.0,0.0,0.0,0.0,0.0,0.0,0.0,1189.15,2.7699999809265137
0.6542,0.0,0.0,0.0,0.2245,0.0,0.0,0.0,0.0,0.0,0.0,0.0,0.0,0.0,0.0,0.0,0.0,0.0,0.0,0.0,0.0,0.0,1183.15,2.5399999618530273
0.6584,0.0,0.0,0.0,0.2211,0.0,0.0,0.0,0.0,0.0,0.0,0.0,0.0,0.0,0.0,0.0,0.0,0.0,0.0,0.0,0.0,0.0,1185.15,2.7799999713897705
0.6552,0.0,0.0,0.0,0.2248,0.0,0.0,0.0,0.0,0.0,0.0,0.0,0.0,0.0,0.0,0.0,0.0,0.0,0.0,0.0,0.0,0.0,1157.15,2.9200000762939453
0.659,0.0,0.0,0.0,0.2203,0.0,0.0,0.0,0.0,0.0,0.0,0.0,0.0,0.0,0.0,0.0,0.0,0.0,0.0,0.0,0.0,0.0,1163.15,2.3399999141693115
0.0,0.498,0.0,0.0,0.0085,0.0,0.0,0.0,0.4935,0.0,0.0,0.0,0.0,0.0,0.0,0.0,0.0,0.0,0.0,0.0,0.0,0.0,533.15,1.850000023841858
0.0,0.5017,0.0,0.0,0.0066,0.0,0.0,0.0,0.395,0.0,0.0,0.0,0.0,0.0,0.0,0.0,0.0,0.0,0.0,0.0,0.0,0.0,564.15,2.0799999237060547
0.0,0.5017,0.0,0.0,0.0084,0.0,0.0,0.0,0.2996,0.0,0.0,0.0,0.0,0.0,0.0,0.0,0.0,0.0,0.0,0.0,0.0,0.0,650.15,2.430000066757202
0.0,0.5085000000000001,0.0,0.0,0.0098,0.0,0.0,0.0,0.1997,0.0,0.0,0.0,0.0,0.0,0.0,0.0,0.0,0.0,0.0,0.0,0.0,0.0,713.15,2.940000057220459
0.0,0.5125,0.0,0.0,0.0032,0.0,0.0,0.0,0.0975,0.0,0.0,0.0,0.0,0.0,0.0,0.0,0.0,0.0,0.0,0.0,0.0,0.0,761.15,3.190000057220459
0.0,0.0,0.0,0.03,0.0,0.0,0.0,0.0,0.0,0.0,0.0,0.0,0.0,0.0,0.0,0.0,0.0,0.0,0.0,0.22,0.6,0.0,580.15,4.099999904632568
0.0,0.0,0.0,0.03,0.0,0.0,0.0,0.0,0.0,0.0,0.0,0.0,0.0,0.0,0.0,0.02,0.0,0.0,0.0,0.2,0.6,0.0,584.15,4.010000228881836
0.0,0.0,0.0,0.03,0.0,0.0,0.0,0.0,0.0,0.0,0.0,0.0,0.0,0.0,0.0,0.04,0.0,0.0,0.0,0.18,0.6,0.0,586.15,3.660000085830689
0.0,0.0,0.0,0.03,0.0,0.0,0.0,0.0,0.0,0.0,0.0,0.0,0.0,0.0,0.0,0.06,0.0,0.0,0.0,0.16,0.6,0.0,584.15,3.299999952316284
0.0,0.0,0.0,0.03,0.0,0.0,0.0,0.0,0.0,0.0,0.0,0.0,0.0,0.0,0.0,0.08,0.0,0.0,0.0,0.14,0.6,0.0,586.15,2.640000104904175
0.0,0.0,0.0,0.03,0.0,0.0,0.0,0.0,0.0,0.0,0.0,0.0,0.0,0.0,0.0,0.1,0.0,0.0,0.0,0.12,0.6,0.0,586.15,2.2100000381469727
0.0,0.0,0.0,0.0,0.0,0.0,0.0,0.0,0.0,0.5,0.0,0.0,0.0,0.0,0.0,0.0,0.0,0.0,0.0,0.0,0.5,0.0,769.15,3.8949999809265137
0.0,0.0,0.0,0.0,0.0,0.0,0.0,0.0,0.0,0.5,0.0,0.0,0.0,0.0,0.0,0.0,0.0,0.0,0.0,0.0,0.4,0.0,762.15,4.130000114440918
0.0,0.0,0.0,0.0,0.0,0.0,0.0,0.0,0.0,0.5,0.0,0.0,0.0,0.0,0.0,0.0,0.0,0.0,0.0,0.0,0.3,0.0,755.15,4.364999771118164
0.0,0.0,0.0,0.0,0.0,0.0,0.0,0.0,0.0,0.5,0.0,0.0,0.0,0.0,0.0,0.0,0.0,0.0,0.0,0.0,0.2,0.0,744.15,4.599999904632568
0.0,0.0,0.0,0.0,0.0,0.0,0.0,0.0,0.0,0.5,0.0,0.0,0.0,0.0,0.0,0.0,0.0,0.0,0.0,0.0,0.1,0.0,735.15,4.835000038146973
0.0,0.0,0.0,0.0,0.0,0.0,0.0,0.0,0.0,0.5,0.0,0.0,0.0,0.0,0.0,0.0,0.0,0.0,0.0,0.0,0.0,0.0,726.15,5.070000171661377
0.0,0.0,0.0,0.08,0.0,0.0,0.0,0.0,0.0,0.0,0.0,0.15,0.0,0.0,0.0,0.0,0.0,0.0,0.0,0.0,0.75,0.0,626.15,5.249000072479248
0.0,0.0,0.0,0.257,0.05,0.0,0.0,0.0,0.0,0.693,0.0,0.0,0.0,0.0,0.0,0.0,0.0,0.0,0.0,0.0,0.0,0.0,747.15,2.256999969482422
0.0,0.0,0.0,0.252,0.103,0.0,0.0,0.0,0.0,0.645,0.0,0.0,0.0,0.0,0.0,0.0,0.0,0.0,0.0,0.0,0.0,0.0,741.15,2.24399995803833
0.0,0.0,0.0,0.252,0.153,0.0,0.0,0.0,0.0,0.595,0.0,0.0,0.0,0.0,0.0,0.0,0.0,0.0,0.0,0.0,0.0,0.0,728.15,2.242000102996826
0.0,0.0,0.0,0.255,0.204,0.0,0.0,0.0,0.0,0.541,0.0,0.0,0.0,0.0,0.0,0.0,0.0,0.0,0.0,0.0,0.0,0.0,724.15,2.240000009536743
0.0,0.0,0.0,0.255,0.244,0.0,0.0,0.0,0.0,0.501,0.0,0.0,0.0,0.0,0.0,0.0,0.0,0.0,0.0,0.0,0.0,0.0,719.15,2.253000020980835
0.0,0.0,0.0,0.2522747725227477,0.2802719728027197,0.0,0.0,0.0,0.0,0.4674532546745325,0.0,0.0,0.0,0.0,0.0,0.0,0.0,0.0,0.0,0.0,0.0,0.0,731.15,2.2730000019073486
0.0,0.0,0.0,0.25,0.302,0.0,0.0,0.0,0.0,0.4479999999999999,0.0,0.0,0.0,0.0,0.0,0.0,0.0,0.0,0.0,0.0,0.0,0.0,743.15,2.2899999618530273
0.0,0.0,0.0,0.0,0.0,0.0,0.0,0.0,0.0,0.1,0.0,0.1,0.1,0.0,0.0,0.0,0.0,0.0,0.0,0.0,0.6,0.0,633.15,4.789000034332275
0.0,0.0,0.0,0.1,0.0,0.0,0.0,0.0,0.0,0.1,0.0,0.1,0.0,0.0,0.0,0.0,0.0,0.0,0.0,0.0,0.6,0.0,628.15,4.564000129699707
0.0,0.0,0.0,0.0,0.0,0.0,0.0,0.0,0.1,0.1,0.0,0.1,0.0,0.0,0.0,0.0,0.0,0.0,0.0,0.0,0.6,0.0,616.15,4.505000114440918
0.0,0.0,0.0,0.0,0.0,0.0,0.0,0.1,0.0,0.1,0.0,0.1,0.0,0.0,0.0,0.0,0.0,0.0,0.0,0.0,0.6,0.0,677.15,4.936999797821045
