Repository: dorukdogular/vitreos

# Data

## Source

Glass property data is sourced from the [SciGlass database](https://github.com/epam/SciGlass) (EPAM Systems), made available under the [Open Database License (ODbL)](https://opendatacommons.org/licenses/odbl/1-0/). Accessed via the [glasspy](https://github.com/drcassar/glasspy) Python library.

## Files tracked in git

| File | Description |
|---|---|
| `clean.csv` | Deduplicated glass-forming ability dataset (11858 rows) |
| `tg_dataset.csv` | 76377 glasses with Tg (K) and 22 oxide mol% features |
| `tg_density_dataset.csv` | 31173 glasses with both Tg (K) and density (g/cm³) |

File: data/tg_density_dataset.csv (part 103 of 109)
SiO2,P2O5,ZrO2,Na2O,Al2O3,Fe2O3,CaO,MgO,K2O,B2O3,BaO,ZnO,Li2O,SrO,La2O3,TiO2,Nb2O5,PbO,Sb2O3,Bi2O3,TeO2,Se,Tg,density
0.0,0.0,0.0,0.0,0.0,0.0,0.1,0.0,0.0,0.1,0.0,0.1,0.0,0.0,0.0,0.0,0.0,0.0,0.0,0.0,0.6,0.0,672.15,5.144999980926514
0.0,0.0,0.0,0.0,0.0,0.0,0.0,0.0,0.0,0.1,0.0,0.1,0.0,0.0,0.0,0.0,0.0,0.1,0.0,0.0,0.6,0.0,645.15,5.439000129699707
0.0,0.0,0.0,0.05,0.0,0.0,0.0,0.0,0.0,0.0,0.0,0.1,0.0,0.0,0.0,0.05,0.0,0.0,0.0,0.0,0.69,0.0,671.15,5.408999919891357
0.0,0.0,0.0,0.05,0.0,0.0,0.0,0.0,0.0,0.0,0.0,0.1,0.0,0.0,0.0,0.05,0.0,0.0,0.0,0.0,0.68,0.0,672.15,5.421999931335449
0.0,0.0,0.0,0.05,0.0,0.0,0.0,0.0,0.0,0.0,0.0,0.1,0.0,0.0,0.0,0.05,0.0,0.0,0.0,0.0,0.67,0.0,673.15,5.434000015258789
0.0,0.0,0.0,0.05,0.0,0.0,0.0,0.0,0.0,0.0,0.0,0.1,0.0,0.0,0.0,0.05,0.0,0.0,0.0,0.0,0.66,0.0,675.15,5.446000099182129
0.0,0.0,0.0,0.05,0.0,0.0,0.0,0.0,0.0,0.0,0.0,0.1,0.0,0.0,0.0,0.05,0.0,0.0,0.0,0.0,0.65,0.0,680.15,5.458000183105469
0.0,0.5,0.0,0.1,0.0,0.0,0.0,0.0,0.0,0.0,0.0,0.0,0.0,0.4,0.0,0.0,0.0,0.0,0.0,0.0,0.0,0.0,713.15,3.0799999237060547
0.0,0.4925,0.0,0.0984999999999999,0.015,0.0,0.0,0.0,0.0,0.0,0.0,0.0,0.0,0.3939999999999999,0.0,0.0,0.0,0.0,0.0,0.0,0.0,0.0,720.15,3.0999999046325684
0.0,0.4925,0.0,0.0984999999999999,0.0,0.0,0.0,0.0,0.0,0.0,0.0,0.0,0.0,0.3939999999999999,0.0,0.015,0.0,0.0,0.0,0.0,0.0,0.0,721.15,3.0899999141693115
0.0,0.4925,0.0,0.0984999999999999,0.0,0.0,0.0,0.0,0.0,0.0,0.0,0.015,0.0,0.3939999999999999,0.0,0.0,0.0,0.0,0.0,0.0,0.0,0.0,712.15,3.0799999237060547
0.0,0.0,0.0,0.0,0.0,0.0,0.0,0.0,0.0,0.0,0.0,0.1471147114711471,0.0,0.0,0.0,0.0,0.0731073107310731,0.0,0.0,0.0,0.5145514551455145,0.0,713.15,4.796000003814697
0.0,0.6,0.0,0.0,0.0,0.0,0.0,0.0,0.0,0.0,0.0,0.3,0.0,0.0,0.0,0.0,0.0,0.0,0.0,0.0,0.0,0.0,653.15,2.9230000972747803
0.0,0.55,0.0,0.0,0.0,0.0,0.0,0.0,0.0,0.0,0.0,0.3,0.0,0.0,0.0,0.0,0.0,0.0,0.0,0.0,0.0,0.0,642.15,2.7980000972747803
0.0,0.5,0.0,0.0,0.0,0.0,0.0,0.0,0.0,0.0,0.0,0.3,0.0,0.0,0.0,0.0,0.0,0.0,0.0,0.0,0.0,0.0,636.15,2.6530001163482666
0.0,0.0,0.0,0.0,0.0,0.0,0.0,0.0,0.0,0.0,0.0,0.0,0.0,0.0,0.0,0.0,0.0,0.0,0.05,0.0,0.75,0.0,568.15,6.010000228881836
0.0,0.0,0.0,0.0,0.0,0.0,0.0,0.0,0.0,0.0,0.0,0.0,0.0,0.0,0.0,0.0,0.0,0.0,0.1,0.0,0.75,0.0,598.15,5.889999866485596
0.0,0.0,0.0,0.0,0.0,0.0,0.0,0.0,0.0,0.0,0.0,0.0,0.0,0.0,0.0,0.0,0.0,0.0,0.15,0.0,0.75,0.0,594.15,5.760000228881836
0.0,0.33,0.0,0.0,0.0,0.0,0.0,0.0,0.0,0.0,0.0,0.0,0.0,0.0,0.0,0.0,0.0,0.0,0.0,0.0,0.0,0.0,540.15,3.8299999237060542
0.0,0.33,0.0,0.0,0.0,0.0,0.0,0.0,0.0,0.0,0.0,0.2,0.0,0.0,0.0,0.0,0.0,0.0,0.0,0.0,0.0,0.0,571.15,3.849999904632568
0.0,0.33,0.0,0.0,0.0,0.0,0.0,0.0,0.0,0.0,0.0,0.3,0.0,0.0,0.0,0.0,0.0,0.0,0.0,0.0,0.0,0.0,597.15,3.940000057220459
0.0,0.75,0.0,0.0,0.0,0.0,0.25,0.0,0.0,0.0,0.0,0.0,0.0,0.0,0.0,0.0,0.0,0.0,0.0,0.0,0.0,0.0,727.15,2.430000066757202
0.0,0.65,0.0,0.0,0.0,0.0,0.25,0.0,0.0,0.0,0.0,0.0,0.0,0.0,0.0,0.0,0.0,0.1,0.0,0.0,0.0,0.0,686.15,2.700000047683716
0.0,0.55,0.0,0.0,0.0,0.0,0.25,0.0,0.0,0.0,0.0,0.0,0.0,0.0,0.0,0.0,0.0,0.2,0.0,0.0,0.0,0.0,695.15,3.3399999141693115
0.0,0.5,0.0,0.0,0.0,0.0,0.25,0.0,0.0,0.0,0.0,0.0,0.0,0.0,0.0,0.0,0.0,0.25,0.0,0.0,0.0,0.0,703.15,3.650000095367432
0.0,0.45,0.0,0.0,0.0,0.0,0.25,0.0,0.0,0.0,0.0,0.0,0.0,0.0,0.0,0.0,0.0,0.3,0.0,0.0,0.0,0.0,711.15,3.9700000286102295
0.0,0.4,0.0,0.0,0.0,0.0,0.25,0.0,0.0,0.0,0.0,0.0,0.0,0.0,0.0,0.0,0.0,0.35,0.0,0.0,0.0,0.0,728.15,4.329999923706055
0.0,0.0,0.0,0.0,0.0,0.0,0.0,0.0,0.0,0.59,0.0,0.0,0.0,0.0,0.0,0.0,0.0,0.2,0.0,0.0,0.2,0.0,679.15,4.257999897003174
0.0,0.0,0.0,0.0,0.0,0.0,0.0,0.0,0.0,0.58,0.0,0.0,0.0,0.0,0.0,0.0,0.0,0.2,0.0,0.0,0.2,0.0,693.15,4.599999904632568
0.0,0.0,0.0,0.0,0.0,0.0,0.0,0.0,0.0,0.57,0.0,0.0,0.0,0.0,0.0,0.0,0.0,0.2,0.0,0.0,0.2,0.0,697.15,4.72599983215332
0.0,0.0,0.0,0.0,0.0,0.0,0.0,0.0,0.0,0.56,0.0,0.0,0.0,0.0,0.0,0.0,0.0,0.2,0.0,0.0,0.2,0.0,702.15,4.77400016784668
0.0,0.0,0.0,0.0,0.0,0.0,0.0,0.0,0.0,0.4,0.0,0.0,0.3,0.0,0.0,0.0,0.0,0.0,0.0,0.0,0.0,0.0,774.15,3.180999994277954
0.0,0.0,0.0,0.1,0.0,0.0,0.0,0.0,0.0,0.4,0.0,0.0,0.2,0.0,0.0,0.0,0.0,0.0,0.0,0.0,0.0,0.0,757.15,3.2909998893737793
0.0,0.0,0.0,0.15,0.0,0.0,0.0,0.0,0.0,0.4,0.0,0.0,0.15,0.0,0.0,0.0,0.0,0.0,0.0,0.0,0.0,0.0,753.15,3.2730000019073486
0.0,0.0,0.0,0.2,0.0,0.0,0.0,0.0,0.0,0.4,0.0,0.0,0.1,0.0,0.0,0.0,0.0,0.0,0.0,0.0,0.0,0.0,758.15,3.2170000076293945
0.0,0.0,0.0,0.3,0.0,0.0,0.0,0.0,0.0,0.4,0.0,0.0,0.0,0.0,0.0,0.0,0.0,0.0,0.0,0.0,0.0,0.0,788.15,3.0969998836517334
0.0,0.5940405959404059,0.0,0.0,0.0742925707429257,0.0,0.0,0.0,0.1484851514848515,0.0,0.1732826717328267,0.0,0.0,0.0,0.0,0.0,0.0,0.0,0.0,0.0,0.0,0.0,739.15,2.9800000190734863
0.0,0.5825582558255826,0.0,0.0,0.0728072807280728,0.0,0.0,0.0,0.1456145614561456,0.0,0.1699169916991699,0.0,0.0,0.0,0.0,0.0,0.0,0.0,0.0,0.0,0.0,0.0,767.15,2.9100000858306885
0.0,0.5405,0.0,0.0,0.0676,0.0,0.0,0.0,0.1351,0.0,0.1577,0.0,0.0,0.0,0.0,0.0,0.0,0.0,0.0,0.0,0.0,0.0,785.15,3.059999942779541
0.0,0.4958504149585042,0.0,0.0,0.061993800619938,0.0,0.0,0.0,0.123987601239876,0.0,0.1445855414458554,0.0,0.0,0.0,0.0,0.0,0.0,0.0,0.0,0.0,0.0,0.0,866.15,3.0899999141693115
0.0,0.3345,0.0,0.3345,0.0,0.0,0.0,0.0,0.0,0.0,0.0,0.0,0.0,0.0,0.0,0.0,0.0,0.3003,0.0,0.0,0.0,0.0,598.15,5.840000152587891
0.0,0.3345,0.0,0.3345,0.0,0.0,0.0,0.0,0.0,0.0,0.0,0.0,0.0,0.0,0.0,0.0,0.0,0.33,0.0,0.0,0.0,0.0,479.15,5.659999847412109
0.0,0.315,0.0,0.315,0.0,0.0,0.0,0.0,0.0,0.0,0.0,0.0,0.0,0.0,0.0,0.0,0.0,0.33,0.0,0.0,0.0,0.0,451.15,5.800000190734863
0.57,0.0,0.0,0.01,0.1,0.0,0.11,0.0,0.0,0.21,0.0,0.0,0.0,0.0,0.0,0.0,0.0,0.0,0.0,0.0,0.0,0.0,923.15,2.503000020980835
0.5670865826834632,0.0,0.0,0.00999800039992,0.0994801039792041,0.0,0.1094781043791241,0.0,0.0,0.2089582083583283,0.0,0.0,0.0,0.0,0.00499900019996,0.0,0.0,0.0,0.0,0.0,0.0,0.0,936.15,2.568000078201294
0.5644,0.0,0.0,0.0099,0.099,0.0,0.1089,0.0,0.0,0.2079,0.0,0.0,0.0,0.0,0.0099,0.0,0.0,0.0,0.0,0.0,0.0,0.0,933.15,2.61899995803833
0.5615438456154384,0.0,0.0,0.0098990100989901,0.0984901509849015,0.0,0.1083891610838916,0.0,0.0,0.2068793120687931,0.0,0.0,0.0,0.0,0.0147985201479852,0.0,0.0,0.0,0.0,0.0,0.0,0.0,935.15,2.6500000953674316
0.5588558855885589,0.0,0.0,0.0098009800980098,0.098009800980098,0.0,0.1078107810781078,0.0,0.0,0.2059205920592059,0.0,0.0,0.0,0.0,0.0196019601960196,0.0,0.0,0.0,0.0,0.0,0.0,0.0,952.15,2.6610000133514404
0.5670865826834632,0.0,0.0,0.00999800039992,0.0994801039792041,0.0,0.1094781043791241,0.0,0.0,0.2089582083583283,0.0,0.0,0.0,0.0,0.0,0.0,0.0,0.0,0.0,0.0,0.0,0.0,924.15,2.609999895095825
0.5644,0.0,0.0,0.0099,0.099,0.0,0.1089,0.0,0.0,0.2079,0.0,0.0,0.0,0.0,0.0,0.0,0.0,0.0,0.0,0.0,0.0,0.0,930.15,2.6540000438690186
0.5615438456154384,0.0,0.0,0.0098990100989901,0.0984901509849015,0.0,0.1083891610838916,0.0,0.0,0.2068793120687931,0.0,0.0,0.0,0.0,0.0,0.0,0.0,0.0,0.0,0.0,0.0,0.0,935.15,2.7170000076293945
0.5588558855885589,0.0,0.0,0.0098009800980098,0.098009800980098,0.0,0.1078107810781078,0.0,0.0,0.2059205920592059,0.0,0.0,0.0,0.0,0.0,0.0,0.0,0.0,0.0,0.0,0.0,0.0,932.15,2.677000045776367
0.5536055360553606,0.0,0.1060010600106001,0.05880058800588,0.0,0.0,0.0,0.0,0.03870038700387,0.1472014720147201,0.0,0.0,0.05590055900559,0.0,0.0,0.0,0.0380003800038,0.0,0.000390003900039,0.0,0.0,0.0,810.15,2.819999933242798
0.5536390996990331,0.0,0.1037885832558418,0.0584935657077721,0.0,0.0,0.0,0.0,0.0376958534561198,0.1603823579406265,0.0,0.000729919708832,0.0553939066702662,0.0,0.0,0.0,0.0280969093399726,0.0,0.0003799582045974,0.0,0.0,0.0,804.15,2.7699999809265137
0.5608663480191188,0.0,0.1073935563866168,0.0594964302141871,0.0,0.0,0.0,0.0,0.0390976541407515,0.1447913125212487,0.0,0.0,0.0528968261904285,0.0,0.0,0.0,0.0336979781213127,0.0,0.0003599784012959,0.0,0.0,0.0,809.15,2.799999952316284
0.5502669839809612,0.0,0.1052936823790572,0.0580965142091474,0.0,0.0,0.0050996940183588,0.0,0.0381977081375117,0.1496910185388876,0.0,0.0,0.0576965382077075,0.0,0.0,0.0,0.0338979661220326,0.0,0.0003599784012959,0.0,0.0,0.0,810.15,2.809999942779541
0.5037402992239378,0.0,0.1197095767661412,0.0793063445075605,0.0,0.0,0.0,0.0,0.0466037282982638,0.1847147771821745,0.0,0.0,0.0380030402432194,0.0,0.0,0.0,0.0256020481638531,0.0,0.0005200416033282,0.0,0.0,0.0,794.15,2.7799999713897705
0.5707799091872863,0.0,0.0907126997779689,0.0589082471546016,0.0,0.0,0.0,0.0,0.0285039905586782,0.1338187346228472,0.0,0.0,0.0748104734662852,0.0,0.0,0.0,0.04010561478607,0.0,0.0002600364050967,0.0,0.0,0.0,788.15,2.809999942779541
0.5525397634685942,0.0,0.1059692689120155,0.0584830399184236,0.0,0.0,0.0,0.0,0.0384888382369113,0.1506563096701956,0.002499275210189,0.0,0.0555838806746043,0.0,0.0,0.0,0.0340901138669785,0.0,0.0003898869327894,0.0,0.0,0.0,809.15,2.799999952316284
0.5319106382127643,0.0,0.1017020340406808,0.0833016660333206,0.0,0.0,0.0,0.0,0.0141002820056401,0.1747034940698814,0.0,0.0,0.0617012340246805,0.0,0.00110002200044,0.0,0.0311006220124402,0.0,0.000380007600152,0.0,0.0,0.0,781.15,2.7899999618530273
0.5364107282145643,0.0,0.1010020200404008,0.0827016540330806,0.0,0.0,0.0,0.0,0.0140002800056001,0.1736034720694413,0.0,0.0,0.0613012260245204,0.0,0.00110002200044,0.0,0.0295005900118002,0.0,0.000380007600152,0.0,0.0,0.0,784.15,2.7899999618530273
0.6727000000000001,0.0,0.013,0.1612,0.033,0.0,0.011,0.1091,0.0,0.0,0.0,0.0,0.0,0.0,0.0,0.0,0.0,0.0,0.0,0.0,0.0,0.0,855.15,2.496000051498413
0.6689999999999999,0.0,0.0,0.1539999999999999,0.0339999999999999,0.0,0.0029999999999999,0.1399999999999999,0.0,0.0,0.0,0.0,0.0,0.0,0.0,0.0,0.0,0.0,0.0,0.0,0.0,0.0,861.15,2.4630000591278076
0.6689999999999999,0.0,0.0,0.1539999999999999,0.0339999999999999,0.0,0.011,0.1319999999999999,0.0,0.0,0.0,0.0,0.0,0.0,0.0,0.0,0.0,0.0,0.0,0.0,0.0,0.0,853.15,2.4679999351501465
0.6697,0.0,0.0,0.1542,0.034,0.0,0.021,0.1211,0.0,0.0,0.0,0.0,0.0,0.0,0.0,0.0,0.0,0.0,0.0,0.0,0.0,0.0,842.15,2.4779999256134033
0.6689999999999998,0.0,0.0,0.1539999999999999,0.0339999999999999,0.0,0.0289999999999999,0.1139999999999999,0.0,0.0,0.0,0.0,0.0,0.0,0.0,0.0,0.0,0.0,0.0,0.0,0.0,0.0,842.15,2.4820001125335693
0.6689999999999999,0.0,0.0,0.1539999999999999,0.0339999999999999,0.0,0.0429999999999999,0.0999999999999999,0.0,0.0,0.0,0.0,0.0,0.0,0.0,0.0,0.0,0.0,0.0,0.0,0.0,0.0,837.15,2.490000009536743
0.649,0.0,0.009,0.161,0.031,0.0,0.011,0.139,0.0,0.0,0.0,0.0,0.0,0.0,0.0,0.0,0.0,0.0,0.0,0.0,0.0,0.0,856.15,2.50600004196167
0.6727672767276728,0.0,0.0,0.1431143114311431,0.025002500250025,0.0,0.04000400040004,0.1131113111311131,0.006000600060006,0.0,0.0,0.0,0.0,0.0,0.0,0.0,0.0,0.0,0.0,0.0,0.0,0.0,833.15,2.490999937057495
0.6689999999999999,0.0,0.0,0.1539999999999999,0.0339999999999999,0.0,0.0859999999999999,0.0569999999999999,0.0,0.0,0.0,0.0,0.0,0.0,0.0,0.0,0.0,0.0,0.0,0.0,0.0,0.0,837.15,2.5209999084472656
0.6689999999999999,0.0,0.0,0.1539999999999999,0.0339999999999999,0.0,0.1069999999999999,0.036,0.0,0.0,0.0,0.0,0.0,0.0,0.0,0.0,0.0,0.0,0.0,0.0,0.0,0.0,840.15,2.5309998989105225
0.6689999999999999,0.0,0.0,0.1539999999999999,0.0339999999999999,0.0,0.143,0.0,0.0,0.0,0.0,0.0,0.0,0.0,0.0,0.0,0.0,0.0,0.0,0.0,0.0,0.0,852.15,2.549999952316284
0.6670000000000001,0.0,0.0,0.153,0.006,0.0,0.011,0.132,0.031,0.0,0.0,0.0,0.0,0.0,0.0,0.0,0.0,0.0,0.0,0.0,0.0,0.0,786.15,2.4779999256134033
0.673,0.0,0.0,0.121,0.038,0.0,0.085,0.06,0.023,0.0,0.0,0.0,0.0,0.0,0.0,0.0,0.0,0.0,0.0,0.0,0.0,0.0,838.15,2.5230000019073486
0.66,0.0,0.01,0.158,0.047,0.0,0.0279999999999999,0.084,0.013,0.0,0.0,0.0,0.0,0.0,0.0,0.0,0.0,0.0,0.0,0.0,0.0,0.0,836.15,2.51200008392334
0.7097,0.0,0.0,0.1271,0.011,0.0,0.0831,0.0670999999999999,0.002,0.0,0.0,0.0,0.0,0.0,0.0,0.0,0.0,0.0,0.0,0.0,0.0,0.0,836.15,2.492000102996826
0.0,0.3152,0.0,0.0,0.0186,0.0,0.0,0.0862,0.011,0.1852,0.1775,0.0,0.1206,0.0771,0.0,0.0,0.0,0.0,0.0,0.0,0.0,0.0,783.15,3.3399999141693115
0.0,0.3325332533253325,0.0,0.0,0.0196019601960196,0.0,0.0264026402640264,0.0646064606460646,0.0,0.1638163816381638,0.191019101910191,0.0,0.1523152315231523,0.0497049704970497,0.0,0.0,0.0,0.0,0.0,0.0,0.0,0.0,764.15,3.25
0.0,0.3284000000000001,0.0,0.0,0.018,0.0,0.0221,0.0662,0.0,0.1836,0.2014,0.0,0.1563,0.0199,0.0,0.0,0.0,0.0,0.0,0.0,0.0,0.0,769.15,3.2699999809265137
0.0,0.3264,0.0,0.0,0.0192999999999999,0.0,0.0259,0.0635,0.0,0.1902,0.2022,0.0,0.1492,0.0194,0.0,0.0,0.0,0.0,0.0,0.0,0.0,0.0,770.15,3.2699999809265137
0.0,0.3274672532746725,0.0,0.0,0.017998200179982,0.0,0.0220977902209779,0.0660933906609339,0.0,0.182981701829817,0.2007799220077992,0.0,0.1555844415558444,0.01999800019998,0.0,0.0,0.0,0.0,0.0,0.0,0.0,0.0,768.15,3.259999990463257
0.0,0.3093,0.0,0.0,0.0183,0.0,0.0,0.0847,0.0,0.1817,0.1741,0.0294,0.1185,0.0756,0.0,0.0,0.0,0.0,0.0,0.0,0.0,0.0,782.15,3.380000114440918
0.0,0.2848,0.0,0.0,0.0212,0.0,0.0,0.078,0.0,0.2545,0.1523,0.0,0.1384999999999999,0.0707,0.0,0.0,0.0,0.0,0.0,0.0,0.0,0.0,765.15,3.1700000762939453
0.0,0.3262,0.0,0.0,0.0179,0.0,0.0745,0.0,0.0,0.1824,0.2198,0.0,0.1552,0.0199,0.0,0.0,0.0,0.0,0.0,0.0,0.0,0.0,763.15,3.319999933242798
0.0,0.3438,0.0,0.0,0.0162,0.0,0.0,0.0752,0.0,0.2093,0.1547,0.0,0.1836,0.0172,0.0,0.0,0.0,0.0,0.0,0.0,0.0,0.0,752.15,3.069999933242798
0.0,0.35003500350035,0.0,0.0527052705270527,0.0206020602060206,0.0,0.0,0.0958095809580958,0.0,0.1724172417241724,0.2011201120112011,0.0,0.055005500550055,0.0523052305230523,0.0,0.0,0.0,0.0,0.0,0.0,0.0,0.0,784.15,3.2899999618530273
0.0,0.3568643135686431,0.0,0.0,0.020997900209979,0.0,0.0,0.0975902409759024,0.0343965603439656,0.1757824217578242,0.204979502049795,0.0,0.055994400559944,0.0533946605339466,0.0,0.0,0.0,0.0,0.0,0.0,0.0,0.0,802.15,3.259999990463257
0.0,0.3307669233076692,0.0,0.0,0.0,0.0,0.0262973702629737,0.0641935806419358,0.0,0.1628837116288371,0.1900809919008099,0.0,0.1762823717628237,0.0494950504949505,0.0,0.0,0.0,0.0,0.0,0.0,0.0,0.0,744.15,3.259999990463257
0.0,0.2430756924307569,0.0,0.0,0.0061993800619938,0.0,0.0,0.074992500749925,0.0,0.2584741525847415,0.2040795920407959,0.0,0.195980401959804,0.0171982801719828,0.0,0.0,0.0,0.0,0.0,0.0,0.0,0.0,754.15,3.2300000190734863
0.0,0.3113,0.0,0.0,0.0085,0.0,0.076,0.0,0.0,0.1828,0.2513,0.0,0.1616,0.0,0.0,0.0,0.0,0.0,0.0,0.0,0.0,0.0,762.15,3.4200000762939453
0.0,0.3262673732626737,0.0,0.0,0.0,0.0,0.0,0.0713928607139285,0.018898110188981,0.2460753924607538,0.1467853214678532,0.0,0.1742825717428257,0.0162983701629837,0.0,0.0,0.0,0.0,0.0,0.0,0.0,0.0,744.15,3.0199999809265137
0.0,0.3296329632963296,0.0,0.0,0.0093009300930093,0.0,0.0262026202620262,0.0338033803380337,0.0,0.192019201920192,0.2043204320432043,0.0303030303030302,0.151015101510151,0.0195019501950195,0.0,0.0,0.0,0.0,0.0,0.0,0.0,0.0,756.15,3.299999952316284
0.0,0.348,0.0,0.0512,0.0,0.0,0.0,0.0951999999999999,0.0,0.1712999999999999,0.2,0.0,0.0823,0.052,0.0,0.0,0.0,0.0,0.0,0.0,0.0,0.0,755.15,3.2799999713897705
0.0,0.3552,0.0,0.0,0.0,0.0,0.0,0.097,0.0341,0.1749,0.204,0.0,0.0817,0.0531,0.0,0.0,0.0,0.0,0.0,0.0,0.0,0.0,771.15,3.25
0.0161016101610161,0.3210321032103211,0.0,0.0,0.0,0.0,0.0,0.0702070207020702,0.0187018701870187,0.2422242224222422,0.1444144414441444,0.0,0.1713171317131713,0.016001600160016,0.0,0.0,0.0,0.0,0.0,0.0,0.0,0.0,749.15,3.009999990463257
0.0,0.328,0.0,0.0,0.0,0.0,0.0223,0.0,0.0,0.1777,0.2444,0.0516,0.1677,0.0,0.0,0.0,0.0,0.0,0.0,0.0,0.0,0.0,735.15,3.440000057220459
0.0086008600860086,0.3238323832383238,0.0,0.0,0.0177017701770177,0.0,0.0218021802180218,0.0654065406540654,0.005000500050005,0.1811181118111811,0.1986198619861986,0.0,0.1542154215421542,0.0197019701970197,0.0,0.0,0.0,0.0,0.0,0.0,0.0,0.0,762.15,3.25
0.0,0.3467346734673467,0.0,0.0409040904090409,0.029002900290029,0.0,0.0,0.0927092709270927,0.0,0.2286228622862286,0.1896189618961896,0.0,0.0724072407240724,0.0,0.0,0.0,0.0,0.0,0.0,0.0,0.0,0.0,786.15,3.140000104904175
0.0,0.3467346734673467,0.0,0.0408040804080408,0.029002900290029,0.0,0.0,0.0927092709270926,0.0,0.2287228722872287,0.1015101510151015,0.0,0.0725072507250725,0.088008800880088,0.0,0.0,0.0,0.0,0.0,0.0,0.0,0.0,783.15,3.049999952316284
0.0,0.3468346834683469,0.0,0.0156015601560156,0.029002900290029,0.0,0.0,0.0927092709270927,0.0251025102510251,0.2287228722872288,0.1016101610161016,0.0,0.0724072407240724,0.088008800880088,0.0,0.0,0.0,0.0,0.0,0.0,0.0,0.0,784.15,3.0299999713897705
0.0,0.3222322232223222,0.0,0.0386038603860386,0.0274027402740274,0.0,0.0,0.0878087808780878,0.0,0.2759275927592759,0.1021102110211021,0.0,0.0685068506850685,0.0774077407740774,0.0,0.0,0.0,0.0,0.0,0.0,0.0,0.0,779.15,3.009999990463257
0.0,0.3493349334933494,0.0,0.0138013801380138,0.0319031903190319,0.0,0.0692069206920692,0.0,0.0312031203120312,0.2156215621562156,0.209020902090209,0.0,0.0799079907990799,0.0,0.0,0.0,0.0,0.0,0.0,0.0,0.0,0.0,782.15,3.190000057220459
0.0,0.3440999999999999,0.0,0.0406,0.0288,0.0,0.0,0.092,0.0,0.2269,0.1881,0.0,0.072,0.0,0.0,0.0,0.0,0.0,0.0,0.0,0.0,0.0,791.15,3.190000057220459
0.0245,0.3382,0.0,0.0153,0.0282,0.0,0.0,0.0905,0.0246,0.223,0.0991,0.0,0.0707,0.0859,0.0,0.0,0.0,0.0,0.0,0.0,0.0,0.0,782.15,3.009999990463257
0.0,0.308,0.0,0.0363,0.0258,0.0,0.0,0.0824,0.0,0.1472,0.1684,0.0,0.2319,0.0,0.0,0.0,0.0,0.0,0.0,0.0,0.0,0.0,723.15,3.119999885559082
0.0,0.2917291729172918,0.0,0.0132013201320132,0.0244024402440244,0.0,0.0,0.078007800780078,0.0211021102110211,0.1923192319231923,0.0907090709070907,0.0,0.2198219821982198,0.0687068706870687,0.0,0.0,0.0,0.0,0.0,0.0,0.0,0.0,725.15,2.990000009536743
0.0,0.3150842457877106,0.0,0.0,0.0185990700464976,0.0,0.0,0.0862956852157392,0.0109994500274986,0.1850907454627268,0.1773911304434778,0.0,0.1202939853007349,0.0770961451927403,0.0,0.0,0.0,0.0,0.0005499725013749,0.0,0.0,0.0,783.15,3.3399999141693115
0.0,0.3280671932806719,0.0,0.00999900009999,0.0,0.0,0.0223977602239776,0.0,0.0,0.1776822317768223,0.1542845715428457,0.1413858614138586,0.1578842115788421,0.0,0.0,0.0,0.0,0.0,0.0,0.0,0.0,0.0,710.15,3.309999942779541
0.0,0.3781621837816217,0.0,0.0,0.0289971002899709,0.0,0.0,0.0927907209279071,0.0722927707229277,0.1656834316568342,0.1895810418958104,0.0,0.0724927507249274,0.0,0.0,0.0,0.0,0.0,0.0,0.0,0.0,0.0,770.15,3.0799999237060547
0.0,0.3874,0.0,0.1188,0.0255,0.0,0.0,0.0814,0.0,0.1566,0.1664999999999999,0.0,0.0638,0.0,0.0,0.0,0.0,0.0,0.0,0.0,0.0,0.0,751.15,3.069999933242798
0.0,0.3127312731273127,0.0,0.0,0.0184018401840184,0.0,0.0,0.0855085508550855,0.0109010901090109,0.1837183718371837,0.1761176117611761,0.0,0.1196119611961196,0.0765076507650765,0.0,0.0,0.0,0.0,0.0,0.0,0.0,0.0,784.15,3.380000114440918
0.4802,0.0,0.0513999999999999,0.1834,0.0,0.0,0.0,0.0,0.0,0.1757999999999999,0.0,0.0,0.0204,0.0,0.0,0.0,0.0885,0.0,0.0003,0.0,0.0,0.0,817.15,2.9600000381469727
0.5294,0.0,0.0868999999999999,0.1728,0.0,0.0,0.0,0.0,0.0,0.1272,0.0,0.0,0.0,0.0,0.0,0.0,0.0834,0.0,0.0003,0.0,0.0,0.0,859.15,3.0
0.4505,0.0,0.0865,0.1323,0.0,0.0,0.0,0.0,0.0,0.165,0.0,0.0,0.0824,0.0,0.0,0.0,0.083,0.0,0.0003,0.0,0.0,0.0,799.15,3.0299999713897705
0.4902,0.0,0.0108,0.1871999999999999,0.0,0.0,0.0,0.0,0.0,0.1795,0.0,0.0,0.0417,0.0,0.0,0.0,0.0902999999999999,0.0,0.0003,0.0,0.0,0.0,803.15,2.9200000762939453
0.4901999999999999,0.0,0.0107999999999999,0.2288999999999999,0.0,0.0,0.0,0.0,0.0,0.1794999999999999,0.0,0.0,0.0,0.0,0.0,0.0,0.0902999999999999,0.0,0.0002999999999999,0.0,0.0,0.0,834.15,2.9200000762939453
0.5398000000000001,0.0,0.0494,0.1762,0.0,0.0,0.0,0.0,0.0,0.1297,0.0,0.0,0.0196,0.0,0.0,0.0,0.085,0.0,0.0003,0.0,0.0,0.0,834.15,2.9600000381469727
0.5398,0.0,0.0494,0.1957999999999999,0.0,0.0,0.0,0.0,0.0,0.1297,0.0,0.0,0.0,0.0,0.0,0.0,0.085,0.0,0.0003,0.0,0.0,0.0,836.15,2.9600000381469727
0.5346,0.0,0.0683,0.1745,0.0,0.0,0.0,0.0,0.0,0.1284,0.0,0.0,0.0097,0.0,0.0,0.0,0.0842,0.0,0.0003,0.0,0.0,0.0,847.15,2.9800000190734863
0.4068593140685931,0.0,0.0941905809419058,0.2288771122887711,0.0,0.0,0.0,0.0,0.0,0.1794820517948205,0.0,0.0,0.0,0.0,0.0,0.0,0.0902909709029097,0.0,0.0002999700029997,0.0,0.0,0.0,839.15,3.069999933242798
0.4484999999999999,0.0,0.0941999999999999,0.1871999999999999,0.0,0.0,0.0,0.0,0.0,0.1794999999999999,0.0,0.0,0.0,0.0,0.0,0.0,0.0902999999999999,0.0,0.0002999999999999,0.0,0.0,0.0,837.15,3.0299999713897705
0.55,0.0,0.0677,0.172,0.0,0.0,0.0,0.0,0.0,0.12,0.0,0.0,0.01,0.0,0.0,0.0,0.08,0.0,0.0003,0.0,0.0,0.0,894.15,3.2200000286102295
0.5999,0.0,0.0601999999999999,0.1528999999999999,0.0,0.0,0.0,0.0,0.0,0.1066999999999999,0.0,0.0,0.0088999999999999,0.0,0.0,0.0,0.0711,0.0,0.0002999999999999,0.0,0.0,0.0,858.15,2.9000000953674316
0.53,0.0,0.0596999999999999,0.2,0.0,0.0,0.0,0.0,0.0,0.12,0.0,0.0,0.01,0.0,0.0,0.0,0.08,0.0,0.0003,0.0,0.0,0.0,854.15,2.990000009536743
0.49,0.0,0.0545,0.27,0.0,0.0,0.0,0.0,0.0,0.0852,0.0,0.0,0.01,0.0,0.0,0.0,0.09,0.0,0.0003,0.0,0.0,0.0,851.15,3.069999933242798
0.4,0.0,0.0864,0.1723,0.0,0.0,0.0,0.0,0.0,0.1532,0.0,0.0,0.06,0.0,0.0,0.0,0.1277,0.0,0.0004,0.0,0.0,0.0,808.15,3.2200000286102295
0.535,0.0,0.0736,0.1,0.0,0.0,0.0,0.0,0.0,0.1304,0.0,0.0,0.0757,0.0,0.0,0.0,0.085,0.0,0.0003,0.0,0.0,0.0,813.15,2.9800000190734863
0.5239523952395239,0.02000200020002,0.0669066906690669,0.171017101710171,0.0,0.0,0.0,0.0,0.0,0.1258125812581258,0.0,0.0,0.0095009500950095,0.0,0.0,0.0,0.0825082508250825,0.0,0.0003000300030003,0.0,0.0,0.0,892.15,2.950000047683716
0.5239523952395239,0.0,0.0669066906690669,0.171017101710171,0.02000200020002,0.0,0.0,0.0,0.0,0.1258125812581258,0.0,0.0,0.0095009500950095,0.0,0.0,0.0,0.0825082508250825,0.0,0.0003000300030003,0.0,0.0,0.0,841.15,2.950000047683716
0.5239523952395239,0.0,0.0669066906690669,0.171017101710171,0.0,0.0,0.0,0.0,0.0,0.1258125812581258,0.0,0.0,0.0095009500950095,0.0,0.02000200020002,0.0,0.0825082508250825,0.0,0.0003000300030003,0.0,0.0,0.0,859.15,3.180000066757202
0.5239523952395239,0.0,0.0669066906690669,0.171017101710171,0.0,0.0,0.0,0.0,0.0,0.1258125812581258,0.0,0.0,0.0095009500950095,0.0,0.0,0.0,0.0825082508250825,0.0,0.0003000300030003,0.0,0.0,0.0,859.15,3.2100000381469727
0.5239523952395239,0.0,0.0669066906690669,0.171017101710171,0.0,0.0,0.0,0.0,0.0,0.1258125812581258,0.0,0.02000200020002,0.0095009500950095,0.0,0.0,0.0,0.0825082508250825,0.0,0.0003000300030003,0.0,0.0,0.0,834.15,3.0199999809265137
0.5239523952395239,0.0,0.0669066906690669,0.171017101710171,0.0,0.0,0.0,0.02000200020002,0.0,0.1258125812581258,0.0,0.0,0.0095009500950095,0.0,0.0,0.0,0.0825082508250825,0.0,0.0003000300030003,0.0,0.0,0.0,845.15,2.990000009536743
0.5239523952395239,0.0,0.0669066906690669,0.171017101710171,0.0,0.0,0.02000200020002,0.0,0.0,0.1258125812581258,0.0,0.0,0.0095009500950095,0.0,0.0,0.0,0.0825082508250825,0.0,0.0003000300030003,0.0,0.0,0.0,851.15,3.0
0.5239523952395239,0.0,0.0669066906690669,0.171017101710171,0.0,0.0,0.0,0.0,0.0,0.1258125812581258,0.0,0.0,0.0095009500950095,0.02000200020002,0.0,0.0,0.0825082508250825,0.0,0.0003000300030003,0.0,0.0,0.0,852.15,3.069999933242798
0.5239523952395239,0.0,0.0669066906690669,0.171017101710171,0.0,0.0,0.0,0.0,0.0,0.1258125812581258,0.02000200020002,0.0,0.0095009500950095,0.0,0.0,0.0,0.0825082508250825,0.0,0.0003000300030003,0.0,0.0,0.0,854.15,3.0999999046325684
0.5239523952395239,0.0,0.0669066906690669,0.191019101910191,0.0,0.0,0.0,0.0,0.0,0.1258125812581258,0.0,0.0,0.0095009500950095,0.0,0.0,0.0,0.0825082508250825,0.0,0.0003000300030003,0.0,0.0,0.0,848.15,3.0299999713897705
0.5239523952395239,0.0,0.0669066906690669,0.171017101710171,0.0,0.0,0.0,0.0,0.02000200020002,0.1258125812581258,0.0,0.0,0.0095009500950095,0.0,0.0,0.0,0.0825082508250825,0.0,0.0003000300030003,0.0,0.0,0.0,842.15,3.0199999809265137
0.5339,0.0,0.0669,0.181,0.0,0.0,0.0,0.0,0.0,0.135,0.0,0.0,0.0,0.0,0.0,0.0,0.0825,0.0,0.0007,0.0,0.0,0.0,856.15,2.9700000286102295
0.5318999999999999,0.0,0.0538,0.187,0.0,0.0,0.0,0.0,0.0,0.1284,0.0,0.0,0.0111,0.0,0.0,0.0,0.0872,0.0,0.0006,0.0,0.0,0.0,868.15,3.130000114440918
0.5294052940529406,0.0,0.08690086900869,0.1728017280172802,0.0,0.0,0.0,0.0,0.0,0.1272012720127201,0.0,0.0,0.0,0.0,0.0,0.0,0.08340083400834,0.0,0.000290002900029,0.0,0.0,0.0,861.15,3.0
0.5839058390583907,0.0,0.08370083700837,0.1664016640166401,0.0,0.0,0.0,0.0,0.0,0.08540085400854,0.0,0.0,0.0,0.0,0.0,0.0,0.08030080300803,0.0,0.000290002900029,0.0,0.0,0.0,887.15,2.990000009536743
0.4902049020490205,0.0,0.05250052500525,0.0934009340093401,0.0,0.0,0.0,0.0,0.0938009380093801,0.0962009620096201,0.0,0.0,0.08330083300833,0.0,0.0,0.0,0.09030090300903,0.0,0.000290002900029,0.0,0.0,0.0,793.15,3.0199999809265137
0.5505110102202043,0.0,0.0504010080201603,0.0897017940358807,0.0,0.0,0.0,0.0,0.0900018000360007,0.0523010460209204,0.0,0.0,0.0801016020320406,0.0,0.0,0.0,0.0867017340346806,0.0,0.000280005600112,0.0,0.0,0.0,815.15,3.0
0.5115562711898309,0.0,0.0548060286631529,0.1954214963646001,0.0,0.0,0.0,0.0,0.0,0.1437158087389612,0.0,0.0,0.0,0.0,0.0,0.0,0.0942103631399454,0.0,0.0002900319035093,0.0,0.0,0.0,849.15,2.990000009536743
0.5397107942158843,0.0,0.0494009880197603,0.1762035240704814,0.0,0.0,0.0,0.0,0.0,0.129702594051881,0.0,0.0,0.0197003940078801,0.0,0.0,0.0,0.0850017000340006,0.0,0.000280005600112,0.0,0.0,0.0,834.15,2.9600000381469727
0.5398568114550837,0.0,0.0493960483161347,0.1957843372530197,0.0,0.0,0.0,0.0,0.0,0.1296896248300136,0.0,0.0,0.0,0.0,0.0,0.0,0.0849932005439564,0.0,0.0002799776017918,0.0,0.0,0.0,836.15,2.9600000381469727
0.5345106902138043,0.0,0.0683013660273205,0.1745034900698013,0.0,0.0,0.0,0.0,0.0,0.128502570051401,0.0,0.0,0.00970019400388,0.0,0.0,0.0,0.0842016840336806,0.0,0.000280005600112,0.0,0.0,0.0,847.15,2.9800000190734863
0.550049504455401,0.0,0.0677060935484193,0.1720154813933254,0.0,0.0,0.0,0.0,0.0,0.1200108009720875,0.0,0.0,0.0099008910801972,0.0,0.0,0.0,0.0800072006480583,0.0,0.0003100279025112,0.0,0.0,0.0,894.15,3.2200000286102295
0.5298947010529894,0.0,0.0596994030059699,0.1999980000199997,0.0,0.0,0.0,0.0,0.0,0.1199988000119998,0.0,0.0,0.0100998990010099,0.0,0.0,0.0,0.0799992000079999,0.0,0.0003099969000309,0.0,0.0,0.0,854.15,2.990000009536743
0.4899951000489995,0.0,0.0544994550054499,0.2699973000269997,0.0,0.0,0.0,0.0,0.0,0.0851991480085199,0.0,0.0,0.0099999000009999,0.0,0.0,0.0,0.0899991000089999,0.0,0.0003099969000309,0.0,0.0,0.0,851.15,3.069999933242798
0.4898069366820303,0.0,0.0299943010827942,0.3499335126325997,0.0,0.0,0.0,0.0,0.0,0.0299943010827942,0.0,0.0,0.0100980813645407,0.0,0.0,0.0,0.0899829032483827,0.0,0.0001899639068576,0.0,0.0,0.0,809.15,3.0399999618530273
0.3999960000399996,0.0,0.0863991360086399,0.1722982770172298,0.0,0.0,0.0,0.0,0.0,0.1531984680153198,0.0,0.0,0.0599994000059999,0.0,0.0,0.0,0.1276987230127698,0.0,0.0004099959000409,0.0,0.0,0.0,808.15,3.2200000286102295
0.5348946510534895,0.0,0.0735992640073599,0.0999990000099999,0.0,0.0,0.0,0.0,0.0,0.1303986960130398,0.0,0.0,0.0757992420075799,0.0,0.0,0.0,0.0849991500084999,0.0,0.0003099969000309,0.0,0.0,0.0,813.15,2.9800000190734863
0.5239052390523905,0.020000200002,0.06690066900669,0.1710017100171001,0.0,0.0,0.0,0.0,0.0,0.1258012580125801,0.0,0.0,0.00960009600096,0.0,0.0,0.0,0.08250082500825,0.0,0.000290002900029,0.0,0.0,0.0,892.15,2.950000047683716
0.5238528532432081,0.0,0.0669939705426511,0.1710846023857852,0.0199982001619854,0.0,0.0,0.0,0.0,0.1257886790188883,0.0,0.0,0.009499145076943,0.0,0.0,0.0,0.0824925756681898,0.0,0.0002899739023487,0.0,0.0,0.0,841.15,2.950000047683716
0.5239,0.0,0.0669,0.1711,0.0,0.0,0.0,0.0,0.0,0.1259,0.0,0.0,0.0093999999999999,0.0,0.02,0.0,0.0825,0.0,0.0003,0.0,0.0,0.0,859.15,3.180000066757202
0.5239104782095642,0.0,0.0669013380267605,0.1711034220684413,0.0,0.0,0.0,0.0,0.0,0.125902518050361,0.0,0.0,0.00940018800376,0.0,0.0,0.0,0.0825016500330006,0.0,0.000280005600112,0.0,0.0,0.0,859.15,3.2100000381469727
0.5239628755450654,0.0,0.0669080289634756,0.1711205344641357,0.0,0.0,0.0,0.0,0.0,0.1258150978117374,0.0,0.0200024002880345,0.0094011281353762,0.0,0.0,0.0,0.0825099011881425,0.0,0.0002800336040324,0.0,0.0,0.0,834.15,3.0199999809265137
0.5238104762095241,0.0,0.0669013380267605,0.1711034220684413,0.0,0.0,0.0,0.0200004000080001,0.0,0.125802516050321,0.0,0.0,0.00960019200384,0.0,0.0,0.0,0.0825016500330006,0.0,0.000280005600112,0.0,0.0,0.0,845.15,2.990000009536743
0.5238580913526918,0.0,0.0669946404287657,0.1710863130949523,0.0,0.0,0.0199984001279897,0.0,0.0,0.1258899288056955,0.0,0.0,0.0093992480601551,0.0,0.0,0.0,0.0824934005279577,0.0,0.0002799776017918,0.0,0.0,0.0,851.15,3.0
0.5239052390523905,0.0,0.06690066900669,0.1710017100171001,0.0,0.0,0.0,0.0,0.0,0.1259012590125901,0.0,0.0,0.00950009500095,0.020000200002,0.0,0.0,0.08250082500825,0.0,0.000290002900029,0.0,0.0,0.0,852.15,3.069999933242798
0.5238052380523806,0.0,0.0670006700067,0.1710017100171001,0.0,0.0,0.0,0.0,0.0,0.1258012580125801,0.020000200002,0.0,0.00960009600096,0.0,0.0,0.0,0.08250082500825,0.0,0.000290002900029,0.0,0.0,0.0,854.15,3.0999999046325684
0.5239628755450654,0.0,0.0669080289634756,0.1710205224626955,0.0,0.0,0.0,0.0,0.0,0.1459175101012121,0.0,0.0,0.0094011281353762,0.0,0.0,0.0,0.0825099011881425,0.0,0.0002800336040324,0.0,0.0,0.0,848.15,3.0299999713897705
0.5239052390523905,0.0,0.06690066900669,0.1711017110171101,0.0,0.0,0.0,0.0,0.020000200002,0.1258012580125801,0.0,0.0,0.00950009500095,0.0,0.0,0.0,0.08250082500825,0.0,0.000290002900029,0.0,0.0,0.0,842.15,3.0199999809265137
0.5337946620533794,0.0,0.0668993310066899,0.1810981890181098,0.0,0.0,0.0,0.0,0.0,0.1349986500134998,0.0,0.0,0.0,0.0,0.0,0.0,0.0824991750082499,0.0,0.0007099929000709,0.0,0.0,0.0,856.15,2.9700000286102295
0.5319159574787243,0.0,0.0538016140484214,0.187005610168305,0.0,0.0,0.0,0.0,0.0,0.1284038521155634,0.0,0.0,0.0111003330099903,0.0,0.0,0.0,0.0872026160784823,0.0,0.000570017100513,0.0,0.0,0.0,868.15,3.130000114440918
0.480261579073674,0.0,0.0513958883289336,0.1833853291736661,0.0,0.0,0.0,0.0,0.0,0.1758859291256699,0.0,0.0,0.0202983761299096,0.0,0.0,0.0,0.0884929205663546,0.0,0.0002799776017918,0.0,0.0,0.0,817.15,2.9600000381469727
0.4802048020480205,0.0,0.05140051400514,0.2038020380203802,0.0,0.0,0.0,0.0,0.0,0.1758017580175801,0.0,0.0,0.0,0.0,0.0,0.0,0.08850088500885,0.0,0.000290002900029,0.0,0.0,0.0,836.15,2.9600000381469727
0.48015678588927,0.0,0.0513953744163025,0.1833834954854063,0.0,0.0,0.0,0.0,0.0203981641652251,0.1758841704246617,0.0,0.0,0.0,0.0,0.0,0.0,0.0884920357167854,0.0,0.0002899739023487,0.0,0.0,0.0,829.15,2.9600000381469727
0.4902539279320725,0.0,0.0525057756353198,0.187120583264159,0.0,0.0,0.0,0.0,0.0,0.1795197471721889,0.0,0.0,0.0,0.0,0.0,0.0,0.0903099340927501,0.0,0.0002900319035093,0.0,0.0,0.0,831.15,2.950000047683716
0.5115562711898309,0.0,0.0548060286631529,0.1954214963646001,0.0,0.0,0.0,0.0,0.0,0.1437158087389612,0.0,0.0,0.0,0.0,0.0,0.0,0.0942103631399454,0.0,0.0002900319035093,0.0,0.0,0.0,849.15,2.990000009536743
0.4903098061961239,0.0,0.01080021600432,0.1872037440748814,0.0,0.0,0.0,0.0,0.0,0.1795035900718014,0.0,0.0,0.0416008320166403,0.0,0.0,0.0,0.0903018060361207,0.0,0.000280005600112,0.0,0.0,0.0,803.15,2.9200000762939453
0.490160787137029,0.0,0.0108991280697544,0.2288816894648428,0.0,0.0,0.0,0.0,0.0,0.179485641148708,0.0,0.0,0.0,0.0,0.0,0.0,0.0902927765778737,0.0,0.0002799776017918,0.0,0.0,0.0,834.15,2.9200000762939453
0.5397107942158843,0.0,0.0494009880197603,0.1762035240704814,0.0,0.0,0.0,0.0,0.0,0.129702594051881,0.0,0.0,0.0197003940078801,0.0,0.0,0.0,0.0850017000340006,0.0,0.000280005600112,0.0,0.0,0.0,834.15,2.9600000381469727
0.5398568114550837,0.0,0.0493960483161347,0.1957843372530197,0.0,0.0,0.0,0.0,0.0,0.1296896248300136,0.0,0.0,0.0,0.0,0.0,0.0,0.0849932005439564,0.0,0.0002799776017918,0.0,0.0,0.0,836.15,2.9600000381469727
0.4900049000490005,0.0,0.05450054500545,0.2700027000270003,0.0,0.0,0.0,0.0,0.0,0.08520085200852,0.0,0.0,0.010000100001,0.0,0.0,0.0,0.0900009000090001,0.0,0.000290002900029,0.0,0.0,0.0,851.15,3.069999933242798
0.5320574354051676,0.0,0.0537956963442924,0.1870850331973442,0.0,0.0,0.0,0.0,0.0,0.1284897208223342,0.0,0.0,0.0110991120710343,0.0,0.0,0.0,0.0871930245580353,0.0,0.0002799776017918,0.0,0.0,0.0,868.15,3.130000114440918
0.4903588430611673,0.0,0.0525063007560907,0.0934112093451214,0.0,0.0,0.0,0.0,0.0,0.1795215425851102,0.0,0.0,0.0936112333480017,0.0,0.0,0.0,0.090310837300476,0.0,0.0002800336040324,0.0,0.0,0.0,788.15,2.940000057220459
0.4902049020490205,0.0,0.05250052500525,0.0934009340093401,0.0,0.0,0.0,0.0,0.0938009380093801,0.0962009620096201,0.0,0.0,0.08330083300833,0.0,0.0,0.0,0.09030090300903,0.0,0.000290002900029,0.0,0.0,0.0,793.15,3.0199999809265137
0.5505110102202043,0.0,0.0504010080201603,0.0897017940358807,0.0,0.0,0.0,0.0,0.0900018000360007,0.0523010460209204,0.0,0.0,0.0801016020320406,0.0,0.0,0.0,0.0867017340346806,0.0,0.000280005600112,0.0,0.0,0.0,815.15,3.0
0.4317654587632989,0.0,0.0828933685305175,0.1648868090552755,0.0,0.0,0.0,0.0,0.0,0.158087353011759,0.0,0.0,0.0824934005279577,0.0,0.0,0.0,0.0795936325093992,0.0,0.0002799776017918,0.0,0.0,0.0,796.15,3.0399999618530273
0.427957204279572,0.0,0.1003899610038996,0.1633836616338366,0.0,0.0,0.0,0.0,0.0,0.1566843315668433,0.0,0.0,0.0726927307269273,0.0,0.0,0.0,0.0788921107889211,0.0,0.0,0.0,0.0,0.0,804.15,3.059999942779541
0.4505540664879786,0.0,0.0865103812457495,0.1323158779053486,0.0,0.0,0.0,0.0,0.0,0.164919790374845,0.0,0.0,0.0824098891867024,0.0,0.0,0.0,0.0830099611953434,0.0,0.0002800336040324,0.0,0.0,0.0,799.15,3.0299999713897705
0.4009558948515663,0.0,0.0862905080441151,0.1719810820809711,0.0,0.0,0.0,0.0,0.0,0.1529831718510964,0.0,0.0,0.0598934117247102,0.0,0.0,0.0,0.1274859765425803,0.0,0.0004099549049604,0.0,0.0,0.0,808.15,3.2200000286102295
0.5348946510534895,0.0,0.0735992640073599,0.0999990000099999,0.0,0.0,0.0,0.0,0.0,0.1303986960130398,0.0,0.0,0.0757992420075799,0.0,0.0,0.0,0.0849991500084999,0.0,0.0003099969000309,0.0,0.0,0.0,813.15,2.9800000190734863
0.2917058341166824,0.0,0.0980019600392008,0.1178023560471209,0.0,0.0,0.0,0.0,0.0,0.2113042260845217,0.0,0.0,0.1459029180583611,0.0,0.0,0.0,0.1349026980539611,0.0,0.000380007600152,0.0,0.0,0.0,791.15,3.5799999237060547
0.2860799744017918,0.0,0.096093273470857,0.1155919085664003,0.0,0.0,0.0,0.0,0.0,0.2331836771426,0.0,0.0,0.1430899837011409,0.0,0.0,0.0,0.1255912086153969,0.0,0.0003699741018128,0.0,0.0,0.0,786.15,3.440000057220459
0.2815084452533575,0.0,0.0903027090812724,0.114103423102693,0.0,0.0,0.0,0.0,0.0,0.2519075572267167,0.0,0.0,0.1412042361270837,0.0,0.0,0.0,0.1206036181085432,0.0,0.000370011100333,0.0,0.0,0.0,787.15,3.5
0.0,0.5,0.0,0.0,0.0,0.0,0.0,0.0,0.0,0.0,0.0,0.0,0.0,0.0,0.0,0.0,0.0,0.0,0.0,0.0,0.0,0.0,729.15,2.946000099182129
0.0,0.4,0.0,0.0,0.0,0.0,0.0,0.0,0.0,0.1,0.0,0.0,0.0,0.0,0.0,0.0,0.0,0.0,0.0,0.0,0.0,0.0,663.15,2.796999931335449
0.0,0.3,0.0,0.0,0.0,0.0,0.0,0.0,0.0,0.2,0.0,0.0,0.0,0.0,0.0,0.0,0.0,0.0,0.0,0.0,0.0,0.0,609.15,2.736999988555908
0.0,0.25,0.0,0.0,0.0,0.0,0.0,0.0,0.0,0.25,0.0,0.0,0.0,0.0,0.0,0.0,0.0,0.0,0.0,0.0,0.0,0.0,578.15,2.686000108718872
0.0,0.2,0.0,0.0,0.0,0.0,0.0,0.0,0.0,0.3,0.0,0.0,0.0,0.0,0.0,0.0,0.0,0.0,0.0,0.0,0.0,0.0,550.15,2.6519999504089355
0.0,0.1,0.0,0.0,0.0,0.0,0.0,0.0,0.0,0.4,0.0,0.0,0.0,0.0,0.0,0.0,0.0,0.0,0.0,0.0,0.0,0.0,518.15,2.61899995803833
0.0,0.2,0.0,0.0,0.0,0.0,0.0,0.0,0.0,0.0,0.0,0.0,0.4667,0.0,0.0,0.0,0.0,0.0,0.0,0.0,0.0,0.0,680.15,4.179999828338623
0.0,0.2069,0.0,0.0,0.0,0.0,0.0,0.0,0.0,0.0,0.0,0.0,0.4483,0.0,0.0,0.0345,0.0,0.0,0.0,0.0,0.0,0.0,698.15,3.950000047683716
0.0,0.2113,0.0,0.0,0.0,0.0,0.0,0.0,0.0,0.0,0.0,0.0,0.4366,0.0,0.0,0.0563,0.0,0.0,0.0,0.0,0.0,0.0,708.15,3.809999942779541
0.0,0.2143,0.0,0.0,0.0,0.0,0.0,0.0,0.0,0.0,0.0,0.0,0.4286,0.0,0.0,0.0713999999999999,0.0,0.0,0.0,0.0,0.0,0.0,718.15,3.6700000762939458
0.0,0.2221999999999999,0.0,0.0,0.0,0.0,0.0,0.0,0.0,0.0,0.0,0.0,0.4074,0.0,0.0,0.1110999999999999,0.0,0.0,0.0,0.0,0.0,0.0,735.15,3.4100000858306885
0.0,0.5,0.0,0.0,0.0,0.0,0.0,0.0,0.0,0.0,0.0,0.5,0.0,0.0,0.0,0.0,0.0,0.0,0.0,0.0,0.0,0.0,699.15,2.8550000190734863
0.0,0.5,0.0,0.0,0.0,0.0,0.0,0.0,0.0,0.0,0.0,0.49,0.0,0.0,0.0,0.0,0.0,0.0,0.0,0.0,0.0,0.0,731.15,2.882999897003174
0.0,0.5,0.0,0.0,0.0,0.0,0.0,0.0,0.0,0.0,0.0,0.48,0.0,0.0,0.0,0.0,0.0,0.0,0.0,0.0,0.0,0.0,736.15,2.9059998989105225
0.0,0.5,0.0,0.0,0.0,0.0,0.0,0.0,0.0,0.0,0.0,0.45,0.0,0.0,0.0,0.0,0.0,0.0,0.0,0.0,0.0,0.0,751.15,2.9159998893737793
0.0,0.5,0.0,0.0,0.0,0.0,0.0,0.0,0.0,0.0,0.0,0.4,0.0,0.0,0.0,0.0,0.0,0.0,0.0,0.0,0.0,0.0,759.15,2.938999891281128
0.0,0.5,0.0,0.0,0.0,0.0,0.0,0.0,0.0,0.0,0.0,0.35,0.0,0.0,0.0,0.0,0.0,0.0,0.0,0.0,0.0,0.0,761.15,2.944999933242798
0.0,0.5,0.0,0.0,0.0,0.0,0.0,0.0,0.0,0.0,0.0,0.3,0.0,0.0,0.0,0.0,0.0,0.0,0.0,0.0,0.0,0.0,763.15,2.943000078201294
0.0,0.5,0.0,0.0,0.0,0.0,0.0,0.0,0.0,0.0,0.0,0.2,0.0,0.0,0.0,0.0,0.0,0.0,0.0,0.0,0.0,0.0,762.15,2.9200000762939453
0.0,0.5,0.0,0.0,0.0,0.0,0.0,0.0,0.0,0.0,0.0,0.1,0.0,0.0,0.0,0.0,0.0,0.0,0.0,0.0,0.0,0.0,743.15,2.86299991607666
0.0,0.5,0.0,0.0,0.0,0.0,0.0,0.0,0.0,0.0,0.0,0.0,0.0,0.0,0.0,0.0,0.0,0.0,0.0,0.0,0.0,0.0,736.15,2.8010001182556152
0.0,0.0,0.0,0.0,0.0,0.0,0.0,0.0,0.0,0.6644,0.0,0.0,0.3322,0.0,0.0,0.0,0.0,0.0,0.0,0.0,0.0,0.0,791.15,2.311000108718872
0.0,0.0,0.0,0.0,0.0,0.0,0.0,0.0,0.0,0.6644398663919835,0.0,0.0,0.3322199331959917,0.0,0.0,0.0,0.0,0.0,0.0,0.0,0.0,0.0,787.15,2.2839999198913574
0.0,0.0,0.0,0.0,0.0,0.0,0.0,0.0,0.0,0.6644,0.0,0.0,0.3322,0.0,0.0,0.0,0.0,0.0,0.0,0.0,0.0,0.0,789.15,2.3299999237060547
0.0,0.0,0.0,0.0,0.0,0.0,0.0,0.0,0.0,0.6644398663919835,0.0,0.0,0.3322199331959917,0.0,0.0,0.0,0.0,0.0,0.0,0.0,0.0,0.0,792.15,2.2690000534057617
0.0,0.0,0.0,0.0,0.0,0.0,0.0,0.0,0.0,0.6644,0.0,0.0,0.3322,0.0,0.0,0.0,0.0,0.0,0.0,0.0,0.0,0.0,794.15,2.3429999351501465
0.0,0.6,0.0,0.0,0.0,0.0,0.0,0.0,0.0,0.0,0.4,0.0,0.0,0.0,0.0,0.0,0.0,0.0,0.0,0.0,0.0,0.0,597.15,3.2799999713897705
0.0,0.5,0.0,0.0,0.0,0.0,0.0,0.0,0.0,0.0,0.4,0.0,0.0,0.0,0.0,0.0,0.1,0.0,0.0,0.0,0.0,0.0,819.15,3.5999999046325684
0.0,0.4,0.0,0.0,0.0,0.0,0.0,0.0,0.0,0.0,0.4,0.0,0.0,0.0,0.0,0.0,0.2,0.0,0.0,0.0,0.0,0.0,949.15,3.9700000286102295
0.0,0.3,0.0,0.0,0.0,0.0,0.0,0.0,0.0,0.0,0.4,0.0,0.0,0.0,0.0,0.0,0.3,0.0,0.0,0.0,0.0,0.0,1002.15,4.260000228881836
0.0,0.2,0.0,0.0,0.0,0.0,0.0,0.0,0.0,0.0,0.4,0.0,0.0,0.0,0.0,0.0,0.4,0.0,0.0,0.0,0.0,0.0,1000.15,4.610000133514404
0.0,0.6,0.0,0.0,0.0,0.0,0.0,0.0,0.0,0.0,0.2,0.0,0.0,0.0,0.0,0.0,0.2,0.0,0.0,0.0,0.0,0.0,893.15,3.259999990463257
0.0,0.5,0.0,0.0,0.0,0.0,0.0,0.0,0.0,0.0,0.3,0.0,0.0,0.0,0.0,0.0,0.2,0.0,0.0,0.0,0.0,0.0,923.15,3.5199999809265137
0.0,0.4,0.0,0.0,0.0,0.0,0.0,0.0,0.0,0.0,0.4,0.0,0.0,0.0,0.0,0.0,0.2,0.0,0.0,0.0,0.0,0.0,949.15,3.9600000381469727
0.0,0.3,0.0,0.0,0.0,0.0,0.0,0.0,0.0,0.0,0.5,0.0,0.0,0.0,0.0,0.0,0.2,0.0,0.0,0.0,0.0,0.0,991.15,4.369999885559082
0.0,0.2,0.0,0.0,0.0,0.0,0.0,0.0,0.0,0.0,0.6,0.0,0.0,0.0,0.0,0.0,0.2,0.0,0.0,0.0,0.0,0.0,998.15,4.730000019073486
0.0,0.61,0.0,0.0,0.0,0.0,0.0,0.0,0.0,0.0,0.0,0.1,0.0,0.2,0.0,0.0,0.0,0.0,0.0,0.0,0.0,0.0,704.15,3.694999933242798
0.0,0.61,0.0,0.0,0.0,0.0,0.0,0.0,0.0,0.0,0.0,0.1,0.0,0.2,0.0,0.0,0.0,0.0,0.0,0.0,0.0,0.0,700.15,3.71399998664856
0.0,0.61,0.0,0.0,0.0,0.0,0.0,0.0,0.0,0.0,0.0,0.1,0.0,0.2,0.0,0.0,0.0,0.0,0.0,0.0,0.0,0.0,722.15,3.953000068664551
0.05,0.0,0.0,0.0,0.0,0.0,0.0,0.0,0.0,0.35,0.0,0.0,0.0,0.0,0.0,0.0,0.0,0.0,0.0,0.0,0.0,0.0,831.15,3.359999895095825
0.1,0.0,0.0,0.0,0.0,0.0,0.0,0.0,0.0,0.3,0.0,0.0,0.0,0.0,0.0,0.0,0.0,0.0,0.0,0.0,0.0,0.0,825.15,3.4700000286102295
0.15,0.0,0.0,0.0,0.0,0.0,0.0,0.0,0.0,0.25,0.0,0.0,0.0,0.0,0.0,0.0,0.0,0.0,0.0,0.0,0.0,0.0,819.15,3.5899999141693115
0.2,0.0,0.0,0.0,0.0,0.0,0.0,0.0,0.0,0.2,0.0,0.0,0.0,0.0,0.0,0.0,0.0,0.0,0.0,0.0,0.0,0.0,820.15,3.569999933242798
0.3,0.0,0.0,0.0,0.0,0.0,0.0,0.0,0.0,0.1,0.0,0.0,0.0,0.0,0.0,0.0,0.0,0.0,0.0,0.0,0.0,0.0,825.15,3.7300000190734863
0.6972302769723027,0.0,0.0,0.1353864613538646,0.0252974702529746,0.0,0.0640935906409359,0.0713928607139285,0.0050994900509948,0.0,0.0,0.0,0.0,0.0,0.0,0.0,0.0,0.0,0.0,0.0,0.0,0.0,836.15,2.4800000190734863
0.692,0.0,0.0,0.1412999999999999,0.0258999999999999,0.0,0.0642,0.0699999999999999,0.0050999999999999,0.0,0.0,0.0,0.0,0.0,0.0,0.0,0.0,0.0,0.0,0.0,0.0,0.0,834.15,2.490000009536743
0.6935693569356934,0.0,0.0,0.1356135613561356,0.0253025302530253,0.0,0.0642064206420642,0.0715071507150715,0.0083008300830083,0.0,0.0,0.0,0.0,0.0,0.0,0.0,0.0,0.0,0.0,0.0,0.0,0.0,832.15,2.490000009536743
0.6882311768823117,0.0,0.0,0.135986401359864,0.0251974802519748,0.0,0.0638936106389361,0.0800919908009199,0.0050994900509949,0.0,0.0,0.0,0.0,0.0,0.0,0.0,0.0,0.0,0.0,0.0,0.0,0.0,832.15,2.490000009536743
0.6927692769276927,0.0,0.0,0.1364136413641364,0.0253025302530253,0.0,0.0684068406840684,0.0699069906990699,0.0057005700570057,0.0,0.0,0.0,0.0,0.0,0.0,0.0,0.0,0.0,0.0,0.0,0.0,0.0,837.15,2.490000009536743
