Repository: dorukdogular/vitreos

# Data

## Source

Glass property data is sourced from the [SciGlass database](https://github.com/epam/SciGlass) (EPAM Systems), made available under the [Open Database License (ODbL)](https://opendatacommons.org/licenses/odbl/1-0/). Accessed via the [glasspy](https://github.com/drcassar/glasspy) Python library.

## Files tracked in git

| File | Description |
|---|---|
| `clean.csv` | Deduplicated glass-forming ability dataset (11858 rows) |
| `tg_dataset.csv` | 76377 glasses with Tg (K) and 22 oxide mol% features |
| `tg_density_dataset.csv` | 31173 glasses with both Tg (K) and density (g/cm³) |

File: data/tg_density_dataset.csv (part 104 of 109)
SiO2,P2O5,ZrO2,Na2O,Al2O3,Fe2O3,CaO,MgO,K2O,B2O3,BaO,ZnO,Li2O,SrO,La2O3,TiO2,Nb2O5,PbO,Sb2O3,Bi2O3,TeO2,Se,Tg,density
0.7110999999999998,0.0,0.0,0.1456999999999999,0.0261999999999999,0.0,0.0648,0.0436,0.0070999999999999,0.0,0.0,0.0,0.0,0.0,0.0,0.0,0.0,0.0,0.0,0.0,0.0,0.0,819.15,2.4800000190734863
0.7095,0.0,0.0,0.1471,0.0255,0.0,0.0689,0.0449,0.0026,0.0,0.0,0.0,0.0,0.0,0.0,0.0,0.0,0.0,0.0,0.0,0.0,0.0,822.15,2.4800000190734863
0.6978,0.0,0.0,0.1367,0.0260999999999999,0.0,0.0852,0.045,0.0077,0.0,0.0,0.0,0.0,0.0,0.0,0.0,0.0,0.0,0.0,0.0,0.0,0.0,830.15,2.5
0.6873687368736875,0.0,0.0,0.1323132313231323,0.026002600260026,0.0,0.0849084908490849,0.0583058305830583,0.0096009600960096,0.0,0.0,0.0,0.0,0.0,0.0,0.0,0.0,0.0,0.0,0.0,0.0,0.0,830.15,2.5
0.6889,0.0,0.0,0.1369999999999999,0.0192,0.0,0.0635,0.0855,0.0044,0.0,0.0,0.0,0.0,0.0,0.0,0.0,0.0,0.0,0.0,0.0,0.0,0.0,829.15,2.490000009536743
0.6823999999999999,0.0,0.0,0.144,0.0250999999999999,0.0,0.0403,0.1003999999999999,0.0063,0.0,0.0,0.0,0.0,0.0,0.0,0.0,0.0,0.0,0.0,0.0,0.0,0.0,826.15,2.4800000190734863
0.6906000000000001,0.0,0.0,0.1424,0.0271,0.0,0.076,0.0611,0.0013,0.0,0.0,0.0,0.0,0.0,0.0,0.0,0.0,0.0,0.0,0.0,0.0,0.0,832.15,2.5
0.6905690569056906,0.0,0.0,0.1356135613561356,0.0283028302830283,0.0,0.0653065306530653,0.073007300730073,0.0057005700570057,0.0,0.0,0.0,0.0,0.0,0.0,0.0,0.0,0.0,0.0,0.0,0.0,0.0,829.15,2.490000009536743
0.7007,0.0,0.0,0.128,0.0321,0.0,0.0789,0.0526,0.0077,0.0,0.0,0.0,0.0,0.0,0.0,0.0,0.0,0.0,0.0,0.0,0.0,0.0,851.15,2.4800000190734863
0.6676999999999998,0.0,0.0,0.1319,0.0272999999999999,0.0,0.0316999999999999,0.1278999999999999,0.0119999999999999,0.0,0.0,0.0,0.0,0.0,0.0,0.0,0.0,0.0,0.0,0.0,0.0,0.0,839.15,2.490000009536743
0.6706,0.0,0.0,0.1153999999999999,0.0268999999999999,0.0,0.0329,0.1286999999999999,0.0239999999999999,0.0,0.0,0.0,0.0,0.0,0.0,0.0,0.0,0.0,0.0,0.0,0.0,0.0,843.15,2.4800000190734863
0.7144999999999999,0.0,0.0,0.1276,0.0260999999999999,0.0,0.0957999999999999,0.0344999999999999,0.0,0.0,0.0,0.0,0.0,0.0,0.0,0.0,0.0,0.0,0.0,0.0,0.0,0.0,847.15,2.490000009536743
0.7015701570157016,0.0,0.0,0.1331133113311331,0.0184018401840184,0.0,0.0941094109410941,0.0346034603460346,0.0167016701670167,0.0,0.0,0.0,0.0,0.0,0.0,0.0,0.0,0.0,0.0,0.0,0.0,0.0,823.15,2.5
0.7107,0.0,0.0,0.1288,0.0184,0.0,0.096,0.033,0.0116,0.0,0.0,0.0,0.0,0.0,0.0,0.0,0.0,0.0,0.0,0.0,0.0,0.0,833.15,2.5
0.6852862942741145,0.0,0.0,0.1417971640567188,0.0291994160116797,0.0004399912001759,0.0777984440311193,0.0611987760244795,0.0012999740005199,0.0,0.0,0.0,0.0,0.0,0.0,0.0009799804003919,0.0,0.0,0.0,0.0,0.0,0.0,825.15,2.502000093460083
0.7093929060709392,0.0,0.0,0.1241987580124198,0.0107998920010799,0.0003899961000389,0.0824991750082499,0.0688993110068899,0.0018999810001899,0.0,0.0,0.0,0.0,0.0,0.0,0.0005199948000519,0.0,0.0,0.0,0.0,0.0,0.0,826.15,2.494999885559082
0.6819931800681993,0.0,0.0,0.1465985340146598,0.0299997000029999,0.0003499965000349,0.0750992490075099,0.0623993760062399,0.0009599904000959,0.0,0.0,0.0,0.0,0.0,0.0,0.0002999970000299,0.0,0.0,0.0,0.0,0.0,0.0,830.15,2.5
0.6828614575311778,0.0,0.0,0.142712844155974,0.0268024122170995,0.0003300297026732,0.0395035553199788,0.1047094238481463,0.0007600684061565,0.0,0.0,0.0,0.0,0.0,0.0,0.0002200198017821,0.0,0.0,0.0,0.0,0.0,0.0,835.15,2.4709999561309814
0.6839068390683907,0.0,0.0,0.1431014310143101,0.02670026700267,0.000340003400034,0.02350023500235,0.1196011960119601,0.000750007500075,0.0,0.0,0.0,0.0,0.0,0.0,0.00030000300003,0.0,0.0,0.0,0.0,0.0,0.0,834.15,2.4579999446868896
0.6808748962385862,0.0,0.0,0.1426156877256498,0.0277030473352068,0.0003400374041144,0.0125013751512666,0.1332146536118973,0.0007500825090759,0.0,0.0,0.0,0.0,0.0,0.0,0.0003000330036303,0.0,0.0,0.0,0.0,0.0,0.0,838.15,2.4519999027252197
0.7084,0.0,0.0,0.1242,0.0105,0.0003599999999999,0.0855,0.0667,0.0019,0.0,0.0,0.0,0.0,0.0,0.0,0.0004399999999999,0.0,0.0,0.0,0.0,0.0,0.0,827.15,2.486000061035156
0.7189071890718908,0.0,0.0,0.1196011960119601,0.0040000400004,6.0000600006000066e-05,0.08650086500865,0.06770067700677,0.000940009400094,0.0,0.0,0.0,0.0,0.0,0.0,0.000290002900029,0.0,0.0,0.0,0.0,0.0,0.0,825.15,2.4779999256134033
0.6696066960669607,0.0,0.01340013400134,0.1620016200162001,0.03290032900329,0.000120001200012,0.0110001100011,0.1088010880108801,0.0,0.0,0.0,0.0,0.0,0.000120001200012,0.0,0.000150001500015,0.0,0.0,0.0,0.0,0.0,0.0,845.15,2.5
0.664466776661167,0.0,0.0,0.1559922003899805,0.039698015099245,5.99970001499925e-05,0.0213989300534973,0.1160941952902354,0.0,0.0,0.0,0.0,0.0,0.0001199940002999,0.0,6.999650017499125e-05,0.0,0.0,0.0,0.0,0.0,0.0,840.15,2.4739999771118164
0.6695732170713172,0.0,0.0,0.1548938042478301,0.0337986480540778,5.999760009599618e-05,0.0106995720171193,0.1290948362065517,0.0,0.0,0.0,0.0,0.0,0.0001099956001759,0.0,6.999720011199554e-05,0.0,0.0,0.0,0.0,0.0,0.0,835.15,2.4600000381469727
0.6523151990241268,0.0,0.0096987391639086,0.1590793196884405,0.0465939427874376,7.998960135182428e-05,0.0244968154139961,0.0894883665123534,0.0142981412416385,0.0,0.0,0.0,0.0,0.0013998180236569,0.0,0.0001499805025346,0.0,0.0,0.0,0.0,0.0,0.0,837.15,2.5169999599456787
0.6694334716735836,0.0,0.0049002450122506,0.1300065003250162,0.0362018100905045,7.000350017500875e-05,0.0354017700885044,0.0816040802040102,0.0259012950647532,0.0,0.0,0.0,0.0,0.0142007100355017,0.0,8.000400020001e-05,0.0,0.0,0.0,0.0,0.0,0.0,817.15,2.5260000228881836
0.6339999999999999,0.0,0.013,0.0939999999999999,0.0499999999999999,0.0,0.0399999999999999,0.0789999999999999,0.089,0.0,0.0,0.0,0.0,0.001,0.0,0.0,0.0,0.0,0.0,0.0,0.0,0.0,850.15,2.5299999713897705
0.639,0.0,0.025,0.096,0.054,0.0,0.04,0.054,0.091,0.0,0.0,0.0,0.0,0.001,0.0,0.0,0.0,0.0,0.0,0.0,0.0,0.0,848.15,2.549999952316284
0.6433356664333568,0.0,0.024997500249975,0.1198880111988801,0.0598940105989401,0.0,0.000999900009999,0.1098890110988901,0.03999600039996,0.0,0.0,0.0,0.0,0.000999900009999,0.0,0.0,0.0,0.0,0.0,0.0,0.0,0.0,893.15,2.5299999713897705
0.73,0.0,0.0,0.14,0.07,0.0,0.0,0.06,0.0,0.0,0.0,0.0,0.0,0.0,0.0,0.0,0.0,0.0,0.0,0.0,0.0,0.0,890.15,2.4100000858306885
0.72,0.0,0.0,0.12,0.06,0.0,0.0,0.1,0.0,0.0,0.0,0.0,0.0,0.0,0.0,0.0,0.0,0.0,0.0,0.0,0.0,0.0,920.15,2.4100000858306885
0.72,0.0,0.0,0.11,0.07,0.0,0.0,0.1,0.0,0.0,0.0,0.0,0.0,0.0,0.0,0.0,0.0,0.0,0.0,0.0,0.0,0.0,947.15,2.4100000858306885
0.7137713771377139,0.0,0.005000500050005,0.1081108110811081,0.02000200020002,0.0,0.003000300030003,0.1041104110411041,0.046004600460046,0.0,0.0,0.0,0.0,0.0,0.0,0.0,0.0,0.0,0.0,0.0,0.0,0.0,820.15,2.440000057220459
0.73,0.0,0.005,0.14,0.07,0.0,0.0,0.055,0.0,0.0,0.0,0.0,0.0,0.0,0.0,0.0,0.0,0.0,0.0,0.0,0.0,0.0,898.15,2.4200000762939453
0.725,0.0,0.0,0.128,0.062,0.0,0.0,0.085,0.0,0.0,0.0,0.0,0.0,0.0,0.0,0.0,0.0,0.0,0.0,0.0,0.0,0.0,800.15,2.4100000858306885
0.6427,0.0,0.005,0.1248,0.0798,0.0,0.001,0.1048,0.0399,0.0,0.001,0.0,0.0,0.001,0.0,0.0,0.0,0.0,0.0,0.0,0.0,0.0,877.15,2.4800000190734863
0.706,0.0,0.0,0.124,0.01,0.0,0.092,0.062,0.006,0.0,0.0,0.0,0.0,0.0,0.0,0.0,0.0,0.0,0.0,0.0,0.0,0.0,823.15,2.5
0.7851214878512149,0.0,0.0,0.1338866113388661,0.01999800019998,0.0,0.00999900009999,0.03999600039996,0.010998900109989,0.0,0.0,0.0,0.0,0.0,0.0,0.0,0.0,0.0,0.0,0.0,0.0,0.0,788.15,2.440000057220459
0.7281271872812719,0.0,0.004999500049995,0.1595840415958404,0.0473952604739526,0.0,0.0,0.0398960103989601,0.01999800019998,0.0,0.0,0.0,0.0,0.0,0.0,0.0,0.0,0.0,0.0,0.0,0.0,0.0,803.15,2.430000066757202
0.7394260573942607,0.0,0.0,0.1587841215878412,0.0421957804219578,0.0,0.0,0.0396960303969603,0.0198980101989801,0.0,0.0,0.0,0.0,0.0,0.0,0.0,0.0,0.0,0.0,0.0,0.0,0.0,788.15,2.4200000762939453
0.65,0.0,0.0,0.0,0.05,0.0,0.0,0.0,0.2,0.0,0.05,0.0,0.0,0.05,0.0,0.0,0.0,0.0,0.0,0.0,0.0,0.0,855.15,2.7170000076293945
0.65,0.0,0.0,0.05,0.05,0.0,0.0,0.0,0.2,0.0,0.05,0.0,0.0,0.0,0.0,0.0,0.0,0.0,0.0,0.0,0.0,0.0,763.15,2.640000104904175
0.65,0.0,0.0,0.05,0.05,0.0,0.0,0.0,0.2,0.0,0.025,0.0,0.0,0.025,0.0,0.0,0.0,0.0,0.0,0.0,0.0,0.0,771.15,2.6059999465942383
0.63,0.0,0.0,0.05,0.07,0.0,0.0,0.0,0.2,0.0,0.05,0.0,0.0,0.0,0.0,0.0,0.0,0.0,0.0,0.0,0.0,0.0,779.15,2.6440000534057617
0.65,0.0,0.01,0.05,0.05,0.0,0.0,0.0,0.19,0.0,0.05,0.0,0.0,0.0,0.0,0.0,0.0,0.0,0.0,0.0,0.0,0.0,775.15,2.663000106811523
0.65,0.0,0.0,0.15,0.05,0.0,0.0,0.0,0.1,0.0,0.05,0.0,0.0,0.0,0.0,0.0,0.0,0.0,0.0,0.0,0.0,0.0,733.15,2.6589999198913574
0.65,0.0,0.01,0.05,0.05,0.0,0.025,0.0,0.19,0.0,0.025,0.0,0.0,0.0,0.0,0.0,0.0,0.0,0.0,0.0,0.0,0.0,796.15,2.5959999561309814
0.65,0.0,0.0,0.05,0.05,0.0,0.05,0.0,0.2,0.0,0.0,0.0,0.0,0.0,0.0,0.0,0.0,0.0,0.0,0.0,0.0,0.0,804.15,2.503999948501587
0.62,0.0,0.0,0.05,0.02,0.0,0.0,0.0,0.02,0.0,0.17,0.0,0.0,0.12,0.0,0.0,0.0,0.0,0.0,0.0,0.0,0.0,807.15,3.440000057220459
0.7,0.0,0.0,0.05,0.05,0.0,0.0,0.0,0.2,0.0,0.0,0.0,0.0,0.0,0.0,0.0,0.0,0.0,0.0,0.0,0.0,0.0,768.15,2.453000068664551
0.6,0.0,0.0,0.1,0.04,0.0,0.02,0.05,0.1,0.0,0.04,0.0,0.0,0.05,0.0,0.0,0.0,0.0,0.0,0.0,0.0,0.0,768.15,2.759999990463257
0.6,0.0,0.02,0.1,0.02,0.0,0.0,0.05,0.1,0.0,0.06,0.0,0.0,0.05,0.0,0.0,0.0,0.0,0.0,0.0,0.0,0.0,764.15,2.890000104904175
0.6,0.0,0.01,0.11,0.04,0.0,0.0,0.05,0.11,0.0,0.03,0.0,0.0,0.05,0.0,0.0,0.0,0.0,0.0,0.0,0.0,0.0,763.15,2.736000061035156
0.65,0.0,0.0,0.05,0.1,0.0,0.0,0.0,0.2,0.0,0.0,0.0,0.0,0.0,0.0,0.0,0.0,0.0,0.0,0.0,0.0,0.0,818.15,2.4649999141693115
0.6,0.0,0.01,0.12,0.06,0.0,0.01,0.05,0.12,0.0,0.01,0.0,0.0,0.02,0.0,0.0,0.0,0.0,0.0,0.0,0.0,0.0,756.15,2.6040000915527344
0.6,0.0,0.0,0.02,0.02,0.0,0.0,0.0,0.07,0.0,0.24,0.0,0.0,0.05,0.0,0.0,0.0,0.0,0.0,0.0,0.0,0.0,839.15,3.437999963760376
0.6,0.0,0.0,0.1,0.02,0.0,0.02,0.05,0.1,0.0,0.02,0.0,0.0,0.09,0.0,0.0,0.0,0.0,0.0,0.0,0.0,0.0,758.15,2.7890000343322754
0.6,0.0,0.0,0.09,0.02,0.0,0.0,0.0,0.09,0.0,0.15,0.0,0.0,0.05,0.0,0.0,0.0,0.0,0.0,0.0,0.0,0.0,758.15,3.1659998893737793
0.6,0.0,0.0,0.11,0.04,0.0,0.02,0.05,0.11,0.0,0.02,0.0,0.0,0.05,0.0,0.0,0.0,0.0,0.0,0.0,0.0,0.0,761.15,2.691999912261963
0.6,0.0,0.0,0.09,0.02,0.0,0.0,0.05,0.09,0.0,0.1,0.0,0.0,0.05,0.0,0.0,0.0,0.0,0.0,0.0,0.0,0.0,748.15,2.9730000495910645
0.6,0.0,0.0,0.1,0.04,0.0,0.0,0.05,0.1,0.0,0.06,0.0,0.0,0.05,0.0,0.0,0.0,0.0,0.0,0.0,0.0,0.0,761.15,2.828000068664551
0.6,0.0,0.0,0.11,0.04,0.0,0.0,0.07,0.11,0.0,0.02,0.0,0.0,0.05,0.0,0.0,0.0,0.0,0.0,0.0,0.0,0.0,740.15,2.684999942779541
0.711,0.0,0.0,0.124,0.011,0.0,0.083,0.069,0.002,0.0,0.0,0.0,0.0,0.0,0.0,0.0,0.0,0.0,0.0,0.0,0.0,0.0,823.15,2.494999885559082
0.615,0.0,0.0,0.0,0.05,0.0,0.055,0.0,0.0,0.05,0.14,0.0,0.0,0.09,0.0,0.0,0.0,0.0,0.0,0.0,0.0,0.0,961.15,3.2200000286102295
0.6729999999999999,0.0,0.0,0.0,0.06,0.0,0.047,0.0,0.0,0.0,0.13,0.0,0.0,0.09,0.0,0.0,0.0,0.0,0.0,0.0,0.0,0.0,1006.15,3.1500000953674316
0.669,0.0,0.0,0.0,0.06,0.0,0.048,0.0,0.0,0.0,0.133,0.0,0.0,0.09,0.0,0.0,0.0,0.0,0.0,0.0,0.0,0.0,994.15,3.1700000762939453
0.72,0.0,0.0,0.0,0.06,0.0,0.03,0.0,0.0,0.0,0.1,0.0,0.0,0.09,0.0,0.0,0.0,0.0,0.0,0.0,0.0,0.0,1020.15,2.990000009536743
0.69,0.0,0.0,0.0,0.06,0.0,0.0409999999999999,0.0,0.0,0.0,0.119,0.0,0.0,0.09,0.0,0.0,0.0,0.0,0.0,0.0,0.0,0.0,1011.15,3.0899999141693115
0.65,0.0,0.0,0.0,0.1,0.0,0.02,0.0,0.0,0.0,0.08,0.0,0.0,0.15,0.0,0.0,0.0,0.0,0.0,0.0,0.0,0.0,1036.15,3.0799999237060547
0.66,0.0,0.0,0.0,0.06,0.0,0.05,0.03,0.0,0.0,0.11,0.0,0.0,0.09,0.0,0.0,0.0,0.0,0.0,0.0,0.0,0.0,1004.15,3.0999999046325684
0.63,0.0,0.0,0.0,0.06,0.0,0.05,0.0,0.0,0.03,0.14,0.0,0.0,0.09,0.0,0.0,0.0,0.0,0.0,0.0,0.0,0.0,973.15,3.2100000381469727
0.708,0.0,0.0,0.0,0.06,0.0,0.034,0.0,0.0,0.0,0.108,0.0,0.0,0.09,0.0,0.0,0.0,0.0,0.0,0.0,0.0,0.0,1014.15,3.0299999713897705
0.6,0.0,0.0,0.0,0.05,0.0,0.05,0.057,0.0,0.0,0.146,0.0,0.0,0.0969999999999999,0.0,0.0,0.0,0.0,0.0,0.0,0.0,0.0,994.15,3.319999933242798
0.696,0.0,0.0,0.0,0.06,0.0,0.039,0.0,0.0,0.0,0.115,0.0,0.0,0.09,0.0,0.0,0.0,0.0,0.0,0.0,0.0,0.0,1011.15,3.069999933242798
0.62,0.0,0.0,0.0,0.05,0.0,0.05,0.017,0.0,0.0,0.146,0.0,0.0,0.1169999999999999,0.0,0.0,0.0,0.0,0.0,0.0,0.0,0.0,998.15,3.3399999141693115
0.714,0.0,0.0,0.0,0.0599999999999999,0.0,0.032,0.0,0.0,0.0,0.104,0.0,0.0,0.0899999999999999,0.0,0.0,0.0,0.0,0.0,0.0,0.0,0.0,1017.15,3.0
0.7153000000000002,0.0,0.0,0.0,0.0599,0.0,0.032,0.0,0.0,0.0,0.1029,0.0,0.0,0.0899,0.0,0.0,0.0,0.0,0.0,0.0,0.0,0.0,1018.15,3.009999990463257
0.5754,0.0,0.0,0.0,0.02,0.0,0.1987999999999999,0.0,0.0,0.0,0.1199,0.0,0.0,0.0859,0.0,0.0,0.0,0.0,0.0,0.0,0.0,0.0,990.15,3.3299999237060547
0.825,0.0,0.0,0.05,0.0182,0.0,0.0,0.0,0.0,0.1067999999999999,0.0,0.0,0.0,0.0,0.0,0.0,0.0,0.0,0.0,0.0,0.0,0.0,798.15,2.200000047683716
0.7003999999999999,0.0,0.0,0.0636999999999999,0.0450999999999999,0.0,0.0,0.0,0.0418999999999999,0.0755999999999999,0.0,0.0403999999999999,0.0,0.0,0.0,0.0328999999999999,0.0,0.0,0.0,0.0,0.0,0.0,830.15,2.5
0.7404666419977797,0.0,0.0,0.0820073806642597,0.0062005580502245,0.0,0.0793071376423878,0.0,0.0540048604374393,0.0009100819073716,0.0104009360842475,0.0187016831514836,0.0,0.0,0.0,0.0080007200648058,0.0,0.0,0.0,0.0,0.0,0.0,806.15,2.5
0.6395639563956396,0.0,0.0153015301530153,0.1016101610161016,0.1112111211121111,0.0,0.0112011201120112,0.0,0.0067006700670067,0.009000900090009,0.0,0.0,0.1054105410541054,0.0,0.0,0.0,0.0,0.0,0.0,0.0,0.0,0.0,778.15,2.5
0.0,0.69,0.0,0.0,0.05,0.0,0.0,0.07,0.0,0.0,0.0,0.0,0.1,0.0,0.09,0.0,0.0,0.0,0.0,0.0,0.0,0.0,723.15,2.799999952316284
0.0,0.65,0.0,0.0,0.05,0.0,0.0,0.0,0.0,0.0,0.0,0.06,0.15,0.0,0.09,0.0,0.0,0.0,0.0,0.0,0.0,0.0,723.15,2.888999938964844
0.0,0.61,0.0,0.0,0.05,0.0,0.0,0.0,0.0,0.0,0.25,0.0,0.0,0.0,0.09,0.0,0.0,0.0,0.0,0.0,0.0,0.0,773.15,3.3359999656677246
0.0,0.61,0.0,0.15,0.09,0.0,0.0,0.0,0.06,0.0,0.0,0.0,0.0,0.0,0.09,0.0,0.0,0.0,0.0,0.0,0.0,0.0,753.15,2.8919999599456787
0.6,0.0,0.0,0.0,0.22,0.0,0.0,0.0,0.0,0.0,0.0,0.0,0.18,0.0,0.0,0.0,0.0,0.0,0.0,0.0,0.0,0.0,1063.15,2.440999984741211
0.55,0.0,0.0,0.0,0.1,0.0,0.0,0.0,0.0,0.0,0.35,0.0,0.0,0.0,0.0,0.0,0.0,0.0,0.0,0.0,0.0,0.0,1033.15,4.228000164031982
0.7,0.0,0.0,0.0,0.15,0.0,0.0,0.0,0.0,0.0,0.0,0.0,0.0,0.0,0.15,0.0,0.0,0.0,0.0,0.0,0.0,0.0,1053.15,3.569000005722046
0.5,0.0,0.0,0.0,0.05,0.0,0.0,0.0,0.0,0.0,0.4,0.0,0.0,0.0,0.05,0.0,0.0,0.0,0.0,0.0,0.0,0.0,1058.15,4.238999843597412
0.048,0.0,0.0,0.0,0.324,0.0,0.4710000000000001,0.091,0.0,0.0,0.066,0.0,0.0,0.0,0.0,0.0,0.0,0.0,0.0,0.0,0.0,0.0,1053.15,3.1760001182556152
0.0,0.0,0.0,0.1,0.0,0.0,0.0,0.0,0.0,0.599,0.0,0.1,0.1,0.0,0.0,0.0,0.0,0.0,0.0,0.0,0.0,0.0,694.15,3.0399999618530273
0.0,0.0,0.0,0.1,0.0,0.0,0.0,0.0,0.0,0.5975,0.0,0.1,0.1,0.0,0.0,0.0,0.0,0.0,0.0,0.0,0.0,0.0,695.15,3.0480000972747803
0.0,0.0,0.0,0.1,0.0,0.0,0.0,0.0,0.0,0.595,0.0,0.1,0.1,0.0,0.0,0.0,0.0,0.0,0.0,0.0,0.0,0.0,704.15,3.061000108718872
0.0,0.0,0.0,0.1,0.0,0.0,0.0,0.0,0.0,0.5925,0.0,0.1,0.1,0.0,0.0,0.0,0.0,0.0,0.0,0.0,0.0,0.0,706.15,3.0739998817443848
0.0,0.0,0.0,0.1,0.0,0.0,0.0,0.0,0.0,0.59,0.0,0.1,0.1,0.0,0.0,0.0,0.0,0.0,0.0,0.0,0.0,0.0,711.15,3.086999893188477
0.0,0.0,0.0,0.1,0.0,0.0,0.0,0.0,0.0,0.585,0.0,0.1,0.1,0.0,0.0,0.0,0.0,0.0,0.0,0.0,0.0,0.0,714.15,3.114000082015991
0.57,0.0,0.0,0.01,0.1,0.0,0.11,0.0,0.0,0.21,0.0,0.0,0.0,0.0,0.0,0.0,0.0,0.0,0.0,0.0,0.0,0.0,922.15,2.5
0.5670865826834632,0.0,0.0,0.00999800039992,0.0994801039792041,0.0,0.1094781043791241,0.0,0.0,0.2089582083583283,0.0,0.0,0.0,0.0,0.00499900019996,0.0,0.0,0.0,0.0,0.0,0.0,0.0,936.15,2.569999933242798
0.5644,0.0,0.0,0.0099,0.099,0.0,0.1089,0.0,0.0,0.2079,0.0,0.0,0.0,0.0,0.0099,0.0,0.0,0.0,0.0,0.0,0.0,0.0,933.15,2.619999885559082
0.5615438456154384,0.0,0.0,0.0098990100989901,0.0984901509849015,0.0,0.1083891610838916,0.0,0.0,0.2068793120687931,0.0,0.0,0.0,0.0,0.0147985201479852,0.0,0.0,0.0,0.0,0.0,0.0,0.0,935.15,2.640000104904175
0.5588558855885589,0.0,0.0,0.0098009800980098,0.098009800980098,0.0,0.1078107810781078,0.0,0.0,0.2059205920592059,0.0,0.0,0.0,0.0,0.0196019601960196,0.0,0.0,0.0,0.0,0.0,0.0,0.0,952.15,2.6600000858306885
0.57,0.0,0.0,0.01,0.1,0.0,0.11,0.0,0.0,0.21,0.0,0.0,0.0,0.0,0.0,0.0,0.0,0.0,0.0,0.0,0.0,0.0,924.15,2.5
0.5670865826834632,0.0,0.0,0.00999800039992,0.0994801039792041,0.0,0.1094781043791241,0.0,0.0,0.2089582083583283,0.0,0.0,0.0,0.0,0.0,0.0,0.0,0.0,0.0,0.0,0.0,0.0,924.15,2.609999895095825
0.5644,0.0,0.0,0.0099,0.099,0.0,0.1089,0.0,0.0,0.2079,0.0,0.0,0.0,0.0,0.0,0.0,0.0,0.0,0.0,0.0,0.0,0.0,930.15,2.6500000953674316
0.5615438456154384,0.0,0.0,0.0098990100989901,0.0984901509849015,0.0,0.1083891610838916,0.0,0.0,0.2068793120687931,0.0,0.0,0.0,0.0,0.0,0.0,0.0,0.0,0.0,0.0,0.0,0.0,935.15,2.7200000286102295
0.5588558855885589,0.0,0.0,0.0098009800980098,0.098009800980098,0.0,0.1078107810781078,0.0,0.0,0.2059205920592059,0.0,0.0,0.0,0.0,0.0,0.0,0.0,0.0,0.0,0.0,0.0,0.0,932.15,2.6700000762939453
0.0,0.0,0.0,0.0,0.0,0.0,0.0,0.0,0.0,0.0,0.0,0.0874,0.0,0.0,0.0,0.0,0.0,0.0,0.0,0.0,0.7408,0.0,566.15,5.480000019073486
0.65,0.0,0.0,0.15,0.1,0.0,0.1,0.0,0.0,0.0,0.0,0.0,0.0,0.0,0.0,0.0,0.0,0.0,0.0,0.0,0.0,0.0,930.15,2.4580655097961426
0.6,0.0,0.0,0.15,0.15,0.0,0.1,0.0,0.0,0.0,0.0,0.0,0.0,0.0,0.0,0.0,0.0,0.0,0.0,0.0,0.0,0.0,984.15,2.4628055095672607
0.75,0.0,0.0,0.25,0.0,0.0,0.0,0.0,0.0,0.0,0.0,0.0,0.0,0.0,0.0,0.0,0.0,0.0,0.0,0.0,0.0,0.0,773.15,2.6185550689697266
0.72,0.0,0.0,0.25,0.03,0.0,0.0,0.0,0.0,0.0,0.0,0.0,0.0,0.0,0.0,0.0,0.0,0.0,0.0,0.0,0.0,0.0,789.15,2.3503530025482178
0.7,0.0,0.0,0.25,0.05,0.0,0.0,0.0,0.0,0.0,0.0,0.0,0.0,0.0,0.0,0.0,0.0,0.0,0.0,0.0,0.0,0.0,793.15,2.409684896469116
0.68,0.0,0.0,0.25,0.07,0.0,0.0,0.0,0.0,0.0,0.0,0.0,0.0,0.0,0.0,0.0,0.0,0.0,0.0,0.0,0.0,0.0,804.15,2.395829439163208
0.65,0.0,0.0,0.25,0.1,0.0,0.0,0.0,0.0,0.0,0.0,0.0,0.0,0.0,0.0,0.0,0.0,0.0,0.0,0.0,0.0,0.0,831.15,2.4158849716186523
0.6,0.0,0.0,0.25,0.15,0.0,0.0,0.0,0.0,0.0,0.0,0.0,0.0,0.0,0.0,0.0,0.0,0.0,0.0,0.0,0.0,0.0,868.15,2.50335431098938
0.55,0.0,0.0,0.25,0.2,0.0,0.0,0.0,0.0,0.0,0.0,0.0,0.0,0.0,0.0,0.0,0.0,0.0,0.0,0.0,0.0,0.0,965.15,2.4358103275299072
0.5,0.0,0.0,0.25,0.25,0.0,0.0,0.0,0.0,0.0,0.0,0.0,0.0,0.0,0.0,0.0,0.0,0.0,0.0,0.0,0.0,0.0,1098.15,2.44079852104187
0.7,0.0,0.0,0.15,0.05,0.0,0.1,0.0,0.0,0.0,0.0,0.0,0.0,0.0,0.0,0.0,0.0,0.0,0.0,0.0,0.0,0.0,887.15,2.4433748722076416
0.0,0.475,0.0,0.0,0.0,0.0,0.0,0.0,0.0,0.0,0.0,0.0,0.0,0.0,0.0,0.0,0.0,0.0,0.0,0.0,0.0,0.0,498.15,4.599999904632568
0.0,0.45,0.0,0.0,0.0,0.0,0.0,0.0,0.0,0.0,0.0,0.0,0.0,0.0,0.0,0.0,0.0,0.0,0.0,0.0,0.0,0.0,483.15,4.710000038146973
0.0,0.425,0.0,0.0,0.0,0.0,0.0,0.0,0.0,0.0,0.0,0.0,0.0,0.0,0.0,0.0,0.0,0.0,0.0,0.0,0.0,0.0,473.15,4.800000190734863
0.0,0.4,0.0,0.0,0.0,0.0,0.0,0.0,0.0,0.0,0.0,0.0,0.0,0.0,0.0,0.0,0.0,0.0,0.0,0.0,0.0,0.0,458.15,4.900000095367432
0.0,0.375,0.0,0.0,0.0,0.0,0.0,0.0,0.0,0.0,0.0,0.0,0.0,0.0,0.0,0.0,0.0,0.0,0.0,0.0,0.0,0.0,453.15,5.0
0.0,0.35,0.0,0.0,0.0,0.0,0.0,0.0,0.0,0.0,0.0,0.0,0.0,0.0,0.0,0.0,0.0,0.0,0.0,0.0,0.0,0.0,443.15,5.099999904632568
0.0,0.325,0.0,0.0,0.0,0.0,0.0,0.0,0.0,0.0,0.0,0.0,0.0,0.0,0.0,0.0,0.0,0.0,0.0,0.0,0.0,0.0,433.15,5.179999828338623
0.0,0.3,0.0,0.0,0.0,0.0,0.0,0.0,0.0,0.0,0.0,0.0,0.0,0.0,0.0,0.0,0.0,0.0,0.0,0.0,0.0,0.0,423.15,5.300000190734863
0.0,0.275,0.0,0.0,0.0,0.0,0.0,0.0,0.0,0.0,0.0,0.0,0.0,0.0,0.0,0.0,0.0,0.0,0.0,0.0,0.0,0.0,413.15,5.369999885559082
0.0,0.25,0.0,0.0,0.0,0.0,0.0,0.0,0.0,0.0,0.0,0.0,0.0,0.0,0.0,0.0,0.0,0.0,0.0,0.0,0.0,0.0,403.15,5.460000038146973
0.0,0.45,0.0,0.0,0.0,0.0,0.0,0.0,0.0,0.0,0.0,0.0,0.0,0.0,0.0,0.0,0.0,0.0,0.0,0.0,0.0,0.0,538.15,4.699999809265137
0.0,0.425,0.0,0.0,0.0,0.0,0.0,0.0,0.0,0.0,0.0,0.0,0.0,0.0,0.0,0.0,0.0,0.0,0.0,0.0,0.0,0.0,508.15,4.800000190734863
0.0,0.4,0.0,0.0,0.0,0.0,0.0,0.0,0.0,0.0,0.0,0.0,0.0,0.0,0.0,0.0,0.0,0.0,0.0,0.0,0.0,0.0,503.15,4.900000095367432
0.0,0.375,0.0,0.0,0.0,0.0,0.0,0.0,0.0,0.0,0.0,0.0,0.0,0.0,0.0,0.0,0.0,0.0,0.0,0.0,0.0,0.0,488.15,5.0
0.0,0.35,0.0,0.0,0.0,0.0,0.0,0.0,0.0,0.0,0.0,0.0,0.0,0.0,0.0,0.0,0.0,0.0,0.0,0.0,0.0,0.0,483.15,5.099999904632568
0.0,0.325,0.0,0.0,0.0,0.0,0.0,0.0,0.0,0.0,0.0,0.0,0.0,0.0,0.0,0.0,0.0,0.0,0.0,0.0,0.0,0.0,468.15,5.190000057220459
0.0,0.3,0.0,0.0,0.0,0.0,0.0,0.0,0.0,0.0,0.0,0.0,0.0,0.0,0.0,0.0,0.0,0.0,0.0,0.0,0.0,0.0,458.15,5.28000020980835
0.0,0.275,0.0,0.0,0.0,0.0,0.0,0.0,0.0,0.0,0.0,0.0,0.0,0.0,0.0,0.0,0.0,0.0,0.0,0.0,0.0,0.0,453.15,5.380000114440918
0.0,0.25,0.0,0.0,0.0,0.0,0.0,0.0,0.0,0.0,0.0,0.0,0.0,0.0,0.0,0.0,0.0,0.0,0.0,0.0,0.0,0.0,448.15,5.480000019073486
0.0,0.225,0.0,0.0,0.0,0.0,0.0,0.0,0.0,0.0,0.0,0.0,0.0,0.0,0.0,0.0,0.0,0.0,0.0,0.0,0.0,0.0,433.15,5.550000190734863
0.6762,0.0,0.0,0.0,0.1449,0.0,0.0,0.0,0.0,0.0,0.004,0.0097,0.1322,0.0,0.0,0.033,0.0,0.0,0.0,0.0,0.0,0.0,942.15,2.440000057220459
0.0,0.2475,0.0,0.0,0.0,0.0,0.0,0.0,0.0,0.0,0.0,0.1485,0.0,0.0,0.0,0.0,0.0,0.0,0.0,0.0,0.0,0.0,536.15,3.055999994277954
0.0,0.2425,0.0,0.0,0.0,0.0,0.0,0.0,0.0,0.02,0.0,0.1455,0.0,0.0,0.0,0.0,0.0,0.0,0.0,0.0,0.0,0.0,541.15,3.0450000762939453
0.0,0.2375,0.0,0.0,0.0,0.0,0.0,0.0,0.0,0.04,0.0,0.1425,0.0,0.0,0.0,0.0,0.0,0.0,0.0,0.0,0.0,0.0,537.15,3.0439999103546143
0.0,0.2325,0.0,0.0,0.0,0.0,0.0,0.0,0.0,0.06,0.0,0.1394999999999999,0.0,0.0,0.0,0.0,0.0,0.0,0.0,0.0,0.0,0.0,543.15,3.0250000953674316
0.0,0.2275,0.0,0.0,0.0,0.0,0.0,0.0,0.0,0.08,0.0,0.1365,0.0,0.0,0.0,0.0,0.0,0.0,0.0,0.0,0.0,0.0,551.15,3.010999917984009
0.0,0.0,0.0,0.0,0.0,0.0,0.0,0.0,0.0,0.0,0.0,0.1,0.0,0.0,0.0,0.0,0.0,0.1,0.0,0.0,0.8,0.0,572.15,5.920000076293945
0.0,0.0,0.0,0.0,0.0,0.0,0.0,0.0,0.0,0.0,0.0,0.1,0.0,0.0,0.0,0.0,0.0,0.2,0.0,0.0,0.7,0.0,564.15,6.210000038146973
0.0,0.0,0.0,0.0,0.0,0.0,0.0,0.0,0.0,0.0,0.0,0.1,0.0,0.0,0.0,0.0,0.0,0.3,0.0,0.0,0.6,0.0,557.15,6.519999980926514
0.0,0.0,0.0,0.0,0.0,0.0,0.0,0.0,0.0,0.0,0.0,0.1,0.0,0.0,0.0,0.0,0.0,0.35,0.0,0.0,0.55,0.0,534.15,6.679999828338623
0.0,0.0,0.0,0.0,0.0,0.0,0.0,0.0,0.0,0.0,0.0,0.1,0.0,0.0,0.0,0.0,0.0,0.4,0.0,0.0,0.5,0.0,527.15,6.800000190734863
0.5,0.0,0.0,0.0,0.0,0.0,0.0,0.0,0.0,0.0,0.08,0.34,0.0,0.08,0.0,0.0,0.0,0.0,0.0,0.0,0.0,0.0,945.15,3.8320000171661377
0.47,0.0,0.03,0.0,0.0,0.0,0.0,0.0,0.0,0.0,0.08,0.34,0.0,0.08,0.0,0.0,0.0,0.0,0.0,0.0,0.0,0.0,962.15,3.9549999237060542
0.45,0.0,0.05,0.0,0.0,0.0,0.0,0.0,0.0,0.0,0.08,0.34,0.0,0.08,0.0,0.0,0.0,0.0,0.0,0.0,0.0,0.0,966.15,4.0289998054504395
0.44,0.0,0.06,0.0,0.0,0.0,0.0,0.0,0.0,0.0,0.08,0.34,0.0,0.08,0.0,0.0,0.0,0.0,0.0,0.0,0.0,0.0,970.15,4.068999767303467
0.0,0.0,0.0,0.0,0.0,0.0,0.0,0.0,0.0,0.0,0.0,0.0,0.0,0.0,0.0,0.0,0.0,0.0,0.0,0.5,0.0,0.0,690.15,7.497000217437744
0.0,0.0,0.0,0.0,0.0,0.0,0.0,0.0,0.0,0.0,0.0,0.0,0.0,0.0,0.0,0.0,0.0,0.0,0.0,0.4,0.0,0.0,724.15,7.033999919891357
0.0,0.0,0.0,0.0,0.0,0.0,0.0,0.0,0.0,0.0,0.0,0.0,0.0,0.0,0.0,0.0,0.0,0.0,0.0,0.25,0.0,0.0,739.15,6.191999912261963
0.0,0.0,0.0,0.0,0.03,0.0,0.0,0.0,0.0,0.7,0.0,0.0,0.27,0.0,0.0,0.0,0.0,0.0,0.0,0.0,0.0,0.0,753.15,2.3510000705718994
0.0,0.0,0.0,0.0,0.03,0.0,0.0,0.0,0.0,0.6990000000000001,0.0,0.0,0.27,0.0,0.0,0.0,0.0,0.0,0.0,0.0,0.0,0.0,755.15,2.375999927520752
0.0,0.0,0.0,0.0,0.03,0.0,0.0,0.0,0.0,0.6970000000000001,0.0,0.0,0.27,0.0,0.0,0.0,0.0,0.0,0.0,0.0,0.0,0.0,758.15,2.4100000858306885
0.0,0.0,0.0,0.0,0.03,0.0,0.0,0.0,0.0,0.695,0.0,0.0,0.27,0.0,0.0,0.0,0.0,0.0,0.0,0.0,0.0,0.0,760.15,2.437000036239624
0.0,0.0,0.0,0.0,0.03,0.0,0.0,0.0,0.0,0.693,0.0,0.0,0.27,0.0,0.0,0.0,0.0,0.0,0.0,0.0,0.0,0.0,763.15,2.4800000190734863
0.0,0.496950304969503,0.0,0.0,0.0,0.0,0.0,0.0,0.0,0.0,0.0,0.2981701829817018,0.0,0.1987801219878012,0.0,0.0,0.0,0.0,0.0,0.0,0.0,0.0,713.15,3.0339999198913574
0.0,0.4712528747125288,0.0,0.0,0.0,0.0,0.0,0.0,0.0,0.0,0.0,0.2827717228277173,0.0,0.1884811518848115,0.0,0.0,0.0,0.0,0.0,0.0,0.0,0.0,727.15,3.1549999713897705
0.5,0.0,0.0,0.45,0.0,0.0,0.0,0.0,0.0,0.0,0.0,0.0,0.0,0.0,0.0,0.0,0.0,0.0,0.0,0.04,0.0,0.0,475.15,3.131999969482422
0.5,0.0,0.0,0.41,0.0,0.0,0.0,0.0,0.0,0.0,0.0,0.0,0.0,0.0,0.0,0.0,0.0,0.0,0.0,0.08,0.0,0.0,493.15,3.569000005722046
0.5,0.0,0.0,0.37,0.0,0.0,0.0,0.0,0.0,0.0,0.0,0.0,0.0,0.0,0.0,0.0,0.0,0.0,0.0,0.12,0.0,0.0,523.15,3.9489998817443848
0.5,0.0,0.0,0.33,0.0,0.0,0.0,0.0,0.0,0.0,0.0,0.0,0.0,0.0,0.0,0.0,0.0,0.0,0.0,0.16,0.0,0.0,547.15,4.2170000076293945
0.0,0.0,0.0,0.0,0.0,0.0,0.0,0.0,0.0,0.0,0.0,0.0,0.0,0.0,0.0,0.0,0.0,0.0,0.0,0.0,0.4,0.0,567.15,4.5960001945495605
0.0,0.0,0.0,0.0,0.0,0.0,0.0,0.0,0.0,0.0,0.0,0.0,0.0,0.0,0.0,0.0,0.0,0.0,0.0,0.0,0.4,0.0,586.15,4.894999980926514
0.2,0.0,0.0,0.0,0.0,0.0,0.0,0.0,0.0,0.15,0.0,0.65,0.0,0.0,0.0,0.0,0.0,0.0,0.0,0.0,0.0,0.0,856.15,4.070000171661377
0.2,0.0,0.0,0.0,0.0,0.0,0.0,0.0,0.0,0.15,0.0,0.6475,0.0,0.0,0.0,0.0,0.0,0.0,0.0,0.0,0.0,0.0,850.15,4.019999980926514
0.2,0.0,0.0,0.0,0.0,0.0,0.0,0.0,0.0,0.15,0.0,0.64,0.0,0.0,0.0,0.0,0.0,0.0,0.0,0.0,0.0,0.0,852.15,4.03000020980835
0.2,0.0,0.0,0.0,0.0,0.0,0.0,0.0,0.0,0.15,0.0,0.63,0.0,0.0,0.0,0.0,0.0,0.0,0.0,0.0,0.0,0.0,853.15,4.119999885559082
0.2,0.0,0.0,0.0,0.0,0.0,0.0,0.0,0.0,0.15,0.0,0.6,0.0,0.0,0.0,0.0,0.0,0.0,0.0,0.0,0.0,0.0,855.15,4.130000114440918
0.0,0.0,0.0,0.0,0.0,0.0,0.0,0.0,0.0,0.6296629662966297,0.0,0.0,0.3148314831483148,0.0,0.0,0.0,0.037003700370037,0.0,0.0,0.0,0.0,0.0,762.15,2.630000114440918
0.0,0.0,0.0,0.0,0.0,0.0,0.0,0.0,0.0,0.6153384661533847,0.0,0.0,0.3076692330766923,0.0,0.0,0.0,0.0384961503849615,0.0,0.0,0.0,0.0,0.0,764.15,2.799999952316284
0.0,0.0,0.0,0.0,0.0,0.0,0.0,0.0,0.0,0.6,0.0,0.0,0.3,0.0,0.0,0.0,0.04,0.0,0.0,0.0,0.0,0.0,770.15,3.0199999809265137
0.0,0.0,0.0,0.0,0.0,0.0,0.0,0.0,0.0,0.5832999999999999,0.0,0.0,0.2917,0.0,0.0,0.0,0.0417,0.0,0.0,0.0,0.0,0.0,775.15,3.240000009536743
0.0,0.0,0.0,0.0,0.0,0.0,0.0,0.0,0.0,0.5652,0.0,0.0,0.2826,0.0,0.0,0.0,0.0435,0.0,0.0,0.0,0.0,0.0,776.15,3.380000114440918
0.0,0.0,0.0,0.0,0.0,0.0,0.0,0.0,0.0,0.0,0.3,0.0,0.0,0.0,0.0,0.0,0.0,0.0,0.0,0.0,0.7,0.0,659.15,5.400000095367432
0.0,0.0,0.0,0.0,0.0,0.0,0.0,0.0,0.0,0.0,0.35,0.0,0.0,0.0,0.0,0.0,0.0,0.0,0.0,0.0,0.65,0.0,649.15,5.300000190734863
0.0,0.0,0.0,0.0,0.0,0.0,0.0,0.0,0.0,0.0,0.0,0.0,0.0,0.3,0.0,0.0,0.0,0.0,0.0,0.0,0.7,0.0,591.15,5.0
0.0,0.0,0.0,0.0,0.0,0.0,0.0,0.0,0.0,0.0,0.0,0.0,0.0,0.35,0.0,0.0,0.0,0.0,0.0,0.0,0.65,0.0,584.15,5.099999904632568
0.0,0.0,0.0,0.0,0.0,0.0,0.0,0.0,0.0,0.2,0.0,0.0,0.0,0.0,0.0,0.0,0.0,0.0,0.0,0.2,0.6,0.0,644.15,6.0929999351501465
0.0,0.0,0.0,0.0,0.0,0.0,0.0,0.0,0.0,0.25,0.0,0.0,0.0,0.0,0.0,0.0,0.0,0.0,0.0,0.2,0.55,0.0,650.15,6.001999855041504
0.0,0.0,0.0,0.0,0.0,0.0,0.0,0.0,0.0,0.3,0.0,0.0,0.0,0.0,0.0,0.0,0.0,0.0,0.0,0.2,0.5,0.0,662.15,5.901000022888184
0.0,0.0,0.0,0.0,0.0,0.0,0.0,0.0,0.0,0.35,0.0,0.0,0.0,0.0,0.0,0.0,0.0,0.0,0.0,0.2,0.45,0.0,671.15,5.747000217437744
0.0,0.0,0.0,0.0,0.0,0.0,0.0,0.0,0.0,0.4,0.0,0.0,0.0,0.0,0.0,0.0,0.0,0.0,0.0,0.2,0.4,0.0,683.15,5.572000026702881
0.0,0.2757,0.0,0.0,0.0,0.0,0.0,0.0,0.0,0.0,0.0,0.7243,0.0,0.0,0.0,0.0,0.0,0.0,0.0,0.0,0.0,0.0,641.15,3.2699999809265137
0.0,0.505,0.0,0.091,0.0,0.0,0.211,0.0,0.0,0.0,0.0,0.0,0.0,0.193,0.0,0.0,0.0,0.0,0.0,0.0,0.0,0.0,709.15,2.859999895095825
0.0,0.495,0.0,0.099,0.0,0.0,0.198,0.0,0.0,0.0,0.0,0.0,0.0,0.198,0.0,0.0,0.0,0.0,0.0,0.0,0.0,0.0,710.15,2.880000114440918
0.0,0.49,0.0,0.098,0.0,0.0,0.196,0.0,0.0,0.0,0.0,0.0,0.0,0.196,0.0,0.0,0.0,0.0,0.0,0.0,0.0,0.0,706.15,2.880000114440918
0.0,0.485,0.0,0.0969999999999999,0.0,0.0,0.1939999999999999,0.0,0.0,0.0,0.0,0.0,0.0,0.1939999999999999,0.0,0.0,0.0,0.0,0.0,0.0,0.0,0.0,705.15,2.880000114440918
0.0,0.48,0.0,0.096,0.0,0.0,0.192,0.0,0.0,0.0,0.0,0.0,0.0,0.192,0.0,0.0,0.0,0.0,0.0,0.0,0.0,0.0,706.15,2.890000104904175
0.0,0.472,0.0,0.108,0.0,0.0,0.178,0.0,0.0,0.0,0.0,0.0,0.0,0.187,0.0,0.0,0.0,0.0,0.0,0.0,0.0,0.0,704.15,2.9100000858306885
0.0,0.495,0.0,0.099,0.0,0.01,0.198,0.0,0.0,0.0,0.0,0.0,0.0,0.198,0.0,0.0,0.0,0.0,0.0,0.0,0.0,0.0,734.15,2.859999895095825
0.0,0.49,0.0,0.098,0.0,0.02,0.196,0.0,0.0,0.0,0.0,0.0,0.0,0.196,0.0,0.0,0.0,0.0,0.0,0.0,0.0,0.0,738.15,2.869999885559082
0.0,0.491,0.0,0.1009999999999999,0.0,0.032,0.19,0.0,0.0,0.0,0.0,0.0,0.0,0.186,0.0,0.0,0.0,0.0,0.0,0.0,0.0,0.0,741.15,2.9000000953674316
0.0,0.0,0.0,0.0,0.0,0.0,0.0,0.0,0.0,0.0,0.0,0.0,0.0,0.0,0.0,0.0,0.0,0.0,0.0,0.0,0.903,0.0,559.15,5.190000057220459
0.0,0.0,0.0,0.0,0.0,0.0,0.0,0.0,0.0,0.0,0.0,0.0,0.0,0.0,0.0,0.0,0.0,0.0,0.0,0.0,0.8009999999999999,0.0,544.15,4.980000019073486
0.0,0.0,0.0,0.0,0.0,0.0,0.0,0.0,0.0,0.0,0.0,0.0,0.0,0.0,0.0,0.0,0.0,0.0,0.0,0.0,0.708,0.0,530.15,4.480000019073486
0.0,0.0,0.0,0.0,0.0,0.0,0.0,0.0,0.0,0.0,0.0,0.0,0.0,0.0,0.0,0.0,0.0,0.0,0.0,0.0,0.604,0.0,518.15,3.990000009536743
0.0,0.0,0.0,0.0,0.0,0.0,0.0,0.0,0.0,0.0,0.0,0.0,0.0,0.0,0.0,0.0,0.0,0.0,0.0,0.0,0.498,0.0,507.15,3.640000104904175
0.0,0.0,0.0,0.0,0.0,0.0,0.0,0.0,0.0,0.0,0.0,0.0,0.0,0.0,0.0,0.0,0.0,0.0,0.0,0.0,0.342,0.0,500.15,3.049999952316284
0.0,0.0,0.0,0.152,0.0,0.01,0.107,0.0,0.0,0.731,0.0,0.0,0.0,0.0,0.0,0.0,0.0,0.0,0.0,0.0,0.0,0.0,771.15,2.3440001010894775
0.125,0.0,0.0,0.149,0.0,0.011,0.102,0.0,0.0,0.613,0.0,0.0,0.0,0.0,0.0,0.0,0.0,0.0,0.0,0.0,0.0,0.0,780.15,2.4170000553131104
0.231,0.0,0.0,0.142,0.0,0.01,0.102,0.0,0.0,0.515,0.0,0.0,0.0,0.0,0.0,0.0,0.0,0.0,0.0,0.0,0.0,0.0,792.15,2.490000009536743
0.379,0.0,0.0,0.153,0.0,0.009,0.099,0.0,0.0,0.36,0.0,0.0,0.0,0.0,0.0,0.0,0.0,0.0,0.0,0.0,0.0,0.0,812.15,2.5390000343322754
0.521,0.0,0.0,0.14,0.0,0.01,0.108,0.0,0.0,0.221,0.0,0.0,0.0,0.0,0.0,0.0,0.0,0.0,0.0,0.0,0.0,0.0,826.15,2.5810000896453857
0.634,0.0,0.0,0.143,0.0,0.01,0.105,0.0,0.0,0.108,0.0,0.0,0.0,0.0,0.0,0.0,0.0,0.0,0.0,0.0,0.0,0.0,831.15,2.586999893188477
0.691,0.0,0.0,0.148,0.0,0.01,0.099,0.0,0.0,0.052,0.0,0.0,0.0,0.0,0.0,0.0,0.0,0.0,0.0,0.0,0.0,0.0,829.15,2.569999933242798
0.753,0.0,0.0,0.139,0.0,0.011,0.0969999999999999,0.0,0.0,0.0,0.0,0.0,0.0,0.0,0.0,0.0,0.0,0.0,0.0,0.0,0.0,0.0,817.15,2.5299999713897705
0.58,0.0,0.0,0.0,0.0,0.0,0.42,0.0,0.0,0.0,0.0,0.0,0.0,0.0,0.0,0.0,0.0,0.0,0.0,0.0,0.0,0.0,1038.15,2.7899999618530273
0.54,0.0,0.0,0.0,0.0,0.0,0.46,0.0,0.0,0.0,0.0,0.0,0.0,0.0,0.0,0.0,0.0,0.0,0.0,0.0,0.0,0.0,1043.15,2.8499999046325684
0.5,0.0,0.0,0.0,0.0,0.0,0.5,0.0,0.0,0.0,0.0,0.0,0.0,0.0,0.0,0.0,0.0,0.0,0.0,0.0,0.0,0.0,1051.15,2.9000000953674316
0.48,0.0,0.0,0.0,0.0,0.0,0.52,0.0,0.0,0.0,0.0,0.0,0.0,0.0,0.0,0.0,0.0,0.0,0.0,0.0,0.0,0.0,1056.15,2.9200000762939453
0.45,0.0,0.0,0.0,0.0,0.0,0.55,0.0,0.0,0.0,0.0,0.0,0.0,0.0,0.0,0.0,0.0,0.0,0.0,0.0,0.0,0.0,1067.15,2.950000047683716
0.42,0.0,0.0,0.0,0.0,0.0,0.58,0.0,0.0,0.0,0.0,0.0,0.0,0.0,0.0,0.0,0.0,0.0,0.0,0.0,0.0,0.0,1079.15,2.9700000286102295
0.39,0.0,0.0,0.0,0.0,0.0,0.61,0.0,0.0,0.0,0.0,0.0,0.0,0.0,0.0,0.0,0.0,0.0,0.0,0.0,0.0,0.0,1095.15,2.990000009536743
0.0,0.45,0.0,0.05,0.0,0.05,0.24,0.16,0.0,0.05,0.0,0.0,0.0,0.0,0.0,0.0,0.0,0.0,0.0,0.0,0.0,0.0,786.15,2.759999990463257
0.0,0.45,0.0,0.05,0.0,0.08,0.21,0.16,0.0,0.05,0.0,0.0,0.0,0.0,0.0,0.0,0.0,0.0,0.0,0.0,0.0,0.0,790.15,2.8299999237060547
0.0,0.45,0.0,0.05,0.0,0.11,0.18,0.16,0.0,0.05,0.0,0.0,0.0,0.0,0.0,0.0,0.0,0.0,0.0,0.0,0.0,0.0,794.15,2.869999885559082
0.0,0.45,0.0,0.05,0.0,0.05,0.24,0.16,0.0,0.05,0.0,0.0,0.0,0.0,0.0,0.0,0.0,0.0,0.0,0.0,0.0,0.0,786.15,2.759999990463257
0.0,0.45,0.0,0.05,0.0,0.08,0.24,0.13,0.0,0.05,0.0,0.0,0.0,0.0,0.0,0.0,0.0,0.0,0.0,0.0,0.0,0.0,790.15,2.8299999237060547
0.0,0.45,0.0,0.05,0.0,0.11,0.24,0.1,0.0,0.05,0.0,0.0,0.0,0.0,0.0,0.0,0.0,0.0,0.0,0.0,0.0,0.0,796.15,2.890000104904175
0.0,0.3333333333333333,0.0,0.0,0.0,0.0,0.0,0.0,0.0,0.0,0.5000500050005001,0.0,0.0,0.0,0.0,0.0,0.1666166616661666,0.0,0.0,0.0,0.0,0.0,957.15,4.199999809265137
0.0,0.3333333333333333,0.0,0.0,0.0,0.0,0.0,0.0,0.0,0.0,0.3333333333333333,0.0,0.0,0.0,0.0,0.0,0.3333333333333333,0.0,0.0,0.0,0.0,0.0,1010.15,4.110000133514404
0.0,0.0,0.0,0.0,0.0,0.0,0.0,0.0,0.0,0.1,0.0,0.0,0.0,0.0,0.0,0.0,0.0,0.4,0.0,0.5,0.0,0.0,638.15,8.244999885559082
0.0,0.0,0.0,0.0,0.0,0.0,0.0,0.0,0.0,0.099,0.0,0.0,0.0,0.0,0.0,0.0,0.0,0.4,0.0,0.5,0.0,0.0,645.15,8.25
0.0,0.0,0.0,0.0,0.0,0.0,0.0,0.0,0.0,0.098,0.0,0.0,0.0,0.0,0.0,0.0,0.0,0.4,0.0,0.5,0.0,0.0,659.15,8.260000228881836
0.0,0.0,0.0,0.0,0.0,0.0,0.0,0.0,0.0,0.096,0.0,0.0,0.0,0.0,0.0,0.0,0.0,0.4,0.0,0.5,0.0,0.0,664.15,8.26099967956543
0.0,0.0,0.0,0.0,0.0,0.0,0.0,0.0,0.0,0.0,0.0,0.0,0.0,0.0,0.0,0.05,0.0,0.0,0.0,0.0,0.95,0.0,596.15,5.670000076293945
0.0,0.0,0.0,0.0,0.0,0.0,0.0,0.0,0.0,0.0,0.0,0.0,0.0,0.0,0.0,0.09,0.0,0.0,0.0,0.0,0.91,0.0,608.15,5.489999771118164
0.0,0.0,0.0,0.0,0.0,0.0,0.0,0.0,0.0,0.0,0.0,0.0,0.0,0.0,0.0,0.12,0.0,0.0,0.0,0.0,0.88,0.0,626.15,5.389999866485596
0.0,0.0,0.0,0.0,0.0,0.0,0.0,0.0,0.0,0.0,0.0,0.0,0.0,0.0,0.0,0.05,0.0,0.0,0.0,0.05,0.9,0.0,602.15,6.119999885559082
0.0,0.0,0.0,0.0,0.0,0.0,0.0,0.0,0.0,0.0,0.0,0.0,0.0,0.0,0.0,0.05,0.0,0.0,0.0,0.1,0.85,0.0,605.15,6.130000114440918
0.0,0.0,0.0,0.0,0.0,0.0,0.0,0.0,0.0,0.1,0.0,0.0,0.0,0.0,0.0,0.05,0.0,0.0,0.0,0.1,0.75,0.0,624.15,5.789999961853027
0.0,0.0,0.0,0.0,0.0,0.0,0.0,0.0,0.0,0.2,0.0,0.0,0.0,0.0,0.0,0.05,0.0,0.0,0.0,0.1,0.65,0.0,643.15,5.480000019073486
0.0,0.0,0.0,0.0,0.0,0.0,0.0,0.0,0.0,0.2,0.0,0.0,0.0,0.0,0.0,0.05,0.0,0.0,0.0,0.2,0.55,0.0,654.15,6.150000095367432
0.0,0.0,0.0,0.0,0.0,0.0,0.0,0.0,0.0,0.15,0.0,0.0,0.0,0.0,0.0,0.05,0.0,0.0,0.0,0.2,0.6,0.0,635.15,6.329999923706055
0.0,0.0,0.0,0.0,0.0,0.0,0.0,0.0,0.0,0.3,0.0,0.0,0.0,0.0,0.0,0.05,0.0,0.0,0.0,0.2,0.45,0.0,666.15,5.929999828338623
0.0,0.0,0.0,0.0,0.0,0.0,0.0,0.0,0.0,0.3,0.0,0.0,0.0,0.0,0.0,0.1,0.0,0.0,0.0,0.2,0.4,0.0,679.15,5.820000171661377
0.0,0.0,0.0,0.0,0.0,0.0,0.0,0.0,0.0,0.3,0.0,0.0,0.0,0.0,0.0,0.1,0.0,0.0,0.0,0.25,0.35,0.0,678.15,6.059999942779541
0.0,0.0,0.0,0.0,0.0,0.0,0.0,0.0,0.0,0.3,0.0,0.0,0.0,0.0,0.0,0.1,0.0,0.0,0.0,0.3,0.3,0.0,683.15,6.389999866485596
0.0,0.0,0.0,0.0,0.0,0.0,0.0,0.0,0.0,0.0,0.0,0.0,0.0,0.0,0.0,0.0,0.0,0.0,0.0,0.0,0.0,0.588,455.15,4.635000228881836
0.0,0.0,0.0,0.0,0.0,0.0,0.0,0.0,0.0,0.0,0.0,0.0,0.0,0.0,0.0,0.0,0.0,0.0,0.0,0.0,0.0,0.588,460.15,4.7270002365112305
0.0,0.0,0.0,0.0,0.0,0.0,0.0,0.0,0.0,0.0,0.0,0.0,0.0,0.0,0.0,0.0,0.0,0.0,0.0,0.0,0.0,0.588,464.15,4.900000095367432
0.0,0.0,0.0,0.0,0.0,0.0,0.0,0.0,0.0,0.0,0.0,0.0,0.0,0.0,0.0,0.0,0.0,0.0,0.0,0.0,0.0,0.588,469.15,5.072999954223633
0.0,0.0,0.0,0.0,0.0,0.0,0.0,0.0,0.0,0.0,0.0,0.0,0.0,0.0,0.0,0.0,0.0,0.0,0.0,0.0,0.0,0.57,466.15,4.715000152587891
0.0,0.0,0.0,0.0,0.0,0.0,0.0,0.0,0.0,0.0,0.0,0.0,0.0,0.0,0.0,0.0,0.0,0.0,0.0,0.0,0.0,0.57,468.15,4.873000144958496
0.0,0.0,0.0,0.0,0.0,0.0,0.0,0.0,0.0,0.0,0.0,0.0,0.0,0.0,0.0,0.0,0.0,0.0,0.0,0.0,0.0,0.57,481.15,5.048999786376953
0.0,0.0,0.0,0.0,0.0,0.0,0.0,0.0,0.0,0.0,0.0,0.0,0.0,0.0,0.0,0.0,0.0,0.0,0.0,0.0,0.0,0.5519999999999999,480.15,4.855999946594238
0.0,0.0,0.0,0.0,0.0,0.0,0.0,0.0,0.0,0.1,0.0,0.0,0.0,0.0,0.0,0.0,0.0,0.3,0.0,0.6,0.0,0.0,589.15,8.244999885559082
0.0,0.0,0.0,0.0,0.0,0.0,0.0,0.0,0.0,0.099,0.0,0.0,0.0,0.0,0.0,0.0,0.0,0.3,0.0,0.6,0.0,0.0,595.15,8.25100040435791
0.0,0.0,0.0,0.0,0.0,0.0,0.0,0.0,0.0,0.098,0.0,0.0,0.0,0.0,0.0,0.0,0.0,0.3,0.0,0.6,0.0,0.0,608.15,8.26200008392334
0.0,0.0,0.0,0.0,0.0,0.0,0.0,0.0,0.0,0.096,0.0,0.0,0.0,0.0,0.0,0.0,0.0,0.3,0.0,0.6,0.0,0.0,611.15,8.26200008392334
0.5681397697838849,0.0,0.0,0.0,0.0515036052523676,0.0003300231016171,0.046803276229336,0.3257228005960417,0.0,0.0075005250367525,0.0,0.0,0.0,0.0,0.0,0.0,0.0,0.0,0.0,0.0,0.0,0.0,1233.15,2.5169999599456787
0.5805232209288371,0.0,0.0,0.0,0.1425057002280091,0.000360014400576,0.0518020720828833,0.2164086563462538,0.0,0.0084003360134405,0.0,0.0,0.0,0.0,0.0,0.0,0.0,0.0,0.0,0.0,0.0,0.0,1227.15,2.319000005722046
0.4618307253911913,0.0,0.0,0.0,0.1360795880617907,0.0003499475078738,0.0494925761135829,0.3442483627455882,0.0,0.007998800179973,0.0,0.0,0.0,0.0,0.0,0.0,0.0,0.0,0.0,0.0,0.0,0.0,1217.15,2.211999893188477
0.4576908461830763,0.0,0.0,0.0,0.0762984740305193,0.0003199936001279,0.0462990740185196,0.4118917621647566,0.0,0.0074998500029999,0.0,0.0,0.0,0.0,0.0,0.0,0.0,0.0,0.0,0.0,0.0,0.0,1202.15,2.1559998989105225
0.6799203976119282,0.0,0.0,0.0,0.114503435103053,0.000370011100333,0.0520015600468014,0.1448043441303239,0.0,0.0084002520075602,0.0,0.0,0.0,0.0,0.0,0.0,0.0,0.0,0.0,0.0,0.0,0.0,1189.15,2.3359999656677246
0.625237514250855,0.0,0.0,0.0,0.0526031561893713,0.000340020401224,0.0478028681720903,0.2663159789587375,0.0,0.0077004620277216,0.0,0.0,0.0,0.0,0.0,0.0,0.0,0.0,0.0,0.0,0.0,0.0,1177.15,2.365999937057495
0.0,0.0,0.0,0.0,0.0,0.0,0.0,0.0,0.0,0.0,0.0,0.0,0.0,0.0,0.0,0.0,0.15,0.0,0.0,0.0,0.75,0.0,670.15,5.309999942779541
0.0,0.0,0.0,0.0,0.0,0.0,0.0,0.0,0.0,0.0,0.0,0.0,0.0,0.0,0.0,0.0,0.15,0.0,0.0,0.0,0.75,0.0,684.15,5.293000221252441
0.0,0.0,0.0,0.0,0.0,0.0,0.0,0.0,0.0,0.0,0.0,0.0,0.0,0.0,0.0,0.0,0.15,0.0,0.0,0.0,0.75,0.0,696.15,5.3379998207092285
0.0,0.0,0.0,0.0,0.0,0.0,0.0,0.0,0.0,0.0,0.0,0.0,0.0,0.0,0.0,0.0,0.15,0.0,0.0,0.0,0.75,0.0,652.15,5.443999767303467
0.0,0.0,0.0,0.0,0.0,0.0,0.0,0.0,0.0,0.0,0.0,0.05,0.0,0.0,0.0,0.0,0.15,0.0,0.0,0.0,0.75,0.0,679.15,5.322999954223633
0.0,0.0,0.0,0.0,0.0,0.0,0.0,0.05,0.0,0.0,0.0,0.0,0.0,0.0,0.0,0.0,0.15,0.0,0.0,0.0,0.75,0.0,694.15,5.284999847412109
0.0,0.0,0.0,0.0,0.0,0.0,0.0,0.0,0.0,0.0,0.0,0.0,0.0,0.0,0.0,0.05,0.15,0.0,0.0,0.0,0.75,0.0,701.15,5.24399995803833
0.0,0.0,0.0,0.05,0.0,0.0,0.0,0.0,0.0,0.0,0.0,0.0,0.0,0.0,0.0,0.0,0.15,0.0,0.0,0.0,0.75,0.0,668.15,5.2170000076293945
0.0,0.3089,0.0,0.0,0.0,0.0,0.0,0.0,0.0,0.0,0.0,0.0,0.0,0.0,0.0,0.0,0.0,0.0,0.0,0.0,0.0,0.0,408.15,4.380000114440918
0.0,0.0,0.0,0.0,0.0,0.0,0.0,0.0,0.0,0.0,0.0,0.0,0.0,0.0,0.0,0.0,0.0,0.0,0.0,0.0,0.0,0.76,349.15,4.599999904632568
0.0,0.0,0.0,0.0,0.0,0.0,0.0,0.0,0.0,0.0,0.0,0.0,0.0,0.0,0.0,0.0,0.0,0.0,0.0,0.0,0.0,0.74,334.15,4.699999809265137
0.0,0.0,0.0,0.0,0.0,0.0,0.0,0.0,0.0,0.0,0.0,0.0,0.0,0.0,0.0,0.0,0.0,0.0,0.0,0.0,0.0,0.72,335.15,4.800000190734863
0.0,0.55,0.0,0.0,0.0,0.0,0.25,0.0,0.0,0.0,0.0,0.0,0.0,0.0,0.0,0.0,0.0,0.0,0.2,0.0,0.0,0.0,673.15,3.240000009536743
0.0,0.5,0.0,0.0,0.0,0.0,0.25,0.0,0.0,0.0,0.0,0.0,0.0,0.0,0.0,0.0,0.0,0.0,0.25,0.0,0.0,0.0,678.15,3.430000066757202
0.0,0.45,0.0,0.0,0.0,0.0,0.25,0.0,0.0,0.0,0.0,0.0,0.0,0.0,0.0,0.0,0.0,0.0,0.3,0.0,0.0,0.0,702.15,3.6700000762939458
0.0,0.4,0.0,0.0,0.0,0.0,0.25,0.0,0.0,0.0,0.0,0.0,0.0,0.0,0.0,0.0,0.0,0.0,0.35,0.0,0.0,0.0,713.15,3.890000104904175
0.0,0.45,0.0,0.0,0.0,0.0,0.2,0.0,0.0,0.0,0.0,0.0,0.0,0.0,0.0,0.0,0.0,0.0,0.3,0.0,0.05,0.0,693.15,3.7200000286102295
0.0,0.45,0.0,0.0,0.0,0.0,0.15,0.0,0.0,0.0,0.0,0.0,0.0,0.0,0.0,0.0,0.0,0.0,0.3,0.0,0.1,0.0,687.15,3.759999990463257
0.0,0.45,0.0,0.0,0.0,0.0,0.1,0.0,0.0,0.0,0.0,0.0,0.0,0.0,0.0,0.0,0.0,0.0,0.3,0.0,0.15,0.0,678.15,3.7899999618530273
0.0,0.45,0.0,0.0,0.0,0.0,0.05,0.0,0.0,0.0,0.0,0.0,0.0,0.0,0.0,0.0,0.0,0.0,0.3,0.0,0.2,0.0,672.15,3.819999933242798
0.0,0.5,0.0,0.0,0.0,0.0,0.0,0.0,0.0,0.0,0.0,0.0,0.5,0.0,0.0,0.0,0.0,0.0,0.0,0.0,0.0,0.0,610.15,2.368000030517578
0.025,0.475,0.0,0.0,0.0,0.0,0.0,0.0,0.0,0.0,0.0,0.0,0.5,0.0,0.0,0.0,0.0,0.0,0.0,0.0,0.0,0.0,674.15,2.492000102996826
0.05,0.45,0.0,0.0,0.0,0.0,0.0,0.0,0.0,0.0,0.0,0.0,0.5,0.0,0.0,0.0,0.0,0.0,0.0,0.0,0.0,0.0,753.15,2.50600004196167
0.075,0.425,0.0,0.0,0.0,0.0,0.0,0.0,0.0,0.0,0.0,0.0,0.5,0.0,0.0,0.0,0.0,0.0,0.0,0.0,0.0,0.0,732.15,2.490999937057495
0.0,0.0,0.0,0.0,0.02,0.0,0.0,0.0,0.0,0.75,0.0,0.0,0.23,0.0,0.0,0.0,0.0,0.0,0.0,0.0,0.0,0.0,816.15,2.380000114440918
0.0,0.0,0.0,0.0,0.02,0.0,0.0,0.0,0.0,0.65,0.0,0.0,0.23,0.0,0.0,0.0,0.0,0.0,0.0,0.0,0.0,0.0,787.15,2.4600000381469727
0.0,0.0,0.0,0.0,0.02,0.0,0.0,0.0,0.0,0.55,0.0,0.0,0.23,0.0,0.0,0.0,0.0,0.0,0.0,0.0,0.0,0.0,776.15,2.5199999809265137
0.0,0.0,0.0,0.0,0.02,0.0,0.0,0.0,0.0,0.35,0.0,0.0,0.23,0.0,0.0,0.0,0.0,0.0,0.0,0.0,0.0,0.0,754.15,2.7950000762939453
0.0,0.0,0.0,0.0,0.0,0.0,0.0,0.0,0.0,0.0,0.0,0.0,0.0,0.0,0.0,0.0,0.0,0.0,0.0,0.0,0.4,0.0,507.15,3.7100000381469727
0.0,0.0,0.0,0.0,0.0,0.0,0.0,0.0,0.0,0.0,0.0,0.0,0.0,0.0,0.0,0.0,0.0,0.0,0.05,0.0,0.4,0.0,534.15,3.7780001163482666
0.0,0.0,0.0,0.0,0.0,0.0,0.0,0.0,0.0,0.0,0.0,0.0,0.0,0.0,0.0,0.0,0.0,0.0,0.08,0.0,0.4,0.0,550.15,3.848000049591065
0.0,0.0,0.0,0.0,0.0,0.0,0.0,0.0,0.0,0.0,0.0,0.0,0.0,0.0,0.0,0.0,0.0,0.0,0.1,0.0,0.4,0.0,557.15,3.921999931335449
0.0,0.0,0.0,0.0,0.0,0.0,0.0,0.0,0.0,0.0,0.0,0.0,0.0,0.0,0.0,0.0,0.0,0.5,0.0,0.0,0.0,0.0,514.15,5.074999809265137
0.0,0.0,0.0,0.0,0.0,0.0,0.0,0.0,0.0,0.0,0.0,0.0,0.0,0.0,0.0,0.0,0.0,0.45,0.0,0.0,0.0,0.0,540.15,4.176000118255615
0.0,0.0,0.0,0.0,0.0,0.0,0.0,0.0,0.0,0.0,0.0,0.0,0.0,0.0,0.0,0.0,0.0,0.4,0.0,0.0,0.0,0.0,538.15,4.1519999504089355
0.0,0.0,0.0,0.0,0.0,0.0,0.0,0.0,0.0,0.0,0.0,0.0,0.0,0.0,0.0,0.0,0.0,0.35,0.0,0.0,0.0,0.0,527.15,4.13700008392334
0.1,0.0,0.0,0.0,0.0,0.0,0.0,0.0,0.25,0.0,0.0,0.0,0.0,0.0,0.0,0.0,0.25,0.0,0.0,0.0,0.0,0.0,907.15,3.763999938964844
0.1,0.0,0.0,0.0,0.0,0.0,0.0,0.0,0.3,0.0,0.0,0.0,0.0,0.0,0.0,0.0,0.2,0.0,0.0,0.0,0.0,0.0,883.15,3.60700011253357
0.1,0.0,0.0,0.0,0.0,0.0,0.0,0.0,0.312,0.0,0.0,0.0,0.0,0.0,0.0,0.0,0.188,0.0,0.0,0.0,0.0,0.0,878.15,3.572999954223633
0.1,0.0,0.0,0.0,0.0,0.0,0.0,0.0,0.315,0.0,0.0,0.0,0.0,0.0,0.0,0.0,0.185,0.0,0.0,0.0,0.0,0.0,878.15,3.563999891281128
