Repository: dorukdogular/vitreos

# Data

## Source

Glass property data is sourced from the [SciGlass database](https://github.com/epam/SciGlass) (EPAM Systems), made available under the [Open Database License (ODbL)](https://opendatacommons.org/licenses/odbl/1-0/). Accessed via the [glasspy](https://github.com/drcassar/glasspy) Python library.

## Files tracked in git

| File | Description |
|---|---|
| `clean.csv` | Deduplicated glass-forming ability dataset (11858 rows) |
| `tg_dataset.csv` | 76377 glasses with Tg (K) and 22 oxide mol% features |
| `tg_density_dataset.csv` | 31173 glasses with both Tg (K) and density (g/cm³) |

File: data/tg_density_dataset.csv (part 105 of 109)
SiO2,P2O5,ZrO2,Na2O,Al2O3,Fe2O3,CaO,MgO,K2O,B2O3,BaO,ZnO,Li2O,SrO,La2O3,TiO2,Nb2O5,PbO,Sb2O3,Bi2O3,TeO2,Se,Tg,density
0.1,0.0,0.0,0.0,0.0,0.0,0.0,0.0,0.3229999999999999,0.0,0.0,0.0,0.0,0.0,0.0,0.0,0.177,0.0,0.0,0.0,0.0,0.0,863.15,3.5429999828338623
0.1,0.0,0.0,0.0,0.0,0.0,0.0,0.0,0.3329999999999999,0.0,0.0,0.0,0.0,0.0,0.0,0.0,0.1669999999999999,0.0,0.0,0.0,0.0,0.0,853.15,3.509999990463257
0.1,0.0,0.0,0.0,0.0,0.0,0.0,0.0,0.35,0.0,0.0,0.0,0.0,0.0,0.0,0.0,0.15,0.0,0.0,0.0,0.0,0.0,838.15,3.4579999446868896
0.6287,0.0,0.0,0.1497,0.1397,0.0,0.001,0.001,0.006,0.0739,0.0,0.0,0.0,0.0,0.0,0.0,0.0,0.0,0.0,0.0,0.0,0.0,901.15,2.380000114440918
0.7,0.0,0.0,0.14,0.09,0.0,0.0,0.07,0.0,0.0,0.0,0.0,0.0,0.0,0.0,0.0,0.0,0.0,0.0,0.0,0.0,0.0,922.15,2.4200000762939453
0.66,0.0,0.0,0.15,0.11,0.0,0.0,0.08,0.0,0.0,0.0,0.0,0.0,0.0,0.0,0.0,0.0,0.0,0.0,0.0,0.0,0.0,935.15,2.450000047683716
0.64,0.0,0.0,0.16,0.12,0.0,0.0,0.08,0.0,0.0,0.0,0.0,0.0,0.0,0.0,0.0,0.0,0.0,0.0,0.0,0.0,0.0,932.15,2.4700000286102295
0.6369999999999999,0.0,0.0099999999999999,0.1589999999999999,0.1139999999999999,0.0,0.0,0.0799999999999999,0.0,0.0,0.0,0.0,0.0,0.0,0.0,0.0,0.0,0.0,0.0,0.0,0.0,0.0,940.15,2.490000009536743
0.64,0.0,0.01,0.15,0.12,0.0,0.0,0.08,0.0,0.0,0.0,0.0,0.0,0.0,0.0,0.0,0.0,0.0,0.0,0.0,0.0,0.0,978.15,2.509999990463257
0.64,0.0,0.02,0.14,0.12,0.0,0.0,0.08,0.0,0.0,0.0,0.0,0.0,0.0,0.0,0.0,0.0,0.0,0.0,0.0,0.0,0.0,949.15,2.4800000190734863
0.64,0.0,0.01,0.16,0.12,0.0,0.0,0.07,0.0,0.0,0.0,0.0,0.0,0.0,0.0,0.0,0.0,0.0,0.0,0.0,0.0,0.0,966.15,2.509999990463257
0.64,0.0,0.02,0.16,0.12,0.0,0.0,0.06,0.0,0.0,0.0,0.0,0.0,0.0,0.0,0.0,0.0,0.0,0.0,0.0,0.0,0.0,962.15,2.4800000190734863
0.6768000000000001,0.0,0.0,0.1313,0.1110999999999999,0.0,0.0,0.0605999999999999,0.0202,0.0,0.0,0.0,0.0,0.0,0.0,0.0,0.0,0.0,0.0,0.0,0.0,0.0,868.15,2.440000057220459
0.725,0.0,0.0,0.128,0.062,0.0,0.0,0.085,0.0,0.0,0.0,0.0,0.0,0.0,0.0,0.0,0.0,0.0,0.0,0.0,0.0,0.0,900.15,2.4100000858306885
0.7186000000000001,0.0,0.0,0.1277,0.011,0.0,0.0858,0.0549,0.002,0.0,0.0,0.0,0.0,0.0,0.0,0.0,0.0,0.0,0.0,0.0,0.0,0.0,813.15,2.490000009536743
0.73,0.0,0.0,0.12,0.09,0.0,0.0,0.06,0.0,0.0,0.0,0.0,0.0,0.0,0.0,0.0,0.0,0.0,0.0,0.0,0.0,0.0,956.15,2.4000000953674316
0.84,0.0,0.0,0.12,0.03,0.0,0.0,0.01,0.0,0.0,0.0,0.0,0.0,0.0,0.0,0.0,0.0,0.0,0.0,0.0,0.0,0.0,862.15,2.3299999237060547
0.0,0.0,0.0,0.0,0.0,0.0,0.0,0.0,0.0,0.0,0.0,0.1,0.0,0.0,0.0,0.0,0.1,0.0,0.0,0.0,0.75,0.0,625.15,5.130000114440918
0.0,0.0,0.0,0.0,0.0,0.0,0.0,0.0,0.0,0.0,0.0,0.1,0.0,0.0,0.0,0.0,0.08,0.0,0.0,0.0,0.75,0.0,611.15,5.300000190734863
0.0,0.0,0.0,0.0,0.0,0.0,0.0,0.0,0.0,0.0,0.0,0.1,0.0,0.0,0.0,0.0,0.06,0.0,0.0,0.0,0.75,0.0,598.15,5.260000228881836
0.0,0.0,0.0,0.0,0.0,0.0,0.0,0.0,0.0,0.0,0.0,0.1,0.0,0.0,0.0,0.0,0.04,0.0,0.0,0.0,0.75,0.0,585.15,5.130000114440918
0.0,0.0,0.0,0.0,0.0,0.0,0.0,0.0,0.0,0.0,0.0,0.1,0.0,0.0,0.0,0.0,0.02,0.0,0.0,0.0,0.75,0.0,569.15,5.050000190734863
0.0,0.0,0.0,0.0,0.0,0.0,0.0,0.0,0.0,0.0,0.0,0.1,0.0,0.0,0.0,0.0,0.0,0.0,0.0,0.0,0.75,0.0,554.15,4.869999885559082
0.0,0.0,0.0,0.0,0.0,0.0,0.0,0.0,0.0,0.6,0.2,0.0,0.0,0.0,0.0,0.0,0.0,0.0,0.0,0.2,0.0,0.0,723.15,5.210000038146973
0.0,0.0,0.0,0.0,0.0,0.0,0.0,0.0,0.0,0.5,0.2,0.0,0.0,0.0,0.0,0.0,0.0,0.0,0.0,0.3,0.0,0.0,703.15,6.050000190734863
0.0,0.0,0.0,0.0,0.0,0.0,0.0,0.0,0.0,0.4,0.2,0.0,0.0,0.0,0.0,0.0,0.0,0.0,0.0,0.4,0.0,0.0,653.15,6.670000076293945
0.0,0.0,0.0,0.0,0.0,0.0,0.0,0.0,0.0,0.6,0.2,0.0,0.0,0.0,0.0,0.0,0.0,0.0,0.0,0.175,0.0,0.0,713.15,5.039999961853027
0.0,0.0,0.0,0.0,0.0,0.0,0.0,0.0,0.0,0.6,0.2,0.0,0.0,0.0,0.0,0.0,0.0,0.0,0.0,0.175,0.0,0.0,723.15,4.849999904632568
0.0,0.0,0.0,0.0,0.0,0.0,0.0,0.0,0.0,0.6,0.2,0.0,0.0,0.0,0.0,0.0,0.0,0.0,0.0,0.175,0.0,0.0,713.15,4.880000114440918
0.0,0.0,0.0,0.0,0.0,0.0,0.0,0.0,0.0,0.6,0.2,0.0,0.0,0.0,0.0,0.0,0.0,0.0,0.0,0.15,0.0,0.0,693.15,5.050000190734863
0.0,0.0,0.0,0.0,0.0,0.0,0.0,0.0,0.0,0.6,0.2,0.0,0.0,0.0,0.0,0.0,0.0,0.0,0.0,0.15,0.0,0.0,703.15,5.099999904632568
0.0,0.0,0.0,0.0,0.0,0.0,0.0,0.0,0.0,0.6,0.2,0.0,0.0,0.0,0.0,0.0,0.0,0.0,0.0,0.15,0.0,0.0,723.15,5.059999942779541
0.0,0.0,0.0,0.0,0.1,0.0,0.0,0.0,0.0,0.6,0.0,0.1,0.1,0.0,0.0,0.0,0.0,0.0,0.0,0.1,0.0,0.0,735.15,3.312999963760376
0.0,0.0,0.0,0.0,0.1,0.0,0.0,0.0,0.0,0.595,0.0,0.1,0.1,0.0,0.0,0.0,0.0,0.0,0.0,0.1,0.0,0.0,737.15,3.3399999141693115
0.0,0.0,0.0,0.0,0.1,0.0,0.0,0.0,0.0,0.595,0.0,0.1,0.1,0.0,0.0,0.0,0.0,0.0,0.0,0.1,0.0,0.0,737.15,3.336999893188477
0.0,0.0,0.0,0.0,0.1,0.0,0.0,0.0,0.0,0.5925,0.0,0.1,0.1,0.0,0.0,0.0,0.0,0.0,0.0,0.1,0.0,0.0,743.15,3.3510000705718994
0.0,0.0,0.0,0.0,0.1,0.0,0.0,0.0,0.0,0.59,0.0,0.1,0.1,0.0,0.0,0.0,0.0,0.0,0.0,0.1,0.0,0.0,743.15,3.364000082015991
0.0,0.0,0.0,0.0,0.1,0.0,0.0,0.0,0.0,0.5875,0.0,0.1,0.1,0.0,0.0,0.0,0.0,0.0,0.0,0.1,0.0,0.0,745.15,3.377000093460083
0.0,0.0,0.0,0.0,0.1,0.0,0.0,0.0,0.0,0.585,0.0,0.1,0.1,0.0,0.0,0.0,0.0,0.0,0.0,0.1,0.0,0.0,748.15,3.3910000324249268
0.0,0.0,0.0,0.0,0.1,0.0,0.0,0.0,0.0,0.58,0.0,0.1,0.1,0.0,0.0,0.0,0.0,0.0,0.0,0.1,0.0,0.0,754.15,3.4170000553131104
0.0,0.0,0.0,0.0,0.1,0.0,0.0,0.0,0.0,0.575,0.0,0.1,0.1,0.0,0.0,0.0,0.0,0.0,0.0,0.1,0.0,0.0,754.15,3.444000005722046
0.7382261773822618,0.0,0.0,0.1498850114988501,0.0,0.0,0.1118888111188881,0.0,0.0,0.0,0.0,0.0,0.0,0.0,0.0,0.0,0.0,0.0,0.0,0.0,0.0,0.0,860.15,2.513999938964844
0.7397739773977396,0.0,0.0,0.1481148114811481,0.0,0.0,0.0981098109810981,0.0,0.0,0.0,0.0,0.0,0.0,0.0,0.0,0.014001400140014,0.0,0.0,0.0,0.0,0.0,0.0,849.15,2.503000020980835
0.7552755275527553,0.0,0.0,0.1558155815581558,0.0,0.0,0.0549054905490549,0.0,0.0,0.0,0.0,0.0,0.0,0.0,0.0,0.034003400340034,0.0,0.0,0.0,0.0,0.0,0.0,841.15,2.4779999256134033
0.783,0.0,0.0,0.156,0.0,0.0,0.006,0.0,0.0,0.0,0.0,0.0,0.0,0.0,0.0,0.055,0.0,0.0,0.0,0.0,0.0,0.0,833.15,2.443000078201294
0.6972302769723028,0.0,0.0,0.1458854114588541,0.0,0.0,0.1398860113988601,0.0,0.0,0.0,0.0,0.0,0.0,0.0,0.0,0.016998300169983,0.0,0.0,0.0,0.0,0.0,0.0,863.15,2.559999942779541
0.6837683768376838,0.0,0.0,0.1461146114611461,0.0,0.0,0.1401140114011401,0.0,0.0,0.0,0.0,0.0,0.0,0.0,0.0,0.03000300030003,0.0,0.0,0.0,0.0,0.0,0.0,867.15,2.565999984741211
0.67,0.0,0.0,0.15,0.0,0.0,0.133,0.0,0.0,0.0,0.0,0.0,0.0,0.0,0.0,0.047,0.0,0.0,0.0,0.0,0.0,0.0,873.15,2.5940001010894775
0.6579999999999999,0.0,0.0,0.15,0.0,0.0,0.132,0.0,0.0,0.0,0.0,0.0,0.0,0.0,0.0,0.06,0.0,0.0,0.0,0.0,0.0,0.0,877.15,2.6050000190734863
0.628,0.0,0.0,0.151,0.0,0.0,0.139,0.0,0.0,0.0,0.0,0.0,0.0,0.0,0.0,0.0819999999999999,0.0,0.0,0.0,0.0,0.0,0.0,880.15,2.638000011444092
0.613,0.0,0.0,0.15,0.0,0.0,0.138,0.0,0.0,0.0,0.0,0.0,0.0,0.0,0.0,0.099,0.0,0.0,0.0,0.0,0.0,0.0,883.15,2.6610000133514404
0.7160000000000001,0.0,0.0,0.145,0.0,0.0,0.121,0.0,0.0,0.0,0.0,0.0,0.0,0.0,0.0,0.018,0.0,0.0,0.0,0.0,0.0,0.0,852.15,2.5190000534057617
0.715,0.0,0.0,0.15,0.0,0.0,0.1009999999999999,0.0,0.0,0.0,0.0,0.0,0.0,0.0,0.0,0.034,0.0,0.0,0.0,0.0,0.0,0.0,852.15,2.5199999809265137
0.7223722372237223,0.0,0.0,0.1538153815381538,0.0,0.0,0.0729072907290729,0.0,0.0,0.0,0.0,0.0,0.0,0.0,0.0,0.0509050905090509,0.0,0.0,0.0,0.0,0.0,0.0,858.15,2.5260000228881836
0.7190000000000001,0.0,0.0,0.157,0.0,0.0,0.051,0.0,0.0,0.0,0.0,0.0,0.0,0.0,0.0,0.073,0.0,0.0,0.0,0.0,0.0,0.0,857.15,2.5250000953674316
0.7153,0.0,0.0,0.1628,0.0,0.0,0.025,0.0,0.0,0.0,0.0,0.0,0.0,0.0,0.0,0.0969,0.0,0.0,0.0,0.0,0.0,0.0,860.15,2.5350000858306885
0.713,0.0,0.0,0.163,0.0,0.0,0.004,0.0,0.0,0.0,0.0,0.0,0.0,0.0,0.0,0.12,0.0,0.0,0.0,0.0,0.0,0.0,871.15,2.5350000858306885
0.0,0.5798420157984201,0.0,0.1823817618238176,0.0834916508349165,0.0,0.0,0.0,0.0546945305469453,0.0,0.0,0.0,0.0,0.0,0.0,0.0,0.0083991600839916,0.0,0.000999900009999,0.0,0.0,0.0,738.15,3.0999999046325684
0.0,0.5797420257974203,0.0,0.1473852614738526,0.1134886511348865,0.0,0.0,0.0,0.0596940305969403,0.0,0.0,0.0,0.0,0.0,0.0,0.0,0.0084991500849915,0.0,0.000999900009999,0.0,0.0,0.0,776.15,3.0999999046325684
0.0,0.5797420257974203,0.0,0.0973902609739026,0.1634836516348365,0.0,0.0,0.0,0.0596940305969403,0.0,0.0,0.0,0.0,0.0,0.0,0.0,0.0084991500849915,0.0,0.000999900009999,0.0,0.0,0.0,814.15,3.069999933242798
0.0,0.5797420257974203,0.0,0.1473852614738526,0.0634936506349365,0.0,0.0,0.04999500049995,0.0596940305969403,0.0,0.0,0.0,0.0,0.0,0.0,0.0,0.0084991500849915,0.0,0.000999900009999,0.0,0.0,0.0,749.15,3.0899999141693115
0.1000999999999999,0.5802999999999999,0.0,0.0974999999999999,0.0634999999999999,0.0,0.0,0.0,0.0596999999999999,0.0,0.0,0.0,0.0,0.0,0.0,0.0,0.0084999999999999,0.0,0.0001,0.0,0.0,0.0,774.15,3.059999942779541
0.0,0.5798000000000001,0.0,0.1773,0.0635,0.0,0.0,0.0,0.0597,0.0,0.0,0.0,0.0,0.0,0.0,0.0,0.0085,0.0,0.001,0.0,0.02,0.0,724.15,3.109999895095825
0.0,0.5771000000000001,0.0,0.1766,0.0632,0.0,0.0,0.0,0.0595,0.0,0.0,0.0,0.0,0.0,0.0,0.0,0.0084,0.0,0.001,0.02,0.0,0.0,723.15,3.259999990463257
0.6672866542669146,0.0,0.0,0.0002199956000879,0.1267974640507189,0.0,0.0514989700205995,0.0846983060338793,0.0,0.0244995100097998,0.0,0.0,0.0,0.0449991000179996,0.0,0.0,0.0,0.0,0.0,0.0,0.0,0.0,1043.15,2.569999933242798
0.667153299269051,0.0,0.0,0.0003699741018128,0.1267911246212764,0.0,0.0514963952523323,0.0846940714150009,0.0,0.0244982851200415,0.0,0.0,0.0,0.0449968502204845,0.0,0.0,0.0,0.0,0.0,0.0,0.0,0.0,1043.15,2.569999933242798
0.6671466282697383,0.0,0.0,0.0004799616030717,0.126789856811455,0.0,0.0514958803295736,0.0845932325413966,0.0,0.0244980401567874,0.0,0.0,0.0,0.0449964002879769,0.0,0.0,0.0,0.0,0.0,0.0,0.0,0.0,1043.15,2.569999933242798
0.6605339466053395,0.0,0.0,0.0103989601039896,0.1254874512548745,0.0,0.0509949005099489,0.0837916208379162,0.0,0.0242975702429757,0.0,0.0,0.0,0.0444955504449555,0.0,0.0,0.0,0.0,0.0,0.0,0.0,0.0,1043.15,2.569999933242798
0.6608867822643547,0.0,0.0,0.0002199956000879,0.112597748045039,0.0,0.0451990960180796,0.0512989740205195,0.0,0.0775984480310393,0.0,0.0,0.0,0.0521989560208795,0.0,0.0,0.0,0.0,0.0,0.0,0.0,0.0,993.15,2.5
0.6606330316515827,0.0,0.0,0.000650032501625,0.112505625281264,0.0,0.0452022601130056,0.0513025651282564,0.0,0.0776038801940097,0.0,0.0,0.0,0.0521026051302565,0.0,0.0,0.0,0.0,0.0,0.0,0.0,0.0,993.15,2.5
0.6590999999999999,0.0,0.0,0.0028999999999999,0.1122999999999999,0.0,0.0450999999999999,0.0511999999999999,0.0,0.0774,0.0,0.0,0.0,0.052,0.0,0.0,0.0,0.0,0.0,0.0,0.0,0.0,993.15,2.5
0.6554310862172434,0.0,0.0,0.008501700340068,0.1116223244648929,0.0,0.0448089617923584,0.0509101820364072,0.0,0.0770154030806161,0.0,0.0,0.0,0.0517103420684136,0.0,0.0,0.0,0.0,0.0,0.0,0.0,0.0,993.15,2.5
0.6698129243198383,0.0,0.0,0.0006299181106456,0.1317828682271304,0.0,0.0522932018837551,0.092387989561357,0.0,0.0093987781588393,0.0,0.0,0.0,0.043694319738434,0.0,0.0,0.0,0.0,0.0,0.0,0.0,0.0,1043.15,2.5999999046325684
0.6700932990670093,0.0,0.0,0.0005099949000509,0.1349986500134998,0.0,0.0896991030089699,0.0900990990090099,0.0,0.0145998540014599,0.0,0.0,0.0,0.0,0.0,0.0,0.0,0.0,0.0,0.0,0.0,0.0,1056.15,2.5
0.6636336366363363,0.0,0.0,0.0102989701029897,0.1338866113388661,0.0,0.0887911208879112,0.0886911308869113,0.0,0.0146985301469853,0.0,0.0,0.0,0.0,0.0,0.0,0.0,0.0,0.0,0.0,0.0,0.0,1040.15,2.509999990463257
0.6350571551439631,0.0,0.0,0.0002100189017011,0.1355121960976488,0.0,0.1173105579502155,0.0571051394625516,0.0,0.0378034023062075,0.0107009630866778,0.0,0.0,0.0063005670510345,0.0,0.0,0.0,0.0,0.0,0.0,0.0,0.0,1033.15,2.569999933242798
0.6276627662766278,0.0,0.0,0.0106010601060106,0.134013401340134,0.0,0.116011601160116,0.057005700570057,0.0,0.0377037703770377,0.0107010701070107,0.0,0.0,0.0063006300630063,0.0,0.0,0.0,0.0,0.0,0.0,0.0,0.0,1005.15,2.559999942779541
0.695355628450276,0.0,0.0,0.0003200256020481,0.1152092167373389,0.0,0.0640051204096327,0.0648051844147531,0.0,0.0206016481318505,0.0,0.0,0.0,0.0397031762541003,0.0,0.0,0.0,0.0,0.0,0.0,0.0,0.0,1049.15,2.5299999713897705
0.6614933850661494,0.0,0.0,0.0005099949000509,0.0966990330096699,0.0,0.0963990360096399,0.0867991320086799,0.0,0.0273997260027399,0.0,0.0,0.0,0.0306996930030699,0.0,0.0,0.0,0.0,0.0,0.0,0.0,0.0,1011.15,2.559999942779541
0.6601933980660194,0.0,0.0,0.0005099949000509,0.1213987860121399,0.0,0.0678993210067899,0.1259987400125999,0.0,0.0045999540004599,0.0040999590004099,0.0,0.0,0.0152998470015299,0.0,0.0,0.0,0.0,0.0,0.0,0.0,0.0,1053.15,2.569999933242798
0.7,0.0,0.02,0.04,0.06,0.0,0.0,0.02,0.0,0.0,0.0,0.0,0.16,0.0,0.0,0.0,0.0,0.0,0.0,0.0,0.0,0.0,776.15,2.450000047683716
0.6557000000000002,0.0,0.011,0.0961,0.1171,0.0,0.008,0.0,0.001,0.004,0.0,0.0,0.1071,0.0,0.0,0.0,0.0,0.0,0.0,0.0,0.0,0.0,786.15,2.450000047683716
0.725,0.0,0.0,0.128,0.062,0.0,0.0,0.085,0.0,0.0,0.0,0.0,0.0,0.0,0.0,0.0,0.0,0.0,0.0,0.0,0.0,0.0,890.15,2.4100000858306885
0.6227564070515065,0.0,0.0105992580519363,0.0004099713020088,0.1055926085174037,0.0009899307048506,0.049296549241553,0.1652884298099133,0.0006699531032827,0.0,0.0,0.0,0.0165988380813343,0.0,0.0,0.0165988380813343,0.0,0.0,0.0,0.0,0.0,0.0,995.15,2.6600000858306885
0.6249062490624907,0.0,0.01060010600106,0.000410004100041,0.1060010600106001,0.0010000100001,0.04940049400494,0.1659016590165901,0.000680006800068,0.0,0.0,0.0,0.01660016600166,0.0,0.00780007800078,0.01670016700167,0.0,0.0,0.0,0.0,0.0,0.0,989.15,2.6600000858306885
0.6200062000620006,0.0,0.0,0.0,0.090000900009,0.000990009900099,0.1590015900159001,0.1201012010120101,0.0,0.0,0.0,0.0,0.00990009900099,0.0,0.0,0.0,0.0,0.0,0.0,0.0,0.0,0.0,990.15,2.5999999046325684
0.6199619961996199,0.0,0.0,0.0,0.09000900090009,0.001000100010001,0.139013901390139,0.12001200120012,0.0,0.0,0.0,0.0,0.01000100010001,0.0,0.0,0.0,0.0,0.0,0.0,0.0,0.0,0.0,1013.15,2.640000104904175
0.61993800619938,0.0,0.0,0.0,0.08999100089991,0.000999900009999,0.138986101389861,0.11998800119988,0.0,0.0,0.0,0.0,0.0100989901009899,0.0,0.0,0.0,0.0,0.0,0.0,0.0,0.0,0.0,1007.15,2.700000047683716
0.6201062010620106,0.0,0.0,0.0,0.0900009000090001,0.000990009900099,0.1390013900139001,0.1200012000120001,0.0,0.0,0.0,0.0,0.00990009900099,0.0,0.020000200002,0.0,0.0,0.0,0.0,0.0,0.0,0.0,994.15,2.7799999713897705
0.6630801075967722,0.0,0.0,0.0,0.1263962081137566,0.0001599952001439,0.0512984610461686,0.0843974680759577,0.0,0.0234992950211493,0.0,0.0,0.0,0.0441986740397788,0.0,0.0,0.0,0.0,0.0,0.0,0.0,0.0,1048.15,2.569999933242798
0.6653,0.0,0.0,0.0,0.1268,0.00062,0.0515,0.0847,0.0,0.0236,0.0,0.0,0.0,0.0443,0.0,0.0,0.0,0.0,0.0,0.0,0.0,0.0,1048.15,2.569999933242798
0.6693933060669393,0.0,0.0,0.0,0.1312986870131298,0.0001599984000159,0.0525994740052599,0.0927990720092798,0.0,0.0093999060009399,0.0,0.0,0.0,0.0436995630043699,0.0,0.0,0.0,0.0,0.0,0.0,0.0,0.0,1063.15,2.5899999141693115
0.6684066840668407,0.0,0.0,0.0,0.1317013170131701,6.000060000600006e-05,0.05260052600526,0.09270092700927,0.0,0.00940009400094,0.0,0.0,0.0,0.04360043600436,0.0,0.0,0.0,0.0,0.0,0.0,0.0,0.0,1063.15,2.5899999141693115
0.664719941598248,0.0,0.0,0.0,0.1217036511095332,3.000090002700081e-05,0.0483014490434713,0.0704021120633619,0.0,0.0455013650409512,0.0,0.0,0.0,0.0478014340430212,0.0,0.0,0.0,0.0,0.0,0.0,0.0,0.0,1023.15,2.549999952316284
0.6765391114799668,0.0,0.0,0.0,0.1344878960893519,0.0001199892009719,0.0195982361587457,0.0696937275645191,0.0,0.017698407143357,0.0200981911627953,0.0,0.0,0.057594816466518,0.0,0.0,0.0,0.0,0.0,0.0,0.0,0.0,1066.15,2.609999895095825
0.6705128333316669,0.0,0.0,0.0,0.1263835701358823,0.0001999740033795,0.0641916550848389,0.0616919800425944,0.0,0.0347954765880435,0.0,0.0,0.0,0.0359953206083209,0.0,0.0,0.0,0.0,0.0,0.0,0.0,0.0,1035.15,2.5299999713897705
0.6618198545956379,0.0,0.0,0.0,0.1226036781103433,7.000210006300188e-05,0.1048031440943228,0.1086032580977429,0.0,0.0,0.0,0.0,0.0,0.0,0.0,0.0,0.0,0.0,0.0,0.0,0.0,0.0,1065.15,2.549999952316284
0.6859245482996871,0.0,0.0,0.1448840627530971,0.0301966783653798,0.0003999560048394,0.0746917839037706,0.061593224745278,0.0010998790133085,0.0,0.0,0.0,0.0,0.0,0.0,0.0008299087100418,0.0,0.0,0.0,0.0,0.0,0.0,829.15,2.500999927520752
0.6813204396131884,0.0,0.0,0.1459043771313139,0.0307009210276308,0.000390011700351,0.075002250067502,0.0618018540556216,0.00360010800324,0.0,0.0,0.0,0.0,0.0,0.0,0.000830024900747,0.0,0.0,0.0,0.0,0.0,0.0,827.15,2.502000093460083
0.6847136942738854,0.0,0.0,0.1460029200584011,0.0308006160123202,0.00040000800016,0.0806016120322406,0.0551011020220404,0.00110002200044,0.0,0.0,0.0,0.0,0.0,0.0,0.000830016600332,0.0,0.0,0.0,0.0,0.0,0.0,830.15,2.503999948501587
0.6819522633415662,0.0,0.0,0.1465897387182897,0.0307978441509094,0.0003899727019108,0.0743947923645344,0.0634955553111282,0.0010999230053896,0.0,0.0,0.0,0.0,0.0,0.0,0.0008299419040667,0.0,0.0,0.0,0.0,0.0,0.0,830.15,2.500999927520752
0.6917691769176917,0.0,0.0,0.1304130413041304,0.0277027702770277,0.0003800380038003,0.0801080108010801,0.0675067506750675,0.001000100010001,0.0,0.0,0.0,0.0,0.0,0.0,0.0007500750075007,0.0,0.0,0.0,0.0,0.0,0.0,841.15,2.497999906539917
0.6937138742774857,0.0,0.0,0.127902558051161,0.0273005460109202,0.000380007600152,0.0796015920318406,0.0666013320266405,0.00330006600132,0.0,0.0,0.0,0.0,0.0,0.0,0.0007500150003,0.0,0.0,0.0,0.0,0.0,0.0,837.15,2.497999906539917
0.6957373836354729,0.0,0.0,0.128888400043996,0.0276975072243498,0.0003799658030777,0.0855922966932976,0.0594946454819066,0.0009999100080992,0.0,0.0,0.0,0.0,0.0,0.0,0.0008299253067223,0.0,0.0,0.0,0.0,0.0,0.0,840.15,2.5
0.6928722851085956,0.0,0.0,0.1294948202071917,0.0275988960441582,0.0003899844006239,0.0791968321267149,0.0683972641094356,0.0009999600015999,0.0,0.0,0.0,0.0,0.0,0.0,0.0007499700011999,0.0,0.0,0.0,0.0,0.0,0.0,840.15,2.497999906539917
0.6863411804708283,0.0,0.0,0.1418085085105106,0.0296017761065663,0.000310018601116,0.0774046442786567,0.0615036902214132,0.0015000900054003,0.0,0.0,0.0,0.0,0.0,0.0,0.000230013800828,0.0,0.0,0.0,0.0,0.0,0.0,825.15,2.5
0.7079637167345061,0.0,0.0,0.1271114400296026,0.0109009810882979,0.0003900351031592,0.0828074526707403,0.067306057545179,0.0020001800162014,0.0,0.0,0.0,0.0,0.0,0.0,0.0002200198017821,0.0,0.0,0.0,0.0,0.0,0.0,820.15,2.496999979019165
0.0,0.0,0.0,0.0,0.0,0.0,0.0,0.0,0.0,0.0,0.1,0.0,0.0,0.0,0.0,0.0,0.0,0.0,0.0,0.0,0.9,0.0,591.15,5.579999923706055
0.0,0.0,0.0,0.0,0.0,0.0,0.0,0.0,0.0,0.0,0.15,0.0,0.0,0.0,0.0,0.0,0.0,0.0,0.0,0.0,0.85,0.0,598.15,5.559999942779541
0.0,0.0,0.0,0.0,0.0,0.0,0.0,0.0,0.0,0.0,0.2,0.0,0.0,0.0,0.0,0.0,0.0,0.0,0.0,0.0,0.8,0.0,600.15,5.519999980926514
0.0,0.0,0.0,0.0,0.0,0.0,0.0,0.0,0.0,0.0,0.0,0.0,0.0,0.0,0.0,0.0,0.0,0.5,0.0,0.0,0.0,0.0,514.15,5.074999809265137
0.0,0.0,0.0,0.0,0.0,0.0,0.0,0.0,0.0,0.0,0.0,0.0,0.0,0.0,0.0,0.0,0.0,0.45,0.0,0.05,0.0,0.0,551.15,5.252999782562256
0.0,0.0,0.0,0.0,0.0,0.0,0.0,0.0,0.0,0.0,0.0,0.0,0.0,0.0,0.0,0.0,0.0,0.4,0.0,0.1,0.0,0.0,540.15,5.1519999504089355
0.0,0.0,0.0,0.0,0.0,0.0,0.0,0.0,0.0,0.0,0.0,0.0,0.0,0.0,0.0,0.0,0.0,0.35,0.0,0.15,0.0,0.0,536.15,5.035999774932861
0.0,0.0,0.0,0.0,0.0,0.0,0.0,0.0,0.0,0.0,0.0,0.0,0.05,0.0,0.0,0.0,0.05,0.0,0.0,0.0,0.9,0.0,590.15,5.510000228881836
0.0,0.0,0.0,0.0,0.0,0.0,0.0,0.0,0.0,0.0,0.0,0.0,0.1,0.0,0.0,0.0,0.1,0.0,0.0,0.0,0.8,0.0,609.15,5.210000038146973
0.0,0.0,0.0,0.0,0.0,0.0,0.0,0.0,0.0,0.0,0.0,0.0,0.15,0.0,0.0,0.0,0.15,0.0,0.0,0.0,0.7,0.0,631.15,4.960000038146973
0.0,0.4987501249875012,0.0,0.0997900209979002,0.0,0.0,0.1994800519948005,0.0,0.0,0.0,0.0,0.0,0.0,0.1994800519948005,0.0,0.0,0.0,0.0,0.0,0.0,0.0,0.0,717.15,2.8499999046325684
0.0,0.4863486348634864,0.0,0.0973097309730973,0.0,0.0,0.1945194519451945,0.0,0.0,0.0249024902490249,0.0,0.0,0.0,0.1945194519451945,0.0,0.0,0.0,0.0,0.0,0.0,0.0,0.0,730.15,2.890000104904175
0.0,0.4863486348634864,0.0,0.0973097309730973,0.0,0.0,0.1945194519451945,0.0,0.0,0.0,0.0,0.0249024902490249,0.0,0.1945194519451945,0.0,0.0,0.0,0.0,0.0,0.0,0.0,0.0,679.15,2.880000114440918
0.0,0.4863486348634864,0.0,0.0973097309730973,0.0,0.0,0.1945194519451945,0.0,0.0,0.0,0.0,0.0,0.0,0.1945194519451945,0.0,0.0249024902490249,0.0,0.0,0.0,0.0,0.0,0.0,733.15,2.859999895095825
0.0,0.4739,0.0,0.0948,0.0,0.0,0.1895,0.0,0.0,0.0,0.0,0.0,0.0,0.1895,0.0,0.0499,0.0,0.0,0.0,0.0,0.0,0.0,746.15,2.880000114440918
0.0,0.0,0.0,0.0,0.0,0.0,0.259,0.0,0.0,0.54,0.0,0.0,0.0,0.0,0.0,0.0,0.0,0.0,0.0,0.0,0.1,0.0,868.15,3.009999990463257
0.0,0.0,0.0,0.0,0.0,0.0,0.235,0.0,0.0,0.504,0.0,0.0,0.0,0.0,0.0,0.0,0.0,0.0,0.0,0.0,0.16,0.0,839.15,3.1700000762939453
0.0,0.0,0.0,0.0,0.0,0.0,0.211,0.0,0.0,0.4679999999999999,0.0,0.0,0.0,0.0,0.0,0.0,0.0,0.0,0.0,0.0,0.22,0.0,807.15,3.369999885559082
0.0,0.0,0.0,0.0,0.0,0.0,0.179,0.0,0.0,0.42,0.0,0.0,0.0,0.0,0.0,0.0,0.0,0.0,0.0,0.0,0.3,0.0,761.15,3.619999885559082
0.0,0.0,0.0,0.0,0.0,0.0,0.099,0.0,0.0,0.3,0.0,0.0,0.0,0.0,0.0,0.0,0.0,0.0,0.0,0.0,0.5,0.0,668.15,4.25
0.0,0.0,0.0,0.0,0.3283671632836717,0.0,0.6168383161683832,0.0198980101989801,0.0,0.0,0.0298970102989701,0.0,0.0,0.0,0.0,0.0,0.0,0.0,0.0,0.0,0.0,0.0,1067.15,3.390000104904175
0.0,0.0,0.0,0.0,0.3201,0.0,0.6015,0.0194,0.0,0.0249,0.0291,0.0,0.0,0.0,0.0,0.0,0.0,0.0,0.0,0.0,0.0,0.0,1056.15,3.2799999713897705
0.0,0.0,0.0,0.0,0.3118688131186881,0.0,0.5860413958604139,0.0188981101889811,0.0,0.0497950204979502,0.0283971602839716,0.0,0.0,0.0,0.0,0.0,0.0,0.0,0.0,0.0,0.0,0.0,1041.15,3.2300000190734863
0.0,0.0,0.0,0.0,0.3037303730373037,0.0,0.5706570657065706,0.0184018401840184,0.0,0.0746074607460746,0.0276027602760275,0.0,0.0,0.0,0.0,0.0,0.0,0.0,0.0,0.0,0.0,0.0,1028.15,3.240000009536743
0.0,0.0,0.0,0.0,0.2955,0.0,0.5551999999999999,0.0179,0.0,0.0994999999999999,0.0268999999999999,0.0,0.0,0.0,0.0,0.0,0.0,0.0,0.0,0.0,0.0,0.0,1016.15,3.2100000381469727
0.0,0.0,0.0,0.0997900209979002,0.0,0.0,0.0,0.0,0.0,0.0,0.0,0.0,0.0,0.0,0.0,0.0,0.0,0.0,0.8777122287771223,0.01999800019998,0.0,0.0,544.15,4.989999771118164
0.0,0.0,0.0,0.1895,0.0,0.0,0.0,0.0,0.0,0.0,0.0,0.0,0.0,0.0,0.0,0.0,0.0,0.0,0.5985,0.01,0.0,0.0,585.15,5.059999942779541
0.0,0.0,0.0,0.0,0.3225,0.0,0.3225,0.0,0.0,0.355,0.0,0.0,0.0,0.0,0.0,0.0,0.0,0.0,0.0,0.0,0.0,0.0,953.15,2.609999895095825
0.0,0.0,0.0,0.3225,0.3225,0.0,0.0,0.0,0.0,0.355,0.0,0.0,0.0,0.0,0.0,0.0,0.0,0.0,0.0,0.0,0.0,0.0,744.15,2.3499999046325684
0.0,0.0,0.0,0.0,0.3225,0.0,0.0,0.0,0.0,0.355,0.0,0.0,0.3225,0.0,0.0,0.0,0.0,0.0,0.0,0.0,0.0,0.0,714.15,2.4200000762939453
0.0,0.0,0.0,0.0,0.3225,0.0,0.0,0.0,0.0,0.355,0.0,0.0,0.0,0.3225,0.0,0.0,0.0,0.0,0.0,0.0,0.0,0.0,937.15,3.0399999618530273
0.0,0.0,0.0,0.0,0.3225,0.0,0.0,0.0,0.0,0.355,0.3225,0.0,0.0,0.0,0.0,0.0,0.0,0.0,0.0,0.0,0.0,0.0,915.15,3.380000114440918
0.0,0.0,0.0,0.0,0.2725,0.0,0.3225,0.0,0.0,0.355,0.0,0.0,0.0,0.0,0.0,0.0,0.0,0.0,0.0,0.0,0.0,0.0,947.15,2.930000066757202
0.0,0.0,0.0,0.0,0.2225,0.0,0.3225,0.0,0.0,0.355,0.0,0.0,0.0,0.0,0.0,0.0,0.0,0.0,0.0,0.0,0.0,0.0,931.15,3.25
0.2,0.0,0.0,0.09,0.0,0.01,0.0,0.0,0.0,0.4,0.0,0.0,0.0,0.0,0.0,0.0,0.0,0.0,0.0,0.3,0.0,0.0,710.15,3.7219998836517334
0.2,0.0,0.0,0.09,0.0,0.01,0.0,0.0,0.0,0.4,0.0,0.0,0.0,0.0,0.0,0.0,0.0,0.0,0.0,0.25,0.0,0.0,748.15,3.51200008392334
0.2,0.0,0.0,0.09,0.0,0.01,0.0,0.0,0.0,0.4,0.0,0.0,0.0,0.0,0.0,0.0,0.0,0.0,0.0,0.2,0.0,0.0,781.15,3.368000030517578
0.2,0.0,0.0,0.09,0.0,0.01,0.0,0.0,0.0,0.4,0.0,0.0,0.0,0.0,0.0,0.0,0.0,0.0,0.0,0.175,0.0,0.0,795.15,3.197999954223633
0.2,0.0,0.0,0.09,0.0,0.01,0.0,0.0,0.0,0.4,0.0,0.0,0.0,0.0,0.0,0.0,0.0,0.0,0.0,0.15,0.0,0.0,798.15,3.052999973297119
0.0,0.0,0.0,0.0,0.0,0.0,0.0,0.0,0.0,0.0,0.0,0.0,0.0,0.0,0.0,0.0,0.0,0.0,0.0,0.0,0.0,0.6,457.15,4.61899995803833
0.0,0.0,0.0,0.0,0.0,0.0,0.0,0.0,0.0,0.0,0.0,0.0,0.0,0.0,0.0,0.0,0.0,0.0,0.0,0.0,0.0,0.588,455.15,4.635000228881836
0.0,0.0,0.0,0.0,0.0,0.0,0.0,0.0,0.0,0.0,0.0,0.0,0.0,0.0,0.0,0.0,0.0,0.0,0.0,0.0,0.0,0.588,464.15,4.900000095367432
0.0,0.0,0.0,0.0,0.0,0.0,0.0,0.0,0.0,0.0,0.0,0.0,0.0,0.0,0.0,0.0,0.0,0.0,0.0,0.0,0.0,0.5877,468.15,4.889999866485596
0.0,0.0,0.0,0.0,0.0,0.0,0.0,0.0,0.0,0.0,0.0,0.0,0.0,0.0,0.0,0.009,0.0,0.0,0.0,0.0,0.7116999999999999,0.0,668.15,5.090000152587891
0.0,0.0,0.0,0.0,0.0,0.0,0.0,0.0,0.0,0.5993999999999999,0.3996,0.0,0.0,0.0,0.0,0.0,0.0,0.0,0.0,0.0,0.0,0.0,858.15,3.7200000286102295
0.0,0.0,0.0,0.0,0.0,0.0,0.0,0.0,0.0,0.5993999999999999,0.3996,0.0,0.0,0.0,0.0,0.0,0.0,0.0,0.0,0.0,0.0,0.0,856.15,3.7300000190734863
0.0,0.0,0.0,0.0,0.0,0.0,0.0,0.0,0.0,0.5993999999999999,0.3996,0.0,0.0,0.0,0.0,0.0,0.0,0.0,0.0,0.0,0.0,0.0,857.15,3.740000009536743
0.0,0.0,0.0,0.0,0.0,0.0,0.0,0.0,0.0,0.5993999999999999,0.3996,0.0,0.0,0.0,0.0,0.0,0.0,0.0,0.0,0.0,0.0,0.0,856.15,3.75
0.0,0.6,0.0,0.0,0.1,0.0,0.0,0.0,0.0,0.0,0.0,0.3,0.0,0.0,0.0,0.0,0.0,0.0,0.0,0.0,0.0,0.0,778.15,2.75
0.0,0.594,0.0,0.0,0.099,0.0,0.0,0.0,0.0,0.0,0.0,0.297,0.0,0.0,0.0,0.0,0.0,0.0,0.0,0.0,0.0,0.0,783.15,2.7899999618530273
0.0,0.5820000000000001,0.0,0.0,0.0969999999999999,0.0,0.0,0.0,0.0,0.0,0.0,0.291,0.0,0.0,0.0,0.0,0.0,0.0,0.0,0.0,0.0,0.0,783.15,2.890000104904175
0.5,0.0,0.0,0.0,0.0,0.0,0.5,0.0,0.0,0.0,0.0,0.0,0.0,0.0,0.0,0.0,0.0,0.0,0.0,0.0,0.0,0.0,1055.15,2.9000000953674316
0.492,0.0,0.0,0.0,0.0,0.0,0.492,0.0,0.0,0.0,0.0,0.0,0.0,0.0,0.0,0.0,0.0,0.0,0.0,0.0,0.0,0.0,1042.15,2.880000114440918
0.488,0.0,0.0,0.0,0.0,0.0,0.488,0.0,0.0,0.0,0.0,0.0,0.0,0.0,0.0,0.0,0.0,0.0,0.0,0.0,0.0,0.0,1031.15,2.8499999046325684
0.4845,0.0,0.0,0.0,0.0,0.0,0.4845,0.0,0.0,0.0,0.0,0.0,0.0,0.0,0.0,0.0,0.0,0.0,0.0,0.0,0.0,0.0,1022.15,2.8399999141693115
0.4765,0.0,0.0,0.0,0.0,0.0,0.4765,0.0,0.0,0.0,0.0,0.0,0.0,0.0,0.0,0.0,0.0,0.0,0.0,0.0,0.0,0.0,1001.15,2.819999933242798
0.4674532546745325,0.0,0.0,0.0,0.0,0.0,0.4674532546745325,0.0,0.0,0.0,0.0,0.0,0.0,0.0,0.0,0.0,0.0,0.0,0.0,0.0,0.0,0.0,971.15,2.7899999618530273
0.4589999999999999,0.0,0.0,0.0,0.0,0.0,0.4589999999999999,0.0,0.0,0.0,0.0,0.0,0.0,0.0,0.0,0.0,0.0,0.0,0.0,0.0,0.0,0.0,946.15,2.7699999809265137
0.4475552444755524,0.0,0.0,0.0,0.0,0.0,0.4475552444755524,0.0,0.0,0.0,0.0,0.0,0.0,0.0,0.0,0.0,0.0,0.0,0.0,0.0,0.0,0.0,913.15,2.7200000286102295
0.4039999999999999,0.0,0.0,0.0,0.0,0.0,0.4039999999999999,0.0,0.0,0.0,0.0,0.0,0.0,0.0,0.0,0.0,0.0,0.0,0.0,0.0,0.0,0.0,799.15,2.630000114440918
0.3876,0.0,0.0,0.0,0.0,0.0,0.3876,0.0,0.0,0.0,0.0,0.0,0.0,0.0,0.0,0.0,0.0,0.0,0.0,0.0,0.0,0.0,763.15,2.549999952316284
0.3633636636336366,0.0,0.0,0.0,0.0,0.0,0.3633636636336366,0.0,0.0,0.0,0.0,0.0,0.0,0.0,0.0,0.0,0.0,0.0,0.0,0.0,0.0,0.0,700.15,2.390000104904175
0.0,0.6,0.0,0.0,0.2,0.0,0.0,0.0,0.0,0.0,0.0,0.0,0.2,0.0,0.0,0.0,0.0,0.0,0.0,0.0,0.0,0.0,753.15,2.51200008392334
0.0,0.6,0.0,0.0,0.1,0.0,0.0,0.0,0.0,0.0,0.0,0.0,0.3,0.0,0.0,0.0,0.0,0.0,0.0,0.0,0.0,0.0,707.15,2.4800000190734863
0.0,0.6,0.0,0.0,0.2,0.0,0.0,0.0,0.0,0.0,0.0,0.0,0.2,0.0,0.0,0.0,0.0,0.0,0.0,0.0,0.0,0.0,743.15,2.51200008392334
0.0,0.6,0.0,0.0,0.1,0.0,0.0,0.0,0.0,0.0,0.0,0.0,0.3,0.0,0.0,0.0,0.0,0.0,0.0,0.0,0.0,0.0,704.15,2.4760000705718994
0.0,0.0,0.0,0.0,0.3780621937806219,0.0,0.5671432856714328,0.0,0.0,0.0,0.0497950204979502,0.0,0.0,0.0,0.0,0.0,0.0,0.0,0.0,0.0,0.0,0.0,1112.15,3.240000009536743
0.0,0.0,0.0,0.0,0.3437656234376562,0.0,0.6014398560143985,0.0,0.0,0.0,0.0497950204979502,0.0,0.0,0.0,0.0,0.0,0.0,0.0,0.0,0.0,0.0,0.0,1090.15,3.2799999713897705
0.0,0.0,0.0,0.0,0.3151,0.0,0.6301,0.0,0.0,0.0,0.0498,0.0,0.0,0.0,0.0,0.0,0.0,0.0,0.0,0.0,0.0,0.0,1063.15,3.3299999237060547
0.0,0.0,0.0,0.0,0.2908,0.0,0.6544,0.0,0.0,0.0,0.0498,0.0,0.0,0.0,0.0,0.0,0.0,0.0,0.0,0.0,0.0,0.0,1058.15,3.3499999046325684
0.0,0.0,0.0,0.0,0.27,0.0,0.6751999999999999,0.0,0.0,0.0,0.0498,0.0,0.0,0.0,0.0,0.0,0.0,0.0,0.0,0.0,0.0,0.0,1040.15,3.4000000953674316
0.6667000000000001,0.0,0.0,0.3333,0.0,0.0,0.0,0.0,0.0,0.0,0.0,0.0,0.0,0.0,0.0,0.0,0.0,0.0,0.0,0.0,0.0,0.0,732.15,2.503999948501587
0.75,0.0,0.0,0.25,0.0,0.0,0.0,0.0,0.0,0.0,0.0,0.0,0.0,0.0,0.0,0.0,0.0,0.0,0.0,0.0,0.0,0.0,745.15,2.427999973297119
0.8,0.0,0.0,0.2,0.0,0.0,0.0,0.0,0.0,0.0,0.0,0.0,0.0,0.0,0.0,0.0,0.0,0.0,0.0,0.0,0.0,0.0,762.15,2.385999917984009
0.6667000000000001,0.0,0.0,0.0,0.0,0.0,0.0,0.0,0.0,0.0,0.0,0.0,0.3333,0.0,0.0,0.0,0.0,0.0,0.0,0.0,0.0,0.0,748.15,2.3499999046325684
0.7154999999999999,0.0,0.0007999999999999,0.0921,0.0109,0.0001,0.0409999999999999,0.0375999999999999,0.0585999999999999,0.0,0.0,0.0139999999999999,0.0,0.0186999999999999,0.0,0.0097999999999999,0.0,0.0,0.0007,0.0,0.0,0.0,801.15,2.5299999713897705
0.7119288071192883,0.0,0.0006999300069993,0.0915908409159084,0.0111988801119888,9.999000099990004e-05,0.0406959304069593,0.0381961803819618,0.0584941505849415,0.0,0.0,0.0138986101389861,0.0,0.018998100189981,0.0,0.0132986701329867,0.0,0.0,0.0006999300069993,0.0,0.0,0.0,813.15,2.549999952316284
0.7082999999999999,0.0,0.0007,0.0895,0.0109,0.0001,0.0405,0.0378,0.0574,0.0,0.0,0.0137,0.0,0.0187,0.0,0.0215,0.0,0.0,0.0007,0.0,0.0,0.0,819.15,2.559999942779541
0.6938000000000001,0.0,0.0007,0.0889,0.0106,0.0001,0.0399,0.038,0.0551,0.0,0.0,0.0134,0.0,0.0181,0.0,0.0405,0.0,0.0,0.0007,0.0,0.0,0.0,853.15,2.5999999046325684
0.0,0.0,0.0,0.0,0.0,0.0,0.0,0.0,0.0,0.0,0.0,0.0,0.0,0.0,0.0,0.0,0.0,0.5,0.0,0.0,0.0,0.0,514.15,5.074999809265137
0.0,0.0,0.0,0.0,0.0,0.0,0.0,0.0,0.0,0.0,0.0,0.0,0.0,0.0,0.0,0.0,0.0,0.45,0.0,0.05,0.0,0.0,551.15,5.252999782562256
0.0,0.0,0.0,0.0,0.0,0.0,0.0,0.0,0.0,0.0,0.0,0.0,0.0,0.0,0.0,0.0,0.0,0.4,0.0,0.1,0.0,0.0,540.15,5.1519999504089355
0.0,0.0,0.0,0.0,0.0,0.0,0.0,0.0,0.0,0.0,0.0,0.0,0.0,0.0,0.0,0.0,0.0,0.35,0.0,0.15,0.0,0.0,536.15,5.035999774932861
0.0,0.0,0.0,0.0,0.0,0.0,0.0,0.0,0.0,0.7,0.0,0.1,0.0,0.0,0.0,0.0,0.0,0.2,0.0,0.0,0.0,0.0,673.15,3.99399995803833
0.0,0.0,0.0,0.0,0.0,0.0,0.0,0.0,0.0,0.61,0.0,0.13,0.0,0.0,0.0,0.0,0.0,0.26,0.0,0.0,0.0,0.0,653.15,4.625
0.0,0.0,0.0,0.0,0.0,0.0,0.0,0.0,0.0,0.37,0.0,0.21,0.0,0.0,0.0,0.0,0.0,0.42,0.0,0.0,0.0,0.0,615.15,5.788000106811523
0.0,0.0,0.0,0.0,0.0,0.0,0.0,0.0,0.0,0.28,0.0,0.24,0.0,0.0,0.0,0.0,0.0,0.48,0.0,0.0,0.0,0.0,588.15,6.250999927520752
0.0,0.0,0.0,0.0,0.0,0.0,0.0,0.0,0.0,0.22,0.0,0.26,0.0,0.0,0.0,0.0,0.0,0.52,0.0,0.0,0.0,0.0,544.15,6.339000225067139
0.35,0.0,0.0,0.0,0.0,0.0,0.0,0.0,0.0,0.35,0.0,0.1,0.0,0.0,0.0,0.0,0.0,0.2,0.0,0.0,0.0,0.0,711.15,4.2210001945495605
0.305,0.0,0.0,0.0,0.0,0.0,0.0,0.0,0.0,0.305,0.0,0.13,0.0,0.0,0.0,0.0,0.0,0.26,0.0,0.0,0.0,0.0,671.15,4.706999778747559
0.185,0.0,0.0,0.0,0.0,0.0,0.0,0.0,0.0,0.185,0.0,0.21,0.0,0.0,0.0,0.0,0.0,0.42,0.0,0.0,0.0,0.0,635.15,5.881999969482422
0.14,0.0,0.0,0.0,0.0,0.0,0.0,0.0,0.0,0.14,0.0,0.24,0.0,0.0,0.0,0.0,0.0,0.48,0.0,0.0,0.0,0.0,609.15,6.357999801635742
0.11,0.0,0.0,0.0,0.0,0.0,0.0,0.0,0.0,0.11,0.0,0.26,0.0,0.0,0.0,0.0,0.0,0.52,0.0,0.0,0.0,0.0,574.15,6.547999858856201
0.4,0.0,0.0,0.0,0.0,0.0,0.0,0.0,0.0,0.12,0.0,0.09,0.0,0.39,0.0,0.0,0.0,0.0,0.0,0.0,0.0,0.0,913.15,3.7100000381469727
0.4,0.0,0.0,0.0,0.0,0.0,0.0,0.0,0.0,0.1,0.0,0.09,0.0,0.39,0.0,0.0,0.0,0.0,0.0,0.0,0.0,0.0,898.15,3.660000085830689
0.38,0.0,0.0,0.0,0.02,0.0,0.0,0.0,0.0,0.08,0.0,0.09,0.0,0.39,0.0,0.02,0.0,0.0,0.0,0.0,0.0,0.0,941.15,3.7200000286102295
0.0,0.0,0.0,0.0558,0.0,0.0,0.0,0.0,0.0,0.9442,0.0,0.0,0.0,0.0,0.0,0.0,0.0,0.0,0.0,0.0,0.0,0.0,664.15,5.260000228881836
0.0,0.0,0.0,0.1141114111411141,0.0,0.0221022102210221,0.0,0.0,0.0,0.8637863786378638,0.0,0.0,0.0,0.0,0.0,0.0,0.0,0.0,0.0,0.0,0.0,0.0,652.15,5.75
0.0,0.0,0.0,0.1751,0.0,0.0453,0.0,0.0,0.0,0.7796,0.0,0.0,0.0,0.0,0.0,0.0,0.0,0.0,0.0,0.0,0.0,0.0,647.15,6.190000057220459
0.0,0.0,0.0,0.238976102389761,0.0,0.0695930406959304,0.0,0.0,0.0,0.6914308569143086,0.0,0.0,0.0,0.0,0.0,0.0,0.0,0.0,0.0,0.0,0.0,0.0,598.15,6.670000076293945
0.0,0.0,0.0,0.3059,0.0,0.095,0.0,0.0,0.0,0.5991,0.0,0.0,0.0,0.0,0.0,0.0,0.0,0.0,0.0,0.0,0.0,0.0,532.15,7.110000133514404
0.0,0.0,0.0,0.0,0.0,0.0,0.0,0.0,0.0,0.2,0.0,0.0,0.0,0.0,0.0,0.0,0.0,0.292,0.0,0.0,0.508,0.0,548.15,6.550000190734863
0.0,0.0,0.0,0.0,0.0,0.0,0.0,0.0,0.0,0.18,0.0,0.0,0.0,0.0,0.0,0.02,0.0,0.292,0.0,0.0,0.508,0.0,539.15,6.840000152587891
0.0,0.0,0.0,0.0,0.0,0.0,0.0,0.0,0.0,0.15,0.0,0.0,0.0,0.0,0.0,0.05,0.0,0.292,0.0,0.0,0.508,0.0,533.15,6.980000019073486
0.0,0.0,0.0,0.0,0.0,0.0,0.0,0.0,0.0,0.1,0.0,0.0,0.0,0.0,0.0,0.1,0.0,0.292,0.0,0.0,0.508,0.0,532.15,7.019999980926514
0.0,0.9,0.0,0.0,0.0,0.0,0.1,0.0,0.0,0.0,0.0,0.0,0.0,0.0,0.0,0.0,0.0,0.0,0.0,0.0,0.0,0.0,935.15,2.5399999618530273
0.0,0.88,0.0,0.0,0.0,0.02,0.1,0.0,0.0,0.0,0.0,0.0,0.0,0.0,0.0,0.0,0.0,0.0,0.0,0.0,0.0,0.0,1031.15,2.559999942779541
0.0,0.86,0.0,0.0,0.0,0.04,0.1,0.0,0.0,0.0,0.0,0.0,0.0,0.0,0.0,0.0,0.0,0.0,0.0,0.0,0.0,0.0,1094.15,2.609999895095825
0.0,0.84,0.0,0.0,0.0,0.06,0.1,0.0,0.0,0.0,0.0,0.0,0.0,0.0,0.0,0.0,0.0,0.0,0.0,0.0,0.0,0.0,1032.15,2.6500000953674316
0.0,0.82,0.0,0.0,0.0,0.08,0.1,0.0,0.0,0.0,0.0,0.0,0.0,0.0,0.0,0.0,0.0,0.0,0.0,0.0,0.0,0.0,1049.15,2.7200000286102295
0.0,0.8,0.0,0.0,0.0,0.1,0.1,0.0,0.0,0.0,0.0,0.0,0.0,0.0,0.0,0.0,0.0,0.0,0.0,0.0,0.0,0.0,1039.15,2.7799999713897705
0.0,0.8,0.0,0.0,0.0,0.0,0.2,0.0,0.0,0.0,0.0,0.0,0.0,0.0,0.0,0.0,0.0,0.0,0.0,0.0,0.0,0.0,790.15,2.5799999237060547
0.0,0.8,0.0,0.0,0.0,0.02,0.18,0.0,0.0,0.0,0.0,0.0,0.0,0.0,0.0,0.0,0.0,0.0,0.0,0.0,0.0,0.0,872.15,2.6600000858306885
0.0,0.8,0.0,0.0,0.0,0.04,0.16,0.0,0.0,0.0,0.0,0.0,0.0,0.0,0.0,0.0,0.0,0.0,0.0,0.0,0.0,0.0,1241.15,2.7200000286102295
0.0,0.8,0.0,0.0,0.0,0.06,0.14,0.0,0.0,0.0,0.0,0.0,0.0,0.0,0.0,0.0,0.0,0.0,0.0,0.0,0.0,0.0,1120.15,2.950000047683716
0.0,0.8,0.0,0.0,0.0,0.08,0.12,0.0,0.0,0.0,0.0,0.0,0.0,0.0,0.0,0.0,0.0,0.0,0.0,0.0,0.0,0.0,1004.15,3.25
0.0,0.0,0.0,0.0,0.0,0.0,0.0,0.0,0.0,0.0,0.0,0.0,0.0,0.0,0.0,0.0,0.0,0.4,0.0,0.0,0.0,0.0,506.15,6.056000232696533
0.0,0.0,0.0,0.0,0.0,0.0,0.0,0.0,0.0,0.0,0.0,0.0,0.0,0.0,0.0,0.0,0.0,0.397,0.0,0.0,0.0,0.0,505.15,6.046000003814697
0.0,0.0,0.0,0.0,0.0,0.0,0.0,0.0,0.0,0.0,0.0,0.0,0.0,0.0,0.0,0.0,0.0,0.3939999999999999,0.0,0.0,0.0,0.0,504.15,6.035999774932861
0.0,0.0,0.0,0.0,0.0,0.0,0.0,0.0,0.0,0.0,0.0,0.0,0.0,0.0,0.0,0.0,0.0,0.391,0.0,0.0,0.0,0.0,501.15,6.0269999504089355
0.0,0.0,0.0,0.0,0.0,0.0,0.0,0.0,0.0,0.0,0.0,0.0,0.0,0.0,0.0,0.0,0.0,0.3879999999999999,0.0,0.0,0.0,0.0,499.15,6.017000198364258
0.0,0.0,0.0,0.0,0.0,0.0,0.0,0.0,0.0,0.0,0.0,0.0,0.0,0.0,0.0,0.0,0.0,0.385,0.0,0.0,0.0,0.0,494.15,6.006999969482422
0.68,0.0,0.0,0.0,0.0,0.0,0.0,0.0,0.13,0.0,0.0,0.0,0.0,0.0,0.0,0.0,0.0,0.0,0.01,0.0,0.0,0.0,840.15,3.319999933242798
0.63,0.0,0.0,0.0,0.05,0.0,0.0,0.0,0.13,0.0,0.0,0.0,0.0,0.0,0.0,0.0,0.0,0.0,0.01,0.0,0.0,0.0,810.15,3.2899999618530273
0.58,0.0,0.0,0.0,0.1,0.0,0.0,0.0,0.13,0.0,0.0,0.0,0.0,0.0,0.0,0.0,0.0,0.0,0.01,0.0,0.0,0.0,944.15,3.359999895095825
0.0,0.0,0.0,0.0,0.0,0.0,0.0,0.0,0.0,0.0,0.1,0.0,0.0,0.0,0.0,0.0,0.0,0.0,0.0,0.0,0.9,0.0,594.15,5.581999778747559
0.0,0.0,0.0,0.0,0.0,0.0,0.0,0.0,0.0,0.0,0.15,0.0,0.0,0.0,0.0,0.0,0.0,0.0,0.0,0.0,0.85,0.0,599.15,5.560999870300293
0.0,0.0,0.0,0.0,0.0,0.0,0.0,0.0,0.0,0.0,0.2,0.0,0.0,0.0,0.0,0.0,0.0,0.0,0.0,0.0,0.8,0.0,608.15,5.520999908447266
0.0,0.0,0.0,0.0,0.0,0.0,0.0,0.0,0.0,0.0,0.09,0.0,0.0,0.0,0.0,0.0,0.0,0.0,0.0,0.0,0.9,0.0,592.15,5.6539998054504395
0.0,0.0,0.0,0.0,0.0,0.0,0.0,0.0,0.0,0.0,0.09,0.0,0.0,0.0,0.0,0.0,0.0,0.0,0.0,0.0,0.9,0.0,595.15,5.65500020980835
0.0,0.0,0.0,0.0,0.0,0.0,0.0,0.0,0.0,0.0,0.09,0.0,0.0,0.0,0.0,0.0,0.0,0.0,0.0,0.0,0.9,0.0,595.15,5.668000221252441
0.0,0.0,0.0,0.0,0.0,0.0,0.0,0.0,0.0,0.0,0.09,0.0,0.0,0.0,0.0,0.0,0.0,0.0,0.0,0.0,0.9,0.0,589.15,5.645999908447266
0.1,0.0,0.0,0.3,0.0,0.0,0.0,0.0,0.0,0.6,0.0,0.0,0.0,0.0,0.0,0.0,0.0,0.0,0.0,0.0,0.0,0.0,740.15,2.3919999599456787
0.0993,0.0,0.0,0.3,0.0,0.0,0.0,0.0,0.0,0.5957,0.0,0.0,0.0,0.0,0.0,0.0,0.0,0.0,0.0,0.0,0.0,0.0,742.15,2.430000066757202
0.0986,0.0,0.0,0.3,0.0,0.0,0.0,0.0,0.0,0.5914,0.0,0.0,0.0,0.0,0.0,0.0,0.0,0.0,0.0,0.0,0.0,0.0,745.15,2.4760000705718994
0.0978999999999999,0.0,0.0,0.3,0.0,0.0,0.0,0.0,0.0,0.5871,0.0,0.0,0.0,0.0,0.0,0.0,0.0,0.0,0.0,0.0,0.0,0.0,749.15,2.5179998874664307
0.0971,0.0,0.0,0.3,0.0,0.0,0.0,0.0,0.0,0.5829,0.0,0.0,0.0,0.0,0.0,0.0,0.0,0.0,0.0,0.0,0.0,0.0,751.15,2.5269999504089355
0.0,0.0,0.0,0.0,0.0,0.0,0.0,0.0,0.0,0.693,0.0,0.0,0.3,0.0,0.0,0.0,0.0,0.0,0.0,0.0,0.0,0.0,755.15,2.4600000381469727
0.0,0.0,0.0,0.0,0.0,0.0,0.0,0.0,0.0,0.7,0.0,0.0,0.3,0.0,0.0,0.0,0.0,0.0,0.0,0.0,0.0,0.0,734.15,2.319999933242798
0.0,0.0,0.0,0.0,0.0,0.0,0.0,0.0,0.0,0.6990000000000001,0.0,0.0,0.3,0.0,0.0,0.0,0.0,0.0,0.0,0.0,0.0,0.0,737.15,2.3399999141693115
0.0,0.0,0.0,0.0,0.0,0.0,0.0,0.0,0.0,0.6970000000000001,0.0,0.0,0.3,0.0,0.0,0.0,0.0,0.0,0.0,0.0,0.0,0.0,742.15,2.380000114440918
0.0,0.0,0.0,0.0,0.0,0.0,0.0,0.0,0.0,0.695,0.0,0.0,0.3,0.0,0.0,0.0,0.0,0.0,0.0,0.0,0.0,0.0,747.15,2.4200000762939453
0.0,0.0,0.0,0.0,0.0,0.0,0.0,0.0,0.0,0.2,0.0,0.0,0.0,0.0,0.05,0.0,0.0,0.0,0.0,0.0,0.0,0.0,844.15,5.754000186920166
0.0,0.24,0.0,0.24,0.0,0.0,0.0,0.0,0.0,0.0,0.0,0.17,0.0,0.0,0.0,0.0,0.0,0.0,0.0,0.0,0.0,0.0,593.15,3.2200000286102295
0.0,0.215,0.0,0.215,0.0,0.0,0.0,0.0,0.0,0.0,0.0,0.17,0.0,0.0,0.0,0.0,0.0,0.0,0.0,0.0,0.0,0.0,608.15,3.440000057220459
0.0,0.19,0.0,0.19,0.0,0.0,0.0,0.0,0.0,0.0,0.0,0.17,0.0,0.0,0.0,0.0,0.0,0.0,0.0,0.0,0.0,0.0,634.15,3.5899999141693115
0.0,0.165,0.0,0.165,0.0,0.0,0.0,0.0,0.0,0.0,0.0,0.17,0.0,0.0,0.0,0.0,0.0,0.0,0.0,0.0,0.0,0.0,641.15,3.7100000381469727
0.0,0.14,0.0,0.14,0.0,0.0,0.0,0.0,0.0,0.0,0.0,0.17,0.0,0.0,0.0,0.0,0.0,0.0,0.0,0.0,0.0,0.0,647.15,3.869999885559082
0.1112111211121112,0.0,0.0,0.0,0.0,0.0,0.0,0.0,0.0,0.4976497649764976,0.0,0.0,0.3911391139113911,0.0,0.0,0.0,0.0,0.0,0.0,0.0,0.0,0.0,729.15,2.2200000286102295
0.0941,0.0,0.0,0.0,0.0,0.0,0.1121,0.0,0.0,0.4956,0.0,0.0,0.2982,0.0,0.0,0.0,0.0,0.0,0.0,0.0,0.0,0.0,745.15,2.3399999141693115
0.1113,0.0,0.0,0.0,0.0,0.0,0.1845,0.0,0.0,0.5011,0.0,0.0,0.2030999999999999,0.0,0.0,0.0,0.0,0.0,0.0,0.0,0.0,0.0,769.15,2.4600000381469727
0.0972097209720972,0.0,0.0,0.0,0.0,0.0,0.3162316231623162,0.0,0.0,0.4913491349134914,0.0,0.0,0.0952095209520952,0.0,0.0,0.0,0.0,0.0,0.0,0.0,0.0,0.0,825.15,2.5799999237060547
0.0944999999999999,0.0,0.0,0.0,0.0,0.0,0.4056,0.0,0.0,0.4999,0.0,0.0,0.0,0.0,0.0,0.0,0.0,0.0,0.0,0.0,0.0,0.0,907.15,2.700000047683716
0.1911191119111911,0.0,0.0,0.0,0.0,0.0,0.0,0.0,0.0,0.3972397239723972,0.0,0.0,0.4116411641164116,0.0,0.0,0.0,0.0,0.0,0.0,0.0,0.0,0.0,729.15,2.200000047683716
0.2023,0.0,0.0,0.0,0.0,0.0,0.0989,0.0,0.0,0.4023,0.0,0.0,0.2965,0.0,0.0,0.0,0.0,0.0,0.0,0.0,0.0,0.0,750.15,2.3299999237060547
0.1867186718671867,0.0,0.0,0.0,0.0,0.0,0.2053205320532053,0.0,0.0,0.4113411341134113,0.0,0.0,0.1966196619661966,0.0,0.0,0.0,0.0,0.0,0.0,0.0,0.0,0.0,774.15,2.440000057220459
0.2016798320167983,0.0,0.0,0.0,0.0,0.0,0.2985701429857014,0.0,0.0,0.3821617838216178,0.0,0.0,0.1175882411758824,0.0,0.0,0.0,0.0,0.0,0.0,0.0,0.0,0.0,832.15,2.559999942779541
0.2004799520047995,0.0,0.0,0.0,0.0,0.0,0.3942605739426057,0.0,0.0,0.4052594740525947,0.0,0.0,0.0,0.0,0.0,0.0,0.0,0.0,0.0,0.0,0.0,0.0,921.15,2.680000066757202
0.3022697730226977,0.0,0.0,0.0,0.0,0.0,0.0,0.0,0.0,0.2935706429357064,0.0,0.0,0.4041595840415958,0.0,0.0,0.0,0.0,0.0,0.0,0.0,0.0,0.0,730.15,2.200000047683716
0.2971297129712971,0.0,0.0,0.0,0.0,0.0,0.0982098209820982,0.0,0.0,0.2859285928592859,0.0,0.0,0.3187318731873187,0.0,0.0,0.0,0.0,0.0,0.0,0.0,0.0,0.0,751.15,2.319999933242798
0.3051999999999999,0.0,0.0,0.0,0.0,0.0,0.2052,0.0,0.0,0.2855,0.0,0.0,0.2041,0.0,0.0,0.0,0.0,0.0,0.0,0.0,0.0,0.0,776.15,2.440000057220459
0.3018301830183018,0.0,0.0,0.0,0.0,0.0,0.2858285828582858,0.0,0.0,0.3067306730673067,0.0,0.0,0.1056105610561056,0.0,0.0,0.0,0.0,0.0,0.0,0.0,0.0,0.0,836.15,2.559999942779541
0.2872712728727127,0.0,0.0,0.0,0.0,0.0,0.4071592840715928,0.0,0.0,0.3055694430556944,0.0,0.0,0.0,0.0,0.0,0.0,0.0,0.0,0.0,0.0,0.0,0.0,926.15,2.680000066757202
0.4072,0.0,0.0,0.0,0.0,0.0,0.0,0.0,0.0,0.1959,0.0,0.0,0.3969,0.0,0.0,0.0,0.0,0.0,0.0,0.0,0.0,0.0,730.15,2.190000057220459
0.4122999999999999,0.0,0.0,0.0,0.0,0.0,0.0908,0.0,0.0,0.2057,0.0,0.0,0.2912,0.0,0.0,0.0,0.0,0.0,0.0,0.0,0.0,0.0,753.15,2.309999942779541
0.4078,0.0,0.0,0.0,0.0,0.0,0.2028,0.0,0.0,0.1951999999999999,0.0,0.0,0.1942,0.0,0.0,0.0,0.0,0.0,0.0,0.0,0.0,0.0,779.15,2.430000066757202
0.3941605839416058,0.0,0.0,0.0,0.0,0.0,0.3011698830116988,0.0,0.0,0.1953804619538045,0.0,0.0,0.1092890710928906,0.0,0.0,0.0,0.0,0.0,0.0,0.0,0.0,0.0,842.15,2.549999952316284
0.3956604339566043,0.0,0.0,0.0,0.0,0.0,0.4117588241175882,0.0,0.0,0.1925807419258074,0.0,0.0,0.0,0.0,0.0,0.0,0.0,0.0,0.0,0.0,0.0,0.0,943.15,2.6700000762939453
0.0,0.3995600439956004,0.0,0.1505849415058494,0.0,0.0,0.0,0.3005699430056994,0.0,0.0,0.0,0.0,0.1492850714928507,0.0,0.0,0.0,0.0,0.0,0.0,0.0,0.0,0.0,618.15,2.5899999141693115
0.1864186418641864,0.3251325132513251,0.0,0.1225122512251225,0.0,0.0,0.0,0.2445244524452445,0.0,0.0,0.0,0.0,0.1214121412141214,0.0,0.0,0.0,0.0,0.0,0.0,0.0,0.0,0.0,635.15,2.4800000190734863
0.3142,0.2739999999999999,0.0,0.1033,0.0,0.0,0.0,0.2061,0.0,0.0,0.0,0.0,0.1024,0.0,0.0,0.0,0.0,0.0,0.0,0.0,0.0,0.0,663.15,2.440000057220459
0.4074,0.2368,0.0,0.0892,0.0,0.0,0.0,0.1780999999999999,0.0,0.0,0.0,0.0,0.0885,0.0,0.0,0.0,0.0,0.0,0.0,0.0,0.0,0.0,665.15,2.4200000762939453
