Repository: dorukdogular/vitreos

# Data

## Source

Glass property data is sourced from the [SciGlass database](https://github.com/epam/SciGlass) (EPAM Systems), made available under the [Open Database License (ODbL)](https://opendatacommons.org/licenses/odbl/1-0/). Accessed via the [glasspy](https://github.com/drcassar/glasspy) Python library.

## Files tracked in git

| File | Description |
|---|---|
| `clean.csv` | Deduplicated glass-forming ability dataset (11858 rows) |
| `tg_dataset.csv` | 76377 glasses with Tg (K) and 22 oxide mol% features |
| `tg_density_dataset.csv` | 31173 glasses with both Tg (K) and density (g/cm³) |

File: data/tg_density_dataset.csv (part 106 of 109)
SiO2,P2O5,ZrO2,Na2O,Al2O3,Fe2O3,CaO,MgO,K2O,B2O3,BaO,ZnO,Li2O,SrO,La2O3,TiO2,Nb2O5,PbO,Sb2O3,Bi2O3,TeO2,Se,Tg,density
0.4781999999999999,0.2085,0.0,0.0785999999999999,0.0,0.0,0.0,0.1567999999999999,0.0,0.0,0.0,0.0,0.0778999999999999,0.0,0.0,0.0,0.0,0.0,0.0,0.0,0.0,0.0,665.15,2.390000104904175
0.0,0.0,0.0,0.0,0.0,0.0,0.08,0.0,0.0,0.42,0.0,0.0,0.0,0.0,0.0,0.0,0.0,0.0,0.0,0.5,0.0,0.0,665.15,6.578999996185303
0.0,0.0,0.0,0.0,0.0,0.0,0.08,0.0,0.0,0.42,0.0,0.0,0.0,0.0,0.0,0.0,0.0,0.0,0.0,0.49,0.0,0.0,672.15,6.568999767303467
0.0,0.0,0.0,0.0,0.0,0.0,0.08,0.0,0.0,0.42,0.0,0.0,0.0,0.0,0.0,0.0,0.0,0.0,0.0,0.48,0.0,0.0,677.15,6.559999942779541
0.0,0.0,0.0,0.0,0.0,0.0,0.08,0.0,0.0,0.42,0.0,0.0,0.0,0.0,0.0,0.0,0.0,0.0,0.0,0.475,0.0,0.0,684.15,6.553999900817871
0.0,0.0,0.0,0.0,0.0,0.0,0.08,0.0,0.0,0.42,0.0,0.0,0.0,0.0,0.0,0.0,0.0,0.0,0.0,0.47,0.0,0.0,686.15,6.548999786376953
0.0,0.0,0.0,0.0,0.0,0.0,0.08,0.0,0.0,0.42,0.0,0.0,0.0,0.0,0.0,0.0,0.0,0.0,0.0,0.465,0.0,0.0,690.15,6.543000221252441
0.0,0.0,0.0,0.0,0.0,0.0,0.0,0.0,0.0,0.0,0.0,0.2,0.0,0.0,0.05,0.0,0.0,0.0,0.0,0.0,0.747,0.0,645.15,5.545000076293945
0.0,0.0,0.0,0.0,0.0,0.0,0.0,0.0,0.0,0.0,0.0,0.2,0.0,0.0,0.05,0.0,0.0,0.0,0.0,0.0,0.746,0.0,648.15,5.611999988555908
0.0,0.0,0.0,0.0975,0.0,0.0,0.0,0.0,0.0,0.0,0.0,0.15,0.0,0.0,0.0,0.0,0.0,0.0,0.0,0.0,0.75,0.0,613.15,4.96999979019165
0.0,0.0,0.0,0.0973,0.0,0.0,0.0,0.0,0.0,0.0,0.0,0.1499,0.0,0.0,0.0,0.0,0.0,0.0,0.0,0.0,0.7493000000000001,0.0,612.15,4.75
0.0,0.0,0.0,0.095,0.0,0.0,0.0,0.0,0.0,0.0,0.0,0.15,0.0,0.0,0.0,0.0,0.0,0.0,0.0,0.0,0.75,0.0,611.15,4.690000057220459
0.0,0.0,0.0,0.0925,0.0,0.0,0.0,0.0,0.0,0.0,0.0,0.15,0.0,0.0,0.0,0.0,0.0,0.0,0.0,0.0,0.75,0.0,610.15,4.619999885559082
0.0,0.0,0.0,0.0875,0.0,0.0,0.0,0.0,0.0,0.0,0.0,0.15,0.0,0.0,0.0,0.0,0.0,0.0,0.0,0.0,0.75,0.0,609.15,4.489999771118164
0.0,0.5334466553344666,0.0,0.0,0.0076992300769923,0.0,0.0,0.0,0.0,0.0,0.0051994800519948,0.0,0.0154984501549845,0.0,0.0,0.0,0.0,0.4123587641235876,0.0,0.0257974202579742,0.0,0.0,624.15,4.260000228881836
0.0,0.6126999999999999,0.0,0.0,0.1021,0.0,0.0,0.0,0.0,0.0,0.0703999999999999,0.0,0.2042,0.0,0.0,0.0,0.0,0.0,0.0,0.0105999999999999,0.0,0.0,742.15,2.799999952316284
0.0,0.6021602160216021,0.0,0.0,0.1021102110211021,0.0,0.0,0.0,0.0,0.0,0.0704070407040704,0.0,0.2042204220422042,0.0,0.0,0.0,0.0,0.0211021102110211,0.0,0.0,0.0,0.0,745.15,2.75
0.0,0.0,0.0,0.0,0.0,0.0,0.0,0.0,0.0,0.25,0.0,0.0,0.0,0.0,0.0,0.0,0.0,0.0,0.0,0.2,0.55,0.0,646.15,5.949999809265137
0.0,0.0,0.0,0.0,0.0,0.0,0.0,0.0,0.0,0.25,0.0,0.0,0.0,0.0,0.0,0.04,0.0,0.0,0.0,0.2,0.51,0.0,661.15,5.53000020980835
0.0,0.0,0.0,0.0,0.0,0.0,0.0,0.0,0.0,0.25,0.0,0.0,0.0,0.0,0.0,0.06,0.0,0.0,0.0,0.2,0.49,0.0,663.15,5.110000133514404
0.0,0.0,0.0,0.0,0.0,0.0,0.0,0.0,0.0,0.25,0.0,0.0,0.0,0.0,0.0,0.08,0.0,0.0,0.0,0.2,0.47,0.0,670.15,5.0
0.0,0.0,0.0,0.0,0.0,0.0,0.0,0.0,0.0,0.0,0.0,0.172,0.0,0.0,0.0,0.0,0.086,0.0,0.0,0.0,0.601,0.0,711.15,4.796999931335449
0.0,0.0,0.0,0.0,0.0,0.0,0.0,0.0,0.0,0.0,0.0,0.1581841815818417,0.0,0.0,0.0,0.0,0.0790920907909208,0.0,0.0,0.0,0.5545445455454454,0.0,712.15,4.870999813079834
0.0,0.0,0.0,0.0,0.0,0.0,0.0,0.0,0.0,0.0,0.0,0.1471147114711471,0.0,0.0,0.0,0.0,0.0731073107310731,0.0,0.0,0.0,0.5145514551455145,0.0,713.15,5.565000057220459
0.0,0.0,0.0,0.0,0.0,0.0,0.0,0.0,0.0,0.45,0.0,0.05,0.3,0.0,0.0,0.0,0.0,0.0,0.0,0.0,0.0,0.0,621.15,2.3489999771118164
0.0,0.0,0.0,0.0,0.0,0.0,0.0,0.0,0.0,0.0,0.0,0.0,0.0,0.0,0.0,0.0,0.0,0.0,0.0,0.05,0.9,0.0,657.15,6.21999979019165
0.0,0.0,0.0,0.0,0.0,0.0,0.0,0.0,0.0,0.6,0.0,0.1,0.3,0.0,0.0,0.0,0.0,0.0,0.0,0.0,0.0,0.0,826.15,2.180999994277954
0.0,0.0,0.0,0.0,0.0,0.0,0.0,0.0,0.0,0.59,0.0,0.1,0.3,0.0,0.0,0.0,0.0,0.0,0.0,0.0,0.0,0.0,823.15,2.9159998893737793
0.0,0.0,0.0,0.0,0.0,0.0,0.1,0.0,0.0,0.6,0.0,0.0,0.3,0.0,0.0,0.0,0.0,0.0,0.0,0.0,0.0,0.0,818.15,2.4149999618530273
0.0,0.0,0.0,0.0,0.0,0.0,0.1,0.0,0.0,0.59,0.0,0.0,0.3,0.0,0.0,0.0,0.0,0.0,0.0,0.0,0.0,0.0,814.15,3.0230000019073486
0.0,0.0,0.0,0.0,0.0,0.0,0.0,0.0,0.0,0.6,0.0,0.0,0.3,0.0,0.0,0.0,0.0,0.0,0.0,0.0,0.0,0.0,810.15,2.799000024795532
0.0,0.0,0.0,0.0,0.0,0.0,0.0,0.0,0.0,0.59,0.0,0.0,0.3,0.0,0.0,0.0,0.0,0.0,0.0,0.0,0.0,0.0,806.15,3.2209999561309814
0.0,0.0,0.0,0.0,0.0,0.0,0.0,0.0,0.0,0.0,0.0,0.0,0.0,0.0,0.0,0.0,0.0,0.1,0.0,0.0,0.9,0.0,633.15,5.119999885559082
0.0,0.0,0.0,0.0,0.0,0.0,0.0,0.0,0.0,0.0,0.0,0.0,0.0,0.0,0.0,0.0,0.0,0.2,0.0,0.0,0.8,0.0,603.15,5.889999866485596
0.0,0.0,0.0,0.0,0.0,0.0,0.0,0.0,0.0,0.0,0.0,0.0,0.0,0.0,0.0,0.0,0.0,0.3,0.0,0.0,0.7,0.0,543.15,6.190000057220459
0.2,0.0,0.0,0.0,0.0,0.0,0.0,0.0,0.0,0.4,0.0,0.0,0.4,0.0,0.0,0.0,0.0,0.0,0.0,0.0,0.0,0.0,725.15,2.380000114440918
0.5577000000000001,0.0233,0.0,0.2044,0.0,0.0,0.2146,0.0,0.0,0.0,0.0,0.0,0.0,0.0,0.0,0.0,0.0,0.0,0.0,0.0,0.0,0.0,798.15,2.6549999713897705
0.6028602860286029,0.0,0.0,0.0,0.2009200920092009,0.0,0.0,0.0904090409040904,0.0,0.0,0.0,0.0,0.0904090409040904,0.0,0.0134013401340134,0.0,0.0,0.0,0.0,0.0,0.0,0.0,982.15,2.5299999713897705
0.5987999999999999,0.0,0.0,0.0,0.1995999999999999,0.0,0.0,0.1995999999999999,0.0,0.0,0.0,0.0,0.0,0.0,0.0,0.0,0.0,0.0,0.0,0.0,0.0,0.0,1100.15,2.549999952316284
0.6028602860286029,0.0,0.0,0.0,0.2009200920092009,0.0,0.0,0.0,0.0,0.0,0.0,0.0904090409040904,0.0904090409040904,0.0,0.0134013401340134,0.0,0.0,0.0,0.0,0.0,0.0,0.0,973.15,2.700000047683716
0.5987999999999999,0.0,0.0,0.0,0.1995999999999999,0.0,0.0,0.0997999999999999,0.0,0.0,0.0,0.0997999999999999,0.0,0.0,0.0,0.0,0.0,0.0,0.0,0.0,0.0,0.0,1039.15,2.7200000286102295
0.5987999999999999,0.0,0.0,0.0,0.1995999999999999,0.0,0.0,0.0,0.0,0.0,0.0,0.1995999999999999,0.0,0.0,0.0,0.0,0.0,0.0,0.0,0.0,0.0,0.0,1015.15,2.8399999141693115
0.6906690669066907,0.0,0.0,0.0,0.2305230523052305,0.0,0.0,0.0,0.0,0.0,0.0,0.0,0.0,0.0,0.0768076807680768,0.0,0.0,0.0,0.0,0.0,0.0,0.0,1148.15,3.0199999809265137
0.6986,0.0,0.0,0.0,0.1497,0.0,0.0,0.0,0.0,0.0,0.0,0.0,0.0,0.0,0.1497,0.0,0.0,0.0,0.0,0.0,0.0,0.0,1135.15,3.569999933242798
0.499,0.0,0.0,0.0,0.2495,0.0,0.0,0.0,0.0,0.0,0.0,0.0,0.0,0.0,0.2495,0.0,0.0,0.0,0.0,0.0,0.0,0.0,1135.15,4.28000020980835
0.6028602860286029,0.0,0.0,0.0,0.2009200920092009,0.0,0.0,0.0603060306030603,0.0,0.0,0.0,0.0,0.0904090409040904,0.0,0.0134013401340134,0.0,0.0,0.0,0.0,0.0,0.0,0.0,943.15,2.5199999809265137
0.6028602860286029,0.0,0.0,0.0,0.2009200920092009,0.0,0.0,0.0,0.0,0.0,0.0,0.0,0.0904090409040904,0.0,0.0134013401340134,0.0,0.0,0.0,0.0,0.0,0.0,0.0,909.15,2.609999895095825
0.6028602860286029,0.0,0.0,0.0,0.2009200920092009,0.0,0.0,0.0,0.0,0.0,0.0,0.0,0.1808180818081808,0.0,0.0134013401340134,0.0,0.0,0.0,0.0,0.0,0.0,0.0,966.15,2.4000000953674316
0.0,0.48,0.0,0.01,0.0,0.06,0.14,0.19,0.0,0.12,0.0,0.0,0.0,0.0,0.0,0.0,0.0,0.0,0.0,0.0,0.0,0.0,785.15,2.859999895095825
0.0,0.48,0.0,0.01,0.0,0.08,0.14,0.17,0.0,0.12,0.0,0.0,0.0,0.0,0.0,0.0,0.0,0.0,0.0,0.0,0.0,0.0,793.15,2.930000066757202
0.0,0.48,0.0,0.01,0.0,0.1,0.14,0.15,0.0,0.12,0.0,0.0,0.0,0.0,0.0,0.0,0.0,0.0,0.0,0.0,0.0,0.0,800.15,3.009999990463257
0.0,0.45,0.0,0.01,0.0,0.08,0.14,0.2,0.0,0.12,0.0,0.0,0.0,0.0,0.0,0.0,0.0,0.0,0.0,0.0,0.0,0.0,807.15,2.9100000858306885
0.0,0.45,0.0,0.01,0.0,0.08,0.14,0.17,0.0,0.15,0.0,0.0,0.0,0.0,0.0,0.0,0.0,0.0,0.0,0.0,0.0,0.0,797.15,2.990000009536743
0.0,0.45,0.0,0.01,0.0,0.08,0.14,0.12,0.0,0.2,0.0,0.0,0.0,0.0,0.0,0.0,0.0,0.0,0.0,0.0,0.0,0.0,816.15,2.869999885559082
0.0,0.0,0.0,0.0,0.0,0.0,0.0,0.0,0.0,0.0,0.0,0.0,0.0,0.0,0.0,0.0,0.0,0.0,0.0,0.0,0.0,0.8,368.15,4.414000034332275
0.0,0.0,0.0,0.0,0.0,0.0,0.0,0.0,0.0,0.0,0.0,0.0,0.0,0.0,0.0,0.0,0.0,0.0,0.0,0.0,0.0,0.7,341.15,4.414999961853027
0.0,0.0,0.0,0.0,0.0,0.0,0.0,0.0,0.0,0.0,0.0,0.0,0.0,0.0,0.0,0.0,0.0,0.0,0.0,0.0,0.0,0.6,315.15,4.410999774932861
0.0,0.0,0.0,0.0,0.0,0.0,0.0,0.0,0.0,0.0,0.0,0.0,0.0,0.0,0.0,0.0,0.0,0.0,0.0,0.0,0.0,0.7,396.15,4.50600004196167
0.0,0.0,0.0,0.0,0.0,0.0,0.0,0.0,0.0,0.0,0.0,0.0,0.0,0.0,0.0,0.0,0.0,0.0,0.0,0.0,0.0,0.6,369.15,4.513000011444092
0.0,0.0,0.0,0.0,0.0,0.0,0.0,0.0,0.0,0.0,0.0,0.0,0.0,0.0,0.0,0.0,0.0,0.0,0.0,0.0,0.0,0.5,347.15,4.502999782562256
0.4878,0.0,0.0,0.0,0.0,0.0,0.0,0.0,0.0,0.0,0.054,0.1354,0.0,0.0,0.0,0.0,0.0,0.2130999999999999,0.0,0.1097,0.0,0.0,764.15,5.639999866485596
0.479,0.0,0.0,0.0,0.0,0.0,0.0,0.0,0.0,0.0,0.055,0.139,0.0,0.0,0.0,0.0,0.0,0.2168,0.0,0.1102,0.0,0.0,766.15,5.630000114440918
0.4908,0.0,0.0,0.0,0.0,0.0,0.0,0.0,0.0,0.0,0.0536,0.1382,0.0,0.0,0.0,0.0,0.0,0.2091,0.0,0.1083,0.0,0.0,769.15,5.579999923706055
0.4756524347565244,0.0,0.0,0.0,0.0,0.0,0.0,0.0,0.0,0.0,0.0555944405559444,0.1400859914008599,0.0,0.0,0.0,0.0,0.0,0.2164783521647835,0.0,0.1121887811218878,0.0,0.0,775.15,5.53000020980835
0.0,0.5,0.0,0.5,0.0,0.0,0.0,0.0,0.0,0.0,0.0,0.0,0.0,0.0,0.0,0.0,0.0,0.0,0.0,0.0,0.0,0.0,562.15,2.5
0.0,0.45,0.0,0.45,0.0,0.0,0.0,0.0,0.0,0.0,0.0,0.0,0.0,0.0,0.0,0.0,0.0,0.0,0.0,0.0,0.0,0.0,584.15,2.552999973297119
0.0,0.4,0.0,0.4,0.0,0.0,0.0,0.0,0.0,0.0,0.0,0.0,0.0,0.0,0.0,0.0,0.0,0.0,0.0,0.0,0.0,0.0,598.15,2.615999937057495
0.0,0.35,0.0,0.35,0.0,0.0,0.0,0.0,0.0,0.0,0.0,0.0,0.0,0.0,0.0,0.0,0.0,0.0,0.0,0.0,0.0,0.0,640.15,2.681999921798706
0.0,0.3,0.0,0.3,0.0,0.0,0.0,0.0,0.0,0.0,0.0,0.0,0.0,0.0,0.0,0.0,0.0,0.0,0.0,0.0,0.0,0.0,685.15,2.753000020980835
0.0,0.3571,0.0,0.4048,0.0,0.0,0.0,0.0,0.0,0.0,0.0,0.0,0.0,0.0,0.0,0.0,0.0,0.0,0.0,0.0,0.0,0.0,600.15,2.7249999046325684
0.0,0.3182,0.0,0.4090999999999999,0.0,0.0,0.0,0.0,0.0,0.0,0.0,0.0,0.0,0.0,0.0,0.0,0.0,0.0,0.0,0.0,0.0,0.0,603.15,2.628000020980835
0.0,0.2826282628262826,0.0,0.4130413041304129,0.0,0.0,0.0,0.0,0.0,0.0,0.0,0.0,0.0,0.0,0.0,0.0,0.0,0.0,0.0,0.0,0.0,0.0,587.15,2.624000072479248
0.0,0.24997500249975,0.0,0.4166583341665833,0.0,0.0,0.0,0.0,0.0,0.0,0.0,0.0,0.0,0.0,0.0,0.0,0.0,0.0,0.0,0.0,0.0,0.0,586.15,2.618000030517578
0.0,0.1923,0.0,0.4231,0.0,0.0,0.0,0.0,0.0,0.0,0.0,0.0,0.0,0.0,0.0,0.0,0.0,0.0,0.0,0.0,0.0,0.0,561.15,2.63100004196167
0.0,0.3332999999999999,0.0,0.3809999999999999,0.0,0.0,0.0,0.0,0.0,0.0,0.0,0.0,0.0,0.0,0.0,0.0,0.0,0.0,0.0,0.0,0.0,0.0,609.15,2.634000062942505
0.0,0.3043304330433043,0.0,0.4348434843484349,0.0,0.0,0.0,0.0,0.0,0.0,0.0,0.0,0.0,0.0,0.0,0.0,0.0,0.0,0.0,0.0,0.0,0.0,580.15,2.5889999866485596
0.0,0.2917,0.0,0.4583,0.0,0.0,0.0,0.0,0.0,0.0,0.0,0.0,0.0,0.0,0.0,0.0,0.0,0.0,0.0,0.0,0.0,0.0,571.15,2.559000015258789
0.0,0.1666833316668333,0.0,0.0,0.0,0.0,0.0,0.0,0.0,0.0,0.0,0.0,0.0,0.1666833316668333,0.0,0.0,0.0,0.0,0.0,0.0,0.0,0.0,758.15,3.51200008392334
0.0,0.124987501249875,0.0,0.0,0.0,0.0,0.0,0.0,0.0,0.0,0.0,0.0,0.0,0.1666833316668333,0.0,0.0,0.0,0.0,0.0,0.0,0.0,0.0,742.15,3.5269999504089355
0.0,0.0833,0.0,0.0,0.0,0.0,0.0,0.0,0.0,0.0,0.0,0.0,0.0,0.1667,0.0,0.0,0.0,0.0,0.0,0.0,0.0,0.0,724.15,3.5309998989105225
0.0,0.0416958304169583,0.0,0.0,0.0,0.0,0.0,0.0,0.0,0.0,0.0,0.0,0.0,0.1666833316668333,0.0,0.0,0.0,0.0,0.0,0.0,0.0,0.0,703.15,3.546999931335449
0.0,0.0,0.0,0.0,0.0,0.0,0.0,0.0,0.0,0.0,0.0,0.0,0.0,0.1666833316668333,0.0,0.0,0.0,0.0,0.0,0.0,0.0,0.0,668.15,3.555000066757202
0.0,0.1303999999999999,0.0,0.0,0.0,0.0,0.0,0.0,0.0,0.0,0.0,0.0,0.0,0.1303999999999999,0.0,0.0,0.0,0.0,0.0,0.0,0.0,0.0,761.15,3.503000020980835
0.0,0.086991300869913,0.0,0.0,0.0,0.0,0.0,0.0,0.0,0.0,0.0,0.0,0.0,0.1303869613038696,0.0,0.0,0.0,0.0,0.0,0.0,0.0,0.0,747.15,3.5269999504089355
0.0,0.0652,0.0,0.0,0.0,0.0,0.0,0.0,0.0,0.0,0.0,0.0,0.0,0.1304,0.0,0.0,0.0,0.0,0.0,0.0,0.0,0.0,729.15,3.5309998989105225
0.0,0.0434956504349564,0.0,0.0,0.0,0.0,0.0,0.0,0.0,0.0,0.0,0.0,0.0,0.1303869613038696,0.0,0.0,0.0,0.0,0.0,0.0,0.0,0.0,710.15,3.546999931335449
0.0,0.0,0.0,0.0,0.0,0.0,0.0,0.0,0.0,0.0,0.0,0.0,0.0,0.1303999999999999,0.0,0.0,0.0,0.0,0.0,0.0,0.0,0.0,675.15,3.555000066757202
0.0,0.0909,0.0,0.0,0.0,0.0,0.0,0.0,0.0,0.0,0.0,0.0,0.0,0.0909,0.0,0.0,0.0,0.0,0.0,0.0,0.0,0.0,734.15,3.427000045776367
0.0,0.0636,0.0,0.0,0.0,0.0,0.0,0.0,0.0,0.0,0.0,0.0,0.0,0.0909,0.0,0.0,0.0,0.0,0.0,0.0,0.0,0.0,730.15,3.4709999561309814
0.0,0.0454954504549545,0.0,0.0,0.0,0.0,0.0,0.0,0.0,0.0,0.0,0.0,0.0,0.0908909109089091,0.0,0.0,0.0,0.0,0.0,0.0,0.0,0.0,719.15,3.4790000915527344
0.0,0.0273,0.0,0.0,0.0,0.0,0.0,0.0,0.0,0.0,0.0,0.0,0.0,0.0909,0.0,0.0,0.0,0.0,0.0,0.0,0.0,0.0,704.15,3.562000036239624
0.0,0.0,0.0,0.0,0.0,0.0,0.0,0.0,0.0,0.0,0.0,0.0,0.0,0.0909,0.0,0.0,0.0,0.0,0.0,0.0,0.0,0.0,673.15,3.5269999504089355
0.0,0.2308,0.0,0.0,0.0,0.0,0.0,0.2308,0.0,0.0,0.0,0.0,0.0,0.0,0.0,0.0,0.0,0.0,0.0,0.0,0.0,0.0,718.15,4.039999961853027
0.0,0.2307999999999999,0.0,0.0,0.0,0.0,0.0,0.2307999999999999,0.0,0.0,0.0,0.0,0.0,0.0,0.0,0.0,0.0,0.0,0.0,0.0,0.0,0.0,719.15,4.059999942779541
0.0,0.2307769223077692,0.0,0.0,0.0,0.0,0.0,0.2307769223077692,0.0,0.0,0.0,0.0,0.0,0.0,0.0,0.0,0.0,0.0,0.0,0.0,0.0,0.0,738.15,4.090000152587891
0.0,0.2857,0.0,0.0,0.0,0.0,0.0,0.2857,0.0,0.0,0.0,0.0,0.0,0.0,0.0,0.0,0.0,0.0,0.0,0.0,0.0,0.0,772.15,4.170000076293945
0.0,0.2857,0.0,0.0,0.0,0.0,0.0,0.2857,0.0,0.0,0.0,0.0,0.0,0.0,0.0,0.0,0.0,0.0,0.0,0.0,0.0,0.0,773.15,4.230000019073486
0.0,0.2857,0.0,0.0,0.0,0.0,0.0,0.2857,0.0,0.0,0.0,0.0,0.0,0.0,0.0,0.0,0.0,0.0,0.0,0.0,0.0,0.0,774.15,4.260000228881836
0.0,0.3333333333333333,0.0,0.0,0.0,0.0,0.0,0.3333333333333333,0.0,0.0,0.0,0.0,0.0,0.0,0.0,0.0,0.0,0.0,0.0,0.0,0.0,0.0,799.15,4.300000190734863
0.0,0.3333333333333333,0.0,0.0,0.0,0.0,0.0,0.3333333333333333,0.0,0.0,0.0,0.0,0.0,0.0,0.0,0.0,0.0,0.0,0.0,0.0,0.0,0.0,807.15,4.349999904632568
0.0,0.3333333333333333,0.0,0.0,0.0,0.0,0.0,0.3333333333333333,0.0,0.0,0.0,0.0,0.0,0.0,0.0,0.0,0.0,0.0,0.0,0.0,0.0,0.0,808.15,4.380000114440918
0.0,0.0,0.0,0.0,0.0,0.0,0.0,0.0,0.0,0.0,0.0,0.0,0.0,0.0,0.0,0.0,0.0,0.0,0.0,0.0,0.7,0.0,596.15,5.414999961853027
0.0,0.0,0.0,0.0,0.0,0.0,0.0,0.0,0.0,0.0,0.0,0.0,0.0,0.0,0.0,0.0,0.0,0.0,0.0,0.0,0.68,0.0,646.15,5.570000171661377
0.0,0.0,0.0,0.0,0.0,0.0,0.0,0.0,0.0,0.0,0.0,0.0,0.0,0.0,0.0,0.0,0.0,0.0,0.0,0.0,0.66,0.0,648.15,5.607999801635742
0.0,0.0,0.0,0.0,0.0,0.0,0.0,0.0,0.0,0.0,0.0,0.0,0.0,0.0,0.0,0.0,0.0,0.0,0.0,0.0,0.64,0.0,651.15,5.668000221252441
0.0,0.45,0.0,0.15,0.0,0.0,0.37,0.0,0.0,0.0,0.0,0.03,0.0,0.0,0.0,0.0,0.0,0.0,0.0,0.0,0.0,0.0,643.15,2.6559998989105225
0.0,0.45,0.0,0.15,0.0,0.0,0.34,0.0,0.0,0.0,0.0,0.06,0.0,0.0,0.0,0.0,0.0,0.0,0.0,0.0,0.0,0.0,625.15,2.683000087738037
0.0,0.45,0.0,0.15,0.0,0.0,0.32,0.0,0.0,0.0,0.0,0.08,0.0,0.0,0.0,0.0,0.0,0.0,0.0,0.0,0.0,0.0,614.15,2.7079999446868896
0.0,0.45,0.0,0.15,0.0,0.0,0.3,0.0,0.0,0.0,0.0,0.1,0.0,0.0,0.0,0.0,0.0,0.0,0.0,0.0,0.0,0.0,614.15,2.7249999046325684
0.0,0.45,0.0,0.15,0.0,0.0,0.28,0.0,0.0,0.0,0.0,0.12,0.0,0.0,0.0,0.0,0.0,0.0,0.0,0.0,0.0,0.0,612.15,2.740999937057495
0.0,0.0,0.0,0.0,0.0,0.0,0.0,0.3,0.0,0.4997,0.0,0.0,0.0,0.0,0.0,0.0,0.0,0.0,0.0,0.0,0.0,0.0,703.15,2.609999895095825
0.0,0.0,0.0,0.0,0.0,0.0,0.0,0.3,0.0,0.4995,0.0,0.0,0.0,0.0,0.0,0.0,0.0,0.0,0.0,0.0,0.0,0.0,705.15,2.619999885559082
0.0,0.0,0.0,0.0,0.0,0.0,0.0,0.3,0.0,0.4993,0.0,0.0,0.0,0.0,0.0,0.0,0.0,0.0,0.0,0.0,0.0,0.0,709.15,2.630000114440918
0.0,0.0,0.0,0.0,0.0,0.0,0.0,0.3,0.0,0.4991,0.0,0.0,0.0,0.0,0.0,0.0,0.0,0.0,0.0,0.0,0.0,0.0,711.15,2.6500000953674316
0.0,0.47,0.0,0.225,0.0,0.0,0.305,0.0,0.0,0.0,0.0,0.0,0.0,0.0,0.0,0.0,0.0,0.0,0.0,0.0,0.0,0.0,669.15,2.5989999771118164
0.0,0.47,0.015,0.21,0.0,0.0,0.305,0.0,0.0,0.0,0.0,0.0,0.0,0.0,0.0,0.0,0.0,0.0,0.0,0.0,0.0,0.0,670.15,2.615999937057495
0.0,0.47,0.03,0.195,0.0,0.0,0.305,0.0,0.0,0.0,0.0,0.0,0.0,0.0,0.0,0.0,0.0,0.0,0.0,0.0,0.0,0.0,672.15,2.635999917984009
0.0,0.47,0.045,0.18,0.0,0.0,0.305,0.0,0.0,0.0,0.0,0.0,0.0,0.0,0.0,0.0,0.0,0.0,0.0,0.0,0.0,0.0,668.15,2.6649999618530273
0.0,0.47,0.06,0.165,0.0,0.0,0.305,0.0,0.0,0.0,0.0,0.0,0.0,0.0,0.0,0.0,0.0,0.0,0.0,0.0,0.0,0.0,674.15,2.6689999103546143
0.42,0.0,0.0,0.0,0.0,0.0,0.0,0.0,0.0,0.1,0.0,0.09,0.0,0.39,0.0,0.0,0.0,0.0,0.0,0.0,0.0,0.0,919.15,3.700000047683716
0.41,0.01,0.0,0.0,0.0,0.0,0.0,0.0,0.0,0.1,0.0,0.09,0.0,0.39,0.0,0.0,0.0,0.0,0.0,0.0,0.0,0.0,925.15,3.660000085830689
0.4,0.02,0.0,0.0,0.0,0.0,0.0,0.0,0.0,0.1,0.0,0.09,0.0,0.39,0.0,0.0,0.0,0.0,0.0,0.0,0.0,0.0,923.15,3.660000085830689
0.39,0.03,0.0,0.0,0.0,0.0,0.0,0.0,0.0,0.1,0.0,0.09,0.0,0.39,0.0,0.0,0.0,0.0,0.0,0.0,0.0,0.0,933.15,3.660000085830689
0.38,0.04,0.0,0.0,0.0,0.0,0.0,0.0,0.0,0.1,0.0,0.09,0.0,0.39,0.0,0.0,0.0,0.0,0.0,0.0,0.0,0.0,927.15,3.569999933242798
0.2,0.0,0.0,0.0,0.22,0.0,0.48,0.1,0.0,0.0,0.0,0.0,0.0,0.0,0.0,0.0,0.0,0.0,0.0,0.0,0.0,0.0,1069.15,2.9079999923706055
0.1999999999999999,0.0,0.0,0.0,0.2669999999999999,0.0,0.4409999999999999,0.0919999999999999,0.0,0.0,0.0,0.0,0.0,0.0,0.0,0.0,0.0,0.0,0.0,0.0,0.0,0.0,1085.15,2.8959999084472656
0.1999999999999999,0.0,0.0,0.0,0.2669999999999999,0.0,0.4409999999999999,0.0419999999999999,0.0,0.0,0.0,0.0499999999999999,0.0,0.0,0.0,0.0,0.0,0.0,0.0,0.0,0.0,0.0,1063.15,2.99399995803833
0.0,0.0,0.0,0.0,0.0,0.0,0.0,0.0,0.0,0.0,0.0,0.0,0.0,0.0,0.0,0.05,0.05,0.0,0.0,0.0,0.9,0.0,643.15,2.7100000381469727
0.0,0.0,0.0,0.0,0.0,0.0,0.0,0.0,0.0,0.0,0.0,0.0,0.0,0.0,0.0,0.075,0.05,0.0,0.0,0.0,0.875,0.0,657.15,2.5899999141693115
0.0,0.0,0.0,0.0,0.0,0.0,0.0,0.0,0.0,0.0,0.0,0.0,0.0,0.0,0.0,0.1,0.05,0.0,0.0,0.0,0.85,0.0,672.15,2.5
0.0,0.0,0.0,0.0,0.0,0.0,0.0,0.0,0.0,0.0,0.0,0.0,0.0,0.0,0.0,0.125,0.05,0.0,0.0,0.0,0.825,0.0,693.15,2.4700000286102295
0.0,0.52,0.0,0.45,0.03,0.0,0.0,0.0,0.0,0.0,0.0,0.0,0.0,0.0,0.0,0.0,0.0,0.0,0.0,0.0,0.0,0.0,607.15,2.5260000228881836
0.0,0.5,0.0,0.45,0.05,0.0,0.0,0.0,0.0,0.0,0.0,0.0,0.0,0.0,0.0,0.0,0.0,0.0,0.0,0.0,0.0,0.0,631.15,2.556999921798706
0.0,0.48,0.0,0.45,0.07,0.0,0.0,0.0,0.0,0.0,0.0,0.0,0.0,0.0,0.0,0.0,0.0,0.0,0.0,0.0,0.0,0.0,654.15,2.5999999046325684
0.0,0.45,0.0,0.45,0.1,0.0,0.0,0.0,0.0,0.0,0.0,0.0,0.0,0.0,0.0,0.0,0.0,0.0,0.0,0.0,0.0,0.0,716.15,2.6410000324249268
0.0,0.0,0.0,0.0,0.0,0.0,0.297029702970297,0.0,0.0,0.4950495049504951,0.0,0.0,0.0,0.0,0.0,0.0,0.0,0.0,0.0,0.198019801980198,0.0,0.0,810.15,1.8700000047683716
0.0,0.0,0.0,0.0,0.0,0.0,0.2772277227722772,0.0,0.0,0.4950495049504951,0.0,0.0,0.0,0.0,0.0,0.0,0.0,0.0,0.0,0.198019801980198,0.0,0.0,795.15,1.5
0.0,0.0,0.0,0.0,0.0,0.0,0.2475247524752475,0.0,0.0,0.4950495049504951,0.0,0.0,0.0,0.0,0.0,0.0,0.0,0.0,0.0,0.198019801980198,0.0,0.0,789.15,1.2899999618530271
0.0,0.0,0.0,0.0,0.0,0.0,0.2277227722772277,0.0,0.0,0.4950495049504951,0.0,0.0,0.0,0.0,0.0,0.0,0.0,0.0,0.0,0.198019801980198,0.0,0.0,782.15,1.6100000143051147
0.0,0.0,0.0,0.0,0.0,0.0,0.198019801980198,0.0,0.0,0.4950495049504951,0.0,0.0,0.0,0.0,0.0,0.0,0.0,0.0,0.0,0.198019801980198,0.0,0.0,775.15,1.6200000047683716
0.0,0.0,0.0,0.0,0.0,0.0,0.1485148514851485,0.0,0.0,0.4950495049504951,0.0,0.0,0.0,0.0,0.0,0.0,0.0,0.0,0.0,0.198019801980198,0.0,0.0,774.15,1.850000023841858
0.0,0.0,0.0,0.1,0.0,0.0,0.0,0.0,0.2,0.0,0.0,0.0,0.1,0.0,0.0,0.0,0.0,0.0,0.0,0.0,0.0,0.0,432.15,3.302999973297119
0.0,0.0,0.0,0.098,0.0,0.0,0.0,0.0,0.196,0.02,0.0,0.0,0.098,0.0,0.0,0.0,0.0,0.0,0.0,0.0,0.0,0.0,434.15,3.1679999828338623
0.0,0.0,0.0,0.096,0.0,0.0,0.0,0.0,0.192,0.04,0.0,0.0,0.096,0.0,0.0,0.0,0.0,0.0,0.0,0.0,0.0,0.0,438.15,3.1659998893737793
0.0,0.0,0.0,0.094,0.0,0.0,0.0,0.0,0.188,0.06,0.0,0.0,0.094,0.0,0.0,0.0,0.0,0.0,0.0,0.0,0.0,0.0,446.15,3.117000102996826
0.0,0.0,0.0,0.092,0.0,0.0,0.0,0.0,0.184,0.08,0.0,0.0,0.092,0.0,0.0,0.0,0.0,0.0,0.0,0.0,0.0,0.0,448.15,3.0980000495910645
0.0,0.0,0.0,0.0,0.0,0.0,0.0,0.0,0.0,0.0,0.0,0.096,0.0,0.0,0.0,0.0,0.0,0.0,0.0,0.0,0.8640000000000001,0.0,600.15,5.579999923706055
0.0,0.0,0.0,0.0,0.0,0.0,0.0,0.0,0.0,0.0,0.0,0.092,0.0,0.0,0.0,0.0,0.0,0.0,0.0,0.0,0.828,0.0,613.15,5.590000152587891
0.0,0.0,0.0,0.0,0.0,0.0,0.0,0.0,0.0,0.0,0.0,0.192,0.0,0.0,0.0,0.0,0.0,0.0,0.0,0.0,0.768,0.0,606.15,5.539999961853027
0.0,0.0,0.0,0.0,0.0,0.0,0.0,0.0,0.0,0.0,0.0,0.184,0.0,0.0,0.0,0.0,0.0,0.0,0.0,0.0,0.736,0.0,625.15,5.550000190734863
0.0,0.0,0.0,0.0,0.0,0.0,0.0,0.0,0.0,0.0,0.0,0.176,0.0,0.0,0.0,0.0,0.0,0.0,0.0,0.0,0.7040000000000001,0.0,648.15,5.559999942779541
0.0,0.0,0.0,0.0,0.0,0.0,0.0,0.0,0.0,0.0,0.0,0.288,0.0,0.0,0.0,0.0,0.0,0.0,0.0,0.0,0.672,0.0,619.15,5.510000228881836
0.0,0.0,0.0,0.0,0.0,0.0,0.0,0.0,0.0,0.0,0.0,0.276,0.0,0.0,0.0,0.0,0.0,0.0,0.0,0.0,0.644,0.0,641.15,5.53000020980835
0.0,0.0,0.0,0.0,0.0,0.0,0.0,0.0,0.0,0.0,0.0,0.264,0.0,0.0,0.0,0.0,0.0,0.0,0.0,0.0,0.616,0.0,663.15,5.550000190734863
0.0,0.0,0.0,0.0,0.0,0.0,0.0,0.0,0.0,0.0,0.0,0.384,0.0,0.0,0.0,0.0,0.0,0.0,0.0,0.0,0.5760000000000001,0.0,640.15,5.429999828338623
0.0,0.0,0.0,0.0,0.0,0.0,0.0,0.0,0.0,0.0,0.0,0.368,0.0,0.0,0.0,0.0,0.0,0.0,0.0,0.0,0.552,0.0,661.15,5.440000057220459
0.0,0.0,0.0,0.0,0.0,0.0,0.0,0.0,0.0,0.0,0.0,0.352,0.0,0.0,0.0,0.0,0.0,0.0,0.0,0.0,0.528,0.0,679.15,5.449999809265137
0.0,0.0,0.0,0.0,0.0,0.0,0.0,0.0,0.0,0.0,0.0,0.0,0.0,0.0,0.0,0.0,0.0,0.0,0.0,0.0,0.0,0.09,396.15,5.409999847412109
0.0,0.0,0.0,0.0,0.0,0.0,0.0,0.0,0.0,0.0,0.0,0.0,0.0,0.0,0.0,0.0,0.0,0.0,0.0,0.0,0.0,0.081,394.15,5.769999980926514
0.0,0.0,0.0,0.0,0.0,0.0,0.0,0.0,0.0,0.0,0.0,0.0,0.0,0.0,0.0,0.0,0.0,0.0,0.0,0.0,0.0,0.075,389.15,6.019999980926514
0.0,0.0,0.0,0.0,0.0,0.0,0.0,0.0,0.0,0.0,0.0,0.0,0.0,0.0,0.0,0.0,0.0,0.0,0.0,0.0,0.0,0.072,397.15,6.070000171661377
0.0,0.0,0.0,0.0,0.0,0.0,0.0,0.0,0.0,0.0,0.0,0.0,0.0,0.0,0.0,0.0,0.0,0.0,0.0,0.0,0.0,0.0675,402.15,6.28000020980835
0.35,0.0,0.0,0.0,0.0,0.0,0.0,0.0,0.0,0.0,0.0,0.0,0.0,0.0,0.0,0.0,0.0,0.65,0.0,0.0,0.0,0.0,746.15,6.329999923706055
0.34,0.0,0.0,0.0,0.0,0.0,0.0,0.0,0.0,0.0,0.0,0.0,0.0,0.0,0.0,0.0,0.0,0.65,0.01,0.0,0.0,0.0,718.15,6.579999923706055
0.33,0.0,0.0,0.0,0.0,0.0,0.0,0.0,0.0,0.0,0.0,0.0,0.0,0.0,0.0,0.0,0.0,0.65,0.02,0.0,0.0,0.0,731.15,6.630000114440918
0.32,0.0,0.0,0.0,0.0,0.0,0.0,0.0,0.0,0.0,0.0,0.0,0.0,0.0,0.0,0.0,0.0,0.65,0.03,0.0,0.0,0.0,736.15,6.739999771118164
0.381,0.063,0.0,0.0,0.0,0.0,0.556,0.0,0.0,0.0,0.0,0.0,0.0,0.0,0.0,0.0,0.0,0.0,0.0,0.0,0.0,0.0,1060.15,2.933000087738037
0.3724,0.0611,0.0,0.0,0.0,0.0,0.5425,0.0,0.0,0.0,0.0,0.0,0.0,0.0,0.0,0.0,0.0,0.0,0.0,0.0,0.0,0.0,1023.15,2.9170000553131104
0.3676,0.0608999999999999,0.0,0.0,0.0,0.0,0.5345,0.0,0.0,0.0,0.0,0.0,0.0,0.0,0.0,0.0,0.0,0.0,0.0,0.0,0.0,0.0,999.15,2.924999952316284
0.363,0.06,0.0,0.0,0.0,0.0,0.528,0.0,0.0,0.0,0.0,0.0,0.0,0.0,0.0,0.0,0.0,0.0,0.0,0.0,0.0,0.0,980.15,2.928999900817871
0.351,0.0579999999999999,0.0,0.0,0.0,0.0,0.512,0.0,0.0,0.0,0.0,0.0,0.0,0.0,0.0,0.0,0.0,0.0,0.0,0.0,0.0,0.0,938.15,2.9110000133514404
0.338,0.056,0.0,0.0,0.0,0.0,0.493,0.0,0.0,0.0,0.0,0.0,0.0,0.0,0.0,0.0,0.0,0.0,0.0,0.0,0.0,0.0,899.15,2.924000024795532
0.3237323732373237,0.0539053905390539,0.0,0.0,0.0,0.0,0.4705470547054705,0.0,0.0,0.0,0.0,0.0,0.0,0.0,0.0,0.0,0.0,0.0,0.0,0.0,0.0,0.0,851.15,2.9159998893737793
0.299,0.05,0.0,0.0,0.0,0.0,0.436,0.0,0.0,0.0,0.0,0.0,0.0,0.0,0.0,0.0,0.0,0.0,0.0,0.0,0.0,0.0,808.15,2.9000000953674316
0.0,0.396,0.0,0.0,0.0,0.0,0.0,0.0,0.0,0.0,0.0,0.303,0.301,0.0,0.0,0.0,0.0,0.0,0.0,0.0,0.0,0.0,579.15,2.9100000858306885
0.0,0.3969999999999999,0.0,0.0,0.0,0.0,0.0,0.0,0.0,0.0,0.0,0.251,0.2519999999999999,0.0,0.0,0.0,0.0,0.0,0.0,0.0,0.0,0.0,609.15,3.0399999618530273
0.0,0.396,0.0,0.0,0.0,0.0,0.0,0.0,0.0,0.0,0.0,0.2019999999999999,0.2019999999999999,0.0,0.0,0.0,0.0,0.0,0.0,0.0,0.0,0.0,614.15,3.200000047683716
0.0,0.395,0.0,0.0,0.0,0.0,0.0,0.0,0.0,0.0,0.0,0.153,0.151,0.0,0.0,0.0,0.0,0.0,0.0,0.0,0.0,0.0,642.15,3.369999885559082
0.0,0.396,0.0,0.0,0.0,0.0,0.0,0.0,0.0,0.0,0.0,0.102,0.1009999999999999,0.0,0.0,0.0,0.0,0.0,0.0,0.0,0.0,0.0,716.15,3.690000057220459
0.0,0.3939999999999999,0.0,0.0,0.0,0.0,0.0,0.0,0.0,0.0,0.0,0.052,0.052,0.0,0.0,0.0,0.0,0.0,0.0,0.0,0.0,0.0,741.15,3.940000057220459
0.0,0.395,0.0,0.0,0.0,0.0,0.0,0.0,0.0,0.0,0.0,0.0,0.0,0.0,0.0,0.0,0.0,0.0,0.0,0.0,0.0,0.0,793.15,4.409999847412109
0.0,0.396,0.0,0.3,0.0,0.0,0.0,0.0,0.0,0.0,0.0,0.304,0.0,0.0,0.0,0.0,0.0,0.0,0.0,0.0,0.0,0.0,576.15,2.930000066757202
0.0,0.397,0.0,0.251,0.0,0.0,0.0,0.0,0.0,0.0,0.0,0.251,0.0,0.0,0.0,0.0,0.0,0.0,0.0,0.0,0.0,0.0,615.15,3.259999990463257
0.0,0.396,0.0,0.2,0.0,0.0,0.0,0.0,0.0,0.0,0.0,0.203,0.0,0.0,0.0,0.0,0.0,0.0,0.0,0.0,0.0,0.0,651.15,3.5399999618530273
0.0,0.395,0.0,0.152,0.0,0.0,0.0,0.0,0.0,0.0,0.0,0.153,0.0,0.0,0.0,0.0,0.0,0.0,0.0,0.0,0.0,0.0,689.15,3.7899999618530273
0.0,0.395,0.0,0.1009999999999999,0.0,0.0,0.0,0.0,0.0,0.0,0.0,0.1009999999999999,0.0,0.0,0.0,0.0,0.0,0.0,0.0,0.0,0.0,0.0,749.15,4.039999961853027
0.0,0.3939999999999999,0.0,0.051,0.0,0.0,0.0,0.0,0.0,0.0,0.0,0.053,0.0,0.0,0.0,0.0,0.0,0.0,0.0,0.0,0.0,0.0,774.15,4.239999771118164
0.0,0.396,0.0,0.0,0.0,0.0,0.0,0.0,0.0,0.0,0.0,0.255,0.25,0.0,0.0,0.0,0.0,0.0,0.0,0.0,0.0,0.0,607.15,2.990000009536743
0.0,0.397,0.0,0.0,0.0,0.0,0.0,0.0,0.0,0.0,0.0,0.203,0.201,0.0,0.0,0.0,0.0,0.0,0.0,0.0,0.0,0.0,637.15,3.0999999046325684
0.0,0.396,0.0,0.0,0.0,0.0,0.0,0.0,0.0,0.0,0.0,0.153,0.153,0.0,0.0,0.0,0.0,0.0,0.0,0.0,0.0,0.0,658.15,3.130000114440918
0.0,0.3979999999999999,0.0,0.0,0.0,0.0,0.0,0.0,0.0,0.0,0.0,0.104,0.1009999999999999,0.0,0.0,0.0,0.0,0.0,0.0,0.0,0.0,0.0,681.15,3.1600000858306885
0.0,0.396,0.0,0.0,0.0,0.0,0.0,0.0,0.0,0.0,0.0,0.053,0.053,0.0,0.0,0.0,0.0,0.0,0.0,0.0,0.0,0.0,701.15,3.200000047683716
0.0,0.401,0.0,0.0,0.0,0.0,0.0,0.0,0.0,0.0,0.0,0.0,0.0,0.0,0.0,0.0,0.0,0.0,0.0,0.0,0.0,0.0,751.15,3.1500000953674316
0.0,0.3989999999999999,0.0,0.2499999999999999,0.0,0.0,0.0,0.0,0.0,0.0,0.0,0.2539999999999999,0.0,0.0,0.0,0.0,0.0,0.0,0.0,0.0,0.0,0.0,611.15,3.009999990463257
0.0,0.3989999999999999,0.0,0.1989999999999999,0.0,0.0,0.0,0.0,0.0,0.0,0.0,0.203,0.0,0.0,0.0,0.0,0.0,0.0,0.0,0.0,0.0,0.0,645.15,3.059999942779541
0.0,0.3969999999999999,0.0,0.1519999999999999,0.0,0.0,0.0,0.0,0.0,0.0,0.0,0.1539999999999999,0.0,0.0,0.0,0.0,0.0,0.0,0.0,0.0,0.0,0.0,671.15,3.0799999237060547
0.0,0.3979999999999999,0.0,0.102,0.0,0.0,0.0,0.0,0.0,0.0,0.0,0.1009999999999999,0.0,0.0,0.0,0.0,0.0,0.0,0.0,0.0,0.0,0.0,712.15,3.0999999046325684
0.0,0.3979999999999999,0.0,0.052,0.0,0.0,0.0,0.0,0.0,0.0,0.0,0.053,0.0,0.0,0.0,0.0,0.0,0.0,0.0,0.0,0.0,0.0,645.15,3.130000114440918
0.0,0.427,0.0,0.0,0.0,0.0,0.0,0.0,0.0,0.0,0.0,0.573,0.0,0.0,0.0,0.0,0.0,0.0,0.0,0.0,0.0,0.0,698.15,3.130000114440918
0.0,0.423,0.0,0.0,0.0,0.0,0.0,0.0,0.0,0.0,0.0,0.5670000000000001,0.0,0.0,0.0,0.0,0.0,0.0,0.0,0.0,0.0,0.0,675.15,3.200000047683716
0.0,0.41,0.0,0.0,0.0,0.0,0.0,0.0,0.0,0.0,0.0,0.55,0.0,0.0,0.0,0.0,0.0,0.0,0.0,0.0,0.0,0.0,644.15,3.369999885559082
0.0,0.3929999999999999,0.0,0.0,0.0,0.0,0.0,0.0,0.0,0.0,0.0,0.527,0.0,0.0,0.0,0.0,0.0,0.0,0.0,0.0,0.0,0.0,635.15,3.609999895095825
0.0,0.361,0.0,0.0,0.0,0.0,0.0,0.0,0.0,0.0,0.0,0.479,0.0,0.0,0.0,0.0,0.0,0.0,0.0,0.0,0.0,0.0,630.15,3.890000104904175
0.0,0.55,0.0,0.0,0.0,0.0,0.0,0.0,0.0,0.3,0.0,0.0,0.0,0.0,0.0,0.0,0.0,0.0,0.0,0.0,0.0,0.0,701.15,2.1470000743865967
0.0,0.5,0.0,0.0,0.0,0.0,0.0,0.0,0.0,0.3,0.0,0.0,0.0,0.0,0.0,0.0,0.0,0.0,0.0,0.0,0.0,0.0,704.15,2.1670000553131104
0.0,0.45,0.0,0.0,0.0,0.0,0.0,0.0,0.0,0.3,0.0,0.0,0.0,0.0,0.0,0.0,0.0,0.0,0.0,0.0,0.0,0.0,704.15,2.2170000076293945
0.0,0.4,0.0,0.0,0.0,0.0,0.0,0.0,0.0,0.3,0.0,0.0,0.0,0.0,0.0,0.0,0.0,0.0,0.0,0.0,0.0,0.0,708.15,2.25
0.0,0.35,0.0,0.0,0.0,0.0,0.0,0.0,0.0,0.3,0.0,0.0,0.0,0.0,0.0,0.0,0.0,0.0,0.0,0.0,0.0,0.0,711.15,2.313999891281128
0.0,0.0,0.0,0.0,0.0,0.0,0.0,0.0,0.0,0.2,0.0,0.0,0.45,0.0,0.0,0.0,0.0,0.0,0.0,0.0,0.3,0.0,635.15,1.1399999856948853
0.0,0.0,0.0,0.0,0.0,0.0,0.0,0.0,0.0,0.2,0.0,0.0,0.4,0.0,0.0,0.0,0.0,0.0,0.0,0.0,0.3,0.0,676.15,1.690000057220459
0.0,0.0,0.0,0.0,0.0,0.0,0.0,0.0,0.0,0.2,0.0,0.0,0.35,0.0,0.0,0.0,0.0,0.0,0.0,0.0,0.3,0.0,687.15,2.940000057220459
0.0,0.0,0.0,0.0,0.0,0.0,0.0,0.0,0.0,0.2,0.0,0.0,0.3,0.0,0.0,0.0,0.0,0.0,0.0,0.0,0.3,0.0,703.15,3.0
0.0,0.0,0.0,0.0,0.0,0.0,0.0,0.0,0.0,0.2,0.0,0.0,0.25,0.0,0.0,0.0,0.0,0.0,0.0,0.0,0.3,0.0,739.15,3.200000047683716
0.0,0.0,0.0,0.0,0.0,0.0,0.0,0.0,0.0,0.2,0.0,0.0,0.2,0.0,0.0,0.0,0.0,0.0,0.0,0.0,0.3,0.0,655.15,3.430000066757202
0.0,0.0,0.0,0.0,0.0,0.0,0.0,0.0,0.0,0.2,0.0,0.0,0.15,0.0,0.0,0.0,0.0,0.0,0.0,0.0,0.3,0.0,646.15,2.1600000858306885
0.0,0.0,0.0,0.0,0.0,0.0,0.0,0.0,0.0,0.2,0.0,0.0,0.1,0.0,0.0,0.0,0.0,0.0,0.0,0.0,0.3,0.0,629.15,1.940000057220459
0.0,0.0,0.0,0.0,0.0,0.0,0.0,0.0,0.0,0.2,0.0,0.0,0.05,0.0,0.0,0.0,0.0,0.0,0.0,0.0,0.3,0.0,623.15,1.659999966621399
0.0,0.0,0.0,0.0,0.0,0.0,0.0,0.0,0.0,0.2,0.0,0.0,0.0,0.0,0.0,0.0,0.0,0.0,0.0,0.0,0.3,0.0,621.15,1.1699999570846558
0.0,0.5,0.0,0.0,0.0,0.0,0.5,0.0,0.0,0.0,0.0,0.0,0.0,0.0,0.0,0.0,0.0,0.0,0.0,0.0,0.0,0.0,814.15,2.7100000381469727
0.0,0.5,0.0,0.0,0.0,0.0,0.48,0.0,0.0,0.0,0.0,0.0,0.0,0.0,0.0,0.0,0.0,0.0,0.0,0.0,0.0,0.0,825.15,2.7699999809265137
0.0,0.5,0.0,0.0,0.0,0.0,0.45,0.0,0.0,0.0,0.0,0.0,0.0,0.0,0.0,0.0,0.0,0.0,0.0,0.0,0.0,0.0,844.15,2.9200000762939453
0.0,0.5,0.0,0.0,0.0,0.0,0.4,0.0,0.0,0.0,0.0,0.0,0.0,0.0,0.0,0.0,0.0,0.0,0.0,0.0,0.0,0.0,877.15,3.1600000858306885
0.0,0.5,0.0,0.0,0.0,0.0,0.35,0.0,0.0,0.0,0.0,0.0,0.0,0.0,0.0,0.0,0.0,0.0,0.0,0.0,0.0,0.0,905.15,3.369999885559082
0.0,0.0,0.0,0.0,0.0,0.0,0.0,0.0,0.0,0.6863,0.0,0.0,0.2941,0.0,0.0,0.0,0.0,0.0,0.0,0.0,0.0,0.0,770.15,2.240000009536743
0.0,0.0,0.0,0.0,0.0,0.0,0.0,0.0,0.0,0.6863,0.0,0.0,0.2745,0.0,0.0,0.0,0.0,0.0196,0.0,0.0,0.0,0.0,766.15,2.369999885559082
0.0,0.0,0.0,0.0,0.0,0.0,0.0,0.0,0.0,0.6862999999999999,0.0,0.0,0.2451,0.0,0.0,0.0,0.0,0.049,0.0,0.0,0.0,0.0,751.15,2.549999952316284
0.0,0.0,0.0,0.0,0.0,0.0,0.0,0.0,0.0,0.6863,0.0,0.0,0.2255,0.0,0.0,0.0,0.0,0.0686,0.0,0.0,0.0,0.0,751.15,2.6500000953674316
0.0,0.0,0.0,0.0,0.0,0.0,0.0,0.0,0.0,0.6863,0.0,0.0,0.1961,0.0,0.0,0.0,0.0,0.098,0.0,0.0,0.0,0.0,752.15,2.740000009536743
0.0,0.0,0.0,0.0,0.0,0.0,0.0,0.0,0.0,0.6862999999999999,0.0,0.0,0.1765,0.0,0.0,0.0,0.0,0.1176,0.0,0.0,0.0,0.0,751.15,2.9100000858306885
0.0,0.0,0.0,0.0,0.0,0.0,0.0,0.0,0.0,0.6862313768623137,0.0,0.0,0.1470852914708529,0.0,0.0,0.0,0.0,0.1470852914708529,0.0,0.0,0.0,0.0,751.15,3.0399999618530273
0.0,0.4235,0.0,0.4235,0.0,0.0,0.0,0.0,0.0,0.0,0.0,0.15,0.0,0.0,0.0,0.0,0.0,0.0,0.0,0.0,0.0,0.0,559.15,2.490000009536743
0.0,0.4225,0.0,0.4225,0.0,0.0,0.0,0.0,0.0,0.0,0.0,0.15,0.0,0.0,0.0,0.0,0.0,0.0,0.0,0.0,0.0,0.0,562.15,2.4600000381469727
0.0,0.42,0.0,0.42,0.0,0.0,0.0,0.0,0.0,0.0,0.0,0.15,0.0,0.0,0.0,0.0,0.0,0.0,0.0,0.0,0.0,0.0,565.15,2.430000066757202
0.0,0.4175,0.0,0.4175,0.0,0.0,0.0,0.0,0.0,0.0,0.0,0.15,0.0,0.0,0.0,0.0,0.0,0.0,0.0,0.0,0.0,0.0,573.15,2.2200000286102295
0.0,0.599,0.0,0.0,0.0,0.0,0.0,0.1,0.0,0.0,0.0,0.3,0.0,0.0,0.0,0.0,0.0,0.0,0.0,0.0,0.0,0.0,556.15,2.6500000953674316
0.0,0.597,0.0,0.0,0.0,0.0,0.0,0.1,0.0,0.0,0.0,0.3,0.0,0.0,0.0,0.0,0.0,0.0,0.0,0.0,0.0,0.0,560.15,2.700000047683716
0.0,0.594,0.0,0.0,0.0,0.0,0.0,0.1,0.0,0.0,0.0,0.3,0.0,0.0,0.0,0.0,0.0,0.0,0.0,0.0,0.0,0.0,565.15,2.759999990463257
0.0,0.59,0.0,0.0,0.0,0.0,0.0,0.1,0.0,0.0,0.0,0.3,0.0,0.0,0.0,0.0,0.0,0.0,0.0,0.0,0.0,0.0,557.15,2.9100000858306885
0.0,0.3,0.0,0.0,0.0,0.0,0.0,0.0,0.0,0.0,0.0,0.0,0.0,0.0,0.0,0.0,0.0,0.0,0.0,0.0,0.0,0.0,368.15,3.0799999237060547
0.0,0.25,0.0,0.0,0.0,0.0,0.0,0.0,0.0,0.0,0.25,0.0,0.0,0.0,0.0,0.0,0.0,0.0,0.0,0.0,0.0,0.0,776.15,3.940000057220459
0.0,0.0,0.0,0.0,0.0,0.0,0.0,0.0,0.0,0.6403000000000001,0.0,0.0,0.3201,0.0,0.0,0.0,0.036,0.0,0.0,0.0,0.0,0.0,743.15,2.4700000286102295
0.0,0.0,0.0,0.0,0.0,0.0,0.0,0.0,0.0,0.0,0.0,0.1,0.0,0.0,0.0,0.0,0.0,0.1,0.0,0.12,0.68,0.0,578.15,6.520999908447266
0.0,0.0,0.0,0.0,0.0,0.0,0.0,0.0,0.0,0.0,0.0,0.1,0.0,0.0,0.0,0.0,0.0,0.12,0.0,0.1,0.68,0.0,574.15,6.4629998207092285
0.0,0.0,0.0,0.0,0.0,0.0,0.0,0.0,0.0,0.0,0.0,0.1,0.0,0.0,0.0,0.0,0.0,0.14,0.0,0.08,0.68,0.0,571.15,6.39900016784668
0.0,0.0,0.0,0.0,0.0,0.0,0.0,0.0,0.0,0.0,0.0,0.1,0.0,0.0,0.0,0.0,0.0,0.16,0.0,0.06,0.68,0.0,565.15,6.289999961853027
0.0,0.0,0.0,0.0,0.0,0.0,0.0,0.0,0.0,0.0,0.0,0.1,0.0,0.0,0.0,0.0,0.0,0.18,0.0,0.04,0.68,0.0,562.15,6.2789998054504395
0.0,0.0,0.0,0.0,0.0,0.0,0.0,0.0,0.0,0.0,0.0,0.0,0.0,0.0,0.1765,0.8234999999999999,0.0,0.0,0.0,0.0,0.0,0.0,1087.15,4.955999851226807
0.0,0.0,0.0,0.0,0.0,0.0,0.0,0.0,0.0,0.0,0.0,0.0,0.0,0.0,0.1875,0.75,0.0625,0.0,0.0,0.0,0.0,0.0,1060.15,5.0229997634887695
0.0,0.0,0.0,0.0,0.0,0.0,0.0,0.0,0.0,0.0,0.0,0.0,0.0,0.0,0.2,0.6667000000000001,0.1333,0.0,0.0,0.0,0.0,0.0,1041.15,5.11899995803833
0.0,0.0,0.0,0.0,0.0,0.0,0.0,0.0,0.0,0.0,0.0,0.0,0.0,0.0,0.2143,0.5714,0.2143,0.0,0.0,0.0,0.0,0.0,1026.15,5.203000068664551
0.0,0.0,0.0,0.0,0.0,0.0,0.0,0.0,0.0,0.0,0.0,0.0,0.0,0.0,0.2308,0.4615000000000001,0.3077,0.0,0.0,0.0,0.0,0.0,1017.15,5.276000022888184
0.0,0.0,0.0,0.0,0.0,0.0,0.0,0.0,0.0,0.0,0.0,0.0,0.0,0.0,0.25,0.3333,0.4167,0.0,0.0,0.0,0.0,0.0,1010.15,5.359000205993652
0.0,0.0,0.0,0.0,0.0,0.0,0.0,0.0,0.0,0.0,0.0,0.0,0.0,0.0,0.2727,0.1818,0.5455,0.0,0.0,0.0,0.0,0.0,1005.15,5.420000076293945
0.0,0.0,0.0,0.0,0.0,0.0,0.0,0.0,0.0,0.0,0.0,0.0,0.0,0.0,0.3,0.0,0.7,0.0,0.0,0.0,0.0,0.0,1003.15,5.4730000495910645
0.0,0.5589999999999999,0.0,0.0,0.0,0.0,0.0,0.441,0.0,0.0,0.0,0.0,0.0,0.0,0.0,0.0,0.0,0.0,0.0,0.0,0.0,0.0,749.15,2.430000066757202
0.0,0.594,0.0,0.0,0.0,0.103,0.0,0.303,0.0,0.0,0.0,0.0,0.0,0.0,0.0,0.0,0.0,0.0,0.0,0.0,0.0,0.0,816.15,2.609999895095825
0.0,0.602,0.0,0.0,0.0,0.2009999999999999,0.0,0.1969999999999999,0.0,0.0,0.0,0.0,0.0,0.0,0.0,0.0,0.0,0.0,0.0,0.0,0.0,0.0,791.15,2.7899999618530273
0.0,0.6,0.0,0.0,0.0,0.301,0.0,0.099,0.0,0.0,0.0,0.0,0.0,0.0,0.0,0.0,0.0,0.0,0.0,0.0,0.0,0.0,779.15,2.940000057220459
0.0,0.593,0.0,0.0,0.0,0.407,0.0,0.0,0.0,0.0,0.0,0.0,0.0,0.0,0.0,0.0,0.0,0.0,0.0,0.0,0.0,0.0,763.15,3.0799999237060547
0.0,0.585,0.0,0.0,0.003,0.0,0.0,0.412,0.0,0.0,0.0,0.0,0.0,0.0,0.0,0.0,0.0,0.0,0.0,0.0,0.0,0.0,807.15,2.430000066757202
0.0,0.574,0.0,0.0,0.009,0.108,0.0,0.309,0.0,0.0,0.0,0.0,0.0,0.0,0.0,0.0,0.0,0.0,0.0,0.0,0.0,0.0,806.15,2.609999895095825
0.0,0.5870000000000001,0.0,0.0,0.0069999999999999,0.206,0.0,0.2,0.0,0.0,0.0,0.0,0.0,0.0,0.0,0.0,0.0,0.0,0.0,0.0,0.0,0.0,783.15,2.7899999618530273
0.0,0.575,0.0,0.0,0.004,0.318,0.0,0.103,0.0,0.0,0.0,0.0,0.0,0.0,0.0,0.0,0.0,0.0,0.0,0.0,0.0,0.0,773.15,2.940000057220459
0.0,0.596,0.0,0.0,0.0069999999999999,0.397,0.0,0.0,0.0,0.0,0.0,0.0,0.0,0.0,0.0,0.0,0.0,0.0,0.0,0.0,0.0,0.0,765.15,3.0799999237060547
0.0,0.0,0.0,0.0,0.0,0.0,0.0,0.0,0.0,0.0,0.0,0.0,0.0,0.0,0.0,0.0,0.0,0.0,0.0,0.0,0.7,0.0,485.15,6.489999771118164
0.0,0.0,0.0,0.0,0.0,0.0,0.0,0.0,0.0,0.0,0.0,0.0,0.0,0.0,0.0,0.0,0.0,0.0,0.0,0.0,0.63,0.0,476.15,6.380000114440918
0.0,0.0,0.0,0.0,0.0,0.0,0.0,0.0,0.0,0.0,0.0,0.0,0.0,0.0,0.0,0.0,0.0,0.0,0.0,0.0,0.49,0.0,464.15,6.269999980926514
0.0,0.0,0.0,0.0,0.0,0.0,0.0,0.0,0.0,0.0,0.0,0.0,0.0,0.0,0.0,0.0,0.0,0.0,0.0,0.0,0.42,0.0,449.15,6.110000133514404
0.0,0.0,0.0,0.0,0.0,0.0,0.0,0.0,0.0,0.0,0.0,0.0,0.0,0.0,0.0,0.0,0.0,0.0,0.0,0.0,0.35,0.0,444.15,0.5
0.0,0.0,0.0,0.0,0.0,0.0,0.0,0.0,0.0,0.0,0.0,0.0,0.0,0.0,0.0,0.0,0.0,0.0,0.0,0.0,0.28,0.0,438.15,5.659999847412109
0.0,0.0,0.0,0.0,0.0,0.0,0.0,0.0,0.0,0.0,0.0,0.0,0.0,0.0,0.0,0.0,0.0,0.0,0.0,0.0,0.6,0.0,475.15,6.710000038146973
0.0,0.0,0.0,0.0,0.0,0.0,0.0,0.0,0.0,0.0,0.0,0.0,0.0,0.0,0.0,0.0,0.0,0.0,0.0,0.0,0.54,0.0,462.15,6.690000057220459
0.0,0.0,0.0,0.0,0.0,0.0,0.0,0.0,0.0,0.0,0.0,0.0,0.0,0.0,0.0,0.0,0.0,0.0,0.0,0.0,0.42,0.0,446.15,6.340000152587891
0.0,0.0,0.0,0.0,0.0,0.0,0.0,0.0,0.0,0.0,0.0,0.0,0.0,0.0,0.0,0.0,0.0,0.0,0.0,0.0,0.36,0.0,438.15,6.309999942779541
0.0,0.0,0.0,0.0,0.0,0.0,0.0,0.0,0.0,0.0,0.0,0.0,0.0,0.0,0.0,0.0,0.0,0.0,0.0,0.0,0.3,0.0,431.15,6.159999847412109
0.0,0.0,0.0,0.0,0.0,0.0,0.0,0.1,0.0,0.3,0.0,0.0,0.0,0.0,0.0,0.0,0.0,0.0,0.0,0.0,0.585,0.0,632.15,4.708000183105469
0.0,0.0,0.0,0.0,0.0,0.0,0.0,0.1,0.0,0.3,0.0,0.0,0.0,0.0,0.0,0.0,0.0,0.0,0.0,0.0,0.58,0.0,635.15,4.705999851226807
0.0,0.0,0.0,0.0,0.0,0.0,0.0,0.1,0.0,0.3,0.0,0.0,0.0,0.0,0.0,0.0,0.0,0.0,0.0,0.0,0.575,0.0,633.15,4.749000072479248
0.0,0.3329999999999999,0.0,0.0,0.0,0.0,0.0,0.0,0.0,0.0,0.0,0.0,0.0,0.0,0.0,0.0,0.0,0.0,0.0,0.0,0.0,0.0,540.15,3.8350000381469727
0.0,0.336,0.0,0.0,0.0,0.0,0.0,0.0,0.0,0.0,0.0,0.049,0.0,0.0,0.0,0.0,0.0,0.0,0.0,0.0,0.0,0.0,547.15,3.825000047683716
0.0,0.3279999999999999,0.0,0.0,0.0,0.0,0.0,0.0,0.0,0.0,0.0,0.098,0.0,0.0,0.0,0.0,0.0,0.0,0.0,0.0,0.0,0.0,557.15,3.8350000381469727
0.0,0.3279999999999999,0.0,0.0,0.0,0.0,0.0,0.0,0.0,0.0,0.0,0.157,0.0,0.0,0.0,0.0,0.0,0.0,0.0,0.0,0.0,0.0,563.15,3.8559999465942383
0.0,0.3279999999999999,0.0,0.0,0.0,0.0,0.0,0.0,0.0,0.0,0.0,0.182,0.0,0.0,0.0,0.0,0.0,0.0,0.0,0.0,0.0,0.0,566.15,3.861999988555908
0.0,0.325,0.0,0.0,0.0,0.0,0.0,0.0,0.0,0.0,0.0,0.206,0.0,0.0,0.0,0.0,0.0,0.0,0.0,0.0,0.0,0.0,571.15,3.86899995803833
0.0,0.3279999999999999,0.0,0.0,0.0,0.0,0.0,0.0,0.0,0.0,0.0,0.248,0.0,0.0,0.0,0.0,0.0,0.0,0.0,0.0,0.0,0.0,584.15,3.900000095367432
0.0,0.321,0.0,0.0,0.0,0.0,0.0,0.0,0.0,0.0,0.0,0.291,0.0,0.0,0.0,0.0,0.0,0.0,0.0,0.0,0.0,0.0,597.15,3.950000047683716
0.0,0.318,0.0,0.0,0.0,0.0,0.0,0.0,0.0,0.0,0.0,0.346,0.0,0.0,0.0,0.0,0.0,0.0,0.0,0.0,0.0,0.0,605.15,3.963000059127808
0.0,0.316,0.0,0.0,0.0,0.0,0.0,0.0,0.0,0.0,0.0,0.3989999999999999,0.0,0.0,0.0,0.0,0.0,0.0,0.0,0.0,0.0,0.0,621.15,3.9679999351501465
0.0,0.314,0.0,0.0,0.0,0.0,0.0,0.0,0.0,0.0,0.0,0.461,0.0,0.0,0.0,0.0,0.0,0.0,0.0,0.0,0.0,0.0,634.15,3.9609999656677246
0.0,0.318,0.0,0.0,0.0,0.0,0.0,0.0,0.0,0.0,0.0,0.503,0.0,0.0,0.0,0.0,0.0,0.0,0.0,0.0,0.0,0.0,641.15,3.9070000648498535
0.0,0.6463353664633537,0.0,0.0,0.1491850814918508,0.0,0.0,0.0994900509949004,0.0,0.0,0.0,0.0,0.0994900509949004,0.0,0.0,0.0,0.0,0.0,0.001999800019998,0.0,0.0,0.0,814.15,2.5840001106262207
0.0297999999999999,0.6463999999999999,0.0,0.0,0.1192999999999999,0.0,0.0,0.0994999999999999,0.0,0.0,0.0,0.0,0.0994999999999999,0.0,0.0,0.0,0.0,0.0,0.002,0.0,0.0,0.0,823.15,2.5739998817443848
0.0596940305969403,0.6463353664633537,0.0,0.0,0.0894910508949105,0.0,0.0,0.0994900509949004,0.0,0.0,0.0,0.0,0.0994900509949004,0.0,0.0,0.0,0.0,0.0,0.001999800019998,0.0,0.0,0.0,815.15,2.562000036239624
0.0894910508949105,0.6463353664633537,0.0,0.0,0.0596940305969403,0.0,0.0,0.0994900509949004,0.0,0.0,0.0,0.0,0.0994900509949004,0.0,0.0,0.0,0.0,0.0,0.001999800019998,0.0,0.0,0.0,798.15,2.549999952316284
0.1193,0.6464,0.0,0.0,0.0298,0.0,0.0,0.0994999999999999,0.0,0.0,0.0,0.0,0.0994999999999999,0.0,0.0,0.0,0.0,0.0,0.002,0.0,0.0,0.0,782.15,2.5450000762939453
0.1441855814418558,0.6463353664633537,0.0,0.0,0.004999500049995,0.0,0.0,0.0994900509949004,0.0,0.0,0.0,0.0,0.0994900509949004,0.0,0.0,0.0,0.0,0.0,0.001999800019998,0.0,0.0,0.0,779.15,2.5399999618530273
0.0397920415916816,0.6065786842631473,0.0,0.0,0.1491701659668066,0.0,0.0,0.0994801039792041,0.0,0.0,0.0,0.0,0.0994801039792041,0.0,0.0,0.0,0.0,0.0,0.001999600079984,0.0,0.0,0.0,809.15,2.569000005722046
0.0795840831833633,0.5667866426714657,0.0,0.0,0.1491701659668066,0.0,0.0,0.0994801039792041,0.0,0.0,0.0,0.0,0.0994801039792041,0.0,0.0,0.0,0.0,0.0,0.001999600079984,0.0,0.0,0.0,804.15,2.5510001182556152
0.1192880711928807,0.5270472952704729,0.0,0.0,0.1491850814918508,0.0,0.0,0.0994900509949004,0.0,0.0,0.0,0.0,0.0994900509949004,0.0,0.0,0.0,0.0,0.0,0.001999800019998,0.0,0.0,0.0,799.15,2.5350000858306885
0.1590840915908409,0.4872512748725127,0.0,0.0,0.1491850814918508,0.0,0.0,0.0994900509949004,0.0,0.0,0.0,0.0,0.0994900509949004,0.0,0.0,0.0,0.0,0.0,0.001999800019998,0.0,0.0,0.0,790.15,2.51200008392334
0.0,0.0,0.0,0.0,0.0,0.0,0.0,0.0,0.0,0.0,0.0,0.0,0.0,0.0,0.0,0.05,0.0,0.0,0.0,0.0,0.9,0.0,601.15,5.585999965667725
0.0,0.0,0.0,0.0,0.0,0.0,0.0,0.0,0.0,0.0,0.0,0.0,0.0,0.0,0.0,0.05,0.0,0.0,0.0,0.0,0.85,0.0,614.15,5.677000045776367
0.0,0.0,0.0,0.0,0.0,0.0,0.0,0.0,0.0,0.0,0.0,0.0,0.0,0.0,0.0,0.05,0.0,0.0,0.0,0.0,0.8,0.0,628.15,5.7769999504089355
0.0,0.0,0.0,0.0,0.0,0.0,0.0,0.0,0.0,0.0,0.0,0.0,0.0,0.0,0.0,0.05,0.0,0.0,0.0,0.0,0.75,0.0,638.15,5.763999938964844
0.0,0.0,0.0,0.0,0.0,0.0,0.0,0.0,0.0,0.0,0.0,0.0,0.0,0.0,0.0,0.05,0.0,0.0,0.0,0.0,0.7,0.0,649.15,5.925000190734863
0.0,0.0,0.0,0.0,0.0,0.0,0.0,0.0,0.0,0.0,0.0,0.0,0.0,0.0,0.0,0.1,0.0,0.0,0.0,0.0,0.85,0.0,626.15,5.5289998054504395
0.0,0.0,0.0,0.0,0.0,0.0,0.0,0.0,0.0,0.0,0.0,0.0,0.0,0.0,0.0,0.1,0.0,0.0,0.0,0.0,0.8,0.0,637.15,5.64300012588501
0.0,0.0,0.0,0.0,0.0,0.0,0.0,0.0,0.0,0.0,0.0,0.0,0.0,0.0,0.0,0.1,0.0,0.0,0.0,0.0,0.75,0.0,649.15,5.748000144958496
0.0,0.0,0.0,0.0,0.0,0.0,0.0,0.0,0.0,0.0,0.0,0.0,0.0,0.0,0.0,0.1,0.0,0.0,0.0,0.0,0.7,0.0,662.15,5.798999786376953
0.0,0.0,0.0,0.0,0.0,0.0,0.0,0.0,0.0,0.0,0.0,0.0,0.0,0.0,0.0,0.1,0.0,0.0,0.0,0.0,0.65,0.0,672.15,5.860000133514404
0.0,0.0,0.0,0.0,0.0,0.0,0.0,0.0,0.0,0.0,0.0,0.0,0.0,0.0,0.0,0.15,0.0,0.0,0.0,0.0,0.8,0.0,653.15,5.453999996185303
0.0,0.0,0.0,0.0,0.0,0.0,0.0,0.0,0.0,0.0,0.0,0.0,0.0,0.0,0.0,0.15,0.0,0.0,0.0,0.0,0.75,0.0,664.15,5.534999847412109
0.0,0.0,0.0,0.0,0.0,0.0,0.0,0.0,0.0,0.0,0.0,0.0,0.0,0.0,0.0,0.15,0.0,0.0,0.0,0.0,0.7,0.0,678.15,5.623000144958496
0.0,0.0,0.0,0.0,0.0,0.0,0.0,0.0,0.0,0.0,0.0,0.0,0.0,0.0,0.0,0.15,0.0,0.0,0.0,0.0,0.65,0.0,687.15,5.682000160217285
0.0,0.0,0.0,0.0,0.0,0.0,0.0,0.0,0.0,0.0,0.0,0.0,0.0,0.0,0.0,0.15,0.0,0.0,0.0,0.0,0.6,0.0,699.15,5.756999969482422
