Repository: dorukdogular/vitreos

# Data

## Source

Glass property data is sourced from the [SciGlass database](https://github.com/epam/SciGlass) (EPAM Systems), made available under the [Open Database License (ODbL)](https://opendatacommons.org/licenses/odbl/1-0/). Accessed via the [glasspy](https://github.com/drcassar/glasspy) Python library.

## Files tracked in git

| File | Description |
|---|---|
| `clean.csv` | Deduplicated glass-forming ability dataset (11858 rows) |
| `tg_dataset.csv` | 76377 glasses with Tg (K) and 22 oxide mol% features |
| `tg_density_dataset.csv` | 31173 glasses with both Tg (K) and density (g/cm³) |

File: data/tg_density_dataset.csv (part 107 of 109)
SiO2,P2O5,ZrO2,Na2O,Al2O3,Fe2O3,CaO,MgO,K2O,B2O3,BaO,ZnO,Li2O,SrO,La2O3,TiO2,Nb2O5,PbO,Sb2O3,Bi2O3,TeO2,Se,Tg,density
0.0,0.0,0.0,0.0,0.0,0.0,0.0,0.0,0.0,0.6,0.15,0.0,0.25,0.0,0.0,0.0,0.0,0.0,0.0,0.0,0.0,0.0,758.15,2.828000068664551
0.0,0.0,0.0,0.0,0.0,0.0,0.0,0.0,0.0,0.598,0.15,0.0,0.25,0.0,0.0,0.0,0.0,0.0,0.0,0.0,0.0,0.0,754.15,2.8550000190734863
0.0,0.0,0.0,0.0,0.0,0.0,0.0,0.0,0.0,0.596,0.15,0.0,0.25,0.0,0.0,0.0,0.0,0.0,0.0,0.0,0.0,0.0,753.15,2.8940000534057617
0.0,0.0,0.0,0.0,0.0,0.0,0.0,0.0,0.0,0.594,0.15,0.0,0.25,0.0,0.0,0.0,0.0,0.0,0.0,0.0,0.0,0.0,752.15,2.927999973297119
0.0,0.0,0.0,0.0,0.0,0.0,0.0,0.0,0.0,0.5920000000000001,0.15,0.0,0.25,0.0,0.0,0.0,0.0,0.0,0.0,0.0,0.0,0.0,749.15,2.9549999237060547
0.0,0.0,0.0,0.0,0.0,0.0,0.0,0.0,0.0,0.59,0.15,0.0,0.25,0.0,0.0,0.0,0.0,0.0,0.0,0.0,0.0,0.0,751.15,2.9119999408721924
0.0,0.0,0.0,0.0,0.0,0.0,0.0,0.0,0.0,0.2565,0.0,0.3665,0.0,0.0,0.0,0.0,0.0,0.0,0.0,0.377,0.0,0.0,635.15,7.900000095367432
0.0,0.0,0.0,0.0,0.0,0.0,0.0,0.0,0.0,0.2429,0.0,0.347,0.0,0.0,0.0,0.0,0.0,0.0,0.0,0.4100999999999999,0.0,0.0,624.15,7.900000095367432
0.0,0.0,0.0,0.0,0.0,0.0,0.0,0.0,0.0,0.2294999999999999,0.0,0.3278999999999999,0.0,0.0,0.0,0.0,0.0,0.0,0.0,0.4426,0.0,0.0,630.15,7.909999847412109
0.0,0.0,0.0,0.0,0.0,0.0,0.0,0.0,0.0,0.2164,0.0,0.3092,0.0,0.0,0.0,0.0,0.0,0.0,0.0,0.4744,0.0,0.0,615.15,7.909999847412109
0.0,0.0,0.0,0.0,0.0,0.0,0.0,0.0,0.0,0.2121212121212121,0.0,0.303030303030303,0.0,0.0,0.0,0.0,0.0,0.0,0.0,0.4848484848484847,0.0,0.0,603.15,7.920000076293945
0.0,0.0,0.0,0.0,0.0,0.0,0.0,0.0,0.0,0.2036,0.0,0.2908,0.0,0.0,0.0,0.0,0.0,0.0,0.0,0.5056,0.0,0.0,623.15,7.929999828338623
0.0,0.0,0.0,0.0,0.0,0.0,0.0,0.0,0.0,0.191,0.0,0.273,0.0,0.0,0.0,0.0,0.0,0.0,0.0,0.536,0.0,0.0,598.15,7.960000038146973
0.0,0.0,0.0,0.0,0.0,0.0,0.0,0.0,0.0,0.1788,0.0,0.2554,0.0,0.0,0.0,0.0,0.0,0.0,0.0,0.5658,0.0,0.0,599.15,8.01099967956543
0.0,0.0,0.0,0.0,0.0,0.0,0.0,0.0,0.0,0.1667166716671667,0.0,0.2382238223822382,0.0,0.0,0.0,0.0,0.0,0.0,0.0,0.595059505950595,0.0,0.0,593.15,8.090999603271484
0.55,0.0,0.0,0.0,0.0,0.0,0.0,0.0,0.0,0.0,0.0,0.0,0.4,0.0,0.0,0.0,0.0,0.0,0.0,0.0,0.0,0.0,764.15,2.312999963760376
0.54,0.0,0.0,0.0,0.0,0.0,0.0,0.0,0.0,0.0,0.0,0.0,0.4,0.0,0.01,0.0,0.0,0.0,0.0,0.0,0.0,0.0,749.15,2.4230000972747803
0.53,0.0,0.0,0.0,0.0,0.0,0.0,0.0,0.0,0.0,0.0,0.0,0.4,0.0,0.02,0.0,0.0,0.0,0.0,0.0,0.0,0.0,743.15,2.50600004196167
0.52,0.0,0.0,0.0,0.0,0.0,0.0,0.0,0.0,0.0,0.0,0.0,0.4,0.0,0.03,0.0,0.0,0.0,0.0,0.0,0.0,0.0,731.15,2.621000051498413
0.51,0.0,0.0,0.0,0.0,0.0,0.0,0.0,0.0,0.0,0.0,0.0,0.4,0.0,0.04,0.0,0.0,0.0,0.0,0.0,0.0,0.0,718.15,2.73799991607666
0.1,0.0,0.0,0.0,0.0,0.0,0.0,0.0,0.0,0.3,0.0,0.6,0.0,0.0,0.0,0.0,0.0,0.0,0.0,0.0,0.0,0.0,817.15,3.749000072479248
0.0975902409759024,0.0,0.0,0.0,0.0,0.0,0.0,0.0,0.0,0.2926707329267073,0.0,0.5853414658534147,0.0,0.0,0.0,0.0,0.0243975602439756,0.0,0.0,0.0,0.0,0.0,807.15,3.8410000801086426
0.0952095209520952,0.0,0.0,0.0,0.0,0.0,0.0,0.0,0.0,0.2857285728572857,0.0,0.5714571457145714,0.0,0.0,0.0,0.0,0.0476047604760476,0.0,0.0,0.0,0.0,0.0,806.15,3.911999940872192
0.093,0.0,0.0,0.0,0.0,0.0,0.0,0.0,0.0,0.2790999999999999,0.0,0.5580999999999999,0.0,0.0,0.0,0.0,0.0698,0.0,0.0,0.0,0.0,0.0,805.15,3.989000082015991
0.0909,0.0,0.0,0.0,0.0,0.0,0.0,0.0,0.0,0.2727,0.0,0.5455,0.0,0.0,0.0,0.0,0.0909,0.0,0.0,0.0,0.0,0.0,804.15,4.078999996185303
0.2,0.0,0.0,0.0,0.0,0.0,0.0,0.0,0.0,0.2,0.0,0.6,0.0,0.0,0.0,0.0,0.0,0.0,0.0,0.0,0.0,0.0,821.15,3.861000061035156
0.1951,0.0,0.0,0.0,0.0,0.0,0.0,0.0,0.0,0.1951,0.0,0.5854,0.0,0.0,0.0,0.0,0.0243999999999999,0.0,0.0,0.0,0.0,0.0,822.15,3.950000047683716
0.1904999999999999,0.0,0.0,0.0,0.0,0.0,0.0,0.0,0.0,0.1904999999999999,0.0,0.5713999999999999,0.0,0.0,0.0,0.0,0.0475999999999999,0.0,0.0,0.0,0.0,0.0,823.15,4.0
0.186018601860186,0.0,0.0,0.0,0.0,0.0,0.0,0.0,0.0,0.186018601860186,0.0,0.5581558155815581,0.0,0.0,0.0,0.0,0.0698069806980698,0.0,0.0,0.0,0.0,0.0,813.15,4.074999809265137
0.1818,0.0,0.0,0.0,0.0,0.0,0.0,0.0,0.0,0.1818,0.0,0.5455,0.0,0.0,0.0,0.0,0.0909,0.0,0.0,0.0,0.0,0.0,811.15,4.120999813079834
0.0,0.14,0.0,0.0,0.0,0.0,0.0,0.0,0.0,0.18,0.0,0.68,0.0,0.0,0.0,0.0,0.0,0.0,0.0,0.0,0.0,0.0,808.15,2.26200008392334
0.0,0.12,0.0,0.0,0.0,0.0,0.0,0.0,0.0,0.18,0.0,0.7,0.0,0.0,0.0,0.0,0.0,0.0,0.0,0.0,0.0,0.0,814.15,2.7269999980926514
0.0,0.0969,0.0,0.0,0.0,0.0,0.0,0.0,0.0,0.18,0.0,0.7231000000000001,0.0,0.0,0.0,0.0,0.0,0.0,0.0,0.0,0.0,0.0,817.15,2.934999942779541
0.0,0.14,0.0,0.0,0.0,0.0,0.0,0.0,0.0,0.18,0.0,0.675,0.0,0.0,0.0,0.0,0.0,0.0,0.0,0.0,0.0,0.0,817.15,3.9210000038146977
0.0,0.12,0.0,0.0,0.0,0.0,0.0,0.0,0.0,0.18,0.0,0.695,0.0,0.0,0.0,0.0,0.0,0.0,0.0,0.0,0.0,0.0,824.15,4.236000061035156
0.0,0.0969,0.0,0.0,0.0,0.0,0.0,0.0,0.0,0.18,0.0,0.7181000000000001,0.0,0.0,0.0,0.0,0.0,0.0,0.0,0.0,0.0,0.0,806.15,4.433000087738037
0.2,0.0,0.0,0.4,0.0,0.0,0.0,0.0,0.0,0.2,0.0,0.1,0.0,0.0,0.0,0.0,0.0,0.05,0.0,0.0,0.0,0.0,661.15,3.4200000762939453
0.2,0.0,0.0,0.3,0.0,0.0,0.0,0.0,0.0,0.25,0.0,0.1,0.0,0.0,0.0,0.0,0.0,0.1,0.0,0.0,0.0,0.0,646.15,3.880000114440918
0.2,0.0,0.0,0.2,0.0,0.0,0.0,0.0,0.0,0.3,0.0,0.1,0.0,0.0,0.0,0.0,0.0,0.15,0.0,0.0,0.0,0.0,634.15,4.179999828338623
0.2,0.0,0.0,0.1,0.0,0.0,0.0,0.0,0.0,0.35,0.0,0.1,0.0,0.0,0.0,0.0,0.0,0.2,0.0,0.0,0.0,0.0,630.15,4.409999847412109
0.2,0.0,0.0,0.0,0.0,0.0,0.0,0.0,0.0,0.4,0.0,0.1,0.0,0.0,0.0,0.0,0.0,0.25,0.0,0.0,0.0,0.0,621.15,4.96999979019165
0.46,0.0,0.0,0.0,0.0,0.0,0.0,0.0,0.0,0.0,0.075,0.34,0.0,0.075,0.0,0.05,0.0,0.0,0.0,0.0,0.0,0.0,940.15,3.943000078201294
0.41,0.0,0.05,0.0,0.0,0.0,0.0,0.0,0.0,0.0,0.075,0.34,0.0,0.075,0.0,0.05,0.0,0.0,0.0,0.0,0.0,0.0,955.15,4.089000225067139
0.43,0.0,0.05,0.0,0.0,0.0,0.0,0.0,0.0,0.0,0.075,0.34,0.0,0.075,0.0,0.03,0.0,0.0,0.0,0.0,0.0,0.0,960.15,4.044000148773193
0.43,0.0,0.06,0.0,0.0,0.0,0.0,0.0,0.0,0.0,0.075,0.34,0.0,0.075,0.0,0.02,0.0,0.0,0.0,0.0,0.0,0.0,962.15,4.068999767303467
0.43,0.0,0.07,0.0,0.0,0.0,0.0,0.0,0.0,0.0,0.075,0.34,0.0,0.075,0.0,0.01,0.0,0.0,0.0,0.0,0.0,0.0,967.15,4.079999923706055
0.0,0.0,0.0,0.0495,0.0,0.0,0.0,0.0,0.0,0.0,0.1485,0.0,0.0,0.0,0.0,0.0,0.0,0.0,0.0,0.0,0.6931,0.0,633.15,5.1579999923706055
0.0,0.449,0.0,0.0,0.0,0.0,0.0,0.0,0.0,0.3,0.0,0.0,0.0,0.0,0.0,0.0,0.0,0.0,0.0,0.0,0.0,0.0,699.15,2.178999900817871
0.0,0.447,0.0,0.0,0.0,0.0,0.0,0.0,0.0,0.3,0.0,0.0,0.0,0.0,0.0,0.0,0.0,0.0,0.0,0.0,0.0,0.0,701.15,2.196000099182129
0.0,0.445,0.0,0.0,0.0,0.0,0.0,0.0,0.0,0.3,0.0,0.0,0.0,0.0,0.0,0.0,0.0,0.0,0.0,0.0,0.0,0.0,701.15,2.2130000591278076
0.0,0.4429999999999999,0.0,0.0,0.0,0.0,0.0,0.0,0.0,0.3,0.0,0.0,0.0,0.0,0.0,0.0,0.0,0.0,0.0,0.0,0.0,0.0,709.15,2.2309999465942383
0.0,0.44,0.0,0.0,0.0,0.0,0.0,0.0,0.0,0.3,0.0,0.0,0.0,0.0,0.0,0.0,0.0,0.0,0.0,0.0,0.0,0.0,712.15,2.250999927520752
0.5705342320539232,0.0,0.0,0.000420025201512,0.0941056463387803,0.0009000540032401,0.0596035762145728,0.0322019321159269,0.0,0.2189131347880873,0.0,0.0,0.000220013200792,0.0,0.0,0.0041002460147608,0.0,0.0,0.0,0.0,0.0,0.0,898.15,2.2929999828338623
0.5692943070569294,0.0,0.0,0.0004199958000419,0.0939990600093999,0.0008899911000889,0.0593994060059399,0.0321996780032199,0.0,0.2119978800211997,0.0,0.0,0.0088999110008899,0.0,0.0,0.0039999600003999,0.0,0.0,0.0,0.0,0.0,0.0,871.15,2.288000106811523
0.5575888482230356,0.0,0.0,0.0004099918001639,0.0909981800363992,0.0009099818003639,0.0018999620007599,0.121197576048479,0.0,0.2043959120817584,0.0,0.0,0.0,0.0,0.0,0.0039999200015999,0.0,0.0,0.0,0.0,0.0,0.0,928.15,2.303999900817871
0.5609943900560995,0.0,0.0,0.0005099949000509,0.1037989620103799,0.0009999900000999,0.0018999810001899,0.1246987530124699,0.0,0.1856981430185698,0.0,0.0,0.0,0.0,0.0,0.0044999550004499,0.0,0.0,0.0,0.0,0.0,0.0,939.15,2.322000026702881
0.5508495764618816,0.0,0.0,0.0005100459041313,0.1062095588602974,0.0010000900081007,0.0019001710153913,0.127611485033653,0.0,0.1900171015391385,0.0,0.0,0.0,0.0,0.0,0.0047004230380734,0.0,0.0,0.0,0.0,0.0,0.0,941.15,2.321000099182129
0.5620943790562094,0.0,0.0,0.0005099949000509,0.1083989160108398,0.0010999890001099,0.0019999800001999,0.1301986980130198,0.0,0.1733982660173398,0.0,0.0,0.0,0.0,0.0,0.0047999520004799,0.0,0.0,0.0,0.0,0.0,0.0,946.15,2.3389999866485596
0.5715514396295666,0.0,0.0,0.0005100459041313,0.1101099098918902,0.0011000990089108,0.0020001800162014,0.1323119080717264,0.0,0.1597143742936864,0.0,0.0,0.0,0.0,0.0,0.0048004320388834,0.0,0.0,0.0,0.0,0.0,0.0,948.15,2.3489999771118164
0.5532889342213155,0.0,0.0,0.0004099918001639,0.0914981700365992,0.0009099818003639,0.0015999680006399,0.0994980100397992,0.0,0.2058958820823583,0.0,0.0,0.0243995120097598,0.0,0.0,0.0038999220015599,0.0,0.0,0.0,0.0,0.0,0.0,865.15,2.2920000553131104
0.5838467077366191,0.0,0.0,0.0004300344027522,0.095707656612529,0.0008700696055684,0.0494039523161853,0.0013001040083206,0.0,0.226618129450356,0.0,0.0180014401152092,0.0002200176014081,0.0,0.0,0.0041003280262421,0.0,0.0,0.0,0.0,0.0,0.0,897.15,2.2829999923706055
0.5816534677225821,0.0,0.0,0.0004299656027517,0.0934925205983521,0.0008299336053115,0.0602951763858891,0.0014998800095992,0.0,0.2210823134149267,0.0,0.0175985921126309,0.0002199824014078,0.0,0.0,0.0039996800255979,0.0,0.0,0.0,0.0,0.0,0.0,889.15,2.299000024795532
0.5782057820578206,0.0,0.0,0.000420004200042,0.0948009480094801,0.000870008700087,0.04890048900489,0.00130001300013,0.0,0.2244022440224402,0.0,0.01790017900179,0.00990009900099,0.0,0.0,0.00410004100041,0.0,0.0,0.0,0.0,0.0,0.0,858.15,2.2920000553131104
0.5683511516036442,0.0,0.0,0.0004200378034023,0.0936084247582282,0.0008900801072096,0.024802232200898,0.0515046354171875,0.0,0.2161194507505675,0.0,0.0088007920712864,0.0125011251012591,0.0,0.0,0.0040003600324029,0.0,0.0,0.0,0.0,0.0,0.0,871.15,2.305000066757202
0.5726057260572605,0.0,0.0,0.000420004200042,0.09410094100941,0.000860008600086,0.000810008100081,0.05160051600516,0.0,0.2153021530215302,0.0,0.02860028600286,0.01260012600126,0.0,0.0,0.00410004100041,0.0,0.0,0.0,0.0,0.0,0.0,917.15,2.316999912261963
0.581858185818582,0.0,0.0,0.0004300430043004,0.0955095509550955,0.0008700870087008,0.0303030303030303,0.0166016601660166,0.0,0.2221222122212221,0.0,0.0291029102910291,0.0,0.0,0.0,0.0041004100410041,0.0,0.0,0.0,0.0,0.0,0.0,905.15,2.311000108718872
0.5789405258368087,0.0,0.0,0.0004200294020581,0.084605922414569,0.0008100567039692,0.0385026951886632,0.0536037522626583,0.0,0.1960137209604672,0.0,0.026501855129859,0.0,0.0,0.0,0.0036002520176412,0.0,0.0,0.0,0.0,0.0,0.0,904.15,2.3420000076293945
0.5661999999999999,0.0,0.0,0.00042,0.1005,0.00098,0.0414,0.0613999999999999,0.0,0.1801,0.0,0.0285,0.0,0.0,0.0,0.0044,0.0,0.0,0.0,0.0,0.0,0.0,816.15,2.380000114440918
0.5453436274901992,0.0,0.0,0.0004200336026882,0.1053084246739739,0.0010000800064005,0.0434034722777822,0.0643051444115529,0.0,0.1888151052084166,0.0,0.0299023921913753,0.0,0.0,0.0,0.0047003760300824,0.0,0.0,0.0,0.0,0.0,0.0,913.15,2.3910000324249268
0.6208503319734423,0.0,0.0,0.0004499640028797,0.1013918886489081,0.0008799296056315,0.0,0.0003499720022398,0.0,0.2359811215102792,0.0,0.0,0.0,0.0,0.015498760099192,0.0043996480281577,0.0,0.0,0.0,0.0,0.0,0.0,889.15,2.3410000801086426
0.5851824445266641,0.0,0.0,0.0004299871003869,0.0960971170864873,0.0008699739007829,0.0008299751007469,0.0527984160475185,0.0,0.219993400197994,0.0,0.0,0.0128996130116096,0.0,0.0072997810065698,0.0041998740037798,0.0,0.0,0.0,0.0,0.0,0.0,892.15,2.312000036239624
0.5832825015249542,0.0,0.0,0.0004299871003869,0.0957971260862174,0.0008699739007829,0.0008299751007469,0.0525984220473385,0.0,0.219293421197364,0.0,0.0,0.0128996130116096,0.0,0.0,0.0040998770036898,0.0,0.0,0.0,0.0,0.0,0.0,898.15,2.305999994277954
0.0,0.0,0.0,0.0,0.0,0.25,0.0,0.0,0.0,0.5,0.0,0.0,0.0,0.0,0.0,0.0,0.0,0.0,0.0,0.25,0.0,0.0,747.15,5.429999828338623
0.0,0.0,0.0,0.0,0.0,0.3,0.0,0.0,0.0,0.4,0.0,0.0,0.0,0.0,0.0,0.0,0.0,0.0,0.0,0.3,0.0,0.0,745.15,5.880000114440918
0.0,0.0,0.0,0.0,0.0,0.35,0.0,0.0,0.0,0.3,0.0,0.0,0.0,0.0,0.0,0.0,0.0,0.0,0.0,0.35,0.0,0.0,713.15,6.440000057220459
0.0,0.0,0.0,0.0,0.0,0.0,0.0,0.0,0.0,0.1,0.0,0.0,0.0,0.0,0.0,0.0,0.0,0.3,0.0,0.6,0.0,0.0,549.15,8.09000015258789
0.0,0.0,0.0,0.0,0.0,0.0,0.0,0.0,0.0,0.08,0.0,0.0,0.0,0.0,0.0,0.0,0.0,0.3,0.0,0.6,0.0,0.0,550.15,8.119999885559082
0.0,0.0,0.0,0.0,0.0,0.0,0.0,0.0,0.0,0.06,0.0,0.0,0.0,0.0,0.0,0.0,0.0,0.3,0.0,0.6,0.0,0.0,554.15,8.149999618530273
0.0,0.0,0.0,0.0,0.0,0.0,0.0,0.0,0.0,0.04,0.0,0.0,0.0,0.0,0.0,0.0,0.0,0.3,0.0,0.6,0.0,0.0,555.15,8.180000305175781
0.0,0.0,0.0,0.0,0.15,0.0,0.0,0.0,0.0,0.6,0.0,0.0,0.0,0.0,0.25,0.0,0.0,0.0,0.0,0.0,0.0,0.0,931.15,3.997999906539917
0.6,0.0,0.0,0.0,0.15,0.0,0.0,0.0,0.0,0.0,0.0,0.0,0.0,0.0,0.25,0.0,0.0,0.0,0.0,0.0,0.0,0.0,1135.15,4.335999965667725
0.0,0.0,0.0,0.0,0.15,0.0,0.0,0.0,0.0,0.0,0.0,0.0,0.0,0.0,0.25,0.0,0.0,0.0,0.0,0.0,0.0,0.0,1055.15,5.0960001945495605
0.65,0.0,0.0,0.35,0.0,0.0,0.0,0.0,0.0,0.0,0.0,0.0,0.0,0.0,0.0,0.0,0.0,0.0,0.0,0.0,0.0,0.0,743.15,2.490000009536743
0.75,0.0,0.0,0.125,0.0,0.0,0.125,0.0,0.0,0.0,0.0,0.0,0.0,0.0,0.0,0.0,0.0,0.0,0.0,0.0,0.0,0.0,861.15,2.502000093460083
0.65,0.0,0.0,0.175,0.0,0.0,0.175,0.0,0.0,0.0,0.0,0.0,0.0,0.0,0.0,0.0,0.0,0.0,0.0,0.0,0.0,0.0,896.15,2.61299991607666
0.65,0.0,0.0,0.125,0.0,0.0,0.225,0.0,0.0,0.0,0.0,0.0,0.0,0.0,0.0,0.0,0.0,0.0,0.0,0.0,0.0,0.0,835.15,2.5959999561309814
0.65,0.0,0.0,0.225,0.0,0.0,0.125,0.0,0.0,0.0,0.0,0.0,0.0,0.0,0.0,0.0,0.0,0.0,0.0,0.0,0.0,0.0,837.15,2.565000057220459
0.55,0.0,0.0,0.225,0.0,0.0,0.225,0.0,0.0,0.0,0.0,0.0,0.0,0.0,0.0,0.0,0.0,0.0,0.0,0.0,0.0,0.0,869.15,2.6610000133514404
0.55,0.0,0.0,0.175,0.0,0.0,0.275,0.0,0.0,0.0,0.0,0.0,0.0,0.0,0.0,0.0,0.0,0.0,0.0,0.0,0.0,0.0,864.15,2.683000087738037
0.0,0.15,0.0,0.0,0.0,0.0,0.0,0.0,0.0,0.45,0.0,0.0,0.25,0.0,0.0,0.0,0.0,0.0,0.0,0.15,0.0,0.0,733.15,4.040999889373779
0.0,0.15,0.0,0.0,0.0,0.0,0.0,0.0,0.0,0.445,0.0,0.0,0.25,0.0,0.0,0.0,0.0,0.0,0.0,0.15,0.0,0.0,735.15,3.681999921798706
0.0,0.0,0.0,0.0,0.0,0.0,0.0,0.0,0.0,0.0,0.0,0.0,0.0,0.0,0.5,0.0,0.0,0.0,0.0,0.0,0.0,0.0,1024.15,5.909999847412109
0.0,0.0,0.0,0.0,0.0,0.0,0.0,0.0,0.0,0.0,0.0,0.0,0.0,0.0,0.5,0.0,0.1,0.0,0.0,0.0,0.0,0.0,1070.15,5.949999809265137
0.0,0.0,0.0,0.0,0.0,0.0,0.0,0.0,0.0,0.0,0.0,0.0,0.0,0.0,0.5,0.0,0.2,0.0,0.0,0.0,0.0,0.0,1092.15,5.980000019073486
0.0,0.0,0.0,0.0,0.0,0.0,0.0,0.0,0.0,0.0,0.0,0.0,0.0,0.0,0.5,0.0,0.3,0.0,0.0,0.0,0.0,0.0,1114.15,5.960000038146973
0.0,0.0,0.0,0.0,0.0,0.0,0.0,0.0,0.0,0.0,0.0,0.0,0.0,0.0,0.3,0.0,0.0,0.0,0.0,0.0,0.0,0.0,1008.15,5.760000228881836
0.0,0.0,0.0,0.0,0.0,0.0,0.0,0.0,0.0,0.0,0.0,0.0,0.0,0.0,0.3,0.0,0.1,0.0,0.0,0.0,0.0,0.0,1022.15,5.710000038146973
0.0,0.0,0.0,0.0,0.0,0.0,0.0,0.0,0.0,0.0,0.0,0.0,0.0,0.0,0.3,0.0,0.2,0.0,0.0,0.0,0.0,0.0,1027.15,5.710000038146973
0.0,0.0,0.0,0.0,0.0,0.0,0.0,0.0,0.0,0.0,0.0,0.0,0.0,0.0,0.3,0.0,0.3,0.0,0.0,0.0,0.0,0.0,1012.15,5.650000095367432
0.0,0.0,0.0,0.0,0.0,0.0,0.0,0.0,0.0,0.0,0.0,0.0,0.0,0.0,0.3,0.0,0.4,0.0,0.0,0.0,0.0,0.0,995.15,5.639999866485596
0.0,0.0,0.0,0.0,0.0,0.0,0.0,0.0,0.0,0.0,0.0,0.0,0.0,0.0,0.3,0.0,0.5,0.0,0.0,0.0,0.0,0.0,993.15,5.639999866485596
0.0,0.0,0.0,0.0,0.0,0.0,0.0,0.0,0.0,0.0,0.0,0.0,0.0,0.0,0.3,0.0,0.6,0.0,0.0,0.0,0.0,0.0,985.15,5.519999980926514
0.0,0.0,0.0,0.0,0.0,0.0,0.0,0.0,0.0,0.0,0.0,0.0,0.0,0.0,0.3,0.0,0.7,0.0,0.0,0.0,0.0,0.0,993.15,5.570000171661377
0.0,0.0,0.0,0.0,0.0,0.0,0.0,0.0,0.0,0.0,0.0,0.0,0.0,0.0,0.5,0.0,0.0,0.0,0.0,0.0,0.0,0.0,1086.15,6.349999904632568
0.0,0.0,0.0,0.0,0.0,0.0,0.0,0.0,0.0,0.0,0.0,0.0,0.0,0.0,0.5,0.0,0.0,0.0,0.0,0.0,0.0,0.0,1137.15,6.739999771118164
0.0,0.0,0.0,0.0,0.0,0.0,0.0,0.0,0.0,0.0,0.0,0.0,0.0,0.0,0.5,0.0,0.0,0.0,0.0,0.0,0.0,0.0,1180.15,7.139999866485596
0.0,0.0,0.0,0.0,0.0,0.0,0.0,0.0,0.0,0.0,0.0,0.0,0.0,0.0,0.3,0.0,0.0,0.0,0.0,0.0,0.0,0.0,1038.15,6.210000038146973
0.0,0.0,0.0,0.0,0.0,0.0,0.0,0.0,0.0,0.0,0.0,0.0,0.0,0.0,0.3,0.0,0.0,0.0,0.0,0.0,0.0,0.0,1045.15,6.190000057220459
0.0,0.0,0.0,0.0,0.0,0.0,0.0,0.0,0.0,0.0,0.0,0.0,0.0,0.0,0.3,0.0,0.0,0.0,0.0,0.0,0.0,0.0,1067.15,6.960000038146973
0.0,0.0,0.0,0.0,0.0,0.0,0.0,0.0,0.0,0.0,0.0,0.0,0.0,0.0,0.3,0.0,0.0,0.0,0.0,0.0,0.0,0.0,1087.15,7.269999980926514
0.0,0.0,0.0,0.0,0.0,0.0,0.0,0.0,0.0,0.0,0.0,0.0,0.0,0.0,0.3,0.0,0.0,0.0,0.0,0.0,0.0,0.0,1110.15,7.579999923706055
0.0,0.0,0.0,0.0,0.0,0.0,0.0,0.0,0.0,0.0,0.0,0.0,0.0,0.0,0.3,0.0,0.0,0.0,0.0,0.0,0.0,0.0,1136.15,7.769999980926514
0.57,0.0,0.0,0.01,0.08,0.0,0.11,0.0,0.0,0.2,0.0,0.0,0.0,0.0,0.0,0.0,0.0,0.0,0.0,0.0,0.0,0.0,939.15,2.538000106811523
0.57,0.0,0.0,0.01,0.08,0.0,0.11,0.0,0.0,0.2,0.0,0.0,0.0,0.0,0.005,0.0,0.0,0.0,0.0,0.0,0.0,0.0,917.15,2.5460000038146973
0.57,0.0,0.0,0.01,0.08,0.0,0.11,0.0,0.0,0.2,0.0,0.0,0.0,0.0,0.01,0.0,0.0,0.0,0.0,0.0,0.0,0.0,919.15,2.559000015258789
0.57,0.0,0.0,0.01,0.08,0.0,0.11,0.0,0.0,0.2,0.0,0.0,0.0,0.0,0.015,0.0,0.0,0.0,0.0,0.0,0.0,0.0,922.15,2.5829999446868896
0.57,0.0,0.0,0.01,0.08,0.0,0.11,0.0,0.0,0.2,0.0,0.0,0.0,0.0,0.02,0.0,0.0,0.0,0.0,0.0,0.0,0.0,932.15,2.5940001010894775
0.57,0.0,0.0,0.01,0.08,0.0,0.11,0.0,0.0,0.2,0.0,0.0,0.0,0.0,0.025,0.0,0.0,0.0,0.0,0.0,0.0,0.0,935.15,2.6010000705718994
0.57,0.0,0.0,0.01,0.08,0.0,0.11,0.0,0.0,0.2,0.0,0.0,0.0,0.0,0.03,0.0,0.0,0.0,0.0,0.0,0.0,0.0,922.15,2.614000082015991
0.0,0.0,0.0,0.05,0.0,0.0,0.0,0.0,0.0,0.0,0.0,0.1,0.0,0.0,0.0,0.05,0.0,0.0,0.0,0.01,0.69,0.0,665.15,5.603000164031982
0.0,0.0,0.0,0.05,0.0,0.0,0.0,0.0,0.0,0.0,0.0,0.1,0.0,0.0,0.0,0.05,0.0,0.0,0.0,0.02,0.68,0.0,664.15,5.635000228881836
0.0,0.0,0.0,0.05,0.0,0.0,0.0,0.0,0.0,0.0,0.0,0.1,0.0,0.0,0.0,0.05,0.0,0.0,0.0,0.03,0.67,0.0,663.15,5.666999816894531
0.0,0.0,0.0,0.05,0.0,0.0,0.0,0.0,0.0,0.0,0.0,0.1,0.0,0.0,0.0,0.05,0.0,0.0,0.0,0.04,0.66,0.0,653.15,5.699999809265137
0.0,0.0,0.0,0.05,0.0,0.0,0.0,0.0,0.0,0.0,0.0,0.1,0.0,0.0,0.0,0.05,0.0,0.0,0.0,0.05,0.65,0.0,648.15,5.73199987411499
0.0,0.55,0.0,0.0,0.0,0.0,0.0,0.0,0.0,0.0,0.0,0.45,0.0,0.0,0.0,0.0,0.0,0.0,0.0,0.0,0.0,0.0,673.15,2.825999975204468
0.0,0.4,0.0,0.2,0.0,0.0,0.0,0.0,0.0,0.0,0.0,0.4,0.0,0.0,0.0,0.0,0.0,0.0,0.0,0.0,0.0,0.0,584.15,3.0329999923706055
0.0,0.45,0.0,0.15,0.0,0.0,0.0,0.0,0.0,0.0,0.0,0.4,0.0,0.0,0.0,0.0,0.0,0.0,0.0,0.0,0.0,0.0,599.15,2.9679999351501465
0.0,0.5,0.0,0.1,0.0,0.0,0.0,0.0,0.0,0.0,0.0,0.4,0.0,0.0,0.0,0.0,0.0,0.0,0.0,0.0,0.0,0.0,608.15,2.884999990463257
0.0,0.55,0.0,0.05,0.0,0.0,0.0,0.0,0.0,0.0,0.0,0.4,0.0,0.0,0.0,0.0,0.0,0.0,0.0,0.0,0.0,0.0,622.15,2.821000099182129
0.0,0.6,0.0,0.0,0.0,0.0,0.0,0.0,0.0,0.0,0.0,0.4,0.0,0.0,0.0,0.0,0.0,0.0,0.0,0.0,0.0,0.0,667.15,2.7909998893737793
0.0,0.4,0.0,0.25,0.0,0.0,0.0,0.0,0.0,0.0,0.0,0.35,0.0,0.0,0.0,0.0,0.0,0.0,0.0,0.0,0.0,0.0,582.15,2.9809999465942383
0.0,0.45,0.0,0.2,0.0,0.0,0.0,0.0,0.0,0.0,0.0,0.35,0.0,0.0,0.0,0.0,0.0,0.0,0.0,0.0,0.0,0.0,586.15,2.930999994277954
0.0,0.5,0.0,0.15,0.0,0.0,0.0,0.0,0.0,0.0,0.0,0.35,0.0,0.0,0.0,0.0,0.0,0.0,0.0,0.0,0.0,0.0,594.15,2.86899995803833
0.0,0.55,0.0,0.1,0.0,0.0,0.0,0.0,0.0,0.0,0.0,0.35,0.0,0.0,0.0,0.0,0.0,0.0,0.0,0.0,0.0,0.0,602.15,2.819000005722046
0.0,0.6,0.0,0.05,0.0,0.0,0.0,0.0,0.0,0.0,0.0,0.35,0.0,0.0,0.0,0.0,0.0,0.0,0.0,0.0,0.0,0.0,619.15,2.7869999408721924
0.0,0.4,0.0,0.2,0.0,0.01,0.0,0.0,0.0,0.0,0.0,0.39,0.0,0.0,0.0,0.0,0.0,0.0,0.0,0.0,0.0,0.0,591.15,3.049000024795532
0.0,0.4,0.0,0.2,0.0,0.02,0.0,0.0,0.0,0.0,0.0,0.38,0.0,0.0,0.0,0.0,0.0,0.0,0.0,0.0,0.0,0.0,603.15,3.061000108718872
0.0,0.4,0.0,0.2,0.0,0.03,0.0,0.0,0.0,0.0,0.0,0.37,0.0,0.0,0.0,0.0,0.0,0.0,0.0,0.0,0.0,0.0,608.15,3.0769999027252197
0.0,0.4,0.0,0.2,0.0,0.04,0.0,0.0,0.0,0.0,0.0,0.36,0.0,0.0,0.0,0.0,0.0,0.0,0.0,0.0,0.0,0.0,623.15,3.132999897003174
0.0,0.4,0.0,0.2,0.0,0.05,0.0,0.0,0.0,0.0,0.0,0.35,0.0,0.0,0.0,0.0,0.0,0.0,0.0,0.0,0.0,0.0,624.15,3.0950000286102295
0.0,0.35,0.0,0.15,0.0,0.0,0.0,0.0,0.0,0.0,0.0,0.5,0.0,0.0,0.0,0.0,0.0,0.0,0.0,0.0,0.0,0.0,615.15,3.177000045776367
0.0,0.4,0.0,0.1,0.0,0.0,0.0,0.0,0.0,0.0,0.0,0.5,0.0,0.0,0.0,0.0,0.0,0.0,0.0,0.0,0.0,0.0,619.15,3.124000072479248
0.0,0.45,0.0,0.05,0.0,0.0,0.0,0.0,0.0,0.0,0.0,0.5,0.0,0.0,0.0,0.0,0.0,0.0,0.0,0.0,0.0,0.0,631.15,3.0169999599456787
0.0,0.5,0.0,0.0,0.0,0.0,0.0,0.0,0.0,0.0,0.0,0.5,0.0,0.0,0.0,0.0,0.0,0.0,0.0,0.0,0.0,0.0,706.15,2.9119999408721924
0.0,0.4,0.0,0.15,0.0,0.0,0.0,0.0,0.0,0.0,0.0,0.45,0.0,0.0,0.0,0.0,0.0,0.0,0.0,0.0,0.0,0.0,605.15,3.069000005722046
0.0,0.45,0.0,0.1,0.0,0.0,0.0,0.0,0.0,0.0,0.0,0.45,0.0,0.0,0.0,0.0,0.0,0.0,0.0,0.0,0.0,0.0,613.15,2.996000051498413
0.0,0.5,0.0,0.05,0.0,0.0,0.0,0.0,0.0,0.0,0.0,0.45,0.0,0.0,0.0,0.0,0.0,0.0,0.0,0.0,0.0,0.0,624.15,2.877000093460083
0.0,0.0,0.0,0.0,0.0,0.0,0.0,0.0,0.0,0.1,0.0,0.0,0.0,0.0,0.0,0.0,0.0,0.0,0.0,0.4,0.5,0.0,420.15,2.8299999237060547
0.0,0.0,0.0,0.0,0.0,0.0,0.0,0.0,0.0,0.1,0.0,0.0,0.0,0.0,0.0,0.0,0.0,0.0,0.0,0.5,0.4,0.0,471.15,3.7200000286102295
0.0,0.0,0.0,0.0,0.0,0.0,0.0,0.0,0.0,0.1,0.0,0.0,0.0,0.0,0.0,0.0,0.0,0.0,0.0,0.6,0.3,0.0,485.15,4.650000095367432
0.0,0.0,0.0,0.0,0.0,0.0,0.0,0.0,0.0,0.1,0.0,0.0,0.0,0.0,0.0,0.0,0.0,0.0,0.0,0.7,0.2,0.0,508.15,5.329999923706055
0.0,0.0,0.0,0.0,0.0,0.0,0.0,0.0,0.0,0.1,0.0,0.0,0.0,0.0,0.0,0.0,0.0,0.0,0.0,0.8,0.1,0.0,509.15,5.869999885559082
0.6386999999999999,0.0,0.0015,0.1547,0.1138,0.0,0.0,0.0798,0.0095,0.0,0.0,0.0,0.0,0.0,0.0,0.002,0.0,0.0,0.0,0.0,0.0,0.0,918.15,2.4700000286102295
0.6286999999999999,0.0,0.0015,0.1637,0.1093,0.0,0.0,0.0848,0.01,0.0,0.0,0.0,0.0,0.0,0.0,0.002,0.0,0.0,0.0,0.0,0.0,0.0,901.15,2.4800000190734863
0.644,0.0,0.0015,0.16,0.105,0.0,0.0,0.083,0.006,0.0,0.0,0.0,0.0,0.0,0.0,0.0005,0.0,0.0,0.0,0.0,0.0,0.0,906.15,2.4600000381469727
0.6428357164283572,0.0,0.0014998500149985,0.1595840415958404,0.1047895210478952,0.0,0.0,0.0827917208279171,0.007999200079992,0.0,0.0,0.0,0.0,0.0,0.0,0.0004999500049995,0.0,0.0,0.0,0.0,0.0,0.0,904.15,2.4700000286102295
0.64,0.0,0.0,0.159,0.11,0.0,0.0,0.083,0.006,0.0,0.0,0.0,0.0,0.0,0.0,0.002,0.0,0.0,0.0,0.0,0.0,0.0,913.15,2.4700000286102295
0.6427,0.0,0.005,0.1248,0.0798,0.0,0.001,0.1048,0.0399,0.0,0.001,0.0,0.0,0.001,0.0,0.0,0.0,0.0,0.0,0.0,0.0,0.0,879.15,2.4800000190734863
0.5,0.0,0.0,0.0,0.0,0.0,0.0,0.0,0.0,0.0,0.08,0.34,0.0,0.08,0.0,0.0,0.0,0.0,0.0,0.0,0.0,0.0,950.15,3.8450000286102295
0.5,0.0,0.0,0.0,0.0,0.0,0.0,0.0,0.0,0.0,0.08,0.34,0.0,0.08,0.0,0.0,0.0,0.0,0.0,0.0,0.0,0.0,953.15,3.83899998664856
0.5,0.0,0.0,0.0,0.0,0.0,0.0,0.0,0.0,0.0,0.08,0.34,0.0,0.08,0.0,0.0,0.0,0.0,0.0,0.0,0.0,0.0,952.15,3.8350000381469727
0.5188518851885189,0.0,0.0299029902990299,0.0804080408040803,0.0,0.0,0.0,0.0,0.0098009800980098,0.045004500450045,0.0,0.0,0.1512151215121512,0.0,0.0,0.0,0.1648164816481648,0.0,0.0,0.0,0.0,0.0,849.15,3.2699999809265137
0.5182310938656318,0.0,0.0302018121087265,0.0900054003240194,0.0,0.0,0.0,0.0,0.0197011820709242,0.0454027241634498,0.0,0.0,0.1306078364701882,0.0,0.0,0.0,0.1504090245414724,0.0,0.0006400384023041,0.0,0.0,0.0,845.15,3.2799999713897705
0.5195896082078358,0.0,0.0298994020119597,0.0899982000359992,0.0,0.0,0.0,0.0,0.0200995980080398,0.0296994060118797,0.0,0.0297994040119197,0.1294974100517989,0.0,0.0,0.0,0.120497590048199,0.0,0.0006199876002479,0.0,0.0,0.0,829.15,3.309999942779541
0.5196480351964804,0.0,0.0302969703029697,0.0826917308269173,0.0,0.0,0.0,0.0,0.0187981201879812,0.0454954504549545,0.0,0.0045995400459954,0.1184881511848815,0.0197980201979802,0.0,0.0,0.1500849915008499,0.0,0.0,0.0,0.0,0.0,857.15,3.319999933242798
0.5165774866229934,0.0,0.0301045156773515,0.0906135920388058,0.0149022353353002,0.0,0.0,0.0,0.0404060609091363,0.0301045156773515,0.0,0.0,0.1115167275091263,0.0,0.0,0.0,0.1651247687153073,0.0,0.0006500975146271,0.0,0.0,0.0,856.15,3.240000009536743
0.5401999999999999,0.0,0.0299,0.0897999999999999,0.0,0.0,0.0,0.0,0.0400999999999999,0.0243999999999999,0.0,0.0,0.1104999999999999,0.0,0.0,0.0,0.1651,0.0,0.0,0.0,0.0,0.0,859.15,3.259999990463257
0.5213,0.0,0.0302,0.0709,0.0,0.0,0.0,0.0,0.0314,0.0946,0.0,0.0,0.0863,0.0,0.0,0.0,0.1653,0.0,0.0,0.0,0.0,0.0,884.15,3.25
0.5379731013449327,0.0,0.0301984900754962,0.0830958452077396,0.0,0.0,0.0,0.0,0.0363981800909954,0.0246987650617469,0.0298985050747462,0.0,0.1020948952552372,0.0,0.0,0.0,0.1549922503874806,0.0,0.0006499675016249,0.0,0.0,0.0,864.15,3.3299999237060547
0.5379322759365562,0.0,0.0302018121087265,0.0751045062703762,0.0,0.0,0.0,0.0,0.032601956117367,0.0254015240914454,0.0,0.0355021301278076,0.0966057963477808,0.0153009180550833,0.0,0.0,0.1507090425425525,0.0,0.0006400384023041,0.0,0.0,0.0,870.15,3.3299999237060547
0.5544277213860692,0.0,0.0299014950747537,0.0898044902245112,0.0,0.0,0.0,0.0,0.040102005100255,0.0095004750237511,0.0,0.0,0.1105055252762638,0.0,0.0,0.0,0.1651082554127706,0.0,0.000650032501625,0.0,0.0,0.0,862.15,3.259999990463257
0.5418999999999999,0.0,0.0297,0.0694,0.0,0.0,0.0,0.0,0.0301,0.025,0.0,0.073,0.0888,0.0,0.0,0.0,0.1421,0.0,0.0,0.0,0.0,0.0,872.15,3.359999895095825
0.5383269163458173,0.0,0.0248012400620031,0.0754037701885094,0.0,0.0,0.0,0.0,0.032401620081004,0.024701235061753,0.0,0.0445022251112555,0.0990049502475124,0.0,0.0199009950497524,0.0,0.1403070153507675,0.0,0.000650032501625,0.0,0.0,0.0,868.15,3.4000000953674316
0.5529442355388432,0.0,0.0250020001600128,0.0759060724857988,0.0,0.0,0.0,0.0,0.0327026162092967,0.0104008320665653,0.0,0.0400032002560204,0.0969077526202096,0.0,0.0,0.0249019921593727,0.140611248899912,0.0,0.0006200496039683,0.0,0.0,0.0,870.15,3.25
0.5704429557044296,0.0,0.0246975302469753,0.0598940105989401,0.0,0.0,0.0,0.0,0.0545945405459454,0.0095990400959904,0.0,0.0444955504449555,0.0764923507649235,0.0,0.0,0.0,0.1597840215978402,0.0,0.0,0.0,0.0,0.0,891.15,3.2699999809265137
0.5672397067794746,0.0,0.0202014140989869,0.0654045783204824,0.0,0.0,0.0,0.0,0.0420029402058144,0.0106007420519436,0.0,0.0249017431220185,0.0832058244077085,0.0,0.0,0.0392027441920934,0.1466102627183902,0.0,0.0006300441030872,0.0,0.0,0.0,888.15,3.2300000190734863
0.5892589258925893,0.0,0.0203020302030203,0.0583058305830583,0.0,0.0,0.0,0.0,0.0374037403740374,0.0106010601060106,0.0,0.025002500250025,0.0744074407440744,0.0,0.0,0.0348034803480348,0.1499149914991499,0.0,0.0,0.0,0.0,0.0,906.15,3.2899999618530273
0.5704429557044297,0.0,0.0231976802319768,0.0638936106389361,0.0,0.0,0.0,0.0,0.0420957904209579,0.0105989401059894,0.0,0.0248975102489751,0.0832916708329167,0.0,0.0,0.0345965403459654,0.146985301469853,0.0,0.0,0.0,0.0,0.0,889.15,3.2899999618530273
0.568739811786825,0.0,0.0149010430730151,0.0652045643195023,0.0,0.0,0.0,0.0,0.0419029332053243,0.0106007420519436,0.0,0.0248017361215285,0.0830058104067284,0.0,0.0,0.0437030592141449,0.1465102557179002,0.0,0.0006300441030872,0.0,0.0,0.0,887.15,3.2699999809265137
0.5679397557829048,0.0,0.0202014140989869,0.0580040602842198,0.0,0.0,0.0,0.0,0.0460032202254157,0.0106007420519436,0.0,0.0306021421499504,0.0802056143930075,0.0,0.0,0.0404028281979738,0.1454101787125098,0.0,0.0006300441030872,0.0,0.0,0.0,891.15,3.2200000286102295
0.5675829725108248,0.0,0.0200993970180894,0.0607981760547183,0.0,0.0,0.0,0.0,0.0389988300350989,0.0105996820095397,0.0,0.0451986440406787,0.0768976930692079,0.0,0.0,0.035698929032129,0.1434956951291461,0.0,0.0006299811005669,0.0,0.0,0.0,893.15,3.240000009536743
0.5713857228554289,0.0,0.01999600079984,0.0587882423515296,0.0,0.0,0.0,0.0,0.0386922615476904,0.010497900419916,0.0,0.0447910417916416,0.0761847630473905,0.0,0.0,0.0398920215956808,0.1397720455908818,0.0,0.0,0.0,0.0,0.0,893.15,3.2300000190734863
0.5792710364481777,0.0,0.0300984950752462,0.072096395180241,0.0,0.0,0.0,0.0,0.047497625118744,0.0095995200239988,0.0,0.0,0.095495225238738,0.0,0.0,0.0,0.1652917354132294,0.0,0.0006499675016249,0.0,0.0,0.0,884.15,3.259999990463257
0.5790289514475724,0.0,0.0298014900745037,0.0715035751787589,0.0,0.0,0.0,0.0,0.0380019000950047,0.0095004750237511,0.0,0.0197009850492524,0.0915045752287614,0.0,0.0,0.0,0.16030801540077,0.0,0.000650032501625,0.0,0.0,0.0,888.15,3.299999952316284
0.4755524447555245,0.0,0.0198980101989801,0.1095890410958904,0.0,0.0,0.0,0.0093990600939906,0.00999900009999,0.064993500649935,0.0,0.0,0.1262873712628737,0.0045995400459954,0.0,0.0,0.1397860213978602,0.0,0.0,0.0,0.0,0.0,825.15,3.359999895095825
0.4592943622966717,0.0,0.0302930326025014,0.0705837657338812,0.0196954700418903,0.0,0.0,0.0248942743169071,0.009697769513012,0.0850804315007548,0.0,0.0,0.1341691410975475,0.0201953550683342,0.0100976775341671,0.0,0.1353688651610129,0.0,0.0006298551333193,0.0,0.0,0.0,846.15,3.259999990463257
0.4716,0.0,0.025,0.0797,0.0146,0.0,0.0,0.0301,0.0099,0.0348,0.0,0.0252,0.1341,0.0054,0.0049,0.0,0.1297,0.0,0.0,0.0,0.0,0.0,835.15,3.4200000762939453
0.5007001400280056,0.0,0.03000600120024,0.0806161232246449,0.0,0.0,0.0,0.0,0.0098019603920784,0.0651130226045209,0.0,0.0,0.1487297459491898,0.0,0.0,0.0,0.1650330066013202,0.0,0.0,0.0,0.0,0.0,844.15,3.2699999809265137
0.4491,0.0,0.0503,0.0803,0.0,0.0,0.0,0.0,0.0297,0.1004,0.0,0.0998,0.0497,0.0497,0.0099,0.0,0.0756,0.0,0.0006,0.0,0.0,0.0,853.15,3.4100000858306885
0.5385946140538594,0.0,0.0049999500004999,0.0700992990070099,0.0,0.0,0.0394996050039499,0.0,0.0498995010049899,0.0050999490005099,0.0,0.0,0.1008989910100899,0.0598994010059899,0.0,0.0,0.1303986960130398,0.0,0.0006099939000609,0.0,0.0,0.0,850.15,3.25
0.6000339962604113,0.0,0.0301966783653798,0.0095989441161472,0.0,0.0,0.0198978112407635,0.0,0.0599934007259201,0.0,0.0,0.0,0.1293857675655677,0.0,0.0,0.0902900680925098,0.06009338972713,0.0,0.0005099439061703,0.0,0.0,0.0,862.15,2.9800000190734863
0.5811,0.0,0.0098999999999999,0.0195999999999999,0.0,0.0,0.0,0.0,0.0500999999999999,0.0,0.0197999999999999,0.0,0.1603999999999999,0.0197999999999999,0.0,0.0694999999999999,0.0698,0.0,0.0,0.0,0.0,0.0,830.15,3.0399999618530273
0.5086101722034441,0.0,0.0,0.130102602052041,0.0,0.0,0.0,0.00990019800396,0.0,0.0200004000080001,0.0,0.0,0.1199023980479609,0.0,0.0,0.0,0.1906038120762415,0.0,0.000680013600272,0.0,0.0,0.0,844.15,3.4100000858306885
0.5105408432674614,0.0,0.0298023841907352,0.0712056964557164,0.0,0.0,0.0,0.0,0.0480038403072245,0.0045003600288023,0.0,0.0297023761900952,0.0949075926074086,0.0,0.0,0.0,0.2106168493479478,0.0,0.0007200576046083,0.0,0.0,0.0,886.15,3.5199999809265137
0.5206000000000001,0.0,0.0197999999999999,0.0499,0.0,0.0,0.1002,0.0,0.0398,0.0398,0.0,0.04,0.09,0.0,0.0,0.0,0.0999,0.0,0.0,0.0,0.0,0.0,857.15,3.2200000286102295
0.4765857024289271,0.0,0.0201993940181794,0.0602981910542683,0.0,0.0,0.0,0.1003969880903572,0.0404987850364489,0.0200993970180894,0.0,0.1204963851084467,0.0806975790726278,0.0,0.0,0.0,0.0801975940721778,0.0,0.0005299841004769,0.0,0.0,0.0,842.15,3.319999933242798
0.4906999999999999,0.0,0.0208999999999999,0.0311999999999999,0.0,0.0,0.0532,0.0619999999999999,0.0102999999999999,0.0104,0.0414999999999999,0.0623999999999999,0.0403999999999999,0.0419999999999999,0.0,0.0725999999999999,0.0623999999999999,0.0,0.0,0.0,0.0,0.0,904.15,3.5
0.4629,0.0,0.0204999999999999,0.0302,0.0,0.0,0.0348,0.0504,0.0104,0.0105,0.0408,0.062,0.0408,0.1027999999999999,0.0,0.0825,0.0513999999999999,0.0,0.0,0.0,0.0,0.0,895.15,3.569999933242798
0.516020640825633,0.0,0.0205008200328013,0.031601264050562,0.0,0.0,0.0466018640745629,0.0526021040841633,0.0104004160166406,0.0105004200168006,0.031401256050242,0.0621024840993639,0.0410016400656026,0.031501260050402,0.0,0.0725029001160046,0.0727029081163246,0.0,0.000560022400896,0.0,0.0,0.0,914.15,3.4600000381469727
0.4976701397916124,0.0,0.0205987640741555,0.0210987340759554,0.0,0.0,0.0523968561886286,0.0627962322260664,0.0103993760374377,0.0105993640381577,0.041597504149751,0.083295002299862,0.0218986860788352,0.0417974921504709,0.0,0.0725956442613443,0.0626962382257064,0.0,0.0005599664020158,0.0,0.0,0.0,924.15,3.559999942779541
0.4871243562178108,0.0,0.0209010450522526,0.0208010400520026,0.0,0.0,0.0532026601330066,0.0940047002350117,0.0103005150257512,0.0104005200260013,0.0415020751037551,0.0624031201560077,0.0216010800540027,0.0420021001050052,0.0,0.072703635181759,0.0625031251562578,0.0,0.000550027501375,0.0,0.0,0.0,927.15,3.5399999618530273
0.4697,0.0,0.0203,0.0195,0.0,0.0,0.0805,0.06,0.0103,0.0104,0.04,0.0902,0.0189,0.0202,0.0,0.0999,0.0601,0.0,0.0,0.0,0.0,0.0,921.15,3.5799999237060547
0.4457732536047836,0.0,0.0198988060716357,0.0303981761094334,0.0,0.0,0.0802951822890626,0.0710957342559446,0.0103993760374377,0.0105993640381577,0.0400975941443513,0.0905945643261404,0.0301981881087134,0.0197988120712757,0.0,0.0799952002879827,0.0702957822530648,0.0,0.0005599664020158,0.0,0.0,0.0,907.15,3.609999895095825
0.447477626118694,0.0,0.0202989850507474,0.0298985050747462,0.0,0.0,0.0803959802009899,0.0598970051497425,0.0102994850257487,0.0103994800259987,0.039898005099745,0.0899955002249887,0.0295985200739963,0.0201989900504974,0.0,0.1007949602519874,0.0602969851507424,0.0,0.0005499725013749,0.0,0.0,0.0,905.15,3.5799999237060547
0.4528,0.0,0.0202,0.0305,0.0,0.0,0.0796,0.0596,0.01,0.0098999999999999,0.0397,0.0896,0.0287,0.0199,0.03,0.0795,0.05,0.0,0.0,0.0,0.0,0.0,905.15,3.7100000381469727
0.4477641788656907,0.0,0.0199984001279897,0.0300975921926245,0.0,0.0,0.0801935845132389,0.0610951123910087,0.0098992080633549,0.0097992160627149,0.0398968082553395,0.089692824574034,0.031197504199664,0.0196984241260699,0.0,0.0700943924486041,0.0599952003839692,0.0,0.0005799536037117,0.0,0.0,0.0,901.15,3.680000066757202
0.4703,0.0,0.0203,0.0202,0.0,0.0,0.0803,0.0,0.0097,0.0096,0.0200999999999999,0.0901,0.0195,0.0998,0.0,0.1002,0.0599,0.0,0.0,0.0,0.0,0.0,919.15,3.630000114440918
0.5581781449402917,0.0,0.0302042285920028,0.0601084151781249,0.0,0.0,0.0,0.0,0.0406056847958714,0.0096013441881863,0.0,0.0305042705978837,0.0799111875662592,0.0,0.0,0.029904186586122,0.1603224451423199,0.0,0.0006600924129378,0.0,0.0,0.0,900.15,3.2799999713897705
0.5599880023995201,0.0,0.0296940611877624,0.0718856228754249,0.0,0.0,0.0,0.0,0.0472905418916216,0.00999800039992,0.0,0.0,0.0960807838432313,0.0,0.0,0.0,0.1850629874025195,0.0,0.0,0.0,0.0,0.0,888.15,3.299999952316284
0.5677,0.0,0.0249,0.0702,0.0,0.0,0.0,0.0,0.0451,0.0056999999999999,0.0,0.0,0.0993,0.0,0.0,0.0,0.1871,0.0,0.0,0.0,0.0,0.0,888.15,3.309999942779541
0.5610673280793695,0.0,0.0299035884306116,0.0690082809937192,0.0,0.0,0.0,0.0,0.0464055686682401,0.0057006840820898,0.0,0.0,0.0998119774372924,0.0,0.0,0.0,0.1874224906988838,0.0,0.0006800816097931,0.0,0.0,0.0,889.15,3.319999933242798
0.5616112322246446,0.0,0.0403008060161203,0.0672013440268805,0.0,0.0,0.0,0.0,0.0453009060181203,0.00570011400228,0.0,0.0,0.0963019260385208,0.0,0.0,0.0,0.1829036580731615,0.0,0.000680013600272,0.0,0.0,0.0,894.15,3.319999933242798
0.5736573657365737,0.0,0.0303030303030303,0.071007100710071,0.0,0.0,0.0,0.0,0.0467046704670467,0.0055005500550055,0.0,0.0,0.1025102510251025,0.0,0.0,0.0,0.1703170317031703,0.0,0.0,0.0,0.0,0.0,880.15,3.299999952316284
0.5608056080560805,0.0,0.03020030200302,0.06980069800698,0.0,0.0,0.0,0.0,0.04590045900459,0.00430004300043,0.0,0.0,0.1010010100101,0.0,0.02010020100201,0.0,0.1672016720167201,0.0,0.000690006900069,0.0,0.0,0.0,886.15,3.4000000953674316
0.562,0.0,0.0302999999999999,0.0713,0.0,0.0,0.0,0.0,0.0469,0.0056,0.0,0.0,0.1018,0.0,0.0,0.0,0.1821,0.0,0.0,0.0,0.0,0.0,884.15,3.3299999237060547
0.5616168485054552,0.0,0.0318009540286208,0.0712021360640819,0.0,0.0,0.0,0.0,0.0469014070422112,0.0056001680050401,0.0,0.0,0.1018030540916227,0.0,0.0,0.0,0.1804054121623649,0.0,0.000670020100603,0.0,0.0,0.0,884.15,3.3299999237060547
0.562843715628437,0.0,0.0296970302969703,0.0685931406859313,0.0,0.0,0.0,0.0,0.0461953804619537,0.0,0.0,0.0,0.105889411058894,0.0,0.0,0.0,0.1867813218678131,0.0,0.0,0.0,0.0,0.0,886.15,3.3499999046325684
0.4750999999999999,0.0,0.0,0.1390999999999999,0.0,0.0,0.0,0.0048999999999999,0.0094999999999999,0.0654999999999999,0.0,0.0,0.0961999999999999,0.0047999999999999,0.0,0.0,0.1599999999999999,0.0,0.0,0.0,0.0,0.0,829.15,3.4100000858306885
0.4497449744974497,0.0,0.0303030303030303,0.0799079907990799,0.0,0.0,0.0,0.0093009300930093,0.0099009900990099,0.0295029502950295,0.0,0.0299029902990299,0.1815181518151815,0.0,0.0,0.0,0.14001400140014,0.0,0.0,0.0,0.0,0.0,802.15,3.4600000381469727
0.4496550344965503,0.0,0.0097990200979902,0.0500949905009499,0.0202979702029797,0.0,0.0,0.0106989301069893,0.0100989901009899,0.0297970202979702,0.0,0.0901909809019098,0.1646835316468353,0.03999600039996,0.0,0.0,0.1246875312468753,0.0,0.0,0.0,0.0,0.0,813.15,3.380000114440918
0.0,0.0,0.0,0.0,0.0,0.0,0.0,0.0,0.0,0.6,0.2,0.0,0.0,0.0,0.0,0.0,0.0,0.0,0.0,0.2,0.0,0.0,653.15,6.170000076293945
0.0,0.0,0.0,0.0,0.0,0.0,0.0,0.0,0.0,0.6,0.2,0.0,0.0,0.0,0.0,0.0,0.0,0.0,0.0,0.19,0.0,0.0,673.15,6.340000152587891
0.0,0.0,0.0,0.0,0.0,0.0,0.0,0.0,0.0,0.603,0.0,0.0,0.297,0.0,0.0,0.0,0.0,0.0,0.0,0.0,0.0,0.0,587.15,2.549999952316284
0.0,0.0,0.0,0.0,0.0,0.0,0.0,0.0,0.0,0.5695,0.0,0.0,0.2805,0.0,0.0,0.0,0.0,0.0,0.0,0.0,0.0,0.0,580.15,2.680000066757202
0.0,0.0,0.0,0.0,0.0,0.0,0.0,0.0,0.0,0.536,0.0,0.0,0.264,0.0,0.0,0.0,0.0,0.0,0.0,0.0,0.0,0.0,571.15,2.799999952316284
0.0,0.0,0.0,0.0,0.0,0.0,0.0,0.0,0.0,0.5025,0.0,0.0,0.2475,0.0,0.0,0.0,0.0,0.0,0.0,0.0,0.0,0.0,556.15,2.9200000762939453
0.0,0.0,0.0,0.0,0.0,0.0,0.0,0.0,0.0,0.469,0.0,0.0,0.231,0.0,0.0,0.0,0.0,0.0,0.0,0.0,0.0,0.0,545.15,3.0399999618530273
0.0,0.0,0.0,0.0,0.0,0.0,0.0,0.0,0.0,0.585,0.0,0.0,0.315,0.0,0.0,0.0,0.0,0.0,0.0,0.0,0.0,0.0,655.15,2.5360000133514404
0.0,0.0,0.0,0.0,0.0,0.0,0.0,0.0,0.0,0.585,0.0,0.0,0.315,0.0,0.0,0.0,0.0,0.0,0.0,0.0,0.0,0.0,651.15,2.549000024795532
0.0,0.0,0.0,0.0,0.0,0.0,0.0,0.0,0.0,0.585,0.0,0.0,0.315,0.0,0.0,0.0,0.0,0.0,0.0,0.0,0.0,0.0,649.15,2.562000036239624
0.0,0.0,0.0,0.0,0.0,0.0,0.0,0.0,0.0,0.585,0.0,0.0,0.315,0.0,0.0,0.0,0.0,0.0,0.0,0.0,0.0,0.0,646.15,2.5739998817443848
0.0,0.0,0.0,0.0,0.0,0.0,0.0,0.0,0.0,0.585,0.0,0.0,0.315,0.0,0.0,0.0,0.0,0.0,0.0,0.0,0.0,0.0,643.15,2.586999893188477
0.0,0.0,0.0,0.05,0.0,0.0,0.05,0.0,0.0,0.0,0.0,0.0,0.0,0.0,0.0,0.0,0.0,0.0,0.0,0.0,0.85,0.0,572.15,5.150000095367432
0.0,0.0,0.0,0.05,0.0,0.0,0.05,0.0,0.0,0.0,0.0,0.0,0.0,0.0,0.0,0.0,0.0,0.0,0.0,0.0,0.8,0.0,564.15,4.949999809265137
0.0,0.0,0.0,0.05,0.0,0.0,0.05,0.0,0.0,0.0,0.0,0.0,0.0,0.0,0.0,0.0,0.0,0.0,0.0,0.0,0.75,0.0,557.15,4.760000228881836
0.0,0.0,0.0,0.05,0.0,0.0,0.05,0.0,0.0,0.0,0.0,0.0,0.0,0.0,0.0,0.0,0.0,0.0,0.0,0.0,0.7,0.0,552.15,4.71999979019165
0.0,0.0,0.0,0.05,0.0,0.0,0.05,0.0,0.0,0.0,0.0,0.05,0.0,0.0,0.0,0.0,0.0,0.0,0.0,0.0,0.85,0.0,576.15,5.659999847412109
0.0,0.0,0.0,0.05,0.0,0.0,0.05,0.0,0.0,0.0,0.0,0.1,0.0,0.0,0.0,0.0,0.0,0.0,0.0,0.0,0.8,0.0,579.15,5.78000020980835
0.0,0.0,0.0,0.05,0.0,0.0,0.05,0.0,0.0,0.0,0.0,0.15,0.0,0.0,0.0,0.0,0.0,0.0,0.0,0.0,0.75,0.0,586.15,5.840000152587891
0.0,0.0,0.0,0.05,0.0,0.0,0.05,0.0,0.0,0.0,0.0,0.2,0.0,0.0,0.0,0.0,0.0,0.0,0.0,0.0,0.7,0.0,588.15,5.920000076293945
0.0,0.0,0.0,0.0,0.0,0.0,0.0,0.0,0.0,0.0,0.0,0.1,0.05,0.0,0.0,0.0,0.095,0.0,0.0,0.0,0.75,0.0,618.15,5.130000114440918
0.0,0.0,0.0,0.0,0.0,0.0,0.0,0.0,0.0,0.0,0.0,0.1,0.05,0.0,0.0,0.0,0.09,0.0,0.0,0.0,0.75,0.0,620.15,5.170000076293945
0.0,0.0,0.0,0.0,0.0,0.0,0.0,0.0,0.0,0.0,0.0,0.1,0.05,0.0,0.0,0.0,0.085,0.0,0.0,0.0,0.75,0.0,620.15,5.340000152587891
0.0,0.0,0.0,0.0,0.0,0.0,0.0,0.0,0.0,0.0,0.0,0.1,0.05,0.0,0.0,0.0,0.08,0.0,0.0,0.0,0.75,0.0,623.15,5.440000057220459
0.0,0.0,0.0,0.0,0.0,0.0,0.0,0.0,0.0,0.0,0.0,0.1,0.05,0.0,0.0,0.0,0.075,0.0,0.0,0.0,0.75,0.0,624.15,5.480000019073486
0.0,0.2438999999999999,0.0,0.0,0.0813,0.0,0.0,0.0,0.0,0.0,0.0,0.0,0.0,0.0,0.0,0.0,0.0,0.0,0.0,0.0,0.0,0.0,757.15,3.5959999561309814
0.0,0.2419483896779355,0.0,0.0,0.0806161232246449,0.0,0.0,0.0,0.0,0.0,0.0,0.0,0.0,0.0,0.0,0.0,0.0,0.0,0.0,0.0,0.0,0.0,754.15,3.6449999809265137
0.0,0.24,0.0,0.0,0.08,0.0,0.0,0.0,0.0,0.0,0.0,0.0,0.0,0.0,0.0,0.0,0.0,0.0,0.0,0.0,0.0,0.0,749.15,3.697000026702881
0.0,0.2380999999999999,0.0,0.0,0.0794,0.0,0.0,0.0,0.0,0.0,0.0,0.0,0.0,0.0,0.0,0.0,0.0,0.0,0.0,0.0,0.0,0.0,747.15,3.753999948501587
0.0,0.2362,0.0,0.0,0.0787,0.0,0.0,0.0,0.0,0.0,0.0,0.0,0.0,0.0,0.0,0.0,0.0,0.0,0.0,0.0,0.0,0.0,740.15,3.819999933242798
0.8327000000000001,0.0,0.0,0.0399,0.0121,0.0,0.0,0.0,0.0,0.1153,0.0,0.0,0.0,0.0,0.0,0.0,0.0,0.0,0.0,0.0,0.0,0.0,863.15,1.4700000286102295
0.7776000000000001,0.0,0.0,0.0401999999999999,0.0121999999999999,0.0,0.0,0.0,0.0,0.17,0.0,0.0,0.0,0.0,0.0,0.0,0.0,0.0,0.0,0.0,0.0,0.0,859.15,1.5800000429153442
0.7309,0.0,0.0,0.0405,0.0123,0.0,0.0,0.0,0.0,0.2163,0.0,0.0,0.0,0.0,0.0,0.0,0.0,0.0,0.0,0.0,0.0,0.0,853.15,1.649999976158142
0.6356,0.0,0.0,0.0411,0.0125,0.0,0.0,0.0,0.0,0.3107999999999999,0.0,0.0,0.0,0.0,0.0,0.0,0.0,0.0,0.0,0.0,0.0,0.0,804.15,1.690000057220459
0.5374462553744626,0.0,0.0,0.0416958304169583,0.0126987301269873,0.0,0.0,0.0,0.0,0.4081591840815918,0.0,0.0,0.0,0.0,0.0,0.0,0.0,0.0,0.0,0.0,0.0,0.0,800.15,2.0
