Repository: dorukdogular/vitreos

# Data

## Source

Glass property data is sourced from the [SciGlass database](https://github.com/epam/SciGlass) (EPAM Systems), made available under the [Open Database License (ODbL)](https://opendatacommons.org/licenses/odbl/1-0/). Accessed via the [glasspy](https://github.com/drcassar/glasspy) Python library.

## Files tracked in git

| File | Description |
|---|---|
| `clean.csv` | Deduplicated glass-forming ability dataset (11858 rows) |
| `tg_dataset.csv` | 76377 glasses with Tg (K) and 22 oxide mol% features |
| `tg_density_dataset.csv` | 31173 glasses with both Tg (K) and density (g/cm³) |

File: data/tg_density_dataset.csv (part 108 of 109)
SiO2,P2O5,ZrO2,Na2O,Al2O3,Fe2O3,CaO,MgO,K2O,B2O3,BaO,ZnO,Li2O,SrO,La2O3,TiO2,Nb2O5,PbO,Sb2O3,Bi2O3,TeO2,Se,Tg,density
0.4364,0.0,0.0,0.0423,0.0129,0.0,0.0,0.0,0.0,0.5084000000000001,0.0,0.0,0.0,0.0,0.0,0.0,0.0,0.0,0.0,0.0,0.0,0.0,780.15,2.109999895095825
0.0,0.0,0.0,0.0,0.0,0.0,0.0,0.0,0.0,0.1,0.0,0.0,0.0,0.1,0.0,0.0,0.0,0.0,0.0,0.0,0.8,0.0,614.15,5.236999988555908
0.0,0.0,0.0,0.0,0.0,0.0,0.0,0.0,0.0,0.2,0.0,0.0,0.0,0.1,0.0,0.0,0.0,0.0,0.0,0.0,0.7,0.0,639.15,4.77400016784668
0.0,0.0,0.0,0.0,0.0,0.0,0.0,0.0,0.0,0.1,0.0,0.0,0.0,0.09,0.0,0.0,0.0,0.0,0.0,0.0,0.8,0.0,627.15,5.284999847412109
0.0,0.0,0.0,0.0,0.0,0.0,0.0,0.0,0.0,0.2,0.0,0.0,0.0,0.09,0.0,0.0,0.0,0.0,0.0,0.0,0.7,0.0,647.15,4.936999797821045
0.0,0.0,0.0,0.0,0.0,0.0,0.0,0.0,0.0,0.2,0.0,0.0,0.0,0.0,0.0,0.0,0.0,0.0,0.0,0.0,0.0,0.0,789.15,4.650000095367432
0.0,0.0,0.0,0.0,0.0098999999999999,0.0,0.0,0.0,0.0,0.1485,0.0,0.0,0.0,0.0,0.0,0.0,0.0,0.0,0.0,0.0,0.0,0.0,780.15,4.610000133514404
0.4,0.0,0.0,0.0,0.0,0.0,0.0,0.0,0.0,0.2,0.0,0.05,0.0,0.0,0.0,0.0,0.0,0.0,0.0,0.0,0.0,0.0,742.15,2.9749999046325684
0.4,0.0,0.0,0.0,0.0,0.0,0.0,0.0,0.0,0.2,0.0,0.05,0.0,0.0,0.0,0.0,0.0,0.0,0.0,0.0,0.0,0.0,740.15,2.9639999866485596
0.4,0.0,0.0,0.0,0.0,0.0,0.0,0.0,0.0,0.2,0.0,0.05,0.0,0.0,0.0,0.0,0.0,0.0,0.0,0.0,0.0,0.0,737.15,2.9519999027252197
0.4,0.0,0.0,0.0,0.0,0.0,0.0,0.0,0.0,0.2,0.0,0.05,0.0,0.0,0.0,0.0,0.0,0.0,0.0,0.0,0.0,0.0,735.15,2.940000057220459
0.4,0.0,0.0,0.0,0.0,0.0,0.0,0.0,0.0,0.2,0.0,0.05,0.0,0.0,0.0,0.0,0.0,0.0,0.0,0.0,0.0,0.0,734.15,2.930000066757202
0.4,0.0,0.0,0.0,0.0,0.0,0.0,0.0,0.0,0.2,0.0,0.05,0.0,0.0,0.0,0.0,0.0,0.0,0.0,0.0,0.0,0.0,732.15,2.927000045776367
0.5,0.0,0.05,0.0,0.0,0.0,0.0,0.0,0.0,0.0,0.0,0.0,0.35,0.0,0.0,0.0,0.0,0.0,0.0,0.0,0.0,0.0,734.15,2.9600000381469727
0.5,0.0,0.05,0.0,0.0,0.0,0.0,0.0,0.0,0.0,0.0,0.0,0.349,0.0,0.0,0.0,0.0,0.0,0.0,0.0,0.0,0.0,729.15,3.059000015258789
0.5,0.0,0.05,0.0,0.0,0.0,0.0,0.0,0.0,0.0,0.0,0.0,0.348,0.0,0.0,0.0,0.0,0.0,0.0,0.0,0.0,0.0,726.15,3.046999931335449
0.5,0.0,0.05,0.0,0.0,0.0,0.0,0.0,0.0,0.0,0.0,0.0,0.347,0.0,0.0,0.0,0.0,0.0,0.0,0.0,0.0,0.0,721.15,2.9679999351501465
0.5,0.0,0.05,0.0,0.0,0.0,0.0,0.0,0.0,0.0,0.0,0.0,0.346,0.0,0.0,0.0,0.0,0.0,0.0,0.0,0.0,0.0,718.15,2.934999942779541
0.5,0.0,0.05,0.0,0.0,0.0,0.0,0.0,0.0,0.0,0.0,0.0,0.345,0.0,0.0,0.0,0.0,0.0,0.0,0.0,0.0,0.0,715.15,2.9179999828338623
0.4159,0.0286,0.0,0.3627,0.0,0.0,0.1928,0.0,0.0,0.0,0.0,0.0,0.0,0.0,0.0,0.0,0.0,0.0,0.0,0.0,0.0,0.0,831.15,2.500999927520752
0.4125999999999999,0.0285,0.0,0.3596999999999999,0.0,0.0,0.1913,0.0,0.0,0.0,0.0,0.0,0.0,0.0,0.0,0.0,0.0,0.0,0.0,0.0,0.0,0.0,837.15,2.51200008392334
0.3951604839516048,0.0288971102889711,0.0,0.3653634636536346,0.0,0.0,0.1943805619438056,0.0,0.0,0.0,0.0,0.0,0.0,0.0,0.0,0.0,0.0,0.0,0.0,0.0,0.0,0.0,842.15,2.5199999809265137
0.377,0.0294,0.0,0.3714,0.0,0.0,0.1976,0.0,0.0,0.0,0.0,0.0,0.0,0.0,0.0,0.0,0.0,0.0,0.0,0.0,0.0,0.0,848.15,2.5299999713897705
0.3583641635836416,0.0298970102989701,0.0,0.3776622337766223,0.0,0.0,0.2007799220077992,0.0,0.0,0.0,0.0,0.0,0.0,0.0,0.0,0.0,0.0,0.0,0.0,0.0,0.0,0.0,854.15,2.5409998893737793
0.0,0.0,0.0,0.0,0.0,0.0,0.297029702970297,0.0,0.0,0.4950495049504951,0.0,0.0,0.0,0.0,0.0,0.0,0.0,0.0,0.0,0.198019801980198,0.0,0.0,810.15,1.8700000047683716
0.0,0.0,0.0,0.0,0.0,0.0,0.2772277227722772,0.0,0.0,0.4950495049504951,0.0,0.0,0.0,0.0,0.0,0.0,0.0,0.0,0.0,0.198019801980198,0.0,0.0,791.15,1.190000057220459
0.0,0.0,0.0,0.0,0.0,0.0,0.2475247524752475,0.0,0.0,0.4950495049504951,0.0,0.0,0.0,0.0,0.0,0.0,0.0,0.0,0.0,0.198019801980198,0.0,0.0,787.15,2.2200000286102295
0.0,0.0,0.0,0.0,0.0,0.0,0.2277227722772277,0.0,0.0,0.4950495049504951,0.0,0.0,0.0,0.0,0.0,0.0,0.0,0.0,0.0,0.198019801980198,0.0,0.0,778.15,2.609999895095825
0.0,0.0,0.0,0.0,0.0,0.0,0.198019801980198,0.0,0.0,0.4950495049504951,0.0,0.0,0.0,0.0,0.0,0.0,0.0,0.0,0.0,0.198019801980198,0.0,0.0,769.15,1.6200000047683716
0.0,0.0,0.0,0.0,0.0,0.0,0.1485148514851485,0.0,0.0,0.4950495049504951,0.0,0.0,0.0,0.0,0.0,0.0,0.0,0.0,0.0,0.198019801980198,0.0,0.0,763.15,1.4299999475479126
0.0,0.4640999999999999,0.0,0.4524,0.0,0.0,0.0,0.0,0.0,0.0,0.0,0.0834999999999999,0.0,0.0,0.0,0.0,0.0,0.0,0.0,0.0,0.0,0.0,558.15,2.5999999046325684
0.0167,0.4421,0.0,0.4529999999999999,0.0,0.0,0.0,0.0,0.0,0.0,0.0,0.0882,0.0,0.0,0.0,0.0,0.0,0.0,0.0,0.0,0.0,0.0,560.15,2.5799999237060547
0.0337,0.4355,0.0,0.4529999999999999,0.0,0.0,0.0,0.0,0.0,0.0,0.0,0.0778,0.0,0.0,0.0,0.0,0.0,0.0,0.0,0.0,0.0,0.0,562.15,2.569999933242798
0.0465,0.4382999999999999,0.0,0.431,0.0,0.0,0.0,0.0,0.0,0.0,0.0,0.0842,0.0,0.0,0.0,0.0,0.0,0.0,0.0,0.0,0.0,0.0,566.15,2.549999952316284
0.0701,0.4039,0.0,0.4393999999999999,0.0,0.0,0.0,0.0,0.0,0.0,0.0,0.0866,0.0,0.0,0.0,0.0,0.0,0.0,0.0,0.0,0.0,0.0,567.15,2.549999952316284
0.0843999999999999,0.422,0.0,0.4034,0.0,0.0,0.0,0.0,0.0,0.0,0.0,0.0902,0.0,0.0,0.0,0.0,0.0,0.0,0.0,0.0,0.0,0.0,569.15,2.5299999713897705
0.0,0.0,0.0,0.0,0.0,0.0,0.2938,0.0,0.0,0.5164,0.0,0.0,0.0,0.0,0.0,0.0,0.0,0.0,0.0,0.0,0.0939,0.0,875.15,2.9700000286102295
0.0,0.0,0.0,0.0,0.0,0.0,0.2769999999999999,0.0,0.0,0.5019,0.0,0.0,0.0,0.0,0.0,0.0,0.0,0.0,0.0,0.0,0.1216,0.0,870.15,3.0399999618530273
0.0,0.0,0.0,0.0,0.0,0.0,0.2587741225877412,0.0,0.0,0.4863513648635137,0.0,0.0,0.0,0.0,0.0,0.0,0.0,0.0,0.0,0.0,0.1515848415158484,0.0,853.15,3.140000104904175
0.0,0.0,0.0,0.0,0.0,0.0,0.2392,0.0,0.0,0.4696000000000001,0.0,0.0,0.0,0.0,0.0,0.0,0.0,0.0,0.0,0.0,0.1838,0.0,842.15,3.2300000190734863
0.0,0.0,0.0,0.0,0.0,0.0,0.218,0.0,0.0,0.4514,0.0,0.0,0.0,0.0,0.0,0.0,0.0,0.0,0.0,0.0,0.2188,0.0,829.15,3.319999933242798
0.0,0.0,0.0,0.0,0.0,0.0,0.1697,0.0,0.0,0.4102,0.0,0.0,0.0,0.0,0.0,0.0,0.0,0.0,0.0,0.0,0.2982,0.0,782.15,3.5799999237060547
0.0,0.0,0.0,0.0,0.0,0.0,0.0,0.0,0.0,0.8529000000000001,0.0,0.0,0.1421,0.0,0.0,0.0,0.0,0.0,0.0,0.0,0.0,0.0,731.15,2.2200000286102295
0.0,0.0,0.0,0.0,0.0,0.0,0.0,0.0,0.0,0.8292,0.0,0.0,0.1657999999999999,0.0,0.0,0.0,0.0,0.0,0.0,0.0,0.0,0.0,743.15,2.2100000381469727
0.0,0.0,0.0,0.0,0.0,0.0,0.0,0.0,0.0,0.7959999999999999,0.0,0.0,0.1989999999999999,0.0,0.0,0.0,0.0,0.0,0.0,0.0,0.0,0.0,763.15,2.259999990463257
0.0,0.0,0.0,0.0,0.0,0.0,0.0,0.0,0.0,0.7462000000000001,0.0,0.0,0.2488,0.0,0.0,0.0,0.0,0.0,0.0,0.0,0.0,0.0,780.15,2.309999942779541
0.0,0.0,0.0,0.0,0.0852999999999999,0.0,0.0,0.0,0.0,0.7676000000000001,0.0,0.0,0.1421,0.0,0.0,0.0,0.0,0.0,0.0,0.0,0.0,0.0,724.15,2.200000047683716
0.0,0.0,0.0,0.0,0.0829,0.0,0.0,0.0,0.0,0.7463000000000001,0.0,0.0,0.1658,0.0,0.0,0.0,0.0,0.0,0.0,0.0,0.0,0.0,742.15,2.2300000190734863
0.0,0.0,0.0,0.0,0.0796,0.0,0.0,0.0,0.0,0.7164,0.0,0.0,0.1989999999999999,0.0,0.0,0.0,0.0,0.0,0.0,0.0,0.0,0.0,757.15,2.25
0.0,0.0,0.0,0.0,0.0746,0.0,0.0,0.0,0.0,0.6716000000000001,0.0,0.0,0.2488,0.0,0.0,0.0,0.0,0.0,0.0,0.0,0.0,0.0,762.15,2.309999942779541
0.0,0.0,0.0,0.0,0.0663,0.0,0.0,0.0,0.0,0.597,0.0,0.0,0.3317,0.0,0.0,0.0,0.0,0.0,0.0,0.0,0.0,0.0,742.15,2.380000114440918
0.0,0.0,0.0,0.0,0.0,0.0,0.0,0.0,0.0,0.8486,0.0,0.0,0.1414,0.0,0.0,0.0,0.0,0.0,0.0,0.0,0.0,0.0,744.15,2.2100000381469727
0.0,0.0,0.0,0.0,0.0,0.0,0.0,0.0,0.0,0.825,0.0,0.0,0.165,0.0,0.0,0.0,0.0,0.0,0.0,0.0,0.0,0.0,765.15,2.25
0.0,0.0,0.0,0.0,0.0,0.0,0.0,0.0,0.0,0.8056805680568057,0.0,0.0,0.185018501850185,0.0,0.0,0.0,0.0,0.0,0.0,0.0,0.0,0.0,778.15,2.2899999618530273
0.0,0.0,0.0,0.0,0.0849,0.0,0.0,0.0,0.0,0.7637,0.0,0.0,0.1414,0.0,0.0,0.0,0.0,0.0,0.0,0.0,0.0,0.0,749.15,2.2300000190734863
0.0,0.0,0.0,0.0,0.0825,0.0,0.0,0.0,0.0,0.7425,0.0,0.0,0.165,0.0,0.0,0.0,0.0,0.0,0.0,0.0,0.0,0.0,757.15,2.259999990463257
0.0,0.0,0.0,0.0,0.0791999999999999,0.0,0.0,0.0,0.0,0.7128,0.0,0.0,0.198,0.0,0.0,0.0,0.0,0.0,0.0,0.0,0.0,0.0,760.15,2.299999952316284
0.0,0.0,0.0,0.0,0.0742999999999999,0.0,0.0,0.0,0.0,0.6681999999999999,0.0,0.0,0.2475,0.0,0.0,0.0,0.0,0.0,0.0,0.0,0.0,0.0,752.15,2.3499999046325684
0.0,0.0,0.0,0.0,0.066,0.0,0.0,0.0,0.0,0.594,0.0,0.0,0.33,0.0,0.0,0.0,0.0,0.0,0.0,0.0,0.0,0.0,731.15,2.4000000953674316
0.0,0.0,0.0,0.0,0.0,0.0,0.0,0.0,0.0,0.8529000000000001,0.0,0.0,0.1421,0.0,0.0,0.0,0.0,0.0,0.0,0.0,0.0,0.0,708.15,2.119999885559082
0.0,0.0,0.0,0.0,0.0,0.0,0.0,0.0,0.0,0.8292,0.0,0.0,0.1657999999999999,0.0,0.0,0.0,0.0,0.0,0.0,0.0,0.0,0.0,758.15,2.180000066757202
0.0,0.0,0.0,0.0,0.0,0.0,0.0,0.0,0.0,0.7959999999999999,0.0,0.0,0.1989999999999999,0.0,0.0,0.0,0.0,0.0,0.0,0.0,0.0,0.0,773.15,2.2300000190734863
0.0,0.0,0.0,0.0,0.0,0.0,0.0,0.0,0.0,0.7462000000000001,0.0,0.0,0.2488,0.0,0.0,0.0,0.0,0.0,0.0,0.0,0.0,0.0,775.15,2.2799999713897705
0.0,0.0,0.0,0.0,0.0852999999999999,0.0,0.0,0.0,0.0,0.7676000000000001,0.0,0.0,0.1421,0.0,0.0,0.0,0.0,0.0,0.0,0.0,0.0,0.0,739.15,2.1700000762939453
0.0,0.0,0.0,0.0,0.0829,0.0,0.0,0.0,0.0,0.7463000000000001,0.0,0.0,0.1658,0.0,0.0,0.0,0.0,0.0,0.0,0.0,0.0,0.0,748.15,2.200000047683716
0.0,0.0,0.0,0.0,0.0796,0.0,0.0,0.0,0.0,0.7164,0.0,0.0,0.1989999999999999,0.0,0.0,0.0,0.0,0.0,0.0,0.0,0.0,0.0,757.15,2.2300000190734863
0.0,0.0,0.0,0.0,0.0746,0.0,0.0,0.0,0.0,0.6716000000000001,0.0,0.0,0.2488,0.0,0.0,0.0,0.0,0.0,0.0,0.0,0.0,0.0,750.15,2.2799999713897705
0.0,0.0,0.0,0.0,0.0663,0.0,0.0,0.0,0.0,0.597,0.0,0.0,0.3317,0.0,0.0,0.0,0.0,0.0,0.0,0.0,0.0,0.0,728.15,2.3399999141693115
0.4,0.0,0.0,0.0,0.0,0.0,0.23,0.0,0.0,0.05,0.0,0.05,0.0,0.23,0.0,0.0,0.0,0.0,0.0,0.0,0.0,0.0,941.15,3.556999921798706
0.4,0.0,0.0,0.0,0.0,0.0,0.23,0.0,0.0,0.05,0.0,0.05,0.0,0.23,0.0,0.0,0.0,0.0,0.0,0.0,0.0,0.0,959.15,3.690000057220459
0.4,0.0,0.0,0.0,0.0,0.0,0.23,0.0,0.0,0.05,0.0,0.05,0.0,0.23,0.0,0.0,0.0,0.0,0.0,0.0,0.0,0.0,964.15,3.746999979019165
0.4,0.0,0.0,0.0,0.0,0.0,0.23,0.0,0.0,0.05,0.0,0.05,0.0,0.23,0.0,0.0,0.0,0.0,0.0,0.0,0.0,0.0,970.15,3.803999900817871
0.5025,0.0,0.0,0.0,0.0,0.0,0.0731,0.0,0.0,0.0,0.1471,0.0,0.0,0.0741,0.0,0.2032,0.0,0.0,0.0,0.0,0.0,0.0,1004.15,3.572999954223633
0.4931493149314931,0.0,0.0,0.0,0.0,0.0,0.0725072507250725,0.0,0.0,0.0,0.1451145114511451,0.0,0.0,0.0725072507250725,0.0196019601960196,0.1971197119711971,0.0,0.0,0.0,0.0,0.0,0.0,1010.15,3.6679999828338623
0.4813,0.0,0.0,0.0,0.0,0.0,0.0711,0.0,0.0,0.0,0.1422,0.0,0.0,0.072,0.0394,0.1939999999999999,0.0,0.0,0.0,0.0,0.0,0.0,1016.15,3.7960000038146977
0.4759475947594758,0.0,0.0,0.0,0.0,0.0,0.0689068906890688,0.0,0.0,0.0,0.1379137913791378,0.0,0.0,0.0689068906890688,0.0557055705570556,0.1926192619261925,0.0,0.0,0.0,0.0,0.0,0.0,1032.15,3.869999885559082
0.4675000000000001,0.0,0.0,0.0,0.0,0.0,0.0668,0.0,0.0,0.0,0.1345,0.0,0.0,0.0686,0.0724,0.1902,0.0,0.0,0.0,0.0,0.0,0.0,1045.15,3.964999914169311
0.0,0.0,0.0,0.0,0.0,0.0,0.0,0.0,0.0,0.05,0.0,0.0,0.0,0.0,0.0,0.0,0.15,0.0,0.0,0.0,0.79,0.0,633.15,5.380000114440918
0.0,0.0,0.0,0.0,0.0,0.0,0.0,0.0,0.0,0.1,0.0,0.0,0.0,0.0,0.0,0.0,0.1,0.0,0.0,0.0,0.79,0.0,624.15,5.170000076293945
0.0,0.0,0.0,0.0,0.0,0.0,0.0,0.0,0.0,0.15,0.0,0.0,0.0,0.0,0.0,0.0,0.05,0.0,0.0,0.0,0.79,0.0,608.15,5.150000095367432
0.0,0.0,0.0,0.0,0.0,0.0,0.0,0.0,0.0,0.2,0.0,0.0,0.0,0.0,0.0,0.0,0.0,0.0,0.0,0.0,0.79,0.0,595.15,5.070000171661377
0.0,0.0,0.0,0.0,0.0,0.0,0.0,0.0,0.0,0.0,0.0,0.0,0.0,0.0,0.0,0.0,0.0,0.0,0.0,0.0,1.0,0.0,576.15,5.619999885559082
0.0,0.0,0.0,0.0,0.0,0.0,0.0,0.0,0.0,0.0,0.0,0.0,0.0,0.0,0.0,0.0,0.0,0.0,0.0,0.0,1.0,0.0,652.15,4.860000133514404
0.0,0.0,0.0,0.0,0.0,0.0,0.0,0.0,0.0,0.0,0.0,0.03,0.0,0.0,0.0,0.0,0.0,0.0,0.0,0.0,0.97,0.0,575.15,5.610000133514404
0.0,0.0,0.0,0.0,0.0,0.0,0.0,0.0,0.0,0.0,0.0,0.04,0.0,0.0,0.0,0.0,0.0,0.0,0.0,0.0,0.96,0.0,575.15,5.599999904632568
0.0,0.0,0.0,0.0,0.0,0.0,0.0,0.0,0.0,0.0,0.0,0.05,0.0,0.0,0.0,0.0,0.0,0.0,0.0,0.0,0.95,0.0,576.15,5.590000152587891
0.0,0.0,0.0,0.0,0.0,0.0,0.0,0.0,0.0,0.0,0.0,0.1,0.0,0.0,0.0,0.0,0.0,0.0,0.0,0.0,0.9,0.0,578.15,5.579999923706055
0.0,0.0,0.0,0.0,0.0,0.0,0.0,0.0,0.0,0.0,0.0,0.15,0.0,0.0,0.0,0.0,0.0,0.0,0.0,0.0,0.85,0.0,582.15,5.559999942779541
0.0,0.0,0.0,0.0,0.0,0.0,0.0,0.0,0.0,0.0,0.0,0.2,0.0,0.0,0.0,0.0,0.0,0.0,0.0,0.0,0.8,0.0,586.15,5.539999961853027
0.0,0.0,0.0,0.0,0.0,0.0,0.0,0.0,0.0,0.0,0.0,0.25,0.0,0.0,0.0,0.0,0.0,0.0,0.0,0.0,0.75,0.0,590.15,5.53000020980835
0.0,0.0,0.0,0.0,0.0,0.0,0.0,0.0,0.0,0.0,0.0,0.3,0.0,0.0,0.0,0.0,0.0,0.0,0.0,0.0,0.7,0.0,596.15,5.510000228881836
0.0,0.0,0.0,0.0,0.0,0.0,0.0,0.0,0.0,0.0,0.0,0.35,0.0,0.0,0.0,0.0,0.0,0.0,0.0,0.0,0.65,0.0,603.15,5.480000019073486
0.0,0.0,0.0,0.0,0.0,0.0,0.0,0.0,0.0,0.0,0.0,0.4,0.0,0.0,0.0,0.0,0.0,0.0,0.0,0.0,0.6,0.0,611.15,5.440000057220459
0.0,0.0,0.0,0.0,0.0,0.0,0.0,0.0,0.0,0.0,0.0,0.45,0.0,0.0,0.0,0.0,0.0,0.0,0.0,0.0,0.55,0.0,624.15,5.409999847412109
0.0,0.0,0.0,0.0,0.01,0.0,0.0,0.0,0.0,0.0,0.0,0.0,0.0,0.0,0.0,0.0,0.0,0.0,0.0,0.0,0.99,0.0,581.15,5.559999942779541
0.0,0.0,0.0,0.0,0.02,0.0,0.0,0.0,0.0,0.0,0.0,0.0,0.0,0.0,0.0,0.0,0.0,0.0,0.0,0.0,0.98,0.0,585.15,5.46999979019165
0.0,0.0,0.0,0.0,0.03,0.0,0.0,0.0,0.0,0.0,0.0,0.0,0.0,0.0,0.0,0.0,0.0,0.0,0.0,0.0,0.97,0.0,591.15,5.360000133514404
0.2382785549300563,0.0,0.02739753422192,0.0,0.0,0.0,0.0,0.0,0.0,0.3890649841514264,0.0,0.0132988031077203,0.0,0.0,0.1593856552910238,0.0065994060534551,0.0440960313571778,0.0,0.0009999100080992,0.0,0.0,0.0,992.15,5.196000099182129
0.2005401080216043,0.0,0.0394078815763152,0.0,0.0224044808961792,0.0,0.0,0.0,0.0,0.1918383676735346,0.0,0.0527105421084216,0.0,0.0,0.2823564712942588,0.014002800560112,0.0437087417483496,0.0,0.0,0.0,0.0,0.0,1000.15,5.241000175476074
0.1975197519751975,0.0,0.0461046104610461,0.0,0.0,0.0,0.0,0.0,0.0,0.2936293629362936,0.0,0.0439043904390439,0.0,0.0,0.2071207120712071,0.0341034103410341,0.0572057205720572,0.0,0.0,0.0,0.0,0.0,990.15,5.124000072479248
0.2177,0.0,0.0550999999999999,0.0,0.0,0.0,0.0,0.0,0.0,0.318,0.0,0.0,0.0,0.0,0.1775,0.026,0.0503,0.0,0.0,0.0,0.0,0.0,993.15,5.11899995803833
0.1892189218921892,0.0,0.0987098709870987,0.0,0.0,0.0,0.0,0.0,0.0,0.3049304930493049,0.0,0.0,0.0,0.0,0.1531153115311531,0.0,0.056005600560056,0.0,0.0,0.0,0.0,0.0,995.15,5.133999824523926
0.1653165316531653,0.0,0.0525052505250525,0.0,0.0378037803780378,0.0,0.0,0.0,0.0,0.3207320732073208,0.0,0.0467046704670467,0.0,0.0,0.1691169116911691,0.032003200320032,0.0421042104210421,0.0,0.0,0.0,0.0,0.0,989.15,5.232999801635742
0.1684,0.0,0.0858,0.0,0.0,0.0,0.0,0.0,0.0,0.3211,0.0,0.0,0.0,0.0,0.2103,0.0283999999999999,0.0513,0.0,0.0,0.0,0.0,0.0,993.15,5.140999794006348
0.1651669666066786,0.0,0.0730853829234153,0.0,0.0,0.0,0.0,0.0,0.0,0.2972405518896221,0.0,0.0,0.0,0.0,0.2022595480903819,0.0177964407118576,0.0543891221755648,0.0,0.0,0.0,0.0,0.0,992.15,5.135000228881836
0.1720172017201719,0.0,0.078107810781078,0.0,0.0398039803980398,0.0,0.0,0.0,0.0,0.3082308230823082,0.0,0.0439043904390439,0.0,0.0,0.1697169716971696,0.0264026402640264,0.0408040804080408,0.0,0.0,0.0,0.0,0.0,991.15,5.127999782562256
0.1784178417841784,0.0,0.0736073607360736,0.0,0.0,0.0,0.0,0.0,0.0,0.3127312731273128,0.0,0.0203020302030203,0.0,0.0,0.2278227822782279,0.031003100310031,0.0577057705770577,0.0,0.0,0.0,0.0,0.0,991.15,5.13100004196167
0.1819999999999999,0.0,0.0847,0.0,0.0,0.0,0.0,0.0,0.0,0.3236999999999999,0.0,0.0,0.0,0.0,0.2313999999999999,0.0310999999999999,0.0561,0.0,0.0,0.0,0.0,0.0,990.15,5.124000072479248
0.1762999999999999,0.0,0.0873,0.0,0.0,0.0,0.0,0.0,0.0,0.3277,0.0,0.0,0.0,0.0,0.1966,0.0388,0.0491,0.0,0.0,0.0,0.0,0.0,994.15,5.205999851226807
0.1775,0.0,0.0799,0.0,0.0,0.0,0.0,0.0,0.0,0.33,0.0,0.0,0.0,0.0,0.1989,0.0308,0.0525,0.0,0.0,0.0,0.0,0.0,991.15,5.135000228881836
0.1790179017901789,0.0,0.0819081908190818,0.0,0.0,0.0,0.0,0.0,0.0,0.3327332733273327,0.0,0.0,0.0,0.0,0.1874187418741874,0.0331033103310331,0.0517051705170517,0.0,0.0,0.0,0.0,0.0,993.15,5.11899995803833
0.0,0.0,0.0,0.0,0.0,0.0,0.0,0.0,0.0,0.0,0.0,0.0,0.0,0.0,0.0,0.0,0.0,0.0,0.0,0.0,0.0,0.6,626.15,4.71999979019165
0.0,0.0,0.0,0.0,0.0,0.0,0.0,0.0,0.0,0.0,0.0,0.0,0.0,0.0,0.0,0.0,0.0,0.0,0.0,0.0,0.0,0.5882588258825883,615.15,4.429999828338623
0.0,0.0,0.0,0.0,0.0,0.0,0.0,0.0,0.0,0.0,0.0,0.0,0.0,0.0,0.0,0.0,0.0,0.0,0.0,0.0,0.0,0.5768423157684232,568.15,4.389999866485596
0.0,0.0,0.0,0.0,0.0,0.0,0.0,0.0,0.0,0.0,0.0,0.0,0.0,0.0,0.0,0.0,0.0,0.0,0.0,0.0,0.0,0.566056605660566,620.15,4.539999961853027
0.0,0.0,0.0,0.0,0.0,0.0,0.0,0.0,0.0,0.6,0.2,0.0,0.0,0.0,0.0,0.0,0.0,0.0,0.0,0.19,0.0,0.0,663.15,6.480000019073486
0.0,0.0,0.0,0.0,0.0,0.0,0.0,0.0,0.0,0.6,0.2,0.0,0.0,0.0,0.0,0.0,0.0,0.0,0.0,0.175,0.0,0.0,683.15,6.519999980926514
0.0,0.0,0.0,0.0,0.0,0.0,0.0,0.0,0.0,0.6,0.2,0.0,0.0,0.0,0.0,0.0,0.0,0.0,0.0,0.15,0.0,0.0,713.15,6.429999828338623
0.0,0.0,0.0,0.0,0.0,0.0,0.0,0.0,0.0,0.6,0.2,0.0,0.0,0.0,0.0,0.0,0.0,0.0,0.0,0.125,0.0,0.0,773.15,6.289999961853027
0.0,0.0,0.0,0.0,0.0,0.0,0.0,0.0,0.0,0.6,0.2,0.0,0.0,0.0,0.0,0.0,0.0,0.0,0.0,0.1,0.0,0.0,798.15,6.260000228881836
0.0,0.0,0.0,0.0,0.0,0.0,0.0,0.0,0.0,0.6,0.2,0.0,0.0,0.0,0.0,0.0,0.0,0.0,0.0,0.19,0.0,0.0,663.15,6.320000171661377
0.0,0.0,0.0,0.0,0.0,0.0,0.0,0.0,0.0,0.6,0.2,0.0,0.0,0.0,0.0,0.0,0.0,0.0,0.0,0.175,0.0,0.0,673.15,6.480000019073486
0.0,0.0,0.0,0.0,0.0,0.0,0.0,0.0,0.0,0.6,0.2,0.0,0.0,0.0,0.0,0.0,0.0,0.0,0.0,0.15,0.0,0.0,703.15,6.409999847412109
0.0,0.0,0.0,0.0,0.0,0.0,0.0,0.0,0.0,0.6,0.2,0.0,0.0,0.0,0.0,0.0,0.0,0.0,0.0,0.125,0.0,0.0,773.15,6.070000171661377
0.0,0.0,0.0,0.0,0.0,0.0,0.0,0.0,0.0,0.6,0.2,0.0,0.0,0.0,0.0,0.0,0.0,0.0,0.0,0.1,0.0,0.0,813.15,6.360000133514404
0.0,0.0,0.0,0.0,0.0,0.0,0.0,0.0,0.0,0.6,0.2,0.0,0.0,0.0,0.0,0.0,0.0,0.0,0.0,0.19,0.0,0.0,663.15,6.340000152587891
0.0,0.0,0.0,0.0,0.0,0.0,0.0,0.0,0.0,0.6,0.2,0.0,0.0,0.0,0.0,0.0,0.0,0.0,0.0,0.175,0.0,0.0,683.15,6.389999866485596
0.0,0.0,0.0,0.0,0.0,0.0,0.0,0.0,0.0,0.6,0.2,0.0,0.0,0.0,0.0,0.0,0.0,0.0,0.0,0.15,0.0,0.0,723.15,6.21999979019165
0.0,0.0,0.0,0.0,0.0,0.0,0.0,0.0,0.0,0.6,0.2,0.0,0.0,0.0,0.0,0.0,0.0,0.0,0.0,0.2,0.0,0.0,653.15,6.170000076293945
0.0,0.0,0.0,0.0,0.0,0.0,0.0,0.0,0.0,0.0,0.0,0.0,0.0,0.0,0.0899,0.0,0.0,0.0,0.0,0.0,0.8094,0.0,641.15,5.300000190734863
0.0,0.0,0.0,0.0,0.0,0.0,0.0,0.0,0.0,0.0,0.0,0.0,0.0,0.0,0.0899,0.0,0.0,0.0,0.0,0.0,0.7594,0.0,616.15,5.090000152587891
0.0,0.0,0.0,0.0,0.0,0.0,0.0,0.0,0.0,0.0,0.0,0.0,0.0,0.0,0.0899089908990899,0.0,0.0,0.0,0.0,0.0,0.7094709470947095,0.0,612.15,4.800000190734863
0.0,0.0,0.0,0.0,0.0,0.0,0.0,0.0,0.0,0.0,0.0,0.0,0.0,0.0,0.0899,0.0,0.0,0.0,0.0,0.0,0.6595,0.0,590.15,4.570000171661377
0.0,0.0,0.0,0.0996900309969003,0.0,0.0,0.0,0.0,0.0,0.0,0.0,0.0,0.0,0.0,0.0,0.0,0.0498950104989501,0.0,0.0,0.0,0.7975202479752025,0.0,662.15,4.630000114440918
0.0,0.0,0.0,0.0998900109989001,0.0,0.0,0.0,0.0,0.0,0.0,0.0,0.0,0.0,0.0,0.0,0.0,0.04999500049995,0.0,0.0,0.0,0.7991200879912009,0.0,660.15,4.690000057220459
0.0,0.0,0.0,0.0996,0.0,0.0,0.0,0.0,0.0,0.0,0.0,0.0,0.0,0.0,0.0,0.0,0.0498,0.0,0.0,0.0,0.7968000000000001,0.0,661.15,4.730000019073486
0.0,0.6,0.0,0.0,0.0,0.4,0.0,0.0,0.0,0.0,0.0,0.0,0.0,0.0,0.0,0.0,0.0,0.0,0.0,0.0,0.0,0.0,768.15,2.990999937057495
0.1,0.0,0.0,0.0,0.0,0.0,0.0,0.0,0.0,0.6,0.0,0.0,0.3,0.0,0.0,0.0,0.0,0.0,0.0,0.0,0.0,0.0,766.15,2.306999921798706
0.1,0.0,0.0,0.0,0.025,0.0,0.0,0.0,0.0,0.6,0.0,0.0,0.275,0.0,0.0,0.0,0.0,0.0,0.0,0.0,0.0,0.0,762.15,2.2899999618530273
0.1,0.0,0.0,0.0,0.05,0.0,0.0,0.0,0.0,0.6,0.0,0.0,0.25,0.0,0.0,0.0,0.0,0.0,0.0,0.0,0.0,0.0,761.15,2.2820000648498535
0.1,0.0,0.0,0.0,0.075,0.0,0.0,0.0,0.0,0.6,0.0,0.0,0.225,0.0,0.0,0.0,0.0,0.0,0.0,0.0,0.0,0.0,758.15,2.2739999294281006
0.1,0.0,0.0,0.0,0.1,0.0,0.0,0.0,0.0,0.6,0.0,0.0,0.2,0.0,0.0,0.0,0.0,0.0,0.0,0.0,0.0,0.0,749.15,2.121999979019165
0.0,0.0,0.0,0.05,0.0,0.0,0.0,0.0,0.0,0.0,0.0,0.2,0.0,0.0,0.0,0.0,0.0,0.0,0.0,0.0,0.75,0.0,572.15,5.179999828338623
0.0,0.0,0.0,0.05,0.0,0.0,0.0,0.0,0.0,0.0,0.0,0.2,0.0,0.0,0.0,0.0,0.0,0.0,0.0,0.0,0.745,0.0,577.15,5.309999942779541
0.0,0.0,0.0,0.05,0.0,0.0,0.0,0.0,0.0,0.0,0.0,0.2,0.0,0.0,0.0,0.0,0.0,0.0,0.0,0.0,0.74,0.0,578.15,5.429999828338623
0.0,0.0,0.0,0.05,0.0,0.0,0.0,0.0,0.0,0.0,0.0,0.2,0.0,0.0,0.0,0.0,0.0,0.0,0.0,0.0,0.735,0.0,579.15,5.550000190734863
0.0,0.0,0.0,0.05,0.0,0.0,0.0,0.0,0.0,0.0,0.0,0.2,0.0,0.0,0.0,0.0,0.0,0.0,0.0,0.0,0.73,0.0,579.15,5.610000133514404
0.0,0.0,0.0,0.05,0.0,0.0,0.0,0.0,0.0,0.0,0.0,0.2,0.0,0.0,0.0,0.0,0.0,0.0,0.0,0.0,0.725,0.0,581.15,5.849999904632568
0.0,0.0,0.0,0.0,0.0,0.0,0.0,0.0,0.0,0.0,0.0,0.0,0.0,0.0,0.0,0.0,0.0,0.0,0.0,0.0,0.0,0.45,504.15,4.982999801635742
0.0,0.0,0.0,0.0,0.0,0.0,0.0,0.0,0.0,0.0,0.0,0.0,0.0,0.0,0.0,0.0,0.0,0.0,0.0,0.0,0.0,0.45,503.15,5.043000221252441
0.0,0.0,0.0,0.0,0.0,0.0,0.0,0.0,0.0,0.0,0.0,0.0,0.0,0.0,0.0,0.0,0.0,0.0,0.0,0.0,0.0,0.45,501.15,5.099999904632568
0.0,0.0,0.0,0.0,0.0,0.0,0.0,0.0,0.0,0.0,0.0,0.0,0.0,0.0,0.0,0.0,0.0,0.0,0.0,0.0,0.0,0.45,502.15,5.22599983215332
0.0,0.0,0.0,0.0,0.0,0.0,0.0,0.0,0.0,0.0,0.0,0.0,0.0,0.0,0.0,0.0,0.0,0.0,0.0,0.0,0.0,0.45,491.15,5.440999984741211
0.5472452754724527,0.0,0.0,0.1492850714928507,0.1989801019898009,0.0,0.0,0.0,0.0,0.0,0.0,0.0,0.0,0.0,0.0,0.0,0.0,0.0,0.0,0.0,0.0,0.0,869.15,2.950000047683716
0.5366,0.0,0.0,0.1463,0.1951,0.0,0.0,0.0,0.0,0.0,0.0,0.0,0.0,0.0,0.0,0.0,0.0,0.0,0.0,0.0,0.0,0.0,860.15,3.059999942779541
0.0,0.0,0.0,0.0,0.0,0.0,0.0,0.0,0.0,0.0,0.0,0.0,0.0,0.0,0.0,0.0,0.0,0.0,0.8,0.0,0.0,0.0,552.15,5.038000106811523
0.0,0.0,0.0,0.0,0.0,0.0,0.0,0.0,0.0,0.0,0.0,0.0,0.0,0.0,0.0,0.0,0.0,0.0,0.7,0.0,0.0,0.0,550.15,4.96999979019165
0.0,0.0,0.0,0.0,0.0,0.0,0.0,0.0,0.0,0.0,0.0,0.0,0.0,0.0,0.0,0.0,0.0,0.0,0.6,0.0,0.0,0.0,547.15,4.892000198364258
0.0,0.0,0.0,0.0,0.0,0.0,0.0,0.0,0.0,0.0,0.0,0.0,0.0,0.0,0.0,0.0,0.0,0.0,0.5,0.0,0.0,0.0,543.15,4.814000129699707
0.0,0.0,0.0,0.0,0.0,0.0,0.0,0.0,0.0,0.0,0.0,0.0,0.0,0.0,0.0,0.0,0.0,0.0,0.4,0.0,0.0,0.0,532.15,4.7220001220703125
0.0,0.0,0.0,0.0,0.0,0.0,0.0,0.0,0.0,0.0,0.0,0.0,0.0,0.0,0.0,0.0,0.0,0.0,0.0,0.0,0.8,0.0,596.15,5.250999927520752
0.0,0.0,0.0,0.0,0.0,0.0,0.0,0.0,0.0,0.0,0.0,0.0,0.0,0.0,0.0,0.0,0.0,0.0,0.0,0.0,0.8,0.0,606.15,5.294000148773193
0.0,0.0,0.0,0.0,0.0,0.0,0.0,0.0,0.0,0.0,0.0,0.0,0.0,0.0,0.0,0.0,0.0,0.0,0.0,0.0,0.75,0.0,593.15,5.255000114440918
0.0,0.0,0.0,0.0,0.0,0.0,0.0,0.0,0.0,0.0,0.0,0.0,0.0,0.0,0.0,0.0,0.0,0.0,0.0,0.0,0.7,0.0,592.15,5.176000118255615
0.0,0.0,0.0,0.0,0.0,0.0,0.0,0.0,0.0,0.0,0.0,0.0,0.0,0.0,0.0,0.0,0.0,0.0,0.0,0.0,0.65,0.0,591.15,5.1020002365112305
0.0,0.0,0.0,0.0,0.0,0.0,0.0,0.0,0.0,0.0,0.0,0.0,0.0,0.0,0.0,0.0,0.0,0.0,0.0,0.0,0.6,0.0,588.15,5.01800012588501
0.0,0.0,0.0,0.0,0.0,0.0,0.0,0.0,0.0,0.0,0.0,0.0,0.0,0.0,0.0,0.0,0.0,0.0,0.0,0.0,0.55,0.0,586.15,4.964000225067139
0.0,0.0,0.0,0.0,0.0,0.0,0.0,0.0,0.0,0.0,0.0,0.0,0.0,0.0,0.0,0.0,0.0,0.0,0.0,0.0,0.5,0.0,582.15,4.857999801635742
0.0,0.0,0.0,0.0,0.0,0.0,0.0,0.0,0.0,0.05,0.0,0.0,0.0,0.0,0.0,0.0,0.0,0.0,0.0,0.0,0.75,0.0,600.15,5.189000129699707
0.0,0.0,0.0,0.0,0.0,0.0,0.0,0.0,0.0,0.1,0.0,0.0,0.0,0.0,0.0,0.0,0.0,0.0,0.0,0.0,0.7,0.0,605.15,4.99399995803833
0.0,0.0,0.0,0.05,0.0,0.0,0.0,0.0,0.0,0.55,0.0,0.0,0.25,0.0,0.0,0.0,0.0,0.0,0.0,0.15,0.0,0.0,720.15,4.044000148773193
0.0,0.0,0.0,0.05,0.0,0.0,0.0,0.0,0.0,0.53,0.0,0.0,0.25,0.0,0.0,0.0,0.0,0.0,0.0,0.15,0.0,0.0,684.15,4.406000137329102
0.0,0.0,0.0,0.05,0.0,0.0,0.0,0.0,0.0,0.51,0.0,0.0,0.25,0.0,0.0,0.0,0.0,0.0,0.0,0.15,0.0,0.0,679.15,4.053999900817871
0.0,0.0,0.0,0.05,0.0,0.0,0.0,0.0,0.0,0.49,0.0,0.0,0.25,0.0,0.0,0.0,0.0,0.0,0.0,0.15,0.0,0.0,686.15,4.257999897003174
0.0,0.6,0.0,0.0,0.0,0.0,0.0,0.0,0.0,0.1,0.0,0.0,0.0,0.0,0.0,0.0,0.0,0.0,0.1,0.0,0.0,0.0,703.15,2.9089999198913574
0.0,0.6,0.0,0.0,0.0,0.0,0.0,0.0,0.0,0.1,0.0,0.0,0.0,0.0,0.0,0.0,0.0,0.0,0.1,0.0,0.0,0.0,701.15,2.8910000324249268
0.0,0.6,0.0,0.0,0.0,0.0,0.0,0.0,0.0,0.1,0.0,0.0,0.0,0.0,0.0,0.0,0.0,0.0,0.1,0.0,0.0,0.0,697.15,2.878000020980835
0.0,0.6,0.0,0.0,0.0,0.0,0.0,0.0,0.0,0.1,0.0,0.0,0.0,0.0,0.0,0.0,0.0,0.0,0.1,0.0,0.0,0.0,690.15,2.8580000400543213
0.0,0.6,0.0,0.0,0.0,0.0,0.0,0.0,0.0,0.1,0.0,0.0,0.0,0.0,0.0,0.0,0.0,0.0,0.1,0.0,0.0,0.0,691.15,2.799000024795532
0.0,0.6,0.0,0.0,0.0,0.0,0.0,0.0,0.0,0.1,0.0,0.0,0.0,0.0,0.0,0.0,0.0,0.0,0.1,0.0,0.0,0.0,693.15,2.753999948501587
0.0,0.0,0.0,0.0,0.0,0.0,0.0,0.0,0.0,0.0,0.0,0.0,0.0,0.0,0.0,0.0,0.0,0.0,0.0,0.0,0.0,0.6786,498.15,4.572999954223633
0.0,0.0,0.0,0.0,0.0,0.0,0.0,0.0,0.0,0.0,0.0,0.0,0.0,0.0,0.0,0.0,0.0,0.0,0.0,0.0,0.0,0.6586341365863413,510.15,4.556000232696533
0.0,0.0,0.0,0.0,0.0,0.0,0.0,0.0,0.0,0.0,0.0,0.0,0.0,0.0,0.0,0.0,0.0,0.0,0.0,0.0,0.0,0.6387638763876388,526.15,4.554999828338623
0.0,0.0,0.0,0.0,0.0,0.0,0.0,0.0,0.0,0.0,0.0,0.0,0.0,0.0,0.0,0.0,0.0,0.0,0.0,0.0,0.0,0.6187999999999999,542.15,4.552000045776367
0.0,0.0,0.0,0.0,0.0,0.0,0.0,0.0,0.0,0.0,0.0,0.0,0.0,0.0,0.0,0.0,0.0,0.0,0.0,0.0,0.0,0.5987999999999999,559.15,4.541999816894531
0.65,0.0,0.0,0.0,0.0,0.0,0.15,0.0,0.0,0.0,0.0,0.0,0.2,0.0,0.0,0.0,0.0,0.0,0.0,0.0,0.0,0.0,752.15,2.680000066757202
0.55,0.0,0.0,0.0,0.0,0.1,0.15,0.0,0.0,0.0,0.0,0.0,0.2,0.0,0.0,0.0,0.0,0.0,0.0,0.0,0.0,0.0,781.15,2.9200000762939453
0.0,0.3744374437443744,0.0,0.3744374437443744,0.0,0.0,0.2496249624962496,0.0,0.0,0.0,0.0,0.0,0.0,0.0,0.0,0.0,0.0,0.0,0.0,0.0,0.0,0.0,649.15,2.690000057220459
0.0,0.3743999999999999,0.0,0.3743999999999999,0.0,0.0,0.1498,0.0,0.0,0.0,0.0,0.0,0.0,0.0,0.0,0.0,0.0,0.0,0.0,0.0,0.0,0.0,591.15,2.6600000858306885
0.0,0.3744374437443744,0.0,0.3744374437443744,0.0,0.0,0.0499049904990499,0.0,0.0,0.0,0.0,0.0,0.0,0.0,0.0,0.0,0.0,0.0,0.0,0.0,0.0,0.0,553.15,2.640000104904175
0.0,0.3744374437443744,0.0,0.3744374437443744,0.0,0.0,0.0,0.0,0.0,0.0,0.0,0.0,0.0,0.0,0.0,0.0,0.0,0.0,0.0,0.0,0.0,0.0,536.15,2.619999885559082
0.0,0.0,0.0,0.0,0.0,0.0,0.0,0.0,0.0,0.7093070930709308,0.0,0.0,0.2564025640256402,0.03420034200342,0.0,0.0,0.0,0.0,0.0,0.0,0.0,0.0,789.15,2.4760000705718994
0.0,0.0,0.0,0.0,0.0,0.0,0.0,0.0,0.0,0.7092503524753268,0.0,0.0,0.256382053256272,0.0341976061675682,0.0,0.0,0.0,0.0,0.0,0.0,0.0,0.0,787.15,2.4739999771118164
0.0,0.0,0.0,0.0,0.0,0.0,0.0,0.0,0.0,0.7089929100708993,0.0,0.0,0.2562974370256297,0.0341996580034199,0.0,0.0,0.0,0.0,0.0,0.0,0.0,0.0,791.15,2.4719998836517334
0.0,0.0,0.0,0.0,0.0,0.0,0.0,0.0,0.0,0.7086645667716615,0.0,0.0,0.2562871856407179,0.0341982900854957,0.0,0.0,0.0,0.0,0.0,0.0,0.0,0.0,778.15,2.4709999561309814
0.0,0.0,0.0,0.0,0.0,0.0,0.0,0.0,0.0,0.7083291670832916,0.0,0.0,0.2562743725627437,0.0341965803419658,0.0,0.0,0.0,0.0,0.0,0.0,0.0,0.0,775.15,2.4679999351501465
0.0,0.0,0.0,0.0,0.0,0.0,0.0,0.0,0.0,0.7081,0.0,0.0,0.2562,0.0341999999999999,0.0,0.0,0.0,0.0,0.0,0.0,0.0,0.0,785.15,2.4660000801086426
0.0,0.0,0.0,0.0,0.0,0.0,0.0,0.0,0.0,0.7079,0.0,0.0,0.2562,0.0341999999999999,0.0,0.0,0.0,0.0,0.0,0.0,0.0,0.0,769.15,2.461999893188477
0.42,0.0,0.0,0.04,0.2,0.0,0.027,0.0,0.0,0.233,0.0,0.0,0.0,0.0,0.08,0.0,0.0,0.0,0.0,0.0,0.0,0.0,960.15,2.9779999256134033
0.42,0.0,0.0,0.05,0.2,0.0,0.08,0.0,0.0,0.149,0.0,0.0,0.021,0.0,0.08,0.0,0.0,0.0,0.0,0.0,0.0,0.0,936.15,3.0789999961853027
0.55,0.0,0.0,0.04,0.131,0.0,0.059,0.0,0.0,0.14,0.0,0.0,0.0,0.0,0.08,0.0,0.0,0.0,0.0,0.0,0.0,0.0,974.15,3.0280001163482666
0.487,0.0,0.0,0.04,0.2,0.0,0.08,0.0,0.0,0.14,0.0,0.0,0.017,0.0,0.036,0.0,0.0,0.0,0.0,0.0,0.0,0.0,949.15,2.7149999141693115
0.55,0.0,0.0,0.071,0.12,0.0,0.02,0.0,0.0,0.21,0.0,0.0,0.0,0.0,0.0289999999999999,0.0,0.0,0.0,0.0,0.0,0.0,0.0,887.15,2.510999917984009
0.42,0.0,0.0,0.12,0.2,0.0,0.031,0.0,0.0,0.196,0.0,0.0,0.0,0.0,0.033,0.0,0.0,0.0,0.0,0.0,0.0,0.0,899.15,2.63100004196167
0.479,0.0,0.0,0.099,0.2,0.0,0.02,0.0,0.0,0.14,0.0,0.0,0.03,0.0,0.032,0.0,0.0,0.0,0.0,0.0,0.0,0.0,899.15,2.6429998874664307
0.55,0.0,0.0,0.04,0.12,0.0,0.02,0.0,0.0,0.23,0.0,0.0,0.0,0.0,0.04,0.0,0.0,0.0,0.0,0.0,0.0,0.0,923.15,2.5829999446868896
0.42,0.0,0.0,0.06,0.141,0.0,0.02,0.0,0.0,0.3,0.0,0.0,0.026,0.0,0.033,0.0,0.0,0.0,0.0,0.0,0.0,0.0,844.15,2.5429999828338623
0.49,0.0,0.0,0.04,0.2,0.0,0.02,0.0,0.0,0.163,0.0,0.0,0.0069999999999999,0.0,0.08,0.0,0.0,0.0,0.0,0.0,0.0,0.0,972.15,2.9609999656677246
0.42,0.0,0.0,0.04,0.159,0.0,0.08,0.0,0.0,0.268,0.0,0.0,0.0,0.0,0.033,0.0,0.0,0.0,0.0,0.0,0.0,0.0,915.15,2.615000009536743
0.4684531546845315,0.0,0.0,0.0600939906009399,0.1681831816818318,0.0,0.037996200379962,0.0,0.0,0.1971802819718028,0.0,0.0,0.00999900009999,0.0,0.0580941905809418,0.0,0.0,0.0,0.0,0.0,0.0,0.0,919.15,2.809999942779541
0.42,0.0,0.0,0.04,0.131,0.0,0.059,0.0,0.0,0.27,0.0,0.0,0.0,0.0,0.08,0.0,0.0,0.0,0.0,0.0,0.0,0.0,933.15,2.990000009536743
0.42,0.0,0.0,0.04,0.2,0.0,0.064,0.0,0.0,0.196,0.0,0.0,0.0,0.0,0.08,0.0,0.0,0.0,0.0,0.0,0.0,0.0,962.15,3.0320000648498535
0.42,0.0,0.0,0.04,0.159,0.0,0.033,0.0,0.0,0.268,0.0,0.0,0.0,0.0,0.08,0.0,0.0,0.0,0.0,0.0,0.0,0.0,936.15,2.9600000381469727
0.45,0.0,0.0,0.04,0.175,0.0,0.046,0.0,0.0,0.2019999999999999,0.0,0.0,0.017,0.0,0.07,0.0,0.0,0.0,0.0,0.0,0.0,0.0,929.15,2.944000005722046
0.0,0.0,0.0,0.1,0.0,0.0,0.0,0.0,0.0,0.0,0.0,0.1,0.0,0.0,0.0,0.0,0.0,0.0,0.0,0.0,0.77,0.0,635.15,5.245999813079834
0.0,0.0,0.0,0.1,0.0,0.0,0.0,0.0,0.0,0.0,0.0,0.1,0.0,0.0,0.0,0.0,0.0,0.0,0.0,0.0,0.68,0.0,642.15,5.354000091552734
0.0,0.0,0.0,0.0,0.0,0.0,0.0,0.0,0.0,0.0,0.0,0.2,0.0,0.0,0.0,0.0,0.0,0.0,0.0,0.0,0.8,0.0,592.15,5.571000099182129
0.0,0.0,0.0,0.0,0.0,0.0,0.0,0.0,0.0,0.0,0.0,0.2,0.0,0.0,0.0,0.0,0.0,0.0,0.0,0.0,0.797,0.0,587.15,5.578000068664551
0.0,0.0,0.0,0.0,0.0,0.0,0.0,0.0,0.0,0.0,0.0,0.2,0.0,0.0,0.0,0.0,0.0,0.0,0.0,0.0,0.794,0.0,593.15,5.585000038146973
0.0,0.0,0.0,0.0,0.0,0.0,0.0,0.0,0.0,0.0,0.0,0.2,0.0,0.0,0.0,0.0,0.0,0.0,0.0,0.0,0.7909999999999999,0.0,600.15,5.598999977111816
0.0,0.0,0.0,0.0,0.0,0.0,0.0,0.0,0.0,0.0,0.0,0.2,0.0,0.0,0.0,0.0,0.0,0.0,0.0,0.0,0.7879999999999999,0.0,601.15,5.607999801635742
0.0,0.0,0.0,0.0,0.0,0.0,0.0,0.0,0.0,0.0,0.0,0.2,0.0,0.0,0.0,0.0,0.0,0.0,0.0,0.0,0.785,0.0,602.15,5.61299991607666
0.0,0.5793,0.0,0.0,0.0345,0.0,0.0,0.0,0.3791,0.0,0.0,0.0,0.0,0.0,0.0,0.0,0.0,0.0,0.0,0.0,0.0,0.0,593.15,2.4690001010894775
0.0,0.5611999999999999,0.0,0.0,0.0675,0.0,0.0,0.0,0.3647999999999999,0.0,0.0,0.0,0.0,0.0,0.0,0.0,0.0,0.0,0.0,0.0,0.0,0.0,645.15,2.502000093460083
0.0,0.5574999999999999,0.0,0.0,0.1014999999999999,0.0,0.0,0.0,0.3339999999999999,0.0,0.0,0.0,0.0,0.0,0.0,0.0,0.0,0.0,0.0,0.0,0.0,0.0,720.15,2.5209999084472656
0.0,0.5715,0.0,0.0,0.1298,0.0,0.0,0.0,0.292,0.0,0.0,0.0,0.0,0.0,0.0,0.0,0.0,0.0,0.0,0.0,0.0,0.0,754.15,2.5309998989105225
0.0,0.594,0.0,0.0,0.1631,0.0,0.0,0.0,0.2359,0.0,0.0,0.0,0.0,0.0,0.0,0.0,0.0,0.0,0.0,0.0,0.0,0.0,789.15,2.569999933242798
0.0,0.0,0.0,0.0,0.2055,0.0,0.0,0.0,0.0,0.5396,0.2548999999999999,0.0,0.0,0.0,0.0,0.0,0.0,0.0,0.0,0.0,0.0,0.0,834.15,3.0280001163482666
0.0,0.0,0.0,0.0,0.2019999999999999,0.0,0.0,0.0,0.0,0.5429999999999999,0.185,0.0,0.07,0.0,0.0,0.0,0.0,0.0,0.0,0.0,0.0,0.0,787.15,2.8589999675750732
0.0,0.0,0.0,0.0,0.201,0.0,0.0,0.0,0.0,0.541,0.12,0.0,0.138,0.0,0.0,0.0,0.0,0.0,0.0,0.0,0.0,0.0,768.15,2.6530001163482666
0.0,0.0,0.0,0.0,0.2,0.0,0.0,0.0,0.0,0.537,0.063,0.0,0.2,0.0,0.0,0.0,0.0,0.0,0.0,0.0,0.0,0.0,755.15,2.450999975204468
0.0,0.0,0.0,0.0,0.1931806819318068,0.0,0.0,0.0500949905009499,0.0,0.5595440455954405,0.0,0.0,0.1971802819718028,0.0,0.0,0.0,0.0,0.0,0.0,0.0,0.0,0.0,755.15,2.2909998893737793
0.0,0.0,0.0,0.0,0.2,0.0,0.0,0.108,0.0,0.544,0.0,0.0,0.148,0.0,0.0,0.0,0.0,0.0,0.0,0.0,0.0,0.0,784.15,2.3329999446868896
0.0,0.0,0.0,0.0,0.193,0.0,0.0,0.128,0.0,0.5579999999999999,0.0,0.0,0.121,0.0,0.0,0.0,0.0,0.0,0.0,0.0,0.0,0.0,799.15,2.3450000286102295
0.0,0.0,0.0,0.0,0.1971802819718028,0.0,0.0,0.1531846815318468,0.0,0.5505449455054495,0.0,0.0,0.0990900909909009,0.0,0.0,0.0,0.0,0.0,0.0,0.0,0.0,0.0,813.15,2.375
0.0,0.0,0.0,0.0,0.1989999999999999,0.0,0.0,0.2019999999999999,0.0,0.55,0.0,0.0,0.049,0.0,0.0,0.0,0.0,0.0,0.0,0.0,0.0,0.0,853.15,2.4100000858306885
0.0,0.0,0.0,0.0,0.0,0.0,0.0,0.0,0.0,0.0,0.0,0.0,0.0,0.0,0.0,0.05,0.05,0.0,0.0,0.05,0.75,0.0,603.15,5.854000091552734
0.0,0.0,0.0,0.0,0.0,0.0,0.0,0.0,0.0,0.0,0.0,0.0,0.0,0.0,0.0,0.0497900419916016,0.0497900419916016,0.0,0.0,0.0497900419916016,0.7461507698460308,0.0,610.15,5.771999835968018
0.0,0.0,0.0,0.0,0.0,0.0,0.0,0.0,0.0,0.0,0.0,0.0,0.0,0.0,0.0,0.0495,0.0495,0.0,0.0,0.0495,0.7426,0.0,613.15,5.7170000076293945
0.0,0.4963503649635037,0.0,0.1637836216378362,0.0571942805719428,0.0,0.0,0.0,0.0,0.0,0.0,0.2765723427657234,0.0,0.0,0.0,0.0,0.0,0.0,0.0,0.0,0.0,0.0,680.15,2.809999942779541
0.0,0.5,0.0,0.1648,0.0461,0.0,0.0,0.0,0.0,0.0,0.0,0.2824,0.0,0.0,0.0,0.0,0.0,0.0,0.0,0.0,0.0,0.0,659.15,2.7899999618530273
0.0,0.0,0.0,0.0,0.0,0.0,0.0,0.0,0.0,0.5,0.0,0.0,0.0,0.0,0.0,0.0,0.0,0.5,0.0,0.0,0.0,0.0,686.15,4.909999847412109
0.0,0.0,0.0,0.0,0.0,0.0,0.0,0.0,0.0,0.4,0.0,0.0,0.0,0.0,0.0,0.0,0.0,0.6,0.0,0.0,0.0,0.0,646.15,5.489999771118164
0.0,0.0,0.0,0.0,0.0,0.0,0.0,0.0,0.0,0.3,0.0,0.0,0.0,0.0,0.0,0.0,0.0,0.7,0.0,0.0,0.0,0.0,611.15,6.0
0.0,0.0,0.0,0.0,0.0,0.0,0.0,0.0,0.0,0.2,0.0,0.0,0.0,0.0,0.0,0.0,0.0,0.8,0.0,0.0,0.0,0.0,581.15,6.78000020980835
0.0,0.0,0.0,0.0,0.0,0.0,0.0,0.0,0.0,0.8,0.0,0.0,0.0,0.0,0.0,0.0,0.0,0.2,0.0,0.0,0.0,0.0,736.15,3.4200000762939453
0.0,0.0,0.0,0.0,0.0,0.0,0.0,0.0,0.0,0.7,0.0,0.0,0.0,0.0,0.0,0.0,0.0,0.3,0.0,0.0,0.0,0.0,748.15,4.0
0.0,0.0,0.0,0.0,0.0,0.0,0.0,0.0,0.0,0.6,0.0,0.0,0.0,0.0,0.0,0.0,0.0,0.4,0.0,0.0,0.0,0.0,713.15,4.619999885559082
0.0,0.0,0.0,0.0,0.0,0.0,0.0,0.0,0.0,0.1,0.0,0.0,0.0,0.0,0.0,0.0,0.0,0.45,0.0,0.45,0.0,0.0,548.15,7.619999885559082
0.0,0.0,0.0,0.0,0.0,0.0,0.0,0.0,0.0,0.09,0.0,0.0,0.0,0.0,0.0,0.0,0.0,0.45,0.0,0.45,0.0,0.0,565.15,7.889999866485596
0.0,0.0,0.0,0.0,0.0,0.0,0.0,0.0,0.0,0.05,0.0,0.0,0.0,0.0,0.0,0.0,0.0,0.45,0.0,0.45,0.0,0.0,563.15,7.940000057220459
0.0,0.0,0.0,0.0,0.0,0.0,0.0,0.0,0.0,0.0,0.0,0.0,0.0,0.0,0.0,0.0,0.0,0.45,0.0,0.45,0.0,0.0,603.15,8.050000190734863
0.0,0.0,0.0,0.0,0.0,0.0,0.0,0.0,0.0,0.0,0.0,0.1,0.05,0.0,0.0,0.0,0.1,0.0,0.0,0.0,0.75,0.0,621.15,4.119999885559082
0.0,0.0,0.0,0.0,0.0,0.0,0.0,0.0,0.0,0.0,0.0,0.1,0.05,0.0,0.0,0.0,0.095,0.0,0.0,0.0,0.75,0.0,620.15,4.210000038146973
0.0,0.0,0.0,0.0,0.0,0.0,0.0,0.0,0.0,0.0,0.0,0.1,0.05,0.0,0.0,0.0,0.09,0.0,0.0,0.0,0.75,0.0,625.15,4.239999771118164
0.0,0.0,0.0,0.0,0.0,0.0,0.0,0.0,0.0,0.0,0.0,0.1,0.05,0.0,0.0,0.0,0.085,0.0,0.0,0.0,0.75,0.0,628.15,4.53000020980835
0.0,0.0,0.0,0.0,0.0,0.0,0.0,0.0,0.0,0.0,0.0,0.1,0.05,0.0,0.0,0.0,0.08,0.0,0.0,0.0,0.75,0.0,629.15,4.710000038146973
0.0,0.0,0.0,0.0,0.0,0.0,0.0,0.0,0.0,0.0,0.0,0.1,0.05,0.0,0.0,0.0,0.072,0.0,0.0,0.0,0.75,0.0,633.15,4.829999923706055
0.0,0.0,0.0,0.0,0.0,0.0,0.0,0.0,0.0,0.0,0.0,0.0,0.0,0.0,0.05,0.1,0.0,0.0,0.0,0.0,0.85,0.0,632.15,5.570000171661377
0.0,0.0,0.0,0.0,0.0,0.0,0.0,0.0,0.0,0.0,0.0,0.0,0.0,0.0,0.1,0.1,0.0,0.0,0.0,0.0,0.8,0.0,696.15,5.579999923706055
0.0,0.0,0.0,0.0,0.0,0.0,0.0,0.0,0.0,0.0,0.0,0.0,0.0,0.0,0.15,0.1,0.0,0.0,0.0,0.0,0.75,0.0,725.15,5.619999885559082
0.0,0.0,0.0,0.0,0.0,0.0,0.0,0.0,0.0,0.0,0.1,0.0,0.0,0.0,0.0,0.0,0.0,0.0,0.0,0.0,0.9,0.0,594.15,5.581999778747559
0.0,0.0,0.0,0.0,0.0,0.0,0.0,0.0,0.0,0.0,0.1,0.0,0.0,0.0,0.0,0.0,0.0,0.0,0.0,0.0,0.9,0.0,604.15,5.613999843597412
0.0,0.0,0.0,0.0,0.0,0.0,0.0,0.0,0.0,0.0,0.15,0.0,0.0,0.0,0.0,0.0,0.0,0.0,0.0,0.0,0.85,0.0,599.15,5.560999870300293
0.0,0.0,0.0,0.0,0.0,0.0,0.0,0.0,0.0,0.0,0.15,0.0,0.0,0.0,0.0,0.0,0.0,0.0,0.0,0.0,0.85,0.0,614.15,5.586999893188477
0.0,0.0,0.0,0.0,0.0,0.0,0.0,0.0,0.0,0.0,0.2,0.0,0.0,0.0,0.0,0.0,0.0,0.0,0.0,0.0,0.8,0.0,608.15,5.520999908447266
0.0,0.0,0.0,0.0,0.0,0.0,0.0,0.0,0.0,0.0,0.2,0.0,0.0,0.0,0.0,0.0,0.0,0.0,0.0,0.0,0.8,0.0,616.15,5.564000129699707
0.0,0.0,0.0,0.0,0.0,0.0,0.0,0.0,0.0,0.0,0.0,0.0,0.0,0.0,0.0,0.0,0.0,0.15,0.0,0.0,0.85,0.0,564.15,6.041999816894531
0.0,0.0,0.0,0.0,0.0,0.0,0.0,0.0,0.0,0.0,0.0,0.0,0.0,0.0,0.0,0.0,0.0,0.15,0.0,0.0,0.85,0.0,579.15,6.111000061035156
0.0,0.0,0.0,0.0,0.0,0.0,0.0,0.0,0.0,0.0,0.0,0.0,0.0,0.0,0.0,0.0,0.0,0.2,0.0,0.0,0.8,0.0,557.15,6.198999881744385
0.0,0.0,0.0,0.0,0.0,0.0,0.0,0.0,0.0,0.0,0.0,0.0,0.0,0.0,0.0,0.0,0.0,0.2,0.0,0.0,0.8,0.0,572.15,6.26800012588501
0.0,0.0,0.0,0.0,0.0,0.0,0.0,0.0,0.0,0.0,0.0,0.0,0.0,0.0,0.0,0.0,0.0,0.0,0.0,0.0,0.75,0.0,593.15,5.25600004196167
0.0,0.0,0.0,0.0,0.0,0.0,0.0,0.0,0.0,0.0,0.0,0.0,0.0,0.0,0.0,0.0,0.0,0.0,0.0,0.0,0.75,0.0,616.15,5.302000045776367
0.5,0.0,0.0,0.0,0.0,0.0,0.0,0.0,0.0,0.0,0.0,0.0,0.0,0.0,0.0,0.0,0.0,0.5,0.0,0.0,0.0,0.0,661.15,5.9730000495910645
0.5,0.0,0.0,0.0,0.0,0.0,0.0,0.0,0.0,0.0,0.0,0.0,0.0,0.0,0.0,0.0,0.0,0.5,0.0,0.0,0.0,0.0,725.15,6.019000053405762
0.5,0.0,0.0,0.0,0.0,0.0,0.0,0.0,0.0,0.0,0.0,0.0,0.0,0.0,0.0,0.0,0.0,0.5,0.0,0.0,0.0,0.0,660.15,5.96999979019165
0.5,0.0,0.0,0.0,0.0,0.0,0.0,0.0,0.0,0.0,0.0,0.0,0.0,0.0,0.0,0.0,0.0,0.5,0.0,0.0,0.0,0.0,716.15,6.005000114440918
0.4,0.0,0.0,0.0,0.0,0.0,0.0,0.0,0.0,0.0,0.0,0.0,0.0,0.0,0.0,0.0,0.0,0.6,0.0,0.0,0.0,0.0,652.15,6.698999881744385
0.4,0.0,0.0,0.0,0.0,0.0,0.0,0.0,0.0,0.0,0.0,0.0,0.0,0.0,0.0,0.0,0.0,0.6,0.0,0.0,0.0,0.0,661.15,6.693999767303467
0.35,0.0,0.0,0.0,0.0,0.0,0.0,0.0,0.0,0.0,0.0,0.0,0.0,0.0,0.0,0.0,0.0,0.65,0.0,0.0,0.0,0.0,623.15,7.0289998054504395
0.35,0.0,0.0,0.0,0.0,0.0,0.0,0.0,0.0,0.0,0.0,0.0,0.0,0.0,0.0,0.0,0.0,0.65,0.0,0.0,0.0,0.0,639.15,7.019000053405762
0.0,0.0,0.0,0.0,0.0,0.0,0.0,0.0,0.0,0.6,0.0,0.0,0.0,0.0,0.0,0.0,0.0,0.0,0.0,0.4,0.0,0.0,711.15,6.367000102996826
0.0,0.0,0.0,0.0,0.0,0.0,0.0,0.0,0.0,0.6,0.0,0.0,0.0,0.0,0.0,0.0,0.0,0.0,0.0,0.4,0.0,0.0,728.15,6.420000076293945
0.0,0.0,0.0,0.0,0.0,0.0,0.0,0.0,0.0,0.6,0.0,0.0,0.0,0.0,0.0,0.0,0.0,0.0,0.0,0.4,0.0,0.0,712.15,6.318999767303467
0.0,0.0,0.0,0.0,0.0,0.0,0.0,0.0,0.0,0.6,0.0,0.0,0.0,0.0,0.0,0.0,0.0,0.0,0.0,0.4,0.0,0.0,727.15,6.418000221252441
0.726,0.0,0.03,0.002,0.127,0.0,0.0,0.019,0.001,0.0,0.003,0.012,0.076,0.0,0.0,0.0,0.0,0.0,0.004,0.0,0.0,0.0,973.15,2.549999952316284
0.7259999999999999,0.0,0.0299999999999999,0.0,0.0999999999999999,0.0,0.0,0.0199999999999999,0.0,0.0269999999999999,0.0,0.0139999999999999,0.0789999999999999,0.0,0.0,0.0,0.0,0.0,0.004,0.0,0.0,0.0,940.15,2.4700000286102295
0.0,0.258,0.0,0.247,0.0,0.0,0.0,0.0,0.0,0.0,0.0,0.0,0.0,0.0,0.0,0.0,0.0,0.0,0.0,0.0,0.0,0.0,683.15,3.309999942779541
0.0,0.249,0.0,0.248,0.0,0.0,0.0,0.0,0.0,0.0,0.0,0.0,0.0,0.0,0.0,0.0,0.0,0.0,0.0,0.0,0.0,0.0,778.15,4.53000020980835
0.57,0.0,0.0,0.0,0.2,0.0,0.0,0.2,0.0,0.03,0.0,0.0,0.0,0.0,0.0,0.0,0.0,0.0,0.0,0.0,0.0,0.0,1080.15,2.5810000896453857
0.57,0.0,0.0,0.0,0.1989999999999999,0.0,0.0,0.2,0.0,0.03,0.0,0.0,0.0,0.0,0.0,0.0,0.0,0.0,0.0,0.0,0.0,0.0,1092.15,2.5840001106262207
0.57,0.0,0.0,0.0,0.1975,0.0,0.0,0.2,0.0,0.03,0.0,0.0,0.0,0.0,0.0,0.0,0.0,0.0,0.0,0.0,0.0,0.0,1088.15,2.586999893188477
0.57,0.0,0.0,0.0,0.195,0.0,0.0,0.2,0.0,0.03,0.0,0.0,0.0,0.0,0.0,0.0,0.0,0.0,0.0,0.0,0.0,0.0,1079.15,2.5950000286102295
0.57,0.0,0.0,0.0,0.19,0.0,0.0,0.2,0.0,0.03,0.0,0.0,0.0,0.0,0.0,0.0,0.0,0.0,0.0,0.0,0.0,0.0,1080.15,2.6089999675750732
0.0,0.6,0.0,0.2,0.0,0.2,0.0,0.0,0.0,0.0,0.0,0.0,0.0,0.0,0.0,0.0,0.0,0.0,0.0,0.0,0.0,0.0,763.15,2.8589999675750732
0.0,0.588,0.0,0.196,0.0,0.196,0.0,0.0,0.0,0.0,0.0,0.0,0.0,0.0,0.0,0.0,0.0,0.0,0.0,0.0,0.0,0.0,764.15,2.946000099182129
0.0,0.5760000000000001,0.0,0.192,0.0,0.192,0.0,0.0,0.0,0.0,0.0,0.0,0.0,0.0,0.0,0.0,0.0,0.0,0.0,0.0,0.0,0.0,765.15,3.0220000743865967
0.0,0.564,0.0,0.188,0.0,0.188,0.0,0.0,0.0,0.0,0.0,0.0,0.0,0.0,0.0,0.0,0.0,0.0,0.0,0.0,0.0,0.0,768.15,3.128999948501587
0.0,0.552,0.0,0.184,0.0,0.184,0.0,0.0,0.0,0.0,0.0,0.0,0.0,0.0,0.0,0.0,0.0,0.0,0.0,0.0,0.0,0.0,765.15,3.183000087738037
0.0,0.0,0.0,0.0,0.063,0.0,0.0,0.0,0.0,0.2,0.0,0.0,0.0,0.0,0.0,0.0,0.0,0.0,0.0,0.737,0.0,0.0,603.15,7.880000114440918
0.0,0.0,0.0,0.0,0.073,0.068,0.0,0.0,0.0,0.2,0.0,0.0,0.0,0.0,0.0,0.0,0.0,0.0,0.0,0.659,0.0,0.0,635.15,7.579999923706055
0.0,0.0,0.0,0.0,0.045,0.145,0.0,0.0,0.0,0.2,0.0,0.0,0.0,0.0,0.0,0.0,0.0,0.0,0.0,0.61,0.0,0.0,662.15,7.25
0.0,0.0,0.0,0.0,0.0571,0.2152,0.0,0.0,0.0,0.2002,0.0,0.0,0.0,0.0,0.0,0.0,0.0,0.0,0.0,0.5275,0.0,0.0,692.15,6.989999771118164
0.0,0.0,0.0,0.0,0.0,0.4,0.0,0.0,0.0,0.2,0.0,0.0,0.0,0.0,0.0,0.0,0.0,0.0,0.0,0.4,0.0,0.0,690.15,6.630000114440918
0.5386000000000001,0.0172,0.0,0.2265,0.0,0.0,0.2177,0.0,0.0,0.0,0.0,0.0,0.0,0.0,0.0,0.0,0.0,0.0,0.0,0.0,0.0,0.0,821.15,2.6600000858306885
0.403940394039404,0.0172017201720172,0.0,0.2265226522652265,0.0,0.0,0.2177217721772177,0.0,0.0,0.1346134613461346,0.0,0.0,0.0,0.0,0.0,0.0,0.0,0.0,0.0,0.0,0.0,0.0,788.15,2.640000104904175
0.2693,0.0172,0.0,0.2264999999999999,0.0,0.0,0.2177,0.0,0.0,0.2693,0.0,0.0,0.0,0.0,0.0,0.0,0.0,0.0,0.0,0.0,0.0,0.0,782.15,2.630000114440918
0.1346134613461346,0.0172017201720172,0.0,0.2265226522652265,0.0,0.0,0.2177217721772177,0.0,0.0,0.4039403940394039,0.0,0.0,0.0,0.0,0.0,0.0,0.0,0.0,0.0,0.0,0.0,0.0,777.15,2.5899999141693115
0.0,0.0172,0.0,0.2264999999999999,0.0,0.0,0.2177,0.0,0.0,0.5386,0.0,0.0,0.0,0.0,0.0,0.0,0.0,0.0,0.0,0.0,0.0,0.0,773.15,2.5399999618530273
0.5437543754375438,0.0,0.0,0.0,0.0,0.0,0.0,0.0,0.0485048504850485,0.0,0.0485048504850485,0.0,0.0,0.0,0.0,0.0,0.0,0.3301330133013301,0.0,0.0,0.0,0.0,698.15,5.103000164031982
0.0,0.0,0.0,0.0,0.2,0.0,0.0,0.0,0.0,0.0,0.0,0.0,0.0,0.0,0.0,0.0,0.0,0.0,0.0,0.0,0.79,0.0,672.15,5.130000114440918
