Repository: dorukdogular/vitreos

# Data

## Source

Glass property data is sourced from the [SciGlass database](https://github.com/epam/SciGlass) (EPAM Systems), made available under the [Open Database License (ODbL)](https://opendatacommons.org/licenses/odbl/1-0/). Accessed via the [glasspy](https://github.com/drcassar/glasspy) Python library.

## Files tracked in git

| File | Description |
|---|---|
| `clean.csv` | Deduplicated glass-forming ability dataset (11858 rows) |
| `tg_dataset.csv` | 76377 glasses with Tg (K) and 22 oxide mol% features |
| `tg_density_dataset.csv` | 31173 glasses with both Tg (K) and density (g/cm³) |

File: data/tg_density_dataset.csv (part 109 of 109)
SiO2,P2O5,ZrO2,Na2O,Al2O3,Fe2O3,CaO,MgO,K2O,B2O3,BaO,ZnO,Li2O,SrO,La2O3,TiO2,Nb2O5,PbO,Sb2O3,Bi2O3,TeO2,Se,Tg,density
0.0,0.0,0.0,0.0,0.15,0.0,0.0,0.0,0.0,0.0,0.0,0.0,0.0,0.0,0.0,0.0,0.05,0.0,0.0,0.0,0.79,0.0,664.15,5.349999904632568
0.0,0.0,0.0,0.0,0.1,0.0,0.0,0.0,0.0,0.0,0.0,0.0,0.0,0.0,0.0,0.0,0.1,0.0,0.0,0.0,0.79,0.0,668.15,5.409999847412109
0.0,0.0,0.0,0.0,0.05,0.0,0.0,0.0,0.0,0.0,0.0,0.0,0.0,0.0,0.0,0.0,0.15,0.0,0.0,0.0,0.79,0.0,671.15,5.519999980926514
0.0,0.42,0.0,0.035,0.09,0.0,0.0,0.0,0.0,0.0,0.0,0.35,0.05,0.0,0.0,0.0,0.0,0.0,0.0,0.0,0.0,0.0,670.15,3.059999942779541
0.0,0.0,0.0,0.25,0.0,0.0,0.0,0.0,0.0,0.0,0.0,0.0,0.0,0.0,0.0,0.0,0.0,0.0,0.0,0.0,0.25,0.0,641.15,5.796000003814697
0.0,0.0,0.0,0.0,0.0,0.0,0.0,0.0,0.0,0.0,0.0,0.1974,0.0,0.0,0.0494,0.0,0.0,0.0,0.0,0.0,0.7404000000000001,0.0,641.15,5.72599983215332
0.0,0.0,0.0,0.0,0.0,0.0,0.0,0.0,0.0,0.0,0.0,0.1964999999999999,0.0,0.0,0.0491,0.0,0.0,0.0,0.0,0.0,0.7366999999999999,0.0,643.15,5.744999885559082
0.0,0.0,0.0,0.0,0.0,0.0,0.0,0.0,0.0,0.0,0.0,0.1955,0.0,0.0,0.0489,0.0,0.0,0.0,0.0,0.0,0.7331,0.0,648.15,5.755000114440918
0.0,0.0,0.0,0.0,0.0,0.0,0.0,0.0,0.0,0.0,0.0,0.1945805419458054,0.0,0.0,0.0485951404859514,0.0,0.0,0.0,0.0,0.0,0.7295270472952704,0.0,654.15,5.757999897003174
0.0,0.0,0.0,0.0,0.0,0.0,0.0,0.0,0.0,0.0,0.0,0.0,0.0,0.0,0.0,0.0,0.15,0.0,0.0,0.0,0.75,0.0,696.15,5.360000133514404
0.0,0.0,0.0,0.0,0.0,0.0,0.0,0.0,0.0,0.0,0.0,0.0,0.0,0.0,0.0,0.0,0.15,0.0,0.0,0.0,0.78,0.0,689.15,5.357999801635742
0.0,0.0,0.0,0.0,0.0,0.0,0.0,0.0,0.0,0.0,0.0,0.0,0.0,0.0,0.0,0.0,0.15,0.0,0.0,0.0,0.78,0.0,687.15,5.343999862670898
0.0,0.5,0.0,0.0,0.04,0.0,0.0,0.0,0.0,0.0,0.0,0.0,0.46,0.0,0.0,0.0,0.0,0.0,0.0,0.0,0.0,0.0,645.15,2.36899995803833
0.0,0.5,0.0,0.0,0.04,0.02,0.0,0.0,0.0,0.0,0.0,0.0,0.44,0.0,0.0,0.0,0.0,0.0,0.0,0.0,0.0,0.0,646.15,2.4630000591278076
0.0,0.5,0.0,0.0,0.04,0.04,0.0,0.0,0.0,0.0,0.0,0.0,0.42,0.0,0.0,0.0,0.0,0.0,0.0,0.0,0.0,0.0,658.15,2.549000024795532
0.0,0.5,0.0,0.0,0.04,0.06,0.0,0.0,0.0,0.0,0.0,0.0,0.4,0.0,0.0,0.0,0.0,0.0,0.0,0.0,0.0,0.0,681.15,2.622999906539917
0.0,0.5,0.0,0.0,0.04,0.08,0.0,0.0,0.0,0.0,0.0,0.0,0.38,0.0,0.0,0.0,0.0,0.0,0.0,0.0,0.0,0.0,684.15,2.694999933242798
0.0,0.0,0.0,0.0,0.0,0.0,0.0,0.0,0.0,0.0,0.0,0.0,0.0,0.0,0.0,0.0,0.0,0.0,0.0,0.0,0.0,0.65,545.15,4.610000133514404
0.0,0.0,0.0,0.0,0.0,0.0,0.0,0.0,0.0,0.0,0.0,0.0,0.0,0.0,0.0,0.0,0.0,0.0,0.0,0.0,0.0,0.55,522.15,4.789999961853027
0.0,0.0,0.0,0.0,0.0,0.0,0.0,0.0,0.0,0.0,0.0,0.0,0.0,0.0,0.0,0.0,0.0,0.0,0.0,0.0,0.0,0.4545454545454546,502.15,4.980000019073486
0.0,0.0,0.0,0.0,0.0,0.0,0.0,0.0,0.0,0.0,0.0,0.0,0.0,0.0,0.0,0.0,0.0,0.0,0.0,0.0,0.0,0.4040404040404041,494.15,5.050000190734863
0.0,0.0,0.0,0.0,0.0,0.0,0.0,0.0,0.0,0.0,0.0,0.0,0.0,0.0,0.0,0.0,0.0,0.0,0.0,0.0,0.0,0.3465346534653465,488.15,5.130000114440918
0.0,0.0,0.0,0.0,0.0,0.0,0.0,0.0,0.0,0.0,0.0,0.0,0.0,0.0,0.0,0.0,0.0,0.0,0.0,0.0,0.0,0.32,485.15,5.150000095367432
0.0,0.0,0.0,0.0,0.0,0.0,0.0,0.0,0.0,0.0,0.0,0.0,0.0,0.0,0.0,0.0,0.0,0.0,0.0,0.0,0.0,0.3,483.15,5.179999828338623
0.6186,0.0,0.0,0.0702,0.1397,0.0801,0.0635,0.0,0.0,0.0,0.0,0.0,0.0,0.0,0.0,0.0279,0.0,0.0,0.0,0.0,0.0,0.0,1211.15,2.799999952316284
0.0,0.0,0.0,0.0,0.0,0.0,0.0,0.0,0.0,0.3,0.1,0.0,0.2,0.0,0.0,0.0,0.0,0.0,0.0,0.3,0.0,0.0,586.15,6.2870001792907715
0.74,0.0,0.0,0.0,0.0,0.0,0.0,0.0,0.0,0.0,0.0,0.0,0.26,0.0,0.0,0.0,0.0,0.0,0.0,0.0,0.0,0.0,752.15,2.3269999027252197
0.7333,0.0,0.0,0.0,0.0,0.0,0.0,0.0,0.0,0.0,0.0,0.0,0.2577,0.0,0.009,0.0,0.0,0.0,0.0,0.0,0.0,0.0,762.15,2.4260001182556152
0.7210000000000001,0.0,0.0,0.0,0.0,0.0,0.0,0.0,0.0,0.0,0.0,0.0,0.253,0.0,0.026,0.0,0.0,0.0,0.0,0.0,0.0,0.0,780.15,2.638000011444092
0.7080000000000001,0.0,0.0,0.0,0.0,0.0,0.0,0.0,0.0,0.0,0.0,0.0,0.249,0.0,0.043,0.0,0.0,0.0,0.0,0.0,0.0,0.0,798.15,2.8429999351501465
0.0,0.5,0.0,0.0,0.0,0.0,0.0,0.0,0.0,0.0,0.0,0.5,0.0,0.0,0.0,0.0,0.0,0.0,0.0,0.0,0.0,0.0,699.15,2.8550000190734863
0.0,0.5,0.0,0.0,0.0,0.0,0.0,0.0,0.0,0.0,0.0,0.49,0.0,0.0,0.0,0.0,0.01,0.0,0.0,0.0,0.0,0.0,714.15,2.933000087738037
0.0,0.5,0.0,0.0,0.0,0.0,0.0,0.0,0.0,0.0,0.0,0.47,0.0,0.0,0.0,0.0,0.03,0.0,0.0,0.0,0.0,0.0,730.15,2.9749999046325684
0.0,0.5,0.0,0.0,0.0,0.0,0.0,0.0,0.0,0.0,0.0,0.45,0.0,0.0,0.0,0.0,0.05,0.0,0.0,0.0,0.0,0.0,767.15,3.0190000534057617
0.0,0.5,0.0,0.0,0.0,0.0,0.0,0.0,0.0,0.0,0.0,0.43,0.0,0.0,0.0,0.0,0.07,0.0,0.0,0.0,0.0,0.0,782.15,3.049000024795532
0.0,0.5,0.0,0.0,0.0,0.0,0.0,0.0,0.0,0.0,0.0,0.4,0.0,0.0,0.0,0.0,0.1,0.0,0.0,0.0,0.0,0.0,826.15,3.0989999771118164
0.0,0.5,0.0,0.0,0.0,0.0,0.0,0.0,0.0,0.0,0.0,0.38,0.0,0.0,0.0,0.0,0.12,0.0,0.0,0.0,0.0,0.0,827.15,3.138999938964844
0.0,0.5,0.0,0.0,0.0,0.0,0.0,0.0,0.0,0.0,0.0,0.35,0.0,0.0,0.0,0.0,0.15,0.0,0.0,0.0,0.0,0.0,868.15,3.184000015258789
0.0,0.49,0.0,0.0,0.0,0.0,0.0,0.0,0.0,0.0,0.0,0.5,0.0,0.0,0.0,0.0,0.01,0.0,0.0,0.0,0.0,0.0,726.15,2.947000026702881
0.0,0.47,0.0,0.0,0.0,0.0,0.0,0.0,0.0,0.0,0.0,0.5,0.0,0.0,0.0,0.0,0.03,0.0,0.0,0.0,0.0,0.0,726.15,3.062999963760376
0.0,0.45,0.0,0.0,0.0,0.0,0.0,0.0,0.0,0.0,0.0,0.5,0.0,0.0,0.0,0.0,0.05,0.0,0.0,0.0,0.0,0.0,745.15,3.1689999103546143
0.0,0.43,0.0,0.0,0.0,0.0,0.0,0.0,0.0,0.0,0.0,0.5,0.0,0.0,0.0,0.0,0.07,0.0,0.0,0.0,0.0,0.0,767.15,3.2730000019073486
0.0,0.1428857114288571,0.0,0.0,0.0,0.0,0.0,0.0,0.0,0.0,0.0,0.7142285771422859,0.0,0.0,0.0,0.0,0.1428857114288571,0.0,0.0,0.0,0.0,0.0,810.15,3.4189999103546143
0.0,0.38,0.0,0.0,0.0,0.0,0.0,0.0,0.0,0.0,0.0,0.5,0.0,0.0,0.0,0.0,0.12,0.0,0.0,0.0,0.0,0.0,820.15,3.5460000038146973
0.6085608560856085,0.0,0.0,0.1472147214721472,0.1278127812781277,0.0,0.1164116411641164,0.0,0.0,0.0,0.0,0.0,0.0,0.0,0.0,0.0,0.0,0.0,0.0,0.0,0.0,0.0,928.15,2.558000087738037
0.6054394560543945,0.0,0.0,0.1464853514648535,0.1271872812718728,0.0,0.1158884111588841,0.0,0.0,0.0,0.0,0.0,0.0,0.0,0.0,0.0,0.0,0.0,0.0,0.0,0.0,0.0,929.15,2.578000068664551
0.6024397560243976,0.0,0.0,0.1457854214578542,0.1265873412658734,0.0,0.1152884711528847,0.0,0.0,0.0,0.0,0.0,0.0,0.0,0.0,0.0,0.0,0.0,0.0,0.0,0.0,0.0,934.15,2.5820000171661377
0.5994999999999999,0.0,0.0,0.1450999999999999,0.1258999999999999,0.0,0.1147,0.0,0.0,0.0,0.0,0.0,0.0,0.0,0.0,0.0,0.0,0.0,0.0,0.0,0.0,0.0,936.15,2.5910000801086426
0.5966,0.0,0.0,0.1442999999999999,0.1253,0.0,0.1142,0.0,0.0,0.0,0.0,0.0,0.0,0.0,0.0,0.0,0.0,0.0,0.0,0.0,0.0,0.0,938.15,2.61299991607666
0.0,0.0,0.0,0.0,0.0,0.0,0.0,0.0,0.0,0.0,0.0,0.0,0.0,0.0,0.0,0.0,0.0,0.0,0.0,0.0,0.9,0.0,561.15,5.21999979019165
0.0,0.0,0.0,0.0,0.0,0.0,0.0,0.0,0.0,0.0,0.0,0.0,0.0,0.0,0.0,0.0,0.0,0.0,0.0,0.0,0.7,0.0,528.15,4.510000228881836
0.0,0.0,0.0,0.0,0.0,0.0,0.0,0.0,0.0,0.0,0.0,0.0,0.0,0.0,0.0,0.0,0.0,0.0,0.0,0.0,0.6,0.0,515.15,4.21999979019165
0.0,0.0,0.0,0.0,0.0,0.0,0.0,0.0,0.0,0.0,0.0,0.0,0.0,0.0,0.0,0.0,0.0,0.0,0.0,0.0,0.5,0.0,505.15,3.9600000381469727
0.25,0.0,0.0,0.15,0.15,0.0,0.0,0.0,0.0,0.0,0.0,0.0,0.0,0.0,0.0,0.0,0.0,0.0,0.0,0.0,0.0,0.0,773.15,3.052999973297119
0.0,0.4,0.0,0.4,0.0,0.0,0.0,0.0,0.0,0.0,0.0,0.0,0.2,0.0,0.0,0.0,0.0,0.0,0.0,0.0,0.0,0.0,553.15,2.430000066757202
0.0,0.395,0.0,0.395,0.0,0.0,0.0,0.0,0.0,0.0,0.0,0.0,0.2,0.0,0.0,0.0,0.0,0.0,0.0,0.0,0.0,0.0,511.15,2.440000057220459
0.0,0.385,0.0,0.385,0.0,0.0,0.0,0.0,0.0,0.0,0.0,0.0,0.2,0.0,0.0,0.0,0.0,0.0,0.0,0.0,0.0,0.0,520.15,2.450000047683716
0.0,0.375,0.0,0.375,0.0,0.0,0.0,0.0,0.0,0.0,0.0,0.0,0.2,0.0,0.0,0.0,0.0,0.0,0.0,0.0,0.0,0.0,512.15,2.4600000381469727
0.0,0.365,0.0,0.365,0.0,0.0,0.0,0.0,0.0,0.0,0.0,0.0,0.2,0.0,0.0,0.0,0.0,0.0,0.0,0.0,0.0,0.0,513.15,2.4800000190734863
0.0,0.0,0.0,0.2,0.0,0.0,0.2,0.0,0.0,0.6,0.0,0.0,0.0,0.0,0.0,0.0,0.0,0.0,0.0,0.0,0.0,0.0,910.15,2.5369999408721924
0.0,0.0,0.0,0.2,0.0,0.0,0.2,0.0,0.0,0.595,0.0,0.0,0.0,0.0,0.0,0.0,0.0,0.0,0.0,0.0,0.0,0.0,901.15,2.5399999618530273
0.0,0.0,0.0,0.2,0.0,0.0,0.2,0.0,0.0,0.59,0.0,0.0,0.0,0.0,0.0,0.0,0.0,0.0,0.0,0.0,0.0,0.0,907.15,2.5450000762939453
0.0,0.0,0.0,0.2,0.0,0.0,0.2,0.0,0.0,0.585,0.0,0.0,0.0,0.0,0.0,0.0,0.0,0.0,0.0,0.0,0.0,0.0,892.15,2.5460000038146973
0.0,0.0,0.0,0.2,0.0,0.0,0.2,0.0,0.0,0.58,0.0,0.0,0.0,0.0,0.0,0.0,0.0,0.0,0.0,0.0,0.0,0.0,901.15,2.549999952316284
0.0,0.0,0.0,0.2,0.0,0.0,0.2,0.0,0.0,0.575,0.0,0.0,0.0,0.0,0.0,0.0,0.0,0.0,0.0,0.0,0.0,0.0,900.15,2.549999952316284
0.0,0.0,0.0,0.0,0.0,0.0,0.0,0.0,0.0,0.3,0.0,0.0,0.0,0.0,0.0,0.0,0.0,0.0,0.0,0.7,0.0,0.0,609.15,7.776999950408936
0.0,0.0,0.0,0.0,0.0,0.0,0.0,0.0,0.0,0.0,0.0,0.0,0.0,0.0,0.0,0.0,0.0,0.0,0.0,0.0,0.95,0.0,628.15,4.96999979019165
0.0,0.0,0.0,0.0,0.0,0.0,0.0,0.0,0.0,0.1,0.0,0.0,0.0,0.0,0.0,0.0,0.0,0.0,0.0,0.0,0.85,0.0,643.15,4.630000114440918
0.0,0.0,0.0,0.0,0.0,0.0,0.0,0.0,0.0,0.2,0.0,0.0,0.0,0.0,0.0,0.0,0.0,0.0,0.0,0.0,0.75,0.0,660.15,4.340000152587891
0.0,0.0,0.0,0.0,0.0,0.0,0.0,0.0,0.0,0.3,0.0,0.0,0.0,0.0,0.0,0.0,0.0,0.0,0.0,0.0,0.65,0.0,674.15,4.059999942779541
0.0,0.0,0.0,0.0,0.0,0.0,0.0,0.0,0.0,0.4,0.0,0.0,0.0,0.0,0.0,0.0,0.0,0.0,0.0,0.0,0.55,0.0,683.15,3.7799999713897705
0.0,0.0,0.0,0.0,0.0,0.0,0.0,0.0,0.0,0.0,0.0,0.0,0.0,0.0,0.0,0.0,0.0,0.4,0.0,0.0,0.0,0.0,511.15,5.559999942779541
0.0,0.0,0.0,0.0,0.0,0.0,0.0,0.0,0.0,0.0,0.0,0.0,0.0,0.0,0.0,0.0,0.0,0.4,0.0,0.0,0.0,0.0,514.15,5.849999904632568
0.0,0.0,0.0,0.0,0.0,0.0,0.0,0.0,0.0,0.0,0.0,0.0,0.0,0.0,0.0,0.0,0.0,0.4,0.0,0.0,0.0,0.0,519.15,5.869999885559082
0.0,0.0,0.0,0.0,0.0,0.0,0.0,0.0,0.0,0.0,0.0,0.0,0.0,0.0,0.0,0.0,0.0,0.4,0.0,0.0,0.0,0.0,522.15,5.960000038146973
0.0,0.0,0.0,0.0,0.0,0.0,0.0,0.0,0.0,0.0,0.0,0.0,0.0,0.0,0.0,0.0,0.0,0.4,0.0,0.0,0.0,0.0,527.15,5.980000019073486
0.0,0.0,0.0,0.0,0.0,0.0,0.0,0.0,0.0,0.0,0.0,0.0,0.0,0.0,0.0,0.0,0.0,0.4,0.0,0.0,0.0,0.0,529.15,6.019999980926514
0.0,0.0,0.0,0.2,0.0,0.0,0.0,0.0,0.0,0.4,0.0,0.0,0.0,0.0,0.0,0.0,0.0,0.39,0.0,0.0,0.0,0.0,690.15,2.880000114440918
0.0,0.0,0.0,0.1833,0.0,0.0,0.05,0.0,0.0,0.3667,0.0,0.0,0.0,0.0,0.0,0.0,0.0,0.39,0.0,0.0,0.0,0.0,685.15,3.25
0.0,0.0,0.0,0.1667,0.0,0.0,0.1,0.0,0.0,0.3333,0.0,0.0,0.0,0.0,0.0,0.0,0.0,0.39,0.0,0.0,0.0,0.0,654.15,3.3299999237060547
0.0,0.0,0.0,0.15,0.0,0.0,0.15,0.0,0.0,0.3,0.0,0.0,0.0,0.0,0.0,0.0,0.0,0.39,0.0,0.0,0.0,0.0,665.15,3.440000057220459
0.0,0.0,0.0,0.1333,0.0,0.0,0.2,0.0,0.0,0.2667,0.0,0.0,0.0,0.0,0.0,0.0,0.0,0.39,0.0,0.0,0.0,0.0,674.15,3.569999933242798
0.0,0.0,0.0,0.1167,0.0,0.0,0.25,0.0,0.0,0.2332999999999999,0.0,0.0,0.0,0.0,0.0,0.0,0.0,0.39,0.0,0.0,0.0,0.0,672.15,3.880000114440918
0.0,0.0,0.0,0.0,0.0,0.0,0.0,0.0,0.0,0.5,0.0,0.0,0.0,0.0,0.0,0.0,0.0,0.0,0.0,0.0,0.2,0.0,693.15,3.723999977111816
0.0,0.0,0.0,0.0,0.0,0.0,0.0,0.0,0.0,0.495,0.0,0.0,0.0,0.0,0.0,0.0,0.0,0.0,0.0,0.0,0.2,0.0,683.15,3.749000072479248
0.0,0.0,0.0,0.0,0.0,0.0,0.0,0.0,0.0,0.49,0.0,0.0,0.0,0.0,0.0,0.0,0.0,0.0,0.0,0.0,0.2,0.0,681.15,3.78600001335144
0.0,0.0,0.0,0.0,0.0,0.0,0.0,0.0,0.0,0.485,0.0,0.0,0.0,0.0,0.0,0.0,0.0,0.0,0.0,0.0,0.2,0.0,678.15,3.8459999561309814
0.0,0.0,0.0,0.0,0.0,0.0,0.0,0.0,0.0,0.48,0.0,0.0,0.0,0.0,0.0,0.0,0.0,0.0,0.0,0.0,0.2,0.0,668.15,3.890000104904175
0.0,0.0,0.0,0.0,0.0,0.0,0.0,0.0,0.0,0.475,0.0,0.0,0.0,0.0,0.0,0.0,0.0,0.0,0.0,0.0,0.2,0.0,674.15,3.931999921798706
0.0,0.0,0.0,0.0,0.0,0.0,0.0,0.0,0.0,0.0,0.0,0.1,0.0,0.0,0.0,0.0,0.09,0.0,0.0,0.09,0.72,0.0,603.15,6.150000095367432
0.0,0.0,0.0,0.0,0.0,0.0,0.0,0.0,0.0,0.0,0.0,0.4,0.0,0.0,0.0,0.0,0.06,0.0,0.0,0.06,0.48,0.0,633.15,5.75
0.4,0.0,0.0,0.0,0.0,0.0,0.0,0.0,0.0,0.0,0.0,0.0,0.0,0.0,0.0,0.0,0.0,0.4,0.0,0.0,0.0,0.0,728.15,6.1570000648498535
0.37,0.0,0.0,0.0,0.0,0.0,0.0,0.0,0.0,0.0,0.0,0.0,0.0,0.0,0.0,0.0,0.0,0.4,0.0,0.0,0.0,0.0,727.15,6.256999969482422
0.34,0.0,0.0,0.0,0.0,0.0,0.0,0.0,0.0,0.0,0.0,0.0,0.0,0.0,0.0,0.0,0.0,0.4,0.0,0.0,0.0,0.0,733.15,6.269999980926514
0.31,0.0,0.0,0.0,0.0,0.0,0.0,0.0,0.0,0.0,0.0,0.0,0.0,0.0,0.0,0.0,0.0,0.4,0.0,0.0,0.0,0.0,738.15,6.285999774932861
0.28,0.0,0.0,0.0,0.0,0.0,0.0,0.0,0.0,0.0,0.0,0.0,0.0,0.0,0.0,0.0,0.0,0.4,0.0,0.0,0.0,0.0,741.15,6.3520002365112305
0.25,0.0,0.0,0.0,0.0,0.0,0.0,0.0,0.0,0.0,0.0,0.0,0.0,0.0,0.0,0.0,0.0,0.4,0.0,0.0,0.0,0.0,741.15,6.39900016784668
0.4,0.0,0.0,0.0,0.0,0.0,0.0,0.0,0.0,0.0,0.0,0.0,0.0,0.0,0.0,0.0,0.0,0.45,0.0,0.0,0.0,0.0,712.15,6.140999794006348
0.37,0.0,0.0,0.0,0.0,0.0,0.0,0.0,0.0,0.0,0.0,0.0,0.0,0.0,0.0,0.0,0.0,0.45,0.0,0.0,0.0,0.0,716.15,6.165999889373779
0.34,0.0,0.0,0.0,0.0,0.0,0.0,0.0,0.0,0.0,0.0,0.0,0.0,0.0,0.0,0.0,0.0,0.45,0.0,0.0,0.0,0.0,724.15,6.195000171661377
0.31,0.0,0.0,0.0,0.0,0.0,0.0,0.0,0.0,0.0,0.0,0.0,0.0,0.0,0.0,0.0,0.0,0.45,0.0,0.0,0.0,0.0,733.15,6.181000232696533
0.28,0.0,0.0,0.0,0.0,0.0,0.0,0.0,0.0,0.0,0.0,0.0,0.0,0.0,0.0,0.0,0.0,0.45,0.0,0.0,0.0,0.0,733.15,6.247000217437744
0.25,0.0,0.0,0.0,0.0,0.0,0.0,0.0,0.0,0.0,0.0,0.0,0.0,0.0,0.0,0.0,0.0,0.45,0.0,0.0,0.0,0.0,737.15,6.317999839782715
0.4,0.0,0.0,0.0,0.0,0.0,0.0,0.0,0.0,0.0,0.0,0.0,0.0,0.0,0.0,0.0,0.0,0.35,0.0,0.0,0.0,0.0,732.15,5.995999813079834
0.37,0.0,0.0,0.0,0.0,0.0,0.0,0.0,0.0,0.0,0.0,0.0,0.0,0.0,0.0,0.0,0.0,0.35,0.0,0.0,0.0,0.0,740.15,6.021999835968018
0.34,0.0,0.0,0.0,0.0,0.0,0.0,0.0,0.0,0.0,0.0,0.0,0.0,0.0,0.0,0.0,0.0,0.35,0.0,0.0,0.0,0.0,747.15,6.065999984741211
0.31,0.0,0.0,0.0,0.0,0.0,0.0,0.0,0.0,0.0,0.0,0.0,0.0,0.0,0.0,0.0,0.0,0.35,0.0,0.0,0.0,0.0,751.15,6.033999919891357
0.28,0.0,0.0,0.0,0.0,0.0,0.0,0.0,0.0,0.0,0.0,0.0,0.0,0.0,0.0,0.0,0.0,0.35,0.0,0.0,0.0,0.0,753.15,6.089000225067139
0.25,0.0,0.0,0.0,0.0,0.0,0.0,0.0,0.0,0.0,0.0,0.0,0.0,0.0,0.0,0.0,0.0,0.35,0.0,0.0,0.0,0.0,753.15,6.182000160217285
0.5918,0.0,0.0,0.1378,0.0,0.0,0.0,0.0,0.0,0.148,0.0,0.0,0.0,0.0,0.0,0.0,0.0,0.0,0.0,0.0,0.0,0.0,803.15,2.5439999103546143
0.5912,0.0,0.0,0.1376,0.0,0.0,0.0,0.0,0.0,0.1478,0.0,0.0,0.0,0.0,0.0,0.0,0.0,0.0,0.0,0.0,0.0,0.0,797.15,2.569999933242798
0.59,0.0,0.0,0.1373,0.0,0.0,0.0,0.0,0.0,0.1475,0.0,0.0,0.0,0.0,0.0,0.0,0.0,0.0,0.0,0.0,0.0,0.0,788.15,2.6019999980926514
0.5888,0.0,0.0,0.1371,0.0,0.0,0.0,0.0,0.0,0.1472,0.0,0.0,0.0,0.0,0.0,0.0,0.0,0.0,0.0,0.0,0.0,0.0,782.15,2.621999979019165
0.5857828434313136,0.0,0.0,0.136372725454909,0.0,0.0,0.0,0.0,0.0,0.1464707058588282,0.0,0.0,0.0,0.0,0.0,0.0,0.0,0.0,0.0,0.0,0.0,0.0,786.15,2.619999885559082
0.0,0.0,0.0,0.0,0.0,0.0,0.0,0.0,0.0,0.0,0.0,0.0,0.0,0.0,0.0,0.0,0.0,0.0,0.0,0.0,0.0,0.77,421.15,4.480000019073486
0.0,0.0,0.0,0.0,0.0,0.0,0.0,0.0,0.0,0.0,0.0,0.0,0.0,0.0,0.0,0.0,0.0,0.0,0.0,0.0,0.0,0.72,465.15,4.690000057220459
0.0,0.0,0.0,0.0,0.0,0.0,0.0,0.0,0.0,0.0,0.0,0.0,0.0,0.0,0.0,0.0,0.0,0.0,0.0,0.0,0.0,0.67,501.15,4.769999980926514
0.0,0.0,0.0,0.0,0.0,0.0,0.0,0.0,0.0,0.0,0.0,0.0,0.0,0.0,0.0,0.0,0.0,0.0,0.0,0.0,0.0,0.645,516.15,4.820000171661377
0.0,0.0,0.0,0.0,0.0,0.0,0.0,0.0,0.0,0.0,0.0,0.0,0.0,0.0,0.0,0.0,0.0,0.0,0.0,0.0,0.0,0.62,531.15,4.840000152587891
0.0,0.0,0.0,0.0,0.0,0.0,0.0,0.0,0.0,0.0,0.0,0.0,0.0,0.0,0.0,0.0,0.0,0.0,0.0,0.0,0.0,0.605,520.15,4.940000057220459
0.0,0.0,0.0,0.0,0.0,0.0,0.0,0.0,0.0,0.0,0.0,0.0,0.0,0.0,0.0,0.0,0.0,0.0,0.0,0.0,0.0,0.59,513.15,4.989999771118164
0.0,0.0,0.0,0.0,0.0,0.0,0.0,0.0,0.0,0.0,0.0,0.0,0.0,0.0,0.0,0.0,0.0,0.0,0.0,0.0,0.0,0.57,508.15,5.019999980926514
0.0,0.0,0.0,0.0,0.0,0.0,0.0,0.0,0.0,0.0,0.0,0.0,0.0,0.0,0.0,0.0,0.0,0.0,0.0,0.0,0.0,0.65,473.15,5.050000190734863
0.0,0.0,0.0,0.0,0.0,0.0,0.0,0.0,0.0,0.0,0.0,0.0,0.0,0.0,0.0,0.0,0.0,0.0,0.0,0.0,0.0,0.625,520.15,5.019999980926514
0.0,0.0,0.0,0.0,0.0,0.0,0.0,0.0,0.0,0.0,0.0,0.0,0.0,0.0,0.0,0.0,0.0,0.0,0.0,0.0,0.0,0.6,513.15,5.03000020980835
0.0,0.0,0.0,0.0,0.0,0.0,0.0,0.0,0.0,0.0,0.0,0.0,0.0,0.0,0.0,0.0,0.0,0.0,0.0,0.0,0.0,0.55,509.15,5.070000171661377
0.2,0.0,0.0,0.0,0.0,0.0,0.0,0.0,0.2,0.0,0.0,0.2,0.0,0.0,0.0,0.0,0.0,0.0,0.0,0.0,0.0,0.0,827.15,3.299999952316284
0.15,0.0,0.0,0.0,0.0,0.0,0.0,0.0,0.2,0.0,0.0,0.2,0.0,0.0,0.0,0.0,0.0,0.0,0.0,0.0,0.0,0.0,782.15,3.430000066757202
0.2,0.0,0.0,0.0,0.0,0.0,0.0,0.0,0.2,0.0,0.0,0.15,0.0,0.0,0.0,0.0,0.0,0.0,0.0,0.0,0.0,0.0,770.15,3.3399999141693115
0.2,0.0,0.0,0.0,0.0,0.0,0.0,0.0,0.15,0.0,0.0,0.2,0.0,0.0,0.0,0.0,0.0,0.0,0.0,0.0,0.0,0.0,816.15,3.4600000381469727
0.25,0.0,0.0,0.0,0.0,0.0,0.0,0.0,0.2,0.0,0.0,0.2,0.0,0.0,0.0,0.0,0.0,0.0,0.0,0.0,0.0,0.0,816.15,3.2300000190734863
0.25,0.0,0.0,0.0,0.0,0.0,0.0,0.0,0.2,0.0,0.0,0.15,0.0,0.0,0.0,0.0,0.0,0.0,0.0,0.0,0.0,0.0,815.15,3.25
0.25,0.0,0.0,0.0,0.0,0.0,0.0,0.0,0.15,0.0,0.0,0.2,0.0,0.0,0.0,0.0,0.0,0.0,0.0,0.0,0.0,0.0,828.15,3.380000114440918
0.15,0.0,0.0,0.0,0.0,0.0,0.0,0.0,0.25,0.0,0.0,0.2,0.0,0.0,0.0,0.0,0.0,0.0,0.0,0.0,0.0,0.0,807.15,3.299999952316284
0.2,0.0,0.0,0.0,0.0,0.0,0.0,0.0,0.25,0.0,0.0,0.15,0.0,0.0,0.0,0.0,0.0,0.0,0.0,0.0,0.0,0.0,767.15,3.180000066757202
0.4986049860498606,0.0,0.0,0.1856018560185602,0.0748007480074801,0.02820028200282,0.04930049300493,0.02080020800208,0.0,0.04180041800418,0.0,0.0,0.0744007440074401,0.0,0.0,0.01420014200142,0.0,0.0,0.0,0.0,0.0,0.0,731.15,2.6600000858306885
0.3596712263018958,0.0036997040236781,0.0012998960083193,0.142488600911927,0.1948844092472602,0.0111991040716742,0.0089992800575953,0.0,0.0,0.1765858731301495,0.0,0.0,0.083893288536917,0.0,0.0,0.0,0.0,0.0,0.0,0.0009799216062714,0.0,0.0,745.15,2.450000047683716
0.352340102182629,0.0026995410780167,0.0013997620404531,0.1760700680884249,0.1873681474149394,0.0112980793265144,0.0090984532629453,0.0,0.0,0.1407760680684284,0.0,0.0,0.1013827649299619,0.0,0.0,0.0,0.0,0.0,0.0,0.0009698351280282,0.0,0.0,719.15,2.509999990463257
0.475,0.0,0.045,0.02,0.15,0.02,0.0,0.05,0.04,0.0,0.0,0.0,0.16,0.0,0.005,0.0,0.0,0.0,0.0,0.0,0.0,0.0,836.15,2.5769999027252197
0.505,0.0,0.045,0.08,0.15,0.02,0.0,0.05,0.01,0.0,0.0,0.0,0.1,0.0,0.005,0.0,0.0,0.0,0.0,0.0,0.0,0.0,939.15,2.572999954223633
0.5059999999999999,0.0,0.0559999999999999,0.0,0.2069999999999999,0.0,0.0,0.2069999999999999,0.0,0.0,0.0,0.0,0.0,0.0,0.0,0.0,0.0,0.0,0.0,0.0,0.0,0.0,1091.15,2.880000114440918
0.5421,0.0,0.0381,0.0,0.1112,0.0,0.0,0.1452999999999999,0.0,0.0,0.0,0.0,0.0,0.0,0.0,0.0,0.0,0.0,0.0,0.0,0.0,0.0,1113.15,3.5399999618530273
0.0,0.44,0.0,0.0,0.09,0.0,0.0,0.0,0.17,0.0,0.0,0.0,0.0,0.0,0.0,0.0,0.0,0.0,0.0,0.0,0.0,0.0,911.15,3.2149999141693115
0.0,0.44,0.0,0.0,0.09,0.0,0.0,0.0,0.17,0.0,0.0,0.0,0.0,0.0,0.0,0.0,0.0,0.0,0.0,0.0,0.0,0.0,911.15,3.1489999294281006
0.0,0.0,0.0,0.0,0.0,0.0,0.0,0.0,0.0,0.0,0.0297999999999999,0.0,0.0,0.0,0.0297999999999999,0.0,0.0,0.0,0.0,0.0,0.0,0.0,980.15,4.552000045776367
0.0,0.0,0.0,0.0,0.0,0.0,0.0,0.0,0.0,0.0,0.0296,0.0,0.0,0.0,0.0296,0.0,0.0,0.0,0.0,0.0,0.0,0.0,985.15,4.571000099182129
0.0,0.0,0.0,0.0,0.0,0.0,0.0,0.0,0.0,0.0,0.0292,0.0,0.0,0.0,0.0292,0.0,0.0,0.0,0.0,0.0,0.0,0.0,990.15,4.636000156402588
0.0,0.0,0.0,0.0,0.0,0.0,0.0,0.0,0.0,0.0,0.0286999999999999,0.0,0.0,0.0,0.0286999999999999,0.0,0.0,0.0,0.0,0.0,0.0,0.0,993.15,4.663000106811523
0.0,0.0,0.0,0.0,0.0,0.0,0.0,0.0,0.0,0.0,0.0283,0.0,0.0,0.0,0.0283,0.0,0.0,0.0,0.0,0.0,0.0,0.0,1005.15,4.747000217437744
0.0,0.0,0.0,0.0,0.0,0.0,0.0,0.0,0.0,0.0,0.0279,0.0,0.0,0.0,0.0279,0.0,0.0,0.0,0.0,0.0,0.0,0.0,1014.15,4.9029998779296875
0.0,0.0,0.0,0.0,0.0,0.0,0.0,0.0,0.0,0.0,0.0275,0.0,0.0,0.0,0.0275,0.0,0.0,0.0,0.0,0.0,0.0,0.0,1016.15,4.920000076293945
0.0,0.0,0.0,0.0,0.0,0.0,0.0,0.0,0.0,0.0,0.0267999999999999,0.0,0.0,0.0,0.0267999999999999,0.0,0.0,0.0,0.0,0.0,0.0,0.0,1020.15,5.051000118255615
0.596,0.0,0.0,0.0101,0.1009999999999999,0.0,0.0808,0.0,0.0,0.2121,0.0,0.0,0.0,0.0,0.0,0.0,0.0,0.0,0.0,0.0,0.0,0.0,920.15,2.2699999809265137
0.592940705929407,0.0,0.0,0.0100989901009899,0.1004899510048995,0.0,0.0803919608039196,0.0,0.0,0.2110788921107889,0.0,0.0,0.0,0.0,0.0,0.0,0.0,0.0,0.0,0.0,0.0,0.0,935.15,2.319999933242798
0.59,0.0,0.0,0.01,0.1,0.0,0.08,0.0,0.0,0.21,0.0,0.0,0.0,0.0,0.0,0.0,0.0,0.0,0.0,0.0,0.0,0.0,943.15,2.359999895095825
0.5870412958704131,0.0,0.0,0.00999900009999,0.0994900509949005,0.0,0.0795920407959204,0.0,0.0,0.208979102089791,0.0,0.0,0.0,0.0,0.0,0.0,0.0,0.0,0.0,0.0,0.0,0.0,954.15,2.390000104904175
0.5841999999999999,0.0,0.0,0.0098999999999999,0.0989999999999999,0.0,0.0791999999999999,0.0,0.0,0.2078999999999999,0.0,0.0,0.0,0.0,0.0,0.0,0.0,0.0,0.0,0.0,0.0,0.0,955.15,2.4200000762939453
0.5813000000000001,0.0,0.0,0.0099,0.0985,0.0,0.0788,0.0,0.0,0.2069,0.0,0.0,0.0,0.0,0.0,0.0,0.0,0.0,0.0,0.0,0.0,0.0,962.15,2.450000047683716
0.5784578457845785,0.0,0.0,0.0098009800980098,0.098009800980098,0.0,0.0784078407840784,0.0,0.0,0.2059205920592059,0.0,0.0,0.0,0.0,0.0,0.0,0.0,0.0,0.0,0.0,0.0,0.0,963.15,2.4600000381469727
0.69,0.0,0.0,0.31,0.0,0.0,0.0,0.0,0.0,0.0,0.0,0.0,0.0,0.0,0.0,0.0,0.0,0.0,0.0,0.0,0.0,0.0,763.15,2.3929998874664307
0.631,0.0,0.0,0.314,0.055,0.0,0.0,0.0,0.0,0.0,0.0,0.0,0.0,0.0,0.0,0.0,0.0,0.0,0.0,0.0,0.0,0.0,793.15,2.4079999923706055
0.5864,0.0,0.0,0.3077,0.1059,0.0,0.0,0.0,0.0,0.0,0.0,0.0,0.0,0.0,0.0,0.0,0.0,0.0,0.0,0.0,0.0,0.0,822.15,2.428999900817871
0.513,0.0,0.0,0.329,0.158,0.0,0.0,0.0,0.0,0.0,0.0,0.0,0.0,0.0,0.0,0.0,0.0,0.0,0.0,0.0,0.0,0.0,874.15,2.434999942779541
0.479,0.0,0.0,0.311,0.21,0.0,0.0,0.0,0.0,0.0,0.0,0.0,0.0,0.0,0.0,0.0,0.0,0.0,0.0,0.0,0.0,0.0,938.15,2.436000108718872
0.525,0.0,0.0,0.475,0.0,0.0,0.0,0.0,0.0,0.0,0.0,0.0,0.0,0.0,0.0,0.0,0.0,0.0,0.0,0.0,0.0,0.0,704.15,2.4670000076293945
0.532,0.0,0.0,0.413,0.055,0.0,0.0,0.0,0.0,0.0,0.0,0.0,0.0,0.0,0.0,0.0,0.0,0.0,0.0,0.0,0.0,0.0,754.15,2.4709999561309814
0.523,0.0,0.0,0.371,0.106,0.0,0.0,0.0,0.0,0.0,0.0,0.0,0.0,0.0,0.0,0.0,0.0,0.0,0.0,0.0,0.0,0.0,808.15,2.446000099182129
0.513,0.0,0.0,0.329,0.158,0.0,0.0,0.0,0.0,0.0,0.0,0.0,0.0,0.0,0.0,0.0,0.0,0.0,0.0,0.0,0.0,0.0,874.15,2.434999942779541
0.529,0.0,0.0,0.257,0.214,0.0,0.0,0.0,0.0,0.0,0.0,0.0,0.0,0.0,0.0,0.0,0.0,0.0,0.0,0.0,0.0,0.0,995.15,2.4140000343322754
0.424,0.0,0.0,0.419,0.157,0.0,0.0,0.0,0.0,0.0,0.0,0.0,0.0,0.0,0.0,0.0,0.0,0.0,0.0,0.0,0.0,0.0,835.15,2.4670000076293945
0.481,0.0,0.0,0.36,0.159,0.0,0.0,0.0,0.0,0.0,0.0,0.0,0.0,0.0,0.0,0.0,0.0,0.0,0.0,0.0,0.0,0.0,857.15,2.450000047683716
0.5115,0.0,0.0,0.33,0.1585,0.0,0.0,0.0,0.0,0.0,0.0,0.0,0.0,0.0,0.0,0.0,0.0,0.0,0.0,0.0,0.0,0.0,874.15,2.434999942779541
0.585,0.0,0.0,0.256,0.159,0.0,0.0,0.0,0.0,0.0,0.0,0.0,0.0,0.0,0.0,0.0,0.0,0.0,0.0,0.0,0.0,0.0,891.15,2.4070000648498535
0.0,0.0,0.0,0.0,0.0,0.0,0.0,0.0,0.0,0.4,0.0,0.0,0.3,0.0,0.0,0.0,0.0,0.0,0.0,0.0,0.0,0.0,457.15,2.552000045776367
0.0,0.0,0.0,0.0,0.0,0.0,0.0,0.0,0.0,0.35,0.0,0.0,0.3,0.0,0.0,0.0,0.0,0.0,0.0,0.0,0.0,0.0,461.15,2.619999885559082
0.0,0.0,0.0,0.0,0.0,0.0,0.0,0.0,0.0,0.3,0.0,0.0,0.3,0.0,0.0,0.0,0.0,0.0,0.0,0.0,0.0,0.0,467.15,2.663000106811523
0.0,0.0,0.0,0.0,0.0,0.0,0.0,0.0,0.0,0.25,0.0,0.0,0.3,0.0,0.0,0.0,0.0,0.0,0.0,0.0,0.0,0.0,475.15,2.746999979019165
0.0,0.0,0.0,0.0,0.0,0.0,0.0,0.0,0.0,0.225,0.0,0.0,0.3,0.0,0.0,0.0,0.0,0.0,0.0,0.0,0.0,0.0,483.15,2.750999927520752
0.0,0.0,0.0,0.0,0.0,0.0,0.0,0.0,0.0,0.0,0.2984701529847016,0.0,0.0,0.0,0.0,0.1492850714928507,0.0,0.0,0.0,0.0,0.0,0.0,953.15,4.765999794006348
0.0,0.0,0.0,0.0,0.05,0.0,0.0,0.0,0.0,0.695,0.0,0.0,0.0,0.25,0.0,0.0,0.0,0.0,0.0,0.0,0.0,0.0,870.15,2.7660000324249268
0.0,0.0,0.0,0.0,0.0749,0.0,0.0,0.0,0.0,0.6936,0.0,0.0,0.0,0.2264999999999999,0.0,0.0,0.0,0.0,0.0,0.0,0.0,0.0,862.15,2.7079999446868896
0.0,0.0,0.0,0.0,0.1,0.0,0.0,0.0,0.0,0.695,0.0,0.0,0.0,0.2,0.0,0.0,0.0,0.0,0.0,0.0,0.0,0.0,859.15,2.6010000705718994
0.0,0.0,0.0,0.0,0.125,0.0,0.0,0.0,0.0,0.695,0.0,0.0,0.0,0.175,0.0,0.0,0.0,0.0,0.0,0.0,0.0,0.0,851.15,2.5199999809265137
0.0,0.0,0.0,0.0,0.15,0.0,0.0,0.0,0.0,0.695,0.0,0.0,0.0,0.15,0.0,0.0,0.0,0.0,0.0,0.0,0.0,0.0,850.15,2.513000011444092
0.6009,0.0,0.0,0.1941999999999999,0.0117999999999999,0.0,0.1930999999999999,0.0,0.0,0.0,0.0,0.0,0.0,0.0,0.0,0.0,0.0,0.0,0.0,0.0,0.0,0.0,947.15,2.5899999141693115
0.5177,0.0,0.0,0.1673,0.0102,0.0,0.1664,0.0,0.0,0.0,0.0,0.0,0.0,0.0,0.0,0.0,0.0,0.0,0.0,0.0,0.0,0.0,980.15,2.880000114440918
0.5169483051694831,0.0,0.0,0.1670832916708329,0.0101989801019898,0.0,0.1661833816618338,0.0,0.0,0.0,0.0,0.0,0.0,0.0,0.0,0.0,0.0,0.0,0.0,0.0,0.0,0.0,988.15,2.890000104904175
0.5163516351635163,0.0,0.0,0.1668166816681668,0.0101010101010101,0.0,0.1659165916591659,0.0,0.0,0.0,0.0,0.0,0.0,0.0,0.0,0.0,0.0,0.0,0.0,0.0,0.0,0.0,1008.15,2.859999895095825
0.5160516051605161,0.0,0.0,0.1668166816681668,0.0101010101010101,0.0,0.1659165916591659,0.0,0.0,0.0,0.0,0.0,0.0,0.0,0.0,0.0,0.0,0.0,0.0,0.0,0.0,0.0,989.15,2.869999885559082
0.5143999999999999,0.0,0.0,0.1662,0.0100999999999999,0.0,0.1652999999999999,0.0,0.0,0.0,0.0,0.0,0.0,0.0,0.0,0.0,0.0,0.0,0.0,0.0,0.0,0.0,994.15,2.890000104904175
0.0,0.4225,0.0,0.4225,0.0,0.0,0.0,0.0,0.0,0.0,0.0,0.15,0.0,0.0,0.0,0.0,0.0,0.0,0.0,0.0,0.0,0.0,562.15,2.763000011444092
0.0,0.4191999999999999,0.0,0.4191999999999999,0.0,0.0,0.0,0.0,0.0,0.0,0.0,0.1515,0.0,0.0,0.0,0.0,0.0,0.0,0.0,0.0,0.0,0.0,557.15,2.7960000038146973
0.0,0.4182,0.0,0.4182,0.0,0.0,0.0,0.0,0.0,0.0,0.0,0.1515,0.0,0.0,0.0,0.0,0.0,0.0,0.0,0.0,0.0,0.0,559.15,2.7980000972747803
0.0,0.4166583341665833,0.0,0.4166583341665833,0.0,0.0,0.0,0.0,0.0,0.0,0.0,0.1514848515148485,0.0,0.0,0.0,0.0,0.0,0.0,0.0,0.0,0.0,0.0,558.15,2.813999891281128
0.0,0.4156584341565843,0.0,0.4156584341565843,0.0,0.0,0.0,0.0,0.0,0.0,0.0,0.1514848515148485,0.0,0.0,0.0,0.0,0.0,0.0,0.0,0.0,0.0,0.0,571.15,2.8329999446868896
0.5094490550944907,0.0,0.0,0.0,0.0998900109989001,0.0,0.0,0.04999500049995,0.0,0.0,0.0,0.0,0.3396660333966603,0.0,0.0,0.0,0.0,0.0,0.0,0.0,0.0,0.0,738.15,2.369999885559082
0.5074492550744926,0.0,0.0,0.0,0.0994900509949004,0.0,0.0,0.0497950204979502,0.0,0.0,0.0,0.0,0.3382661733826617,0.0,0.0,0.0,0.0,0.0,0.0,0.0,0.0,0.0,739.15,2.4200000762939453
0.5050000000000001,0.0,0.0,0.0,0.099,0.0,0.0,0.0495,0.0,0.0,0.0,0.0,0.3366,0.0,0.0,0.0,0.0,0.0,0.0,0.0,0.0,0.0,740.15,2.4600000381469727
0.5000500050005001,0.0,0.0,0.0,0.098009800980098,0.0,0.0,0.049004900490049,0.0,0.0,0.0,0.0,0.3333333333333333,0.0,0.0,0.0,0.0,0.0,0.0,0.0,0.0,0.0,744.15,2.5199999809265137
0.4857485748574857,0.0,0.0,0.0,0.0952095209520952,0.0,0.0,0.0476047604760476,0.0,0.0,0.0,0.0,0.3238323832383238,0.0,0.0,0.0,0.0,0.0,0.0,0.0,0.0,0.0,752.15,2.6600000858306885
0.03,0.5,0.0,0.115,0.0,0.0,0.3,0.03,0.0,0.025,0.0,0.0,0.0,0.0,0.0,0.0,0.0,0.0,0.0,0.0,0.0,0.0,730.15,2.5999999046325684
0.03,0.5,0.0,0.115,0.0,0.0,0.1,0.23,0.0,0.025,0.0,0.0,0.0,0.0,0.0,0.0,0.0,0.0,0.0,0.0,0.0,0.0,749.15,2.5899999141693115
0.0,0.45,0.0,0.12,0.0,0.03,0.16,0.24,0.0,0.0,0.0,0.0,0.0,0.0,0.0,0.0,0.0,0.0,0.0,0.0,0.0,0.0,743.15,2.680000066757202
0.0,0.45,0.0,0.1,0.0,0.05,0.16,0.24,0.0,0.0,0.0,0.0,0.0,0.0,0.0,0.0,0.0,0.0,0.0,0.0,0.0,0.0,758.15,2.7699999809265137
0.0,0.45,0.0,0.07,0.0,0.03,0.16,0.24,0.0,0.05,0.0,0.0,0.0,0.0,0.0,0.0,0.0,0.0,0.0,0.0,0.0,0.0,775.15,2.6700000762939453
0.0,0.45,0.0,0.05,0.0,0.05,0.16,0.24,0.0,0.05,0.0,0.0,0.0,0.0,0.0,0.0,0.0,0.0,0.0,0.0,0.0,0.0,786.15,2.740000009536743
0.3447999999999999,0.0,0.0,0.0,0.0,0.0,0.0787999999999999,0.0,0.0,0.0,0.1477999999999999,0.0,0.1181999999999999,0.0,0.0,0.0,0.0492999999999999,0.0,0.0,0.0,0.0,0.0,858.15,3.75
0.7921,0.0,0.0,0.1214,0.0,0.0,0.0,0.0,0.0,0.0147,0.0,0.0,0.0,0.0,0.0,0.0107,0.0,0.0,0.0,0.0018,0.0,0.0,816.15,3.250999927520752
0.6622,0.0,0.0,0.0,0.1394,0.0,0.0,0.0881,0.0,0.0408,0.0695,0.0,0.0,0.0,0.0,0.0,0.0,0.0,0.0,0.0,0.0,0.0,1004.15,2.2760000228881836
0.6826000000000001,0.0,0.0,0.0,0.1217,0.0,0.0,0.1283,0.0,0.0,0.0674,0.0,0.0,0.0,0.0,0.0,0.0,0.0,0.0,0.0,0.0,0.0,1055.15,2.867000102996826
0.6795,0.0,0.0,0.0,0.1346,0.0,0.0,0.1277,0.0,0.0,0.0582,0.0,0.0,0.0,0.0,0.0,0.0,0.0,0.0,0.0,0.0,0.0,1049.15,2.7109999656677246
0.6759999999999999,0.0,0.0,0.0,0.1222,0.0,0.0395999999999999,0.0762,0.0,0.0392,0.0467999999999999,0.0,0.0,0.0,0.0,0.0,0.0,0.0,0.0,0.0,0.0,0.0,977.15,2.568000078201294
0.68,0.0,0.0,0.0,0.0977,0.0,0.051,0.0767,0.0,0.0312,0.0634,0.0,0.0,0.0,0.0,0.0,0.0,0.0,0.0,0.0,0.0,0.0,985.15,2.086999893188477
0.6666000000000001,0.0,0.0,0.0,0.1249,0.0,0.046,0.0979,0.0,0.0124,0.0522,0.0,0.0,0.0,0.0,0.0,0.0,0.0,0.0,0.0,0.0,0.0,1123.15,2.6679999828338623
0.6574342565743426,0.0,0.0,0.0,0.1341865813418658,0.0,0.060993900609939,0.0954904509549045,0.0,0.0,0.0518948105189481,0.0,0.0,0.0,0.0,0.0,0.0,0.0,0.0,0.0,0.0,0.0,1036.15,2.5179998874664307
0.6628,0.0,0.0,0.0,0.1352999999999999,0.0,0.0614999999999999,0.0769999999999999,0.0,0.0110999999999999,0.0523,0.0,0.0,0.0,0.0,0.0,0.0,0.0,0.0,0.0,0.0,0.0,1031.15,2.1500000953674316
0.6755675567556755,0.0,0.0,0.0,0.1187118711871186,0.0,0.0,0.1255125512551255,0.0,0.022002200220022,0.0582058205820582,0.0,0.0,0.0,0.0,0.0,0.0,0.0,0.0,0.0,0.0,0.0,1050.15,2.5280001163482666
0.6653334666533348,0.0,0.0,0.0,0.1246875312468753,0.0,0.045995400459954,0.1018898110188981,0.0,0.00999900009999,0.0520947905209479,0.0,0.0,0.0,0.0,0.0,0.0,0.0,0.0,0.0,0.0,0.0,1125.15,2.486999988555908
0.0,0.0,0.0,0.0,0.0,0.0,0.0,0.0,0.0,0.0,0.0,0.1,0.0,0.0,0.0,0.0,0.0,0.0,0.0,0.0,0.85,0.0,633.15,5.1620001792907715
0.0,0.0,0.0,0.0,0.0,0.0,0.0,0.0,0.0,0.0,0.0,0.1,0.0,0.0,0.0,0.0,0.0,0.0,0.0,0.0,0.8,0.0,636.15,5.103000164031982
0.0,0.0,0.0,0.0,0.0,0.0,0.0,0.0,0.0,0.0,0.0,0.1,0.0,0.0,0.0,0.0,0.0,0.0,0.0,0.0,0.75,0.0,621.15,5.093999862670898
0.0,0.0,0.0,0.0,0.0,0.0,0.0,0.0,0.0,0.0,0.0,0.1,0.0,0.0,0.0,0.0,0.0,0.0,0.0,0.0,0.7,0.0,627.15,5.065999984741211
0.0,0.0,0.0,0.0,0.0,0.0,0.0,0.0,0.0,0.0,0.0,0.1,0.0,0.0,0.0,0.0,0.0,0.0,0.0,0.0,0.65,0.0,623.15,4.98199987411499
0.0,0.0,0.0,0.0,0.0,0.0,0.0,0.0,0.0,0.0,0.0,0.1,0.0,0.0,0.0,0.0,0.0,0.0,0.0,0.0,0.6,0.0,612.15,4.97599983215332
0.6686334316715836,0.0,0.0,0.0,0.1275063753187659,0.0,0.0538026901345067,0.0912045602280114,0.0,0.0141007050352517,0.0,0.0,0.0,0.0443022151107555,0.0,0.0,0.0,0.0,0.0,0.0,0.0,0.0,1059.15,2.5899999141693115
0.6569065690656906,0.0,0.0,0.0,0.1097010970109701,0.0,0.04980049800498,0.05610056100561,0.0,0.07650076500765,0.0,0.0,0.0,0.05010050100501,0.0,0.0,0.0,0.0,0.0,0.0,0.0,0.0,988.15,2.509999990463257
0.6571671416429178,0.0,0.0,0.0,0.1096945152742362,0.0,0.0498975051247437,0.0561971901404929,0.0,0.0764961751912404,0.0,0.0,0.0,0.0500974951252437,0.0,0.0,0.0,0.0,0.0,0.0,0.0,0.0,988.15,2.509999990463257
0.6686267450698029,0.0,0.0,0.0,0.1275051002040081,0.0,0.0538021520860834,0.0912036481459258,0.0,0.0141005640225609,0.0,0.0,0.0,0.0443017720708828,0.0,0.0,0.0,0.0,0.0,0.0,0.0,0.0,1059.15,2.5899999141693115
0.6568999999999999,0.0,0.0,0.0,0.1097,0.0,0.0498,0.0561,0.0,0.0765,0.0,0.0,0.0,0.0501,0.0,0.0,0.0,0.0,0.0,0.0,0.0,0.0,988.15,2.509999990463257
0.6568999999999999,0.0,0.0,0.0,0.1097,0.0,0.0498,0.0561,0.0,0.0765,0.0,0.0,0.0,0.0501,0.0,0.0,0.0,0.0,0.0,0.0,0.0,0.0,988.15,2.509999990463257
0.0,0.0,0.0,0.05,0.0,0.0,0.0,0.0,0.0,0.0,0.0,0.2,0.0,0.0,0.0,0.0,0.0,0.0,0.0,0.048,0.7,0.0,623.15,5.929999828338623
0.0,0.0,0.0,0.05,0.0,0.0,0.0,0.0,0.0,0.0,0.0,0.2,0.0,0.0,0.0,0.0,0.0,0.0,0.0,0.048,0.698,0.0,623.15,5.934999942779541
0.0,0.0,0.0,0.05,0.0,0.0,0.0,0.0,0.0,0.0,0.0,0.2,0.0,0.0,0.0,0.0,0.0,0.0,0.0,0.048,0.696,0.0,624.15,5.936999797821045
0.0,0.0,0.0,0.05,0.0,0.0,0.0,0.0,0.0,0.0,0.0,0.2,0.0,0.0,0.0,0.0,0.0,0.0,0.0,0.048,0.6940000000000001,0.0,624.15,5.940999984741211
0.0,0.0,0.0,0.05,0.0,0.0,0.0,0.0,0.0,0.0,0.0,0.2,0.0,0.0,0.0,0.0,0.0,0.0,0.0,0.048,0.6920000000000001,0.0,624.15,5.942999839782715
0.0,0.69,0.0,0.0,0.0,0.0,0.0,0.2,0.0,0.0,0.0,0.0,0.0,0.0,0.0,0.0,0.0,0.0,0.0,0.0,0.0,0.0,691.15,2.6570000648498535
0.0,0.59,0.0,0.0,0.0,0.0,0.0,0.2,0.0,0.0,0.0,0.0,0.0,0.0,0.0,0.0,0.0,0.0,0.0,0.0,0.0,0.0,678.15,2.7130000591278076
0.0,0.49,0.0,0.0,0.0,0.0,0.0,0.2,0.0,0.0,0.0,0.0,0.0,0.0,0.0,0.0,0.0,0.0,0.0,0.0,0.0,0.0,675.15,2.813999891281128
0.0,0.2085,0.0,0.0,0.0,0.0,0.0,0.0,0.0,0.1063,0.0,0.0,0.0,0.0,0.0,0.0,0.0,0.0,0.0,0.0,0.0,0.0,368.15,3.7730000019073486
0.0,0.1867,0.0,0.0,0.0,0.0,0.0,0.0,0.0,0.1057,0.0,0.0,0.0,0.0,0.0,0.0,0.0,0.0,0.0,0.0,0.0,0.0,378.15,3.867000102996826
0.0,0.1651999999999999,0.0,0.0,0.0,0.0,0.0,0.0,0.0,0.1052,0.0,0.0,0.0,0.0,0.0,0.0,0.0,0.0,0.0,0.0,0.0,0.0,379.15,3.8440001010894775
0.0,0.1438143814381438,0.0,0.0,0.0,0.0,0.0,0.0,0.0,0.1047104710471047,0.0,0.0,0.0,0.0,0.0,0.0,0.0,0.0,0.0,0.0,0.0,0.0,381.15,3.816999912261963
0.0,0.1226999999999999,0.0,0.0,0.0,0.0,0.0,0.0,0.0,0.1042,0.0,0.0,0.0,0.0,0.0,0.0,0.0,0.0,0.0,0.0,0.0,0.0,383.15,3.938999891281128
0.0,0.1018,0.0,0.0,0.0,0.0,0.0,0.0,0.0,0.1036999999999999,0.0,0.0,0.0,0.0,0.0,0.0,0.0,0.0,0.0,0.0,0.0,0.0,384.15,3.974999904632568
0.0,0.081,0.0,0.0,0.0,0.0,0.0,0.0,0.0,0.1032,0.0,0.0,0.0,0.0,0.0,0.0,0.0,0.0,0.0,0.0,0.0,0.0,385.15,3.961999893188477
0.0,0.0605,0.0,0.0,0.0,0.0,0.0,0.0,0.0,0.1027999999999999,0.0,0.0,0.0,0.0,0.0,0.0,0.0,0.0,0.0,0.0,0.0,0.0,402.15,4.006999969482422
0.0,0.0401,0.0,0.0,0.0,0.0,0.0,0.0,0.0,0.1023,0.0,0.0,0.0,0.0,0.0,0.0,0.0,0.0,0.0,0.0,0.0,0.0,405.15,4.124000072479248
0.0,0.02,0.0,0.0,0.0,0.0,0.0,0.0,0.0,0.1018,0.0,0.0,0.0,0.0,0.0,0.0,0.0,0.0,0.0,0.0,0.0,0.0,408.15,4.138000011444092
0.0,0.0,0.0,0.0,0.0,0.0,0.0,0.0,0.0,0.1013,0.0,0.0,0.0,0.0,0.0,0.0,0.0,0.0,0.0,0.0,0.0,0.0,417.15,4.197999954223633
0.0017,0.0,0.0,0.0004,0.0001,0.0,0.0,0.0,0.0,0.7403,0.0,0.0,0.2575,0.0,0.0,0.0,0.0,0.0,0.0,0.0,0.0,0.0,789.15,2.127000093460083
0.0036,0.0,0.0,0.0003,0.0504,0.0,0.0,0.0,0.0,0.6971,0.0,0.0,0.2486,0.0,0.0,0.0,0.0,0.0,0.0,0.0,0.0,0.0,785.15,2.130000114440918
0.0034999999999999,0.0,0.0,0.0003,0.1008,0.0,0.0,0.0,0.0,0.6416,0.0,0.0,0.2537999999999999,0.0,0.0,0.0,0.0,0.0,0.0,0.0,0.0,0.0,768.15,2.1589999198913574
0.0037,0.0,0.0,0.0004,0.1479,0.0,0.0,0.0,0.0,0.5968,0.0,0.0,0.2512,0.0,0.0,0.0,0.0,0.0,0.0,0.0,0.0,0.0,765.15,2.1670000553131104
0.0029999999999999,0.0,0.0,0.0005,0.1949999999999999,0.0,0.0,0.0,0.0,0.5488999999999999,0.0,0.0,0.2526,0.0,0.0,0.0,0.0,0.0,0.0,0.0,0.0,0.0,783.15,2.1730000972747803
0.0051,0.0,0.0,0.0004,0.246,0.0,0.0,0.0,0.0,0.4942,0.0,0.0,0.2542999999999999,0.0,0.0,0.0,0.0,0.0,0.0,0.0,0.0,0.0,784.15,2.2230000495910645
0.7172,0.0,0.0,0.0,0.0264,0.0,0.0,0.0,0.0264,0.0,0.0,0.0,0.23,0.0,0.0,0.0,0.0,0.0,0.0,0.0,0.0,0.0,753.15,2.3499999046325684
0.7172,0.0,0.0,0.0,0.0197999999999999,0.0,0.0,0.0,0.0264,0.0066,0.0,0.0,0.23,0.0,0.0,0.0,0.0,0.0,0.0,0.0,0.0,0.0,753.15,2.359999895095825
0.7172000000000001,0.0,0.0,0.0,0.0132,0.0,0.0,0.0,0.0264,0.0132,0.0,0.0,0.23,0.0,0.0,0.0,0.0,0.0,0.0,0.0,0.0,0.0,753.15,2.359999895095825
0.7172,0.0,0.0,0.0,0.0066,0.0,0.0,0.0,0.0264,0.0197999999999999,0.0,0.0,0.23,0.0,0.0,0.0,0.0,0.0,0.0,0.0,0.0,0.0,752.15,2.359999895095825
0.7172,0.0,0.0,0.0,0.0,0.0,0.0,0.0,0.0264,0.0264,0.0,0.0,0.23,0.0,0.0,0.0,0.0,0.0,0.0,0.0,0.0,0.0,749.15,2.359999895095825
0.37,0.0,0.0,0.0,0.0,0.0,0.35,0.0,0.0,0.28,0.0,0.0,0.0,0.0,0.0,0.0,0.0,0.0,0.0,0.0,0.0,0.0,1018.15,2.8450000286102295
0.3663,0.0,0.0,0.0,0.01,0.0,0.3465,0.0,0.0,0.2772,0.0,0.0,0.0,0.0,0.0,0.0,0.0,0.0,0.0,0.0,0.0,0.0,1017.15,2.8320000171661377
0.3607639236076392,0.0,0.0,0.0,0.024997500249975,0.0,0.3412658734126587,0.0,0.0,0.272972702729727,0.0,0.0,0.0,0.0,0.0,0.0,0.0,0.0,0.0,0.0,0.0,0.0,1019.15,2.8239998817443848
0.3515,0.0,0.0,0.0,0.05,0.0,0.3325,0.0,0.0,0.266,0.0,0.0,0.0,0.0,0.0,0.0,0.0,0.0,0.0,0.0,0.0,0.0,1017.15,2.809999942779541
0.3422,0.0,0.0,0.0,0.075,0.0,0.3238,0.0,0.0,0.259,0.0,0.0,0.0,0.0,0.0,0.0,0.0,0.0,0.0,0.0,0.0,0.0,1020.15,2.8010001182556152
0.3329999999999999,0.0,0.0,0.0,0.1,0.0,0.315,0.0,0.0,0.252,0.0,0.0,0.0,0.0,0.0,0.0,0.0,0.0,0.0,0.0,0.0,0.0,1023.15,2.7850000858306885
0.0,0.0,0.0,0.0,0.0,0.0,0.0,0.0,0.0,0.0,0.05,0.0,0.0,0.0,0.0,0.0,0.0,0.0,0.0,0.0,0.8,0.0,670.15,5.235000133514404
0.0,0.0,0.0,0.0,0.0,0.0,0.0,0.0,0.0,0.0,0.1,0.0,0.0,0.0,0.0,0.0,0.0,0.0,0.0,0.0,0.8,0.0,688.15,5.199999809265137
0.0,0.0,0.0,0.0,0.0,0.0,0.0,0.0,0.0,0.0,0.15,0.0,0.0,0.0,0.0,0.0,0.0,0.0,0.0,0.0,0.8,0.0,685.15,5.241000175476074
0.0,0.0,0.0,0.0,0.0,0.0,0.0,0.0,0.0,0.0,0.2,0.0,0.0,0.0,0.0,0.0,0.0,0.0,0.0,0.0,0.75,0.0,684.15,5.257999897003174
0.0,0.0,0.0,0.0,0.0,0.0,0.0,0.0,0.0,0.0,0.25,0.0,0.0,0.0,0.0,0.0,0.0,0.0,0.0,0.0,0.7,0.0,680.15,5.269000053405762
0.0,0.0,0.0,0.0,0.0,0.0,0.0,0.0,0.0,0.0,0.3,0.0,0.0,0.0,0.0,0.0,0.0,0.0,0.0,0.0,0.65,0.0,673.15,5.284999847412109
0.0,0.0,0.0,0.0,0.0,0.0,0.0,0.0,0.0,0.0,0.35,0.0,0.0,0.0,0.0,0.0,0.0,0.0,0.0,0.0,0.6,0.0,676.15,5.289000034332275
0.0,0.0,0.0,0.0,0.03,0.0,0.0,0.0,0.0,0.7,0.0,0.0,0.27,0.0,0.0,0.0,0.0,0.0,0.0,0.0,0.0,0.0,755.15,2.240000009536743
0.0,0.0,0.0,0.0,0.03,0.0,0.0,0.0,0.0,0.6990000000000001,0.0,0.0,0.27,0.0,0.0,0.0,0.0,0.0,0.0,0.0,0.0,0.0,766.15,2.253000020980835
0.0,0.0,0.0,0.0,0.03,0.0,0.0,0.0,0.0,0.6970000000000001,0.0,0.0,0.27,0.0,0.0,0.0,0.0,0.0,0.0,0.0,0.0,0.0,769.15,2.2809998989105225
0.0,0.0,0.0,0.0,0.03,0.0,0.0,0.0,0.0,0.695,0.0,0.0,0.27,0.0,0.0,0.0,0.0,0.0,0.0,0.0,0.0,0.0,776.15,2.303999900817871
0.0,0.0,0.0,0.0,0.03,0.0,0.0,0.0,0.0,0.693,0.0,0.0,0.27,0.0,0.0,0.0,0.0,0.0,0.0,0.0,0.0,0.0,780.15,2.3299999237060547
0.0,0.0,0.0,0.0,0.03,0.0,0.0,0.0,0.0,0.7,0.0,0.0,0.27,0.0,0.0,0.0,0.0,0.0,0.0,0.0,0.0,0.0,753.15,2.240000009536743
0.0,0.0,0.0,0.0,0.03,0.0,0.0,0.0,0.0,0.6990000000000001,0.0,0.0,0.27,0.0,0.0,0.0,0.0,0.0,0.0,0.0,0.0,0.0,760.15,2.259000062942505
0.0,0.0,0.0,0.0,0.03,0.0,0.0,0.0,0.0,0.6970000000000001,0.0,0.0,0.27,0.0,0.0,0.0,0.0,0.0,0.0,0.0,0.0,0.0,765.15,2.2829999923706055
0.0,0.0,0.0,0.0,0.03,0.0,0.0,0.0,0.0,0.695,0.0,0.0,0.27,0.0,0.0,0.0,0.0,0.0,0.0,0.0,0.0,0.0,773.15,2.305999994277954
0.0,0.0,0.0,0.0,0.03,0.0,0.0,0.0,0.0,0.693,0.0,0.0,0.27,0.0,0.0,0.0,0.0,0.0,0.0,0.0,0.0,0.0,783.15,2.328000068664551
0.0182,0.0,0.1467999999999999,0.0,0.0,0.0,0.0,0.0,0.0,0.4133,0.0,0.1122,0.0034,0.0,0.2084,0.0,0.0056,0.0,0.0024,0.0,0.0,0.0,891.15,4.724999904632568
0.0084999999999999,0.0,0.0724999999999999,0.0,0.0121999999999999,0.0,0.0,0.0,0.0,0.6450999999999999,0.0,0.1205999999999999,0.0064999999999999,0.0,0.0714999999999999,0.0,0.0,0.0,0.0,0.0033999999999999,0.0,0.0,888.15,4.625
0.0052,0.0,0.0922,0.0,0.0,0.0,0.0,0.0,0.0,0.6053999999999999,0.0,0.1353,0.0157,0.0,0.0765,0.0,0.0,0.0,0.0,0.0,0.0,0.0,887.15,4.4679999351501465
0.0065999999999999,0.0,0.0814,0.0,0.0,0.0,0.0,0.0,0.0,0.512,0.0,0.1269999999999999,0.0,0.0,0.1735999999999999,0.0,0.0042999999999999,0.0,0.0,0.0,0.0,0.0,889.15,4.5229997634887695
0.0068444891796678,0.0,0.0928032209360845,0.0,0.0134876698540513,0.0,0.0,0.0,0.0,0.5097131353799698,0.0,0.1882234524408656,0.0,0.0,0.1042778057372923,0.0,0.0,0.0,0.0,0.0,0.0,0.0,888.15,4.459000110626221
0.0135,0.0,0.0810999999999999,0.0,0.0,0.0,0.0,0.0,0.0,0.6041,0.0,0.1459,0.0074,0.0,0.0815,0.0,0.0037,0.0,0.0008,0.0,0.0,0.0,889.15,4.559999942779541
0.0108,0.0,0.0725,0.0,0.0,0.0,0.0,0.0,0.0,0.5832,0.0,0.1177999999999999,0.0069,0.0,0.1624,0.0,0.0022,0.0,0.0,0.0017,0.0,0.0,887.15,4.5269999504089355
0.002608870158539,0.0,0.0866947621914509,0.0,0.0,0.0,0.0,0.0,0.0,0.5281958659442103,0.0,0.1839253461770017,0.007826610475617,0.0,0.108167770419426,0.0,0.0,0.0,0.0,0.0,0.0,0.0,887.15,4.535999774932861
0.0134,0.0,0.0769,0.0,0.005,0.0,0.0,0.0,0.0,0.5122000000000001,0.0,0.1914,0.0124,0.0,0.1147,0.0,0.0,0.0,0.0032,0.0,0.0,0.0,886.15,4.501999855041504
0.0087,0.0,0.0905,0.0,0.0,0.0,0.0,0.0,0.0,0.5534,0.0,0.2001,0.0055,0.0,0.0881999999999999,0.0,0.0,0.0,0.0,0.0,0.0,0.0,881.15,4.571000099182129
0.0033222591362126,0.0,0.1112453438034833,0.0,0.0,0.0,0.0,0.0,0.0,0.5269304339071781,0.0,0.1790999697976442,0.0,0.0,0.1333937380449008,0.0,0.0,0.0,0.0,0.0,0.0,0.0,887.15,4.614999771118164
0.0052,0.0,0.1306999999999999,0.0,0.0,0.0,0.0,0.0,0.0,0.5317,0.0,0.1573,0.0035999999999999,0.0,0.0754,0.0,0.0,0.0,0.0,0.0,0.0,0.0,887.15,4.492000102996826
0.0154,0.0,0.0814,0.0,0.0,0.0,0.0,0.0,0.0,0.4815,0.0,0.1614,0.0058,0.0,0.1525,0.0,0.0,0.0,0.0,0.0,0.0,0.0,887.15,4.4710001945495605
0.006,0.0,0.0884,0.0,0.0,0.0,0.0,0.0,0.0,0.5157,0.0,0.1954,0.0074,0.0,0.108,0.0,0.0,0.0,0.0025,0.0,0.0,0.0,886.15,4.486000061035156
0.0068,0.0,0.0867,0.0,0.0,0.0,0.0,0.0,0.0,0.5216,0.0,0.1873,0.0028,0.0,0.1077999999999999,0.0,0.0036,0.0,0.0,0.0,0.0,0.0,887.15,4.514999866485596
0.0073999999999999,0.0,0.0925999999999999,0.0,0.0,0.0,0.0,0.0,0.0,0.5166999999999999,0.0,0.186,0.0,0.0,0.1233999999999999,0.0,0.0,0.0,0.0,0.0,0.0,0.0,887.15,4.5229997634887695
0.0085,0.0,0.0795,0.0,0.0067,0.0,0.0,0.0,0.0,0.5064,0.0,0.1762,0.0066,0.0,0.1336,0.0,0.0,0.0,0.0,0.0,0.0,0.0,888.15,4.50600004196167
0.0062,0.0,0.0824,0.0,0.0,0.0,0.0,0.0,0.0,0.5131,0.0,0.1657999999999999,0.0052,0.0,0.1033999999999999,0.0,0.0536,0.0,0.0,0.0,0.0,0.0,887.15,4.5
0.0090999999999999,0.0,0.0780999999999999,0.0,0.0,0.0,0.0,0.0,0.0,0.5324,0.0,0.1721999999999999,0.0011999999999999,0.0,0.0936999999999999,0.0,0.0,0.0,0.0,0.0,0.0,0.0,887.15,4.515999794006348
0.0045,0.0,0.0734,0.0,0.0,0.0,0.0,0.0,0.0,0.5216000000000001,0.0,0.1972,0.0,0.0,0.142,0.0,0.0,0.0,0.0,0.0007,0.0,0.0,886.15,4.5269999504089355
0.0081999999999999,0.0,0.1027,0.0,0.0,0.0,0.0,0.0,0.0,0.5467,0.0,0.1259,0.0067,0.0,0.1174,0.0,0.0,0.0,0.0,0.0,0.0,0.0,887.15,4.506999969482422
0.0075999999999999,0.0,0.1236999999999999,0.0,0.0,0.0,0.0,0.0,0.0,0.4870999999999999,0.0,0.2539999999999999,0.0046999999999999,0.0,0.0835999999999999,0.0,0.0,0.0,0.0,0.0,0.0,0.0,880.15,4.511000156402588
0.0154,0.0,0.1241,0.0,0.0,0.0,0.0,0.0,0.0,0.4315,0.0,0.1525,0.0051,0.0,0.193,0.0,0.0,0.0,0.0,0.0,0.0,0.0,887.15,4.519999980926514
0.0037999999999999,0.0,0.1004999999999999,0.0,0.0,0.0,0.0,0.0,0.0,0.5836999999999999,0.0,0.1601,0.0030999999999999,0.0,0.0725999999999999,0.0,0.002,0.0,0.0005999999999999,0.0,0.0,0.0,888.15,4.514999866485596
0.0062,0.0,0.076,0.0,0.0,0.0,0.0,0.0,0.0,0.4836999999999999,0.0,0.2248,0.0046999999999999,0.0,0.152,0.0,0.0,0.0,0.0,0.0,0.0,0.0,886.15,4.479000091552734
0.0119999999999999,0.0,0.0866999999999999,0.0,0.0,0.0,0.0,0.0,0.0,0.5517,0.0,0.1780999999999999,0.0124999999999999,0.0,0.0933999999999999,0.0,0.0,0.0,0.0,0.0,0.0,0.0,887.15,4.48799991607666
0.0059,0.0,0.0736,0.0,0.0,0.0,0.0,0.0,0.0,0.5234000000000001,0.0,0.1898999999999999,0.0,0.0,0.1125999999999999,0.0,0.0,0.0,0.0,0.0,0.0,0.0,887.15,4.504000186920166
0.0055,0.0,0.0935,0.0,0.0,0.0,0.0,0.0,0.0,0.5124,0.0,0.1967,0.0046999999999999,0.0,0.1061999999999999,0.0,0.0052,0.0,0.0022,0.0,0.0,0.0,887.15,4.510000228881836
0.0162,0.0,0.0828999999999999,0.0,0.0,0.0,0.0,0.0,0.0,0.5078,0.0,0.1877,0.0065,0.0,0.1225,0.0,0.0,0.0,0.0,0.0,0.0,0.0,887.15,4.508999824523926
0.0085633689300826,0.0,0.0800926858754785,0.0,0.0,0.0,0.0,0.0,0.0,0.535563167439049,0.0,0.1972597219423735,0.0081603868627846,0.0,0.1061857747330243,0.0,0.0,0.0,0.0,0.0,0.0,0.0,886.15,4.505000114440918
0.0074,0.0,0.0867,0.0,0.0,0.0,0.0,0.0,0.0,0.5184000000000001,0.0,0.1953,0.0062,0.0,0.1125999999999999,0.0,0.0,0.0,0.001,0.0,0.0,0.0,887.15,4.510000228881836
0.6282371762823719,0.0,0.0048995100489951,0.1592840715928407,0.0498950104989501,0.0,0.0106989301069893,0.146985301469853,0.0,0.0,0.0,0.0,0.0,0.0,0.0,0.0,0.0,0.0,0.0,0.0,0.0,0.0,865.15,2.509999990463257
0.6461353864613538,0.0,0.0048995100489951,0.1666833316668333,0.0583941605839416,0.0,0.0032996700329967,0.1205879412058794,0.0,0.0,0.0,0.0,0.0,0.0,0.0,0.0,0.0,0.0,0.0,0.0,0.0,0.0,858.15,2.490000009536743
0.6445644564456448,0.0,0.0049004900490049,0.1667166716671667,0.0566056605660566,0.0,0.0033003300330033,0.1207120712071207,0.0032003200320032,0.0,0.0,0.0,0.0,0.0,0.0,0.0,0.0,0.0,0.0,0.0,0.0,0.0,860.15,2.490000009536743
0.6482648264826483,0.0,0.0049004900490049,0.1664166416641664,0.0536053605360536,0.0,0.0032003200320032,0.1204120412041204,0.0032003200320032,0.0,0.0,0.0,0.0,0.0,0.0,0.0,0.0,0.0,0.0,0.0,0.0,0.0,853.15,2.490000009536743
0.6513390803448208,0.0,0.004900294017641,0.1662099725983559,0.0535032101926115,0.0,0.0032001920115206,0.120207212432746,0.0006400384023041,0.0,0.0,0.0,0.0,0.0,0.0,0.0,0.0,0.0,0.0,0.0,0.0,0.0,858.15,2.4800000190734863
0.6593000000000001,0.0,0.0049,0.1654,0.0443,0.0,0.0032,0.1197,0.0032,0.0,0.0,0.0,0.0,0.0,0.0,0.0,0.0,0.0,0.0,0.0,0.0,0.0,840.15,2.4800000190734863
0.6424092095656262,0.0,0.005100867147415,0.1247212026044427,0.0796135343008311,0.0,0.0011001870317954,0.1053179040436874,0.039706750147525,0.0,0.000830141123991,0.0,0.0,0.0012002040346858,0.0,0.0,0.0,0.0,0.0,0.0,0.0,0.0,877.15,2.4800000190734863
0.6718000000000001,0.0,0.0,0.1427,0.0256,0.0,0.0401999999999999,0.1134,0.0063,0.0,0.0,0.0,0.0,0.0,0.0,0.0,0.0,0.0,0.0,0.0,0.0,0.0,822.15,2.4800000190734863
0.5,0.0,0.02,0.18,0.18,0.0,0.0,0.12,0.0,0.0,0.0,0.0,0.0,0.0,0.0,0.0,0.0,0.0,0.0,0.0,0.0,0.0,963.15,2.559999942779541
0.5,0.0,0.02,0.18,0.18,0.0,0.0,0.12,0.0,0.0,0.0,0.0,0.0,0.0,0.0,0.0,0.0,0.0,0.0,0.0,0.0,0.0,963.15,2.559999942779541
0.5,0.0,0.0,0.0,0.3,0.0,0.0,0.0,0.0,0.0,0.0,0.0,0.2,0.0,0.0,0.0,0.0,0.0,0.0,0.0,0.0,0.0,964.15,2.4800000190734863
0.5,0.0,0.0,0.0,0.3,0.0,0.0,0.0,0.0,0.0,0.0,0.0,0.2,0.0,0.0,0.0,0.0,0.0,0.0,0.0,0.0,0.0,964.15,2.4800000190734863
0.38,0.0,0.0,0.01,0.17,0.0,0.04,0.23,0.0,0.0,0.02,0.0,0.11,0.04,0.0,0.0,0.0,0.0,0.0,0.0,0.0,0.0,864.15,2.8299999237060547
0.38,0.0,0.0,0.01,0.17,0.0,0.04,0.23,0.0,0.0,0.02,0.0,0.11,0.04,0.0,0.0,0.0,0.0,0.0,0.0,0.0,0.0,864.15,2.8299999237060547
0.5,0.0,0.0,0.0,0.0,0.0,0.0,0.15,0.0,0.15,0.1,0.0,0.1,0.0,0.0,0.0,0.0,0.0,0.0,0.0,0.0,0.0,815.15,2.890000104904175
0.7,0.0,0.0,0.15,0.0,0.0,0.0,0.0,0.0,0.15,0.0,0.0,0.0,0.0,0.0,0.0,0.0,0.0,0.0,0.0,0.0,0.0,853.15,2.4000000953674316
0.6,0.0,0.0,0.15,0.0,0.0,0.0,0.0,0.0,0.2,0.05,0.0,0.0,0.0,0.0,0.0,0.0,0.0,0.0,0.0,0.0,0.0,863.15,2.680000066757202
0.6,0.0,0.0,0.15,0.0,0.0,0.05,0.0,0.0,0.2,0.0,0.0,0.0,0.0,0.0,0.0,0.0,0.0,0.0,0.0,0.0,0.0,856.15,2.490000009536743
0.6,0.0,0.0,0.15,0.0,0.0,0.0,0.0,0.05,0.2,0.0,0.0,0.0,0.0,0.0,0.0,0.0,0.0,0.0,0.0,0.0,0.0,815.15,2.490000009536743
0.6,0.0,0.0,0.15,0.0,0.0,0.0,0.05,0.0,0.2,0.0,0.0,0.0,0.0,0.0,0.0,0.0,0.0,0.0,0.0,0.0,0.0,847.15,2.390000104904175
0.6,0.0,0.0,0.2,0.0,0.0,0.0,0.0,0.0,0.2,0.0,0.0,0.0,0.0,0.0,0.0,0.0,0.0,0.0,0.0,0.0,0.0,835.15,2.509999990463257
0.6,0.0,0.0,0.15,0.0,0.0,0.0,0.0,0.0,0.25,0.0,0.0,0.0,0.0,0.0,0.0,0.0,0.0,0.0,0.0,0.0,0.0,796.15,2.4100000858306885
0.64,0.0,0.02,0.0,0.12,0.0,0.0,0.06,0.0,0.0,0.0,0.0,0.16,0.0,0.0,0.0,0.0,0.0,0.0,0.0,0.0,0.0,863.15,2.4000000953674316
0.6699999999999999,0.0,0.026,0.0489999999999999,0.0489999999999999,0.0,0.026,0.0339999999999999,0.0479999999999999,0.0,0.0389999999999999,0.0,0.0,0.059,0.0,0.0,0.0,0.0,0.0,0.0,0.0,0.0,841.15,2.799999952316284
0.46,0.03,0.0,0.12,0.0,0.0,0.12,0.0,0.0,0.0,0.0,0.0,0.27,0.0,0.0,0.0,0.0,0.0,0.0,0.0,0.0,0.0,664.15,2.5299999713897705
0.76,0.0,0.0,0.09,0.02,0.0,0.01,0.005,0.05,0.0,0.05,0.0,0.015,0.0,0.0,0.0,0.0,0.0,0.0,0.0,0.0,0.0,743.15,2.5799999237060547
0.63,0.0,0.0,0.1,0.0,0.0,0.08,0.07,0.12,0.0,0.0,0.0,0.0,0.0,0.0,0.0,0.0,0.0,0.0,0.0,0.0,0.0,754.15,2.5199999809265137
0.75,0.0,0.0,0.1,0.0,0.0,0.15,0.0,0.0,0.0,0.0,0.0,0.0,0.0,0.0,0.0,0.0,0.0,0.0,0.0,0.0,0.0,812.15,2.490000009536743
0.75,0.0,0.0,0.0,0.01,0.0,0.0,0.05,0.19,0.0,0.0,0.0,0.0,0.0,0.0,0.0,0.0,0.0,0.0,0.0,0.0,0.0,788.15,2.390000104904175
0.75,0.0,0.0,0.1,0.0,0.0,0.0,0.0,0.05,0.0,0.1,0.0,0.0,0.0,0.0,0.0,0.0,0.0,0.0,0.0,0.0,0.0,739.15,2.7699999809265137
0.6,0.0,0.0,0.2,0.1,0.0,0.0,0.0,0.0,0.1,0.0,0.0,0.0,0.0,0.0,0.0,0.0,0.0,0.0,0.0,0.0,0.0,863.15,2.4700000286102295
0.6,0.0,0.0,0.0,0.0,0.0,0.0,0.05,0.15,0.2,0.0,0.0,0.0,0.0,0.0,0.0,0.0,0.0,0.0,0.0,0.0,0.0,845.15,2.390000104904175
0.6,0.0,0.0,0.0,0.0,0.0,0.0,0.0,0.2,0.2,0.0,0.0,0.0,0.0,0.0,0.0,0.0,0.0,0.0,0.0,0.0,0.0,947.15,2.4200000762939453
0.69,0.0,0.0,0.14,0.02,0.0,0.07,0.06,0.0,0.02,0.0,0.0,0.0,0.0,0.0,0.0,0.0,0.0,0.0,0.0,0.0,0.0,828.15,2.4700000286102295
0.73,0.0,0.0,0.05,0.0,0.0,0.02,0.0,0.08,0.04,0.06,0.0,0.02,0.0,0.0,0.0,0.0,0.0,0.0,0.0,0.0,0.0,777.15,2.6600000858306885
